Repository: EIDOSDATA/TraceWave-Studio

# TraceWave Studio

TraceWave Studio는 Windows에서 PCB 안테나를 설계하고, 같은 설계 개정으로 전자기 해석과 도면 출력을 수행하는 데스크톱 프로그램이다. 2D 편집에서 시작해 3D 형상, 정합, 방사 결과와 제조 파일까지 확인할 수 있다.

## 설치와 검수

Windows 11 x64에서 공개된 온라인 설치 파일을 실행하면 Studio와 기본 Windows openEMS 해석기를 구성한다. 시작 메뉴에서 실행하고 Windows 설정의 설치된 앱에서 제거한다. WSL2는 기존 Linux 해석 환경을 선택할 때 쓴다. [설치와 제거 절차](01_개발문서/08_운영환경/05_윈도우_내부검증_배포.md)

| 2026-11-25 기준 | 확인한 범위 |
| --- | --- |
| 공개 후보 RC6 | GitHub에서 내려받을 수 있다. 개발 PC에서 편집, 실제 해석과 취소, 결과 복구 및 제거를 검수했다. [공개 설치 파일](https://github.com/EIDOSDATA/TraceWave-Studio/releases/tag/r1-rc6) [설치본 검수](01_개발문서/07_검증/419_알원_설치본의_통합_검수.md) |
| 로컬 후보 RC9 | 개정 `40ab200`의 설치 파일로 개발 PC에서 첫 결과 화면과 반복 진입을 계측했다. [설치 파일 해시와 실측](01_개발문서/07_검증/423_알원_사용성_후속_수정과_재검수.md) |
| 독립 검수 후보 RC10 | 개정 `6fd0991`의 단일 Setup.exe를 만들었다. RC9 이후 화면 개선을 포함하며 별도 온라인 클린 Windows PC에서 이 파일을 검수한다. [RC10 후보 검증](01_개발문서/07_검증/426_알원_알시십_후보_생성과_인계.md) [R1 작업표](01_개발문서/09_개발계획/04_현행버전_남은작업.md) |

## 개발판에서 첫 프로젝트 열기

1. **파일 > 새 프로젝트**를 선택하거나 기존 프로젝트를 연다. 대역 목표, 기판과 적층, 도체와 급전을 확인하고 저장한다. 재료의 출처와 미정 물성은 다음 세션에서 다시 확인할 수 있다. [목표와 형상 선택](01_개발문서/04_화면설계/10_목표와_형상템플릿_화면.md) [기판과 적층 선택](01_개발문서/04_화면설계/11_제조업체와_적층선택_화면.md)
2. **해석**에서 입력을 검사한다. 누락된 물성이나 급전 연결이 표시되면 해당 입력을 보완한다. 실행이 완료되면 **이 해석의 결과 열기**로 이동한다. 새 작업을 취소한 뒤에도 보존한 원본은 **이전 해석 결과 열기**로 볼 수 있다. [해석과 결과 조회](01_개발문서/05_기능설계/04_해석결과/README.md)
3. **출력**에서 같은 설계 개정의 도면을 미리 보고 파일을 생성한다. 다른 PC에서 편집을 이어가려면 프로젝트 보존 묶음을 만들고 누락 목록을 확인한다. [도면 검수](01_개발문서/04_화면설계/24_기술도면과_스텝검수_화면.md) [보존 묶음과 복원](01_개발문서/04_화면설계/28_보존묶음_복원_화면.md)

## 개발과 재현

- **제품을 다시 만들 때**는 데이터 모델, 서비스 통신, 화면, 해석기, 출력 순으로 계약과 합격 예제를 따라간다. [제품 재현 안내](01_개발문서/03_제품_재현_안내.md)
- **소스를 빌드하고 실행할 때**는 Windows 개발 환경에서 시작한다. [개발 명령](Code/README.md#실행) [Windows GUI 빌드](Code/ui/wxwidgets/README.md)
- **개발을 이어갈 때**는 현재 후보와 미완료 검수 조건을 확인한다. [개발 인계](01_개발문서/09_개발계획/08_새채팅_개발인계.md) [다음 작업 순서](01_개발문서/09_개발계획/15_기능채택과_개발검증_순서.md#다음-작업-순서)
- **근거를 찾을 때**는 요구사항과 기능 계약에서 화면, 시험, 승인 원문으로 이동한다. 제조사 원문과 당시 실행 결과에는 별도 출처가 있다. [개발 문서](01_개발문서/README.md) [참고자료](00_참고자료/README.md)

# PCB 유전율과 적층 자료

수집/정리 기준일: 2026-11-11.

먼저 [전체 자료 안내 엑셀](Excel/00_전체_자료_안내.xlsx)을 연다. 회사별 엑셀은 `Excel/`에 있고, 원문 검색은 [HTML 안내](START_HERE_ko.html)를 사용한다.

- [자료 사용 안내](docs/자료_사용_안내.md): 폴더, 단위, 조건 선택과 내보내기.
- [자료 검토 결과](docs/자료_검토_결과.md): 확인한 범위, 오류/공백, 정리 내역.
- [TraceWave Studio 연결 설계](../../../Code/docs/pcb_material_catalog.md): 사용자 직접 입력, 소재 선택, 제조업체 적층 선택과 현재 구현의 경계.

57,340개 조건별 관측, 36개 회사와 일반 재료 참고 자료 1개 그룹, 1,756개 출처 기록을 보존했다. 새 엑셀은 전체 안내 1개와 회사/참고 자료별 37개로 총 38개다. 행 수는 고유 소재나 독립 측정 수가 아니다. 공식 자료에 값이 있어도 실제 제조 조건과 해석 대역에 맞는지 확인해야 한다.

사람이 보는 엑셀과 프로그램용 JSONL을 분리했다. 원문 PDF/HTML의 바이트는 보존하면서 파일명을 회사와 소재/용도 중심으로 바꿨다. 중복 저장한 데이터 사본은 복구 폴더로 옮겼고 관측 수치는 삭제하지 않았다.

물성 미정값을 0으로 채우거나 다른 시험 조건의 값을 합치지 않는다. 개별 층 두께가 미정인 적층은 그 이유를 표시하며, 제조업체 선택만으로 형상/해석에 필요한 모든 입력이 완비되었다고 간주하지 않는다.

File: 00_REF/PCB RF ANT/05_PCB_Dielectric_Data_2026/data/observations/AdvancedPCB.jsonl
{"manufacturer":"AdvancedPCB","product":"Aluminum clad unspecified","material_family":null,"material_form":null,"dk":4.8,"dk_min":null,"dk_max":null,"dk_tolerance":null,"df":0.016,"frequency_ghz":0.001,"frequency_text":"0.001 GHz","value_type":"guide_only_historical","method":"not stated","axis":"not stated","thickness_mm":null,"glass_style":null,"resin_content_pct":null,"source_id":"FB187","source_location":"p1 Unspecified table","source_url":"https://www.advancedpcb.com/getattachment/23fcf2fc-0b65-4a5d-b648-56f516d4eec9/AC-AdvanedTechnologyMaterialsMatrix.pdf","notes":"Document dated 2018-08-02. Guide only; original asks reader to consult latest laminate-vendor datasheet. Different Dk/Df frequencies retained.","laminate_manufacturer":"Unspecified","df_frequency_ghz":0.001,"record_kind":"historical_fabricator_material_guide","simulation_ready":false,"record_id":"PCB057157","collection_group":"fab","source_collection_record_id":"FABR030342","source_file":"originals/AdvancedPCB/AdvancedPCB__종합카탈로그_AC-AdvanedTechnologyMaterialsMatrix__기술자료__FB187.pdf","dataset_role":"fabricator_published_parameter","dk_input_status":"scalar_with_frequency","review_flags":"test_method_not_stated;measurement_axis_not_stated"}
{"manufacturer":"AdvancedPCB","product":"370HR","material_family":null,"material_form":null,"dk":4.04,"dk_min":null,"dk_max":null,"dk_tolerance":null,"df":0.021,"frequency_ghz":2,"frequency_text":"2 GHz","value_type":"guide_only_historical","method":"not stated","axis":"not stated","thickness_mm":null,"glass_style":null,"resin_content_pct":null,"source_id":"FB187","source_location":"p1 Isola table","source_url":"https://www.advancedpcb.com/getattachment/23fcf2fc-0b65-4a5d-b648-56f516d4eec9/AC-AdvanedTechnologyMaterialsMatrix.pdf","notes":"Document dated 2018-08-02. Guide only; original asks reader to consult latest laminate-vendor datasheet. Different Dk/Df frequencies retained.","laminate_manufacturer":"Isola","df_frequency_ghz":2,"record_kind":"historical_fabricator_material_guide","simulation_ready":false,"record_id":"PCB057158","collection_group":"fab","source_collection_record_id":"FABR030343","source_file":"originals/AdvancedPCB/AdvancedPCB__종합카탈로그_AC-AdvanedTechnologyMaterialsMatrix__기술자료__FB187.pdf","dataset_role":"fabricator_published_parameter","dk_input_status":"scalar_with_frequency","review_flags":"test_method_not_stated;measurement_axis_not_stated"}
{"manufacturer":"AdvancedPCB","product":"185HR","material_family":null,"material_form":null,"dk":4.01,"dk_min":null,"dk_max":null,"dk_tolerance":null,"df":0.02,"frequency_ghz":2,"frequency_text":"2 GHz","value_type":"guide_only_historical","method":"not stated","axis":"not stated","thickness_mm":null,"glass_style":null,"resin_content_pct":null,"source_id":"FB187","source_location":"p1 Isola table","source_url":"https://www.advancedpcb.com/getattachment/23fcf2fc-0b65-4a5d-b648-56f516d4eec9/AC-AdvanedTechnologyMaterialsMatrix.pdf","notes":"Document dated 2018-08-02. Guide only; original asks reader to consult latest laminate-vendor datasheet. Different Dk/Df frequencies retained.","laminate_manufacturer":"Isola","df_frequency_ghz":2,"record_kind":"historical_fabricator_material_guide","simulation_ready":false,"record_id":"PCB057159","collection_group":"fab","source_collection_record_id":"FABR030344","source_file":"originals/AdvancedPCB/AdvancedPCB__종합카탈로그_AC-AdvanedTechnologyMaterialsMatrix__기술자료__FB187.pdf","dataset_role":"fabricator_published_parameter","dk_input_status":"scalar_with_frequency","review_flags":"test_method_not_stated;measurement_axis_not_stated"}
{"manufacturer":"AdvancedPCB","product":"ED130UV","material_family":null,"material_form":null,"dk":4.34,"dk_min":null,"dk_max":null,"dk_tolerance":null,"df":0.016,"frequency_ghz":1,"frequency_text":"1 GHz","value_type":"guide_only_historical","method":"not stated","axis":"not stated","thickness_mm":null,"glass_style":null,"resin_content_pct":null,"source_id":"FB187","source_location":"p1 Isola table","source_url":"https://www.advancedpcb.com/getattachment/23fcf2fc-0b65-4a5d-b648-56f516d4eec9/AC-AdvanedTechnologyMaterialsMatrix.pdf","notes":"Document dated 2018-08-02. Guide only; original asks reader to consult latest laminate-vendor datasheet. Different Dk/Df frequencies retained.","laminate_manufacturer":"Isola","df_frequency_ghz":1,"record_kind":"historical_fabricator_material_guide","simulation_ready":false,"record_id":"PCB057160","collection_group":"fab","source_collection_record_id":"FABR030345","source_file":"originals/AdvancedPCB/AdvancedPCB__종합카탈로그_AC-AdvanedTechnologyMaterialsMatrix__기술자료__FB187.pdf","dataset_role":"fabricator_published_parameter","dk_input_status":"scalar_with_frequency","review_flags":"test_method_not_stated;measurement_axis_not_stated"}
{"manufacturer":"AdvancedPCB","product":"FR406","material_family":null,"material_form":null,"dk":3.95,"dk_min":null,"dk_max":null,"dk_tolerance":null,"df":0.0161,"frequency_ghz":1,"frequency_text":"1 GHz","value_type":"guide_only_historical","method":"not stated","axis":"not stated","thickness_mm":null,"glass_style":null,"resin_content_pct":null,"source_id":"FB187","source_location":"p1 Isola table","source_url":"https://www.advancedpcb.com/getattachment/23fcf2fc-0b65-4a5d-b648-56f516d4eec9/AC-AdvanedTechnologyMaterialsMatrix.pdf","notes":"Document dated 2018-08-02. Guide only; original asks reader to consult latest laminate-vendor datasheet. Different Dk/Df frequencies retained.","laminate_manufacturer":"Isola","df_frequency_ghz":1,"record_kind":"historical_fabricator_material_guide","simulation_ready":false,"record_id":"PCB057161","collection_group":"fab","source_collection_record_id":"FABR030346","source_file":"originals/AdvancedPCB/AdvancedPCB__종합카탈로그_AC-AdvanedTechnologyMaterialsMatrix__기술자료__FB187.pdf","dataset_role":"fabricator_published_parameter","dk_input_status":"scalar_with_frequency","review_flags":"test_method_not_stated;measurement_axis_not_stated"}
{"manufacturer":"AdvancedPCB","product":"408HR","material_family":null,"material_form":null,"dk":3.69,"dk_min":null,"dk_max":null,"dk_tolerance":null,"df":0.0091,"frequency_ghz":1,"frequency_text":"1 GHz","value_type":"guide_only_historical","method":"not stated","axis":"not stated","thickness_mm":null,"glass_style":null,"resin_content_pct":null,"source_id":"FB187","source_location":"p1 Isola table","source_url":"https://www.advancedpcb.com/getattachment/23fcf2fc-0b65-4a5d-b648-56f516d4eec9/AC-AdvanedTechnologyMaterialsMatrix.pdf","notes":"Document dated 2018-08-02. Guide only; original asks reader to consult latest laminate-vendor datasheet. Different Dk/Df frequencies retained.","laminate_manufacturer":"Isola","df_frequency_ghz":1,"record_kind":"historical_fabricator_material_guide","simulation_ready":false,"record_id":"PCB057162","collection_group":"fab","source_collection_record_id":"FABR030347","source_file":"originals/AdvancedPCB/AdvancedPCB__종합카탈로그_AC-AdvanedTechnologyMaterialsMatrix__기술자료__FB187.pdf","dataset_role":"fabricator_published_parameter","dk_input_status":"scalar_with_frequency","review_flags":"test_method_not_stated;measurement_axis_not_stated"}
{"manufacturer":"AdvancedPCB","product":"IS620i","material_family":null,"material_form":null,"dk":3.58,"dk_min":null,"dk_max":null,"dk_tolerance":null,"df":0.0059,"frequency_ghz":1,"frequency_text":"1 GHz","value_type":"guide_only_historical","method":"not stated","axis":"not stated","thickness_mm":null,"glass_style":null,"resin_content_pct":null,"source_id":"FB187","source_location":"p1 Isola table","source_url":"https://www.advancedpcb.com/getattachment/23fcf2fc-0b65-4a5d-b648-56f516d4eec9/AC-AdvanedTechnologyMaterialsMatrix.pdf","notes":"Document dated 2018-08-02. Guide only; original asks reader to consult latest laminate-vendor datasheet. Different Dk/Df frequencies retained.","laminate_manufacturer":"Isola","df_frequency_ghz":1,"record_kind":"historical_fabricator_material_guide","simulation_ready":false,"record_id":"PCB057163","collection_group":"fab","source_collection_record_id":"FABR030348","source_file":"originals/AdvancedPCB/AdvancedPCB__종합카탈로그_AC-AdvanedTechnologyMaterialsMatrix__기술자료__FB187.pdf","dataset_role":"fabricator_published_parameter","dk_input_status":"scalar_with_frequency","review_flags":"test_method_not_stated;measurement_axis_not_stated"}
{"manufacturer":"AdvancedPCB","product":"P95","material_family":null,"material_form":null,"dk":3.78,"dk_min":null,"dk_max":null,"dk_tolerance":null,"df":0.0172,"frequency_ghz":1,"frequency_text":"1 GHz","value_type":"guide_only_historical","method":"not stated","axis":"not stated","thickness_mm":null,"glass_style":null,"resin_content_pct":null,"source_id":"FB187","source_location":"p1 Isola table","source_url":"https://www.advancedpcb.com/getattachment/23fcf2fc-0b65-4a5d-b648-56f516d4eec9/AC-AdvanedTechnologyMaterialsMatrix.pdf","notes":"Document dated 2018-08-02. Guide only; original asks reader to consult latest laminate-vendor datasheet. Different Dk/Df frequencies retained.","laminate_manufacturer":"Isola","df_frequency_ghz":1,"record_kind":"historical_fabricator_material_guide","simulation_ready":false,"record_id":"PCB057164","collection_group":"fab","source_collection_record_id":"FABR030349","source_file":"originals/AdvancedPCB/AdvancedPCB__종합카탈로그_AC-AdvanedTechnologyMaterialsMatrix__기술자료__FB187.pdf","dataset_role":"fabricator_published_parameter","dk_input_status":"scalar_with_frequency","review_flags":"test_method_not_stated;measurement_axis_not_stated"}
{"manufacturer":"AdvancedPCB","product":"P96","material_family":null,"material_form":null,"dk":3.78,"dk_min":null,"dk_max":null,"dk_tolerance":null,"df":0.0172,"frequency_ghz":1,"frequency_text":"1 GHz","value_type":"guide_only_historical","method":"not stated","axis":"not stated","thickness_mm":null,"glass_style":null,"resin_content_pct":null,"source_id":"FB187","source_location":"p1 Isola table","source_url":"https://www.advancedpcb.com/getattachment/23fcf2fc-0b65-4a5d-b648-56f516d4eec9/AC-AdvanedTechnologyMaterialsMatrix.pdf","notes":"Document dated 2018-08-02. Guide only; original asks reader to consult latest laminate-vendor datasheet. Different Dk/Df frequencies retained.","laminate_manufacturer":"Isola","df_frequency_ghz":1,"record_kind":"historical_fabricator_material_guide","simulation_ready":false,"record_id":"PCB057165","collection_group":"fab","source_collection_record_id":"FABR030350","source_file":"originals/AdvancedPCB/AdvancedPCB__종합카탈로그_AC-AdvanedTechnologyMaterialsMatrix__기술자료__FB187.pdf","dataset_role":"fabricator_published_parameter","dk_input_status":"scalar_with_frequency","review_flags":"test_method_not_stated;measurement_axis_not_stated"}
{"manufacturer":"AdvancedPCB","product":"N4000-6","material_family":null,"material_form":null,"dk":4,"dk_min":null,"dk_max":null,"dk_tolerance":null,"df":0.022,"frequency_ghz":2.5,"frequency_text":"2.5 GHz","value_type":"guide_only_historical","method":"not stated","axis":"not stated","thickness_mm":null,"glass_style":null,"resin_content_pct":null,"source_id":"FB187","source_location":"p1 Nelco table","source_url":"https://www.advancedpcb.com/getattachment/23fcf2fc-0b65-4a5d-b648-56f516d4eec9/AC-AdvanedTechnologyMaterialsMatrix.pdf","notes":"Document dated 2018-08-02. Guide only; original asks reader to consult latest laminate-vendor datasheet. Different Dk/Df frequencies retained.","laminate_manufacturer":"Nelco","df_frequency_ghz":2.5,"record_kind":"historical_fabricator_material_guide","simulation_ready":false,"record_id":"PCB057166","collection_group":"fab","source_collection_record_id":"FABR030351","source_file":"originals/AdvancedPCB/AdvancedPCB__종합카탈로그_AC-AdvanedTechnologyMaterialsMatrix__기술자료__FB187.pdf","dataset_role":"fabricator_published_parameter","dk_input_status":"scalar_with_frequency","review_flags":"test_method_not_stated;measurement_axis_not_stated"}
{"manufacturer":"AdvancedPCB","product":"N4000-11","material_family":null,"material_form":null,"dk":4.1,"dk_min":null,"dk_max":null,"dk_tolerance":null,"df":0.02,"frequency_ghz":1,"frequency_text":"1 GHz","value_type":"guide_only_historical","method":"not stated","axis":"not stated","thickness_mm":null,"glass_style":null,"resin_content_pct":null,"source_id":"FB187","source_location":"p1 Nelco table","source_url":"https://www.advancedpcb.com/getattachment/23fcf2fc-0b65-4a5d-b648-56f516d4eec9/AC-AdvanedTechnologyMaterialsMatrix.pdf","notes":"Document dated 2018-08-02. Guide only; original asks reader to consult latest laminate-vendor datasheet. Different Dk/Df frequencies retained.","laminate_manufacturer":"Nelco","df_frequency_ghz":2.5,"record_kind":"historical_fabricator_material_guide","simulation_ready":false,"record_id":"PCB057167","collection_group":"fab","source_collection_record_id":"FABR030352","source_file":"originals/AdvancedPCB/AdvancedPCB__종합카탈로그_AC-AdvanedTechnologyMaterialsMatrix__기술자료__FB187.pdf","dataset_role":"fabricator_published_parameter","dk_input_status":"scalar_with_frequency","review_flags":"test_method_not_stated;measurement_axis_not_stated"}
{"manufacturer":"AdvancedPCB","product":"N4000-12","material_family":null,"material_form":null,"dk":3.7,"dk_min":null,"dk_max":null,"dk_tolerance":null,"df":0.008,"frequency_ghz":1,"frequency_text":"1 GHz","value_type":"guide_only_historical","method":"not stated","axis":"not stated","thickness_mm":null,"glass_style":null,"resin_content_pct":null,"source_id":"FB187","source_location":"p1 Nelco table","source_url":"https://www.advancedpcb.com/getattachment/23fcf2fc-0b65-4a5d-b648-56f516d4eec9/AC-AdvanedTechnologyMaterialsMatrix.pdf","notes":"Document dated 2018-08-02. Guide only; original asks reader to consult latest laminate-vendor datasheet. Different Dk/Df frequencies retained.","laminate_manufacturer":"Nelco","df_frequency_ghz":2.5,"record_kind":"historical_fabricator_material_guide","simulation_ready":false,"record_id":"PCB057168","collection_group":"fab","source_collection_record_id":"FABR030353","source_file":"originals/AdvancedPCB/AdvancedPCB__종합카탈로그_AC-AdvanedTechnologyMaterialsMatrix__기술자료__FB187.pdf","dataset_role":"fabricator_published_parameter","dk_input_status":"scalar_with_frequency","review_flags":"test_method_not_stated;measurement_axis_not_stated"}
{"manufacturer":"AdvancedPCB","product":"N4000-13","material_family":null,"material_form":null,"dk":3.7,"dk_min":null,"dk_max":null,"dk_tolerance":null,"df":0.009,"frequency_ghz":1,"frequency_text":"1 GHz","value_type":"guide_only_historical","method":"not stated","axis":"not stated","thickness_mm":null,"glass_style":null,"resin_content_pct":null,"source_id":"FB187","source_location":"p1 Nelco table","source_url":"https://www.advancedpcb.com/getattachment/23fcf2fc-0b65-4a5d-b648-56f516d4eec9/AC-AdvanedTechnologyMaterialsMatrix.pdf","notes":"Document dated 2018-08-02. Guide only; original asks reader to consult latest laminate-vendor datasheet. Different Dk/Df frequencies retained.","laminate_manufacturer":"Nelco","df_frequency_ghz":2.5,"record_kind":"historical_fabricator_material_guide","simulation_ready":false,"record_id":"PCB057169","collection_group":"fab","source_collection_record_id":"FABR030354","source_file":"originals/AdvancedPCB/AdvancedPCB__종합카탈로그_AC-AdvanedTechnologyMaterialsMatrix__기술자료__FB187.pdf","dataset_role":"fabricator_published_parameter","dk_input_status":"scalar_with_frequency","review_flags":"test_method_not_stated;measurement_axis_not_stated"}
{"manufacturer":"AdvancedPCB","product":"N4000-13 SI/EP","material_family":null,"material_form":null,"dk":3.7,"dk_min":null,"dk_max":null,"dk_tolerance":null,"df":0.009,"frequency_ghz":1,"frequency_text":"1 GHz","value_type":"guide_only_historical","method":"not stated","axis":"not stated","thickness_mm":null,"glass_style":null,"resin_content_pct":null,"source_id":"FB187","source_location":"p1 Nelco table","source_url":"https://www.advancedpcb.com/getattachment/23fcf2fc-0b65-4a5d-b648-56f516d4eec9/AC-AdvanedTechnologyMaterialsMatrix.pdf","notes":"Document dated 2018-08-02. Guide only; original asks reader to consult latest laminate-vendor datasheet. Different Dk/Df frequencies retained.","laminate_manufacturer":"Nelco","df_frequency_ghz":2.5,"record_kind":"historical_fabricator_material_guide","simulation_ready":false,"record_id":"PCB057170","collection_group":"fab","source_collection_record_id":"FABR030355","source_file":"originals/AdvancedPCB/AdvancedPCB__종합카탈로그_AC-AdvanedTechnologyMaterialsMatrix__기술자료__FB187.pdf","dataset_role":"fabricator_published_parameter","dk_input_status":"scalar_with_frequency","review_flags":"test_method_not_stated;measurement_axis_not_stated"}
{"manufacturer":"AdvancedPCB","product":"N4000-29","material_family":null,"material_form":null,"dk":4.3,"dk_min":null,"dk_max":null,"dk_tolerance":null,"df":0.015,"frequency_ghz":1,"frequency_text":"1 GHz","value_type":"guide_only_historical","method":"not stated","axis":"not stated","thickness_mm":null,"glass_style":null,"resin_content_pct":null,"source_id":"FB187","source_location":"p1 Nelco table","source_url":"https://www.advancedpcb.com/getattachment/23fcf2fc-0b65-4a5d-b648-56f516d4eec9/AC-AdvanedTechnologyMaterialsMatrix.pdf","notes":"Document dated 2018-08-02. Guide only; original asks reader to consult latest laminate-vendor datasheet. Different Dk/Df frequencies retained.","laminate_manufacturer":"Nelco","df_frequency_ghz":2.5,"record_kind":"historical_fabricator_material_guide","simulation_ready":false,"record_id":"PCB057171","collection_group":"fab","source_collection_record_id":"FABR030356","source_file":"originals/AdvancedPCB/AdvancedPCB__종합카탈로그_AC-AdvanedTechnologyMaterialsMatrix__기술자료__FB187.pdf","dataset_role":"fabricator_published_parameter","dk_input_status":"scalar_with_frequency","review_flags":"test_method_not_stated;measurement_axis_not_stated"}
{"manufacturer":"AdvancedPCB","product":"85N","material_family":null,"material_form":null,"dk":4.2,"dk_min":null,"dk_max":null,"dk_tolerance":null,"df":0.01,"frequency_ghz":0.001,"frequency_text":"0.001 GHz","value_type":"guide_only_historical","method":"not stated","axis":"not stated","thickness_mm":null,"glass_style":null,"resin_content_pct":null,"source_id":"FB187","source_location":"p1 Arlon table","source_url":"https://www.advancedpcb.com/getattachment/23fcf2fc-0b65-4a5d-b648-56f516d4eec9/AC-AdvanedTechnologyMaterialsMatrix.pdf","notes":"Document dated 2018-08-02. Guide only; original asks reader to consult latest laminate-vendor datasheet. Different Dk/Df frequencies retained.","laminate_manufacturer":"Arlon","df_frequency_ghz":0.001,"record_kind":"historical_fabricator_material_guide","simulation_ready":false,"record_id":"PCB057172","collection_group":"fab","source_collection_record_id":"FABR030357","source_file":"originals/AdvancedPCB/AdvancedPCB__종합카탈로그_AC-AdvanedTechnologyMaterialsMatrix__기술자료__FB187.pdf","dataset_role":"fabricator_published_parameter","dk_input_status":"scalar_with_frequency","review_flags":"test_method_not_stated;measurement_axis_not_stated"}
{"manufacturer":"AdvancedPCB","product":"RT/duroid 5880","material_family":null,"material_form":null,"dk":2.2,"dk_min":null,"dk_max":null,"dk_tolerance":null,"df":0.0009,"frequency_ghz":null,"frequency_text":"8-40 GHz (Dk table heading)","value_type":"guide_only_historical","method":"not stated","axis":"not stated","thickness_mm":null,"glass_style":null,"resin_content_pct":null,"source_id":"FB187","source_location":"p1 Rogers table","source_url":"https://www.advancedpcb.com/getattachment/23fcf2fc-0b65-4a5d-b648-56f516d4eec9/AC-AdvanedTechnologyMaterialsMatrix.pdf","notes":"Document dated 2018-08-02. Guide only; original asks reader to consult latest laminate-vendor datasheet. Different Dk/Df frequencies retained.","laminate_manufacturer":"Rogers","df_frequency_ghz":10,"record_kind":"historical_fabricator_material_guide","frequency_min_ghz":8,"frequency_max_ghz":40,"simulation_ready":false,"record_id":"PCB057173","collection_group":"fab","source_collection_record_id":"FABR030358","source_file":"originals/AdvancedPCB/AdvancedPCB__종합카탈로그_AC-AdvanedTechnologyMaterialsMatrix__기술자료__FB187.pdf","dataset_role":"fabricator_published_parameter","dk_input_status":"scalar_without_point_frequency","review_flags":"frequency_range_only;test_method_not_stated;measurement_axis_not_stated"}
{"manufacturer":"AdvancedPCB","product":"RT/duroid 5870","material_family":null,"material_form":null,"dk":2.33,"dk_min":null,"dk_max":null,"dk_tolerance":null,"df":0.0012,"frequency_ghz":null,"frequency_text":"8-40 GHz (Dk table heading)","value_type":"guide_only_historical","method":"not stated","axis":"not stated","thickness_mm":null,"glass_style":null,"resin_content_pct":null,"source_id":"FB187","source_location":"p1 Rogers table","source_url":"https://www.advancedpcb.com/getattachment/23fcf2fc-0b65-4a5d-b648-56f516d4eec9/AC-AdvanedTechnologyMaterialsMatrix.pdf","notes":"Document dated 2018-08-02. Guide only; original asks reader to consult latest laminate-vendor datasheet. Different Dk/Df frequencies retained.","laminate_manufacturer":"Rogers","df_frequency_ghz":10,"record_kind":"historical_fabricator_material_guide","frequency_min_ghz":8,"frequency_max_ghz":40,"simulation_ready":false,"record_id":"PCB057174","collection_group":"fab","source_collection_record_id":"FABR030359","source_file":"originals/AdvancedPCB/AdvancedPCB__종합카탈로그_AC-AdvanedTechnologyMaterialsMatrix__기술자료__FB187.pdf","dataset_role":"fabricator_published_parameter","dk_input_status":"scalar_without_point_frequency","review_flags":"frequency_range_only;test_method_not_stated;measurement_axis_not_stated"}
{"manufacturer":"AdvancedPCB","product":"RT/duroid 6002","material_family":null,"material_form":null,"dk":2.94,"dk_min":null,"dk_max":null,"dk_tolerance":null,"df":0.0012,"frequency_ghz":null,"frequency_text":"8-40 GHz (Dk table heading)","value_type":"guide_only_historical","method":"not stated","axis":"not stated","thickness_mm":null,"glass_style":null,"resin_content_pct":null,"source_id":"FB187","source_location":"p1 Rogers table","source_url":"https://www.advancedpcb.com/getattachment/23fcf2fc-0b65-4a5d-b648-56f516d4eec9/AC-AdvanedTechnologyMaterialsMatrix.pdf","notes":"Document dated 2018-08-02. Guide only; original asks reader to consult latest laminate-vendor datasheet. Different Dk/Df frequencies retained.","laminate_manufacturer":"Rogers","df_frequency_ghz":10,"record_kind":"historical_fabricator_material_guide","frequency_min_ghz":8,"frequency_max_ghz":40,"simulation_ready":false,"record_id":"PCB057175","collection_group":"fab","source_collection_record_id":"FABR030360","source_file":"originals/AdvancedPCB/AdvancedPCB__종합카탈로그_AC-AdvanedTechnologyMaterialsMatrix__기술자료__FB187.pdf","dataset_role":"fabricator_published_parameter","dk_input_status":"scalar_without_point_frequency","review_flags":"frequency_range_only;test_method_not_stated;measurement_axis_not_stated"}
{"manufacturer":"AdvancedPCB","product":"RT/duroid 6006","material_family":null,"material_form":null,"dk":6.45,"dk_min":null,"dk_max":null,"dk_tolerance":null,"df":0.0027,"frequency_ghz":null,"frequency_text":"8-40 GHz (Dk table heading)","value_type":"guide_only_historical","method":"not stated","axis":"not stated","thickness_mm":null,"glass_style":null,"resin_content_pct":null,"source_id":"FB187","source_location":"p1 Rogers table","source_url":"https://www.advancedpcb.com/getattachment/23fcf2fc-0b65-4a5d-b648-56f516d4eec9/AC-AdvanedTechnologyMaterialsMatrix.pdf","notes":"Document dated 2018-08-02. Guide only; original asks reader to consult latest laminate-vendor datasheet. Different Dk/Df frequencies retained.","laminate_manufacturer":"Rogers","df_frequency_ghz":10,"record_kind":"historical_fabricator_material_guide","frequency_min_ghz":8,"frequency_max_ghz":40,"simulation_ready":false,"record_id":"PCB057176","collection_group":"fab","source_collection_record_id":"FABR030361","source_file":"originals/AdvancedPCB/AdvancedPCB__종합카탈로그_AC-AdvanedTechnologyMaterialsMatrix__기술자료__FB187.pdf","dataset_role":"fabricator_published_parameter","dk_input_status":"scalar_without_point_frequency","review_flags":"frequency_range_only;test_method_not_stated;measurement_axis_not_stated"}
{"manufacturer":"AdvancedPCB","product":"RT/duroid 6010","material_family":null,"material_form":null,"dk":10.7,"dk_min":null,"dk_max":null,"dk_tolerance":null,"df":0.0023,"frequency_ghz":null,"frequency_text":"8-40 GHz (Dk table heading)","value_type":"guide_only_historical","method":"not stated","axis":"not stated","thickness_mm":null,"glass_style":null,"resin_content_pct":null,"source_id":"FB187","source_location":"p1 Rogers table","source_url":"https://www.advancedpcb.com/getattachment/23fcf2fc-0b65-4a5d-b648-56f516d4eec9/AC-AdvanedTechnologyMaterialsMatrix.pdf","notes":"Document dated 2018-08-02. Guide only; original asks reader to consult latest laminate-vendor datasheet. Different Dk/Df frequencies retained.","laminate_manufacturer":"Rogers","df_frequency_ghz":10,"record_kind":"historical_fabricator_material_guide","frequency_min_ghz":8,"frequency_max_ghz":40,"simulation_ready":false,"record_id":"PCB057177","collection_group":"fab","source_collection_record_id":"FABR030362","source_file":"originals/AdvancedPCB/AdvancedPCB__종합카탈로그_AC-AdvanedTechnologyMaterialsMatrix__기술자료__FB187.pdf","dataset_role":"fabricator_published_parameter","dk_input_status":"scalar_without_point_frequency","review_flags":"frequency_range_only;test_method_not_stated;measurement_axis_not_stated"}
{"manufacturer":"AdvancedPCB","product":"3003","material_family":null,"material_form":null,"dk":3,"dk_min":null,"dk_max":null,"dk_tolerance":null,"df":0.001,"frequency_ghz":null,"frequency_text":"8-40 GHz (Dk table heading)","value_type":"guide_only_historical","method":"not stated","axis":"not stated","thickness_mm":null,"glass_style":null,"resin_content_pct":null,"source_id":"FB187","source_location":"p1 Rogers table","source_url":"https://www.advancedpcb.com/getattachment/23fcf2fc-0b65-4a5d-b648-56f516d4eec9/AC-AdvanedTechnologyMaterialsMatrix.pdf","notes":"Document dated 2018-08-02. Guide only; original asks reader to consult latest laminate-vendor datasheet. Different Dk/Df frequencies retained.","laminate_manufacturer":"Rogers","df_frequency_ghz":10,"record_kind":"historical_fabricator_material_guide","frequency_min_ghz":8,"frequency_max_ghz":40,"simulation_ready":false,"record_id":"PCB057178","collection_group":"fab","source_collection_record_id":"FABR030363","source_file":"originals/AdvancedPCB/AdvancedPCB__종합카탈로그_AC-AdvanedTechnologyMaterialsMatrix__기술자료__FB187.pdf","dataset_role":"fabricator_published_parameter","dk_input_status":"scalar_without_point_frequency","review_flags":"frequency_range_only;test_method_not_stated;measurement_axis_not_stated"}
{"manufacturer":"AdvancedPCB","product":"3006","material_family":null,"material_form":null,"dk":6.5,"dk_min":null,"dk_max":null,"dk_tolerance":null,"df":0.002,"frequency_ghz":null,"frequency_text":"8-40 GHz (Dk table heading)","value_type":"guide_only_historical","method":"not stated","axis":"not stated","thickness_mm":null,"glass_style":null,"resin_content_pct":null,"source_id":"FB187","source_location":"p1 Rogers table","source_url":"https://www.advancedpcb.com/getattachment/23fcf2fc-0b65-4a5d-b648-56f516d4eec9/AC-AdvanedTechnologyMaterialsMatrix.pdf","notes":"Document dated 2018-08-02. Guide only; original asks reader to consult latest laminate-vendor datasheet. Different Dk/Df frequencies retained.","laminate_manufacturer":"Rogers","df_frequency_ghz":10,"record_kind":"historical_fabricator_material_guide","frequency_min_ghz":8,"frequency_max_ghz":40,"simulation_ready":false,"record_id":"PCB057179","collection_group":"fab","source_collection_record_id":"FABR030364","source_file":"originals/AdvancedPCB/AdvancedPCB__종합카탈로그_AC-AdvanedTechnologyMaterialsMatrix__기술자료__FB187.pdf","dataset_role":"fabricator_published_parameter","dk_input_status":"scalar_without_point_frequency","review_flags":"frequency_range_only;test_method_not_stated;measurement_axis_not_stated"}
{"manufacturer":"AdvancedPCB","product":"3010","material_family":null,"material_form":null,"dk":11.2,"dk_min":null,"dk_max":null,"dk_tolerance":null,"df":0.0022,"frequency_ghz":null,"frequency_text":"8-40 GHz (Dk table heading)","value_type":"guide_only_historical","method":"not stated","axis":"not stated","thickness_mm":null,"glass_style":null,"resin_content_pct":null,"source_id":"FB187","source_location":"p1 Rogers table","source_url":"https://www.advancedpcb.com/getattachment/23fcf2fc-0b65-4a5d-b648-56f516d4eec9/AC-AdvanedTechnologyMaterialsMatrix.pdf","notes":"Document dated 2018-08-02. Guide only; original asks reader to consult latest laminate-vendor datasheet. Different Dk/Df frequencies retained.","laminate_manufacturer":"Rogers","df_frequency_ghz":10,"record_kind":"historical_fabricator_material_guide","frequency_min_ghz":8,"frequency_max_ghz":40,"simulation_ready":false,"record_id":"PCB057180","collection_group":"fab","source_collection_record_id":"FABR030365","source_file":"originals/AdvancedPCB/AdvancedPCB__종합카탈로그_AC-AdvanedTechnologyMaterialsMatrix__기술자료__FB187.pdf","dataset_role":"fabricator_published_parameter","dk_input_status":"scalar_without_point_frequency","review_flags":"frequency_range_only;test_method_not_stated;measurement_axis_not_stated"}
{"manufacturer":"AdvancedPCB","product":"3203","material_family":null,"material_form":null,"dk":3.02,"dk_min":null,"dk_max":null,"dk_tolerance":null,"df":0.0016,"frequency_ghz":null,"frequency_text":"8-40 GHz (Dk table heading)","value_type":"guide_only_historical","method":"not stated","axis":"not stated","thickness_mm":null,"glass_style":null,"resin_content_pct":null,"source_id":"FB187","source_location":"p1 Rogers table","source_url":"https://www.advancedpcb.com/getattachment/23fcf2fc-0b65-4a5d-b648-56f516d4eec9/AC-AdvanedTechnologyMaterialsMatrix.pdf","notes":"Document dated 2018-08-02. Guide only; original asks reader to consult latest laminate-vendor datasheet. Different Dk/Df frequencies retained.","laminate_manufacturer":"Rogers","df_frequency_ghz":10,"record_kind":"historical_fabricator_material_guide","frequency_min_ghz":8,"frequency_max_ghz":40,"simulation_ready":false,"record_id":"PCB057181","collection_group":"fab","source_collection_record_id":"FABR030366","source_file":"originals/AdvancedPCB/AdvancedPCB__종합카탈로그_AC-AdvanedTechnologyMaterialsMatrix__기술자료__FB187.pdf","dataset_role":"fabricator_published_parameter","dk_input_status":"scalar_without_point_frequency","review_flags":"frequency_range_only;test_method_not_stated;measurement_axis_not_stated"}
{"manufacturer":"AdvancedPCB","product":"3210","material_family":null,"material_form":null,"dk":10.8,"dk_min":null,"dk_max":null,"dk_tolerance":null,"df":0.0027,"frequency_ghz":null,"frequency_text":"8-40 GHz (Dk table heading)","value_type":"guide_only_historical","method":"not stated","axis":"not stated","thickness_mm":null,"glass_style":null,"resin_content_pct":null,"source_id":"FB187","source_location":"p1 Rogers table","source_url":"https://www.advancedpcb.com/getattachment/23fcf2fc-0b65-4a5d-b648-56f516d4eec9/AC-AdvanedTechnologyMaterialsMatrix.pdf","notes":"Document dated 2018-08-02. Guide only; original asks reader to consult latest laminate-vendor datasheet. Different Dk/Df frequencies retained.","laminate_manufacturer":"Rogers","df_frequency_ghz":10,"record_kind":"historical_fabricator_material_guide","frequency_min_ghz":8,"frequency_max_ghz":40,"simulation_ready":false,"record_id":"PCB057182","collection_group":"fab","source_collection_record_id":"FABR030367","source_file":"originals/AdvancedPCB/AdvancedPCB__종합카탈로그_AC-AdvanedTechnologyMaterialsMatrix__기술자료__FB187.pdf","dataset_role":"fabricator_published_parameter","dk_input_status":"scalar_without_point_frequency","review_flags":"frequency_range_only;test_method_not_stated;measurement_axis_not_stated"}
{"manufacturer":"AdvancedPCB","product":"4003C","material_family":null,"material_form":null,"dk":3.55,"dk_min":null,"dk_max":null,"dk_tolerance":null,"df":0.0027,"frequency_ghz":null,"frequency_text":"8-40 GHz (Dk table heading)","value_type":"guide_only_historical","method":"not stated","axis":"not stated","thickness_mm":null,"glass_style":null,"resin_content_pct":null,"source_id":"FB187","source_location":"p1 Rogers table","source_url":"https://www.advancedpcb.com/getattachment/23fcf2fc-0b65-4a5d-b648-56f516d4eec9/AC-AdvanedTechnologyMaterialsMatrix.pdf","notes":"Document dated 2018-08-02. Guide only; original asks reader to consult latest laminate-vendor datasheet. Different Dk/Df frequencies retained.","laminate_manufacturer":"Rogers","df_frequency_ghz":10,"record_kind":"historical_fabricator_material_guide","frequency_min_ghz":8,"frequency_max_ghz":40,"simulation_ready":false,"record_id":"PCB057183","collection_group":"fab","source_collection_record_id":"FABR030368","source_file":"originals/AdvancedPCB/AdvancedPCB__종합카탈로그_AC-AdvanedTechnologyMaterialsMatrix__기술자료__FB187.pdf","dataset_role":"fabricator_published_parameter","dk_input_status":"scalar_without_point_frequency","review_flags":"frequency_range_only;test_method_not_stated;measurement_axis_not_stated"}
{"manufacturer":"AdvancedPCB","product":"4350B","material_family":null,"material_form":null,"dk":3.66,"dk_min":null,"dk_max":null,"dk_tolerance":null,"df":0.0037,"frequency_ghz":null,"frequency_text":"8-40 GHz (Dk table heading)","value_type":"guide_only_historical","method":"not stated","axis":"not stated","thickness_mm":null,"glass_style":null,"resin_content_pct":null,"source_id":"FB187","source_location":"p1 Rogers table","source_url":"https://www.advancedpcb.com/getattachment/23fcf2fc-0b65-4a5d-b648-56f516d4eec9/AC-AdvanedTechnologyMaterialsMatrix.pdf","notes":"Document dated 2018-08-02. Guide only; original asks reader to consult latest laminate-vendor datasheet. Different Dk/Df frequencies retained.","laminate_manufacturer":"Rogers","df_frequency_ghz":10,"record_kind":"historical_fabricator_material_guide","frequency_min_ghz":8,"frequency_max_ghz":40,"simulation_ready":false,"record_id":"PCB057184","collection_group":"fab","source_collection_record_id":"FABR030369","source_file":"originals/AdvancedPCB/AdvancedPCB__종합카탈로그_AC-AdvanedTechnologyMaterialsMatrix__기술자료__FB187.pdf","dataset_role":"fabricator_published_parameter","dk_input_status":"scalar_without_point_frequency","review_flags":"frequency_range_only;test_method_not_stated;measurement_axis_not_stated"}
{"manufacturer":"AdvancedPCB","product":"4450B","material_family":null,"material_form":null,"dk":3.3,"dk_min":null,"dk_max":null,"dk_tolerance":0.05,"df":0.004,"frequency_ghz":10,"frequency_text":"10 GHz","value_type":"guide_only_historical","method":"not stated","axis":"not stated","thickness_mm":null,"glass_style":null,"resin_content_pct":null,"source_id":"FB187","source_location":"p1 Rogers table","source_url":"https://www.advancedpcb.com/getattachment/23fcf2fc-0b65-4a5d-b648-56f516d4eec9/AC-AdvanedTechnologyMaterialsMatrix.pdf","notes":"Document dated 2018-08-02. Guide only; original asks reader to consult latest laminate-vendor datasheet. Different Dk/Df frequencies retained.","laminate_manufacturer":"Rogers","df_frequency_ghz":10,"record_kind":"historical_fabricator_material_guide","simulation_ready":false,"record_id":"PCB057185","collection_group":"fab","source_collection_record_id":"FABR030370","source_file":"originals/AdvancedPCB/AdvancedPCB__종합카탈로그_AC-AdvanedTechnologyMaterialsMatrix__기술자료__FB187.pdf","dataset_role":"fabricator_published_parameter","dk_input_status":"scalar_with_frequency","review_flags":"test_method_not_stated;measurement_axis_not_stated"}
{"manufacturer":"AdvancedPCB","product":"TLC","material_family":null,"material_form":null,"dk":3.2,"dk_min":null,"dk_max":null,"dk_tolerance":null,"df":0.003,"frequency_ghz":10,"frequency_text":"10 GHz","value_type":"guide_only_historical","method":"not stated","axis":"not stated","thickness_mm":null,"glass_style":null,"resin_content_pct":null,"source_id":"FB187","source_location":"p2 Taconic table","source_url":"https://www.advancedpcb.com/getattachment/23fcf2fc-0b65-4a5d-b648-56f516d4eec9/AC-AdvanedTechnologyMaterialsMatrix.pdf","notes":"Document dated 2018-08-02. Guide only; original asks reader to consult latest laminate-vendor datasheet. Different Dk/Df frequencies retained.","laminate_manufacturer":"Taconic","df_frequency_ghz":10,"record_kind":"historical_fabricator_material_guide","simulation_ready":false,"record_id":"PCB057186","collection_group":"fab","source_collection_record_id":"FABR030371","source_file":"originals/AdvancedPCB/AdvancedPCB__종합카탈로그_AC-AdvanedTechnologyMaterialsMatrix__기술자료__FB187.pdf","dataset_role":"fabricator_published_parameter","dk_input_status":"scalar_with_frequency","review_flags":"test_method_not_stated;measurement_axis_not_stated"}
{"manufacturer":"AdvancedPCB","product":"TLE","material_family":null,"material_form":null,"dk":2.95,"dk_min":null,"dk_max":null,"dk_tolerance":null,"df":0.0028,"frequency_ghz":10,"frequency_text":"10 GHz","value_type":"guide_only_historical","method":"not stated","axis":"not stated","thickness_mm":null,"glass_style":null,"resin_content_pct":null,"source_id":"FB187","source_location":"p2 Taconic table","source_url":"https://www.advancedpcb.com/getattachment/23fcf2fc-0b65-4a5d-b648-56f516d4eec9/AC-AdvanedTechnologyMaterialsMatrix.pdf","notes":"Document dated 2018-08-02. Guide only; original asks reader to consult latest laminate-vendor datasheet. Different Dk/Df frequencies retained.","laminate_manufacturer":"Taconic","df_frequency_ghz":10,"record_kind":"historical_fabricator_material_guide","simulation_ready":false,"record_id":"PCB057187","collection_group":"fab","source_collection_record_id":"FABR030372","source_file":"originals/AdvancedPCB/AdvancedPCB__종합카탈로그_AC-AdvanedTechnologyMaterialsMatrix__기술자료__FB187.pdf","dataset_role":"fabricator_published_parameter","dk_input_status":"scalar_with_frequency","review_flags":"test_method_not_stated;measurement_axis_not_stated"}
{"manufacturer":"AdvancedPCB","product":"TLT","material_family":null,"material_form":null,"dk":2.5,"dk_min":null,"dk_max":null,"dk_tolerance":null,"df":0.0006,"frequency_ghz":0.001,"frequency_text":"0.001 GHz","value_type":"guide_only_historical","method":"not stated","axis":"not stated","thickness_mm":null,"glass_style":null,"resin_content_pct":null,"source_id":"FB187","source_location":"p2 Taconic table","source_url":"https://www.advancedpcb.com/getattachment/23fcf2fc-0b65-4a5d-b648-56f516d4eec9/AC-AdvanedTechnologyMaterialsMatrix.pdf","notes":"Document dated 2018-08-02. Guide only; original asks reader to consult latest laminate-vendor datasheet. Different Dk/Df frequencies retained.","laminate_manufacturer":"Taconic","df_frequency_ghz":0.001,"record_kind":"historical_fabricator_material_guide","simulation_ready":false,"record_id":"PCB057188","collection_group":"fab","source_collection_record_id":"FABR030373","source_file":"originals/AdvancedPCB/AdvancedPCB__종합카탈로그_AC-AdvanedTechnologyMaterialsMatrix__기술자료__FB187.pdf","dataset_role":"fabricator_published_parameter","dk_input_status":"scalar_with_frequency","review_flags":"test_method_not_stated;measurement_axis_not_stated"}
{"manufacturer":"AdvancedPCB","product":"TLX","material_family":null,"material_form":null,"dk":2.55,"dk_min":null,"dk_max":null,"dk_tolerance":null,"df":0.0012,"frequency_ghz":10,"frequency_text":"10 GHz","value_type":"guide_only_historical","method":"not stated","axis":"not stated","thickness_mm":null,"glass_style":null,"resin_content_pct":null,"source_id":"FB187","source_location":"p2 Taconic table","source_url":"https://www.advancedpcb.com/getattachment/23fcf2fc-0b65-4a5d-b648-56f516d4eec9/AC-AdvanedTechnologyMaterialsMatrix.pdf","notes":"Document dated 2018-08-02. Guide only; original asks reader to consult latest laminate-vendor datasheet. Different Dk/Df frequencies retained.","laminate_manufacturer":"Taconic","df_frequency_ghz":1.9,"record_kind":"historical_fabricator_material_guide","simulation_ready":false,"record_id":"PCB057189","collection_group":"fab","source_collection_record_id":"FABR030374","source_file":"originals/AdvancedPCB/AdvancedPCB__종합카탈로그_AC-AdvanedTechnologyMaterialsMatrix__기술자료__FB187.pdf","dataset_role":"fabricator_published_parameter","dk_input_status":"scalar_with_frequency","review_flags":"test_method_not_stated;measurement_axis_not_stated"}
