Repository: EIDOSDATA/TraceWave-Studio

# PCB 유전율과 적층 자료

수집/정리 기준일: 2026-11-11.

먼저 [전체 자료 안내 엑셀](Excel/00_전체_자료_안내.xlsx)을 연다. 회사별 엑셀은 `Excel/`에 있고, 원문 검색은 [HTML 안내](START_HERE_ko.html)를 사용한다.

- [자료 사용 안내](docs/자료_사용_안내.md): 폴더, 단위, 조건 선택과 내보내기.
- [자료 검토 결과](docs/자료_검토_결과.md): 확인한 범위, 오류/공백, 정리 내역.
- [TraceWave Studio 연결 설계](../../../Code/docs/pcb_material_catalog.md): 사용자 직접 입력, 소재 선택, 제조업체 적층 선택과 현재 구현의 경계.

57,340개 조건별 관측, 36개 회사와 일반 재료 참고 자료 1개 그룹, 1,756개 출처 기록을 보존했다. 새 엑셀은 전체 안내 1개와 회사/참고 자료별 37개로 총 38개다. 행 수는 고유 소재나 독립 측정 수가 아니다. 공식 자료에 값이 있어도 실제 제조 조건과 해석 대역에 맞는지 확인해야 한다.

사람이 보는 엑셀과 프로그램용 JSONL을 분리했다. 원문 PDF/HTML의 바이트는 보존하면서 파일명을 회사와 소재/용도 중심으로 바꿨다. 중복 저장한 데이터 사본은 복구 폴더로 옮겼고 관측 수치는 삭제하지 않았다.

File: 00_REF/PCB RF ANT/05_PCB_Dielectric_Data_2026/data/observations/Arlon_Electronic_Materials.jsonl
{"dk":4.25,"dk_min":null,"dk_max":null,"dk_tolerance":null,"df":0.01,"frequency_ghz":0.001,"method":"IPC-TM-650 2.5.5.3","axis":null,"thickness_mm":null,"glass_style":null,"resin_content_pct":50,"manufacturer":"Arlon Electronic Materials","product":"33N","material_family":"polyimide","material_form":"laminate","frequency_text":"1 MHz","value_type":"typical","source_id":"RF140","source_location":"PDF p.2 Typical Properties (image table; visually verified)","source_url":"https://www.arlonemd.com/wp-content/uploads/2020/04/33N.pdf","notes":"1 MHz values are not GHz measurements. Blank 1 GHz source cells remain unpopulated.","record_id":"PCB026668","collection_group":"rf","source_collection_record_id":"RFD2562","source_file":"originals/Arlon_Electronic_Materials/Arlon_Electronic_Materials__33N__데이터시트__RF140.pdf","dataset_role":"material_published_parameter","dk_input_status":"scalar_with_frequency","review_flags":"measurement_axis_not_stated"}
{"dk":4.2,"dk_min":null,"dk_max":null,"dk_tolerance":null,"df":0.01,"frequency_ghz":0.001,"method":"IPC-TM-650 2.5.5.3","axis":null,"thickness_mm":null,"glass_style":null,"resin_content_pct":50,"manufacturer":"Arlon Electronic Materials","product":"35N","material_family":"polyimide","material_form":"laminate","frequency_text":"1 MHz","value_type":"typical","source_id":"RF141","source_location":"PDF p.2 Typical Properties (image table; visually verified)","source_url":"https://www.arlonemd.com/wp-content/uploads/2023/08/35N-v1.9-1.pdf","notes":"1 MHz values are not GHz measurements. Blank 1 GHz source cells remain unpopulated.","record_id":"PCB026669","collection_group":"rf","source_collection_record_id":"RFD2563","source_file":"originals/Arlon_Electronic_Materials/Arlon_Electronic_Materials__35N__데이터시트__RF141.pdf","dataset_role":"material_published_parameter","dk_input_status":"scalar_with_frequency","review_flags":"measurement_axis_not_stated"}
{"dk":4.25,"dk_min":null,"dk_max":null,"dk_tolerance":null,"df":0.018,"frequency_ghz":0.001,"method":"IPC-TM-650 2.5.5.3","axis":null,"thickness_mm":null,"glass_style":null,"resin_content_pct":null,"manufacturer":"Arlon Electronic Materials","product":"37N","material_family":"polyimide","material_form":"prepreg","frequency_text":"1 MHz","value_type":"typical","source_id":"RF142","source_location":"PDF p.2 Typical Properties (image table; visually verified)","source_url":"https://www.arlonemd.com/wp-content/uploads/2021/11/37N.pdf","notes":"1 MHz values are not GHz measurements. Blank 1 GHz source cells remain unpopulated.","record_id":"PCB026670","collection_group":"rf","source_collection_record_id":"RFD2564","source_file":"originals/Arlon_Electronic_Materials/Arlon_Electronic_Materials__37N__데이터시트__RF142.pdf","dataset_role":"material_published_parameter","dk_input_status":"scalar_with_frequency","review_flags":"measurement_axis_not_stated"}
{"dk":4.25,"dk_min":null,"dk_max":null,"dk_tolerance":null,"df":0.01,"frequency_ghz":0.001,"method":"IPC-TM-650 2.5.5.3","axis":null,"thickness_mm":null,"glass_style":null,"resin_content_pct":null,"manufacturer":"Arlon Electronic Materials","product":"38N","material_family":"polyimide","material_form":"prepreg","frequency_text":"1 MHz","value_type":"typical","source_id":"RF143","source_location":"PDF p.2 Typical Properties (image table; visually verified)","source_url":"https://www.arlonemd.com/wp-content/uploads/2026/04/38N-v1.4.pdf","notes":"1 MHz values are not GHz measurements. Blank 1 GHz source cells remain unpopulated.","record_id":"PCB026671","collection_group":"rf","source_collection_record_id":"RFD2565","source_file":"originals/Arlon_Electronic_Materials/Arlon_Electronic_Materials__38N__데이터시트__RF143.pdf","dataset_role":"material_published_parameter","dk_input_status":"scalar_with_frequency","review_flags":"measurement_axis_not_stated"}
{"dk":null,"dk_min":4.2,"dk_max":4.6,"dk_tolerance":null,"df":0.025,"frequency_ghz":0.001,"method":"IPC-TM-650 2.5.5.3","axis":null,"thickness_mm":null,"glass_style":null,"resin_content_pct":null,"manufacturer":"Arlon Electronic Materials","product":"44N","material_family":"epoxy","material_form":"prepreg","frequency_text":"1 MHz","value_type":"typical","source_id":"RF144","source_location":"PDF p.2 Typical Properties (image table; visually verified)","source_url":"https://www.arlonemd.com/wp-content/uploads/2020/04/44N.pdf","notes":"1 MHz values are not GHz measurements. Blank 1 GHz source cells remain unpopulated.","record_id":"PCB026672","collection_group":"rf","source_collection_record_id":"RFD2566","source_file":"originals/Arlon_Electronic_Materials/Arlon_Electronic_Materials__44N__데이터시트__RF144.pdf","dataset_role":"material_published_parameter","dk_input_status":"range_limit_or_choices_only","review_flags":"measurement_axis_not_stated;no_single_nominal_dk"}
{"dk":null,"dk_min":4.2,"dk_max":4.6,"dk_tolerance":null,"df":0.025,"frequency_ghz":0.001,"method":"IPC-TM-650 2.5.5.3","axis":null,"thickness_mm":null,"glass_style":null,"resin_content_pct":null,"manufacturer":"Arlon Electronic Materials","product":"45N","material_family":"epoxy","material_form":"prepreg","frequency_text":"1 MHz","value_type":"typical","source_id":"RF145","source_location":"PDF p.2 Typical Properties (image table; visually verified)","source_url":"https://www.arlonemd.com/wp-content/uploads/2020/04/45N.pdf","notes":"1 MHz values are not GHz measurements. Blank 1 GHz source cells remain unpopulated.","record_id":"PCB026673","collection_group":"rf","source_collection_record_id":"RFD2567","source_file":"originals/Arlon_Electronic_Materials/Arlon_Electronic_Materials__45N__데이터시트__RF145.pdf","dataset_role":"material_published_parameter","dk_input_status":"range_limit_or_choices_only","review_flags":"measurement_axis_not_stated;no_single_nominal_dk"}
{"dk":3.9,"dk_min":null,"dk_max":null,"dk_tolerance":null,"df":0.016,"frequency_ghz":0.001,"method":"IPC-TM-650 2.5.5.3","axis":null,"thickness_mm":null,"glass_style":null,"resin_content_pct":null,"manufacturer":"Arlon Electronic Materials","product":"45NK","material_family":"epoxy / woven aramid","material_form":"laminate / prepreg","frequency_text":"1 MHz","value_type":"typical","source_id":"RF146","source_location":"PDF p.2 Typical Properties (image table; visually verified)","source_url":"https://www.arlonemd.com/wp-content/uploads/2020/04/45NK.pdf","notes":"1 MHz values are not GHz measurements. Blank 1 GHz source cells remain unpopulated.","record_id":"PCB026674","collection_group":"rf","source_collection_record_id":"RFD2568","source_file":"originals/Arlon_Electronic_Materials/Arlon_Electronic_Materials__45NK__데이터시트__RF146.pdf","dataset_role":"material_published_parameter","dk_input_status":"scalar_with_frequency","review_flags":"measurement_axis_not_stated"}
{"dk":4.3,"dk_min":null,"dk_max":null,"dk_tolerance":null,"df":0.02,"frequency_ghz":0.001,"method":"IPC-TM-650 2.5.5.3","axis":null,"thickness_mm":null,"glass_style":null,"resin_content_pct":null,"manufacturer":"Arlon Electronic Materials","product":"47N","material_family":"epoxy","material_form":"prepreg","frequency_text":"1 MHz","value_type":"typical","source_id":"RF147","source_location":"PDF p.2 Typical Properties (image table; visually verified)","source_url":"https://www.arlonemd.com/wp-content/uploads/2020/04/47N.pdf","notes":"1 MHz values are not GHz measurements. Blank 1 GHz source cells remain unpopulated.","record_id":"PCB026675","collection_group":"rf","source_collection_record_id":"RFD2569","source_file":"originals/Arlon_Electronic_Materials/Arlon_Electronic_Materials__47N__데이터시트__RF147.pdf","dataset_role":"material_published_parameter","dk_input_status":"scalar_with_frequency","review_flags":"measurement_axis_not_stated"}
{"dk":4.3,"dk_min":null,"dk_max":null,"dk_tolerance":null,"df":0.022,"frequency_ghz":0.001,"method":"IPC-TM-650 2.5.5.3","axis":null,"thickness_mm":null,"glass_style":null,"resin_content_pct":null,"manufacturer":"Arlon Electronic Materials","product":"49N","material_family":"epoxy","material_form":"prepreg","frequency_text":"1 MHz","value_type":"typical","source_id":"RF148","source_location":"PDF p.2 Typical Properties (image table; visually verified)","source_url":"https://www.arlonemd.com/wp-content/uploads/2023/08/49N-v1.8.pdf","notes":"1 MHz values are not GHz measurements. Blank 1 GHz source cells remain unpopulated.","record_id":"PCB026676","collection_group":"rf","source_collection_record_id":"RFD2570","source_file":"originals/Arlon_Electronic_Materials/Arlon_Electronic_Materials__49N__데이터시트__RF148.pdf","dataset_role":"material_published_parameter","dk_input_status":"scalar_with_frequency","review_flags":"measurement_axis_not_stated"}
{"dk":4.2,"dk_min":null,"dk_max":null,"dk_tolerance":null,"df":0.02,"frequency_ghz":0.001,"method":"IPC-TM-650 2.5.5.3","axis":null,"thickness_mm":null,"glass_style":null,"resin_content_pct":null,"manufacturer":"Arlon Electronic Materials","product":"51N","material_family":"epoxy","material_form":"laminate / prepreg","frequency_text":"1 MHz","value_type":"typical","source_id":"RF149","source_location":"PDF p.2 Typical Properties (image table; visually verified)","source_url":"https://www.arlonemd.com/wp-content/uploads/2025/11/51N-v1.6.pdf","notes":"1 MHz values are not GHz measurements. Blank 1 GHz source cells remain unpopulated.","record_id":"PCB026677","collection_group":"rf","source_collection_record_id":"RFD2571","source_file":"originals/Arlon_Electronic_Materials/Arlon_Electronic_Materials__51N__데이터시트__RF149.pdf","dataset_role":"material_published_parameter","dk_input_status":"scalar_with_frequency","review_flags":"measurement_axis_not_stated"}
{"dk":3.8,"dk_min":null,"dk_max":null,"dk_tolerance":null,"df":0.015,"frequency_ghz":0.001,"method":"IPC-TM-650 2.5.5.3","axis":null,"thickness_mm":null,"glass_style":null,"resin_content_pct":null,"manufacturer":"Arlon Electronic Materials","product":"55NT","material_family":"epoxy / nonwoven aramid","material_form":"laminate / prepreg","frequency_text":"1 MHz","value_type":"typical","source_id":"RF150","source_location":"PDF p.2 Typical Properties (image table; visually verified)","source_url":"https://www.arlonemd.com/wp-content/uploads/2020/04/55NT.pdf","notes":"1 MHz values are not GHz measurements. Blank 1 GHz source cells remain unpopulated.","record_id":"PCB026678","collection_group":"rf","source_collection_record_id":"RFD2572","source_file":"originals/Arlon_Electronic_Materials/Arlon_Electronic_Materials__55NT__데이터시트__RF150.pdf","dataset_role":"material_published_parameter","dk_input_status":"scalar_with_frequency","review_flags":"measurement_axis_not_stated"}
{"dk":4.2,"dk_min":null,"dk_max":null,"dk_tolerance":null,"df":0.01,"frequency_ghz":0.001,"method":"IPC-TM-650 2.5.5.3","axis":null,"thickness_mm":null,"glass_style":null,"resin_content_pct":75,"manufacturer":"Arlon Electronic Materials","product":"84N","material_family":"polyimide","material_form":"prepreg","frequency_text":"1 MHz","value_type":"typical","source_id":"RF151","source_location":"PDF p.2 Typical Properties (image table; visually verified)","source_url":"https://www.arlonemd.com/wp-content/uploads/2020/04/84N-1.pdf","notes":"1 MHz values are not GHz measurements. Blank 1 GHz source cells remain unpopulated.","record_id":"PCB026679","collection_group":"rf","source_collection_record_id":"RFD2573","source_file":"originals/Arlon_Electronic_Materials/Arlon_Electronic_Materials__84N__데이터시트__RF151.pdf","dataset_role":"material_published_parameter","dk_input_status":"scalar_with_frequency","review_flags":"measurement_axis_not_stated"}
{"dk":4.2,"dk_min":null,"dk_max":null,"dk_tolerance":null,"df":0.009,"frequency_ghz":0.001,"method":"IPC-TM-650 2.5.5.9 (as printed)","axis":null,"thickness_mm":null,"glass_style":null,"resin_content_pct":54,"manufacturer":"Arlon Electronic Materials","product":"85HP","material_family":"polyimide","material_form":"laminate / prepreg","frequency_text":"1 MHz","value_type":"typical","source_id":"RF152","source_location":"PDF p.2 Typical Properties (image table; visually verified)","source_url":"https://www.arlonemd.com/wp-content/uploads/2021/06/85HP-v1.3..pdf","notes":"1 MHz values are not GHz measurements. Blank 1 GHz source cells remain unpopulated. Table prints 2.5.5.9 despite 1 MHz label; verify with Arlon.","record_id":"PCB026680","collection_group":"rf","source_collection_record_id":"RFD2574","source_file":"originals/Arlon_Electronic_Materials/Arlon_Electronic_Materials__85HP__데이터시트__RF152.pdf","dataset_role":"material_published_parameter","dk_input_status":"scalar_with_frequency","review_flags":"measurement_axis_not_stated"}
{"dk":4.2,"dk_min":null,"dk_max":null,"dk_tolerance":null,"df":0.01,"frequency_ghz":0.001,"method":"IPC-TM-650 2.5.5.3","axis":null,"thickness_mm":null,"glass_style":null,"resin_content_pct":null,"manufacturer":"Arlon Electronic Materials","product":"85N","material_family":"polyimide","material_form":"laminate / prepreg","frequency_text":"1 MHz","value_type":"typical","source_id":"RF153","source_location":"PDF p.2 Typical Properties (image table; visually verified)","source_url":"https://www.arlonemd.com/wp-content/uploads/2025/02/85N-v1.7.pdf","notes":"1 MHz values are not GHz measurements. Blank 1 GHz source cells remain unpopulated.","record_id":"PCB026681","collection_group":"rf","source_collection_record_id":"RFD2575","source_file":"originals/Arlon_Electronic_Materials/Arlon_Electronic_Materials__85N__데이터시트__RF153.pdf","dataset_role":"material_published_parameter","dk_input_status":"scalar_with_frequency","review_flags":"measurement_axis_not_stated"}
{"dk":3.8,"dk_min":null,"dk_max":null,"dk_tolerance":null,"df":0.009,"frequency_ghz":0.001,"method":"IPC-TM-650 2.5.5.3","axis":null,"thickness_mm":null,"glass_style":null,"resin_content_pct":80,"manufacturer":"Arlon Electronic Materials","product":"84HP","material_family":"polyimide","material_form":"prepreg","frequency_text":"1 MHz","value_type":"typical","source_id":"RF154","source_location":"PDF p.2 Typical Properties (image table; visually verified)","source_url":"https://www.arlonemd.com/wp-content/uploads/2021/06/84HP-v1.4...pdf","notes":"1 MHz values are not GHz measurements. Blank 1 GHz source cells remain unpopulated.","record_id":"PCB026682","collection_group":"rf","source_collection_record_id":"RFD2576","source_file":"originals/Arlon_Electronic_Materials/Arlon_Electronic_Materials__84HP__데이터시트__RF154.pdf","dataset_role":"material_published_parameter","dk_input_status":"scalar_with_frequency","review_flags":"measurement_axis_not_stated"}
{"dk":3.6,"dk_min":null,"dk_max":null,"dk_tolerance":null,"df":0.014,"frequency_ghz":0.001,"method":"IPC-TM-650 2.5.5.3","axis":null,"thickness_mm":null,"glass_style":null,"resin_content_pct":null,"manufacturer":"Arlon Electronic Materials","product":"85NT","material_family":"polyimide / nonwoven aramid","material_form":"laminate / prepreg","frequency_text":"1 MHz","value_type":"typical","source_id":"RF156","source_location":"PDF p.2 Typical Properties (image table; visually verified)","source_url":"https://www.arlonemd.com/wp-content/uploads/2020/04/85NT.pdf","notes":"1 MHz values are not GHz measurements. Blank 1 GHz source cells remain unpopulated.","record_id":"PCB026683","collection_group":"rf","source_collection_record_id":"RFD2577","source_file":"originals/Arlon_Electronic_Materials/Arlon_Electronic_Materials__85NT__데이터시트__RF156.pdf","dataset_role":"material_published_parameter","dk_input_status":"scalar_with_frequency","review_flags":"measurement_axis_not_stated"}
{"dk":4.1,"dk_min":null,"dk_max":null,"dk_tolerance":null,"df":null,"frequency_ghz":1,"method":"IPC-TM-650 2.5.5.9","axis":null,"thickness_mm":null,"glass_style":null,"resin_content_pct":50,"manufacturer":"Arlon Electronic Materials","product":"33N","material_family":"polyimide","material_form":"laminate / prepreg","frequency_text":"1 GHz","value_type":"typical","source_id":"RF140","source_location":"PDF p.2 Typical Properties (image table; visually verified)","source_url":"https://www.arlonemd.com/wp-content/uploads/2020/04/33N.pdf","notes":"Source N/A dissipation factor is left null.","record_id":"PCB026684","collection_group":"rf","source_collection_record_id":"RFD2578","source_file":"originals/Arlon_Electronic_Materials/Arlon_Electronic_Materials__33N__데이터시트__RF140.pdf","dataset_role":"material_published_parameter","dk_input_status":"scalar_with_frequency","review_flags":"measurement_axis_not_stated"}
{"dk":4.0,"dk_min":null,"dk_max":null,"dk_tolerance":null,"df":null,"frequency_ghz":1,"method":"IPC-TM-650 2.5.5.9","axis":null,"thickness_mm":null,"glass_style":null,"resin_content_pct":50,"manufacturer":"Arlon Electronic Materials","product":"35N","material_family":"polyimide","material_form":"laminate / prepreg","frequency_text":"1 GHz","value_type":"typical","source_id":"RF141","source_location":"PDF p.2 Typical Properties (image table; visually verified)","source_url":"https://www.arlonemd.com/wp-content/uploads/2023/08/35N-v1.9-1.pdf","notes":"Source N/A dissipation factor is left null.","record_id":"PCB026685","collection_group":"rf","source_collection_record_id":"RFD2579","source_file":"originals/Arlon_Electronic_Materials/Arlon_Electronic_Materials__35N__데이터시트__RF141.pdf","dataset_role":"material_published_parameter","dk_input_status":"scalar_with_frequency","review_flags":"measurement_axis_not_stated"}
{"dk":4.1,"dk_min":null,"dk_max":null,"dk_tolerance":null,"df":0.02,"frequency_ghz":1,"method":"IPC-TM-650 2.5.5.9","axis":null,"thickness_mm":null,"glass_style":null,"resin_content_pct":null,"manufacturer":"Arlon Electronic Materials","product":"51N","material_family":"epoxy","material_form":"laminate / prepreg","frequency_text":"1 GHz","value_type":"typical","source_id":"RF149","source_location":"PDF p.2 Typical Properties (image table; visually verified)","source_url":"https://www.arlonemd.com/wp-content/uploads/2025/11/51N-v1.6.pdf","notes":"Source N/A dissipation factor is left null.","record_id":"PCB026686","collection_group":"rf","source_collection_record_id":"RFD2580","source_file":"originals/Arlon_Electronic_Materials/Arlon_Electronic_Materials__51N__데이터시트__RF149.pdf","dataset_role":"material_published_parameter","dk_input_status":"scalar_with_frequency","review_flags":"measurement_axis_not_stated"}
{"dk":4.0,"dk_min":null,"dk_max":null,"dk_tolerance":null,"df":null,"frequency_ghz":1,"method":"IPC-TM-650 2.5.5.9","axis":null,"thickness_mm":null,"glass_style":null,"resin_content_pct":75,"manufacturer":"Arlon Electronic Materials","product":"84N","material_family":"polyimide","material_form":"prepreg","frequency_text":"1 GHz","value_type":"typical","source_id":"RF151","source_location":"PDF p.2 Typical Properties (image table; visually verified)","source_url":"https://www.arlonemd.com/wp-content/uploads/2020/04/84N-1.pdf","notes":"Source N/A dissipation factor is left null.","record_id":"PCB026687","collection_group":"rf","source_collection_record_id":"RFD2581","source_file":"originals/Arlon_Electronic_Materials/Arlon_Electronic_Materials__84N__데이터시트__RF151.pdf","dataset_role":"material_published_parameter","dk_input_status":"scalar_with_frequency","review_flags":"measurement_axis_not_stated"}
{"dk":4.0,"dk_min":null,"dk_max":null,"dk_tolerance":null,"df":null,"frequency_ghz":1,"method":"IPC-TM-650 2.5.5.9","axis":null,"thickness_mm":null,"glass_style":null,"resin_content_pct":null,"manufacturer":"Arlon Electronic Materials","product":"85N","material_family":"polyimide","material_form":"laminate / prepreg","frequency_text":"1 GHz","value_type":"typical","source_id":"RF153","source_location":"PDF p.2 Typical Properties (image table; visually verified)","source_url":"https://www.arlonemd.com/wp-content/uploads/2025/02/85N-v1.7.pdf","notes":"Source N/A dissipation factor is left null.","record_id":"PCB026688","collection_group":"rf","source_collection_record_id":"RFD2582","source_file":"originals/Arlon_Electronic_Materials/Arlon_Electronic_Materials__85N__데이터시트__RF153.pdf","dataset_role":"material_published_parameter","dk_input_status":"scalar_with_frequency","review_flags":"measurement_axis_not_stated"}
{"dk":3.5,"dk_min":null,"dk_max":null,"dk_tolerance":null,"df":0.005,"frequency_ghz":1,"method":"IPC-TM-2.5.5.9 (as printed)","axis":null,"thickness_mm":null,"glass_style":null,"resin_content_pct":70,"manufacturer":"Arlon Electronic Materials","product":"86HP","material_family":"polyimide","material_form":"laminate / prepreg","frequency_text":"1 GHz","value_type":"typical","source_id":"RF155","source_location":"PDF p.2 Typical Properties (image table; visually verified)","source_url":"https://www.arlonemd.com/wp-content/uploads/2026/06/86HP-v-1.6.pdf","notes":"1 GHz uses 70% resin; 5/10 GHz use 57% resin. These points are not a dispersion sweep at one construction.","record_id":"PCB026689","collection_group":"rf","source_collection_record_id":"RFD2583","source_file":"originals/Arlon_Electronic_Materials/Arlon_Electronic_Materials__86HP__데이터시트__RF155.pdf","dataset_role":"material_published_parameter","dk_input_status":"scalar_with_frequency","review_flags":"measurement_axis_not_stated"}
{"dk":3.7,"dk_min":null,"dk_max":null,"dk_tolerance":null,"df":0.007,"frequency_ghz":5,"method":"IPC-TM-2.5.5.9 (as printed)","axis":null,"thickness_mm":null,"glass_style":null,"resin_content_pct":57,"manufacturer":"Arlon Electronic Materials","product":"86HP","material_family":"polyimide","material_form":"laminate / prepreg","frequency_text":"5 GHz","value_type":"typical","source_id":"RF155","source_location":"PDF p.2 Typical Properties (image table; visually verified)","source_url":"https://www.arlonemd.com/wp-content/uploads/2026/06/86HP-v-1.6.pdf","notes":"1 GHz uses 70% resin; 5/10 GHz use 57% resin. These points are not a dispersion sweep at one construction.","record_id":"PCB026690","collection_group":"rf","source_collection_record_id":"RFD2584","source_file":"originals/Arlon_Electronic_Materials/Arlon_Electronic_Materials__86HP__데이터시트__RF155.pdf","dataset_role":"material_published_parameter","dk_input_status":"scalar_with_frequency","review_flags":"measurement_axis_not_stated"}
{"dk":3.7,"dk_min":null,"dk_max":null,"dk_tolerance":null,"df":0.007,"frequency_ghz":10,"method":"IPC-TM-2.5.5.9 (as printed)","axis":null,"thickness_mm":null,"glass_style":null,"resin_content_pct":57,"manufacturer":"Arlon Electronic Materials","product":"86HP","material_family":"polyimide","material_form":"laminate / prepreg","frequency_text":"10 GHz","value_type":"typical","source_id":"RF155","source_location":"PDF p.2 Typical Properties (image table; visually verified)","source_url":"https://www.arlonemd.com/wp-content/uploads/2026/06/86HP-v-1.6.pdf","notes":"1 GHz uses 70% resin; 5/10 GHz use 57% resin. These points are not a dispersion sweep at one construction.","record_id":"PCB026691","collection_group":"rf","source_collection_record_id":"RFD2585","source_file":"originals/Arlon_Electronic_Materials/Arlon_Electronic_Materials__86HP__데이터시트__RF155.pdf","dataset_role":"material_published_parameter","dk_input_status":"scalar_with_frequency","review_flags":"measurement_axis_not_stated"}

File: 00_REF/PCB RF ANT/05_PCB_Dielectric_Data_2026/data/observations/CircuitHub.jsonl
{"manufacturer":"CircuitHub","product":"Kingboard KB6050 prepreg 7628","material_family":"FR4","material_form":"prepreg","dk":4.4,"dk_min":null,"dk_max":null,"dk_tolerance":null,"df":null,"frequency_ghz":null,"frequency_text":"not stated","value_type":"fabricator_summary_unspecified_typical_or_limit","method":"not stated","axis":"not stated","thickness_mm":null,"glass_style":"7628","resin_content_pct":null,"source_id":"FB057","source_location":"Dielectric constants by prepreg type","source_url":"https://www.circuithub.com/capabilities/pcb-stackups","notes":"Frequency and resin content not stated; use actual quoted stackup thickness.","laminate_manufacturer":"Kingboard","record_kind":"fabricator_prepreg_parameter","simulation_ready":false,"record_id":"PCB057145","collection_group":"fab","source_collection_record_id":"FABR030330","source_file":"originals/CircuitHub/CircuitHub__종합카탈로그_PCB_stackups__적층구조__FB057.html","dataset_role":"fabricator_published_parameter","dk_input_status":"scalar_without_point_frequency","review_flags":"frequency_not_numeric_or_not_stated;test_method_not_stated;measurement_axis_not_stated"}
{"manufacturer":"CircuitHub","product":"Kingboard KB6050 prepreg 3313","material_family":"FR4","material_form":"prepreg","dk":4.1,"dk_min":null,"dk_max":null,"dk_tolerance":null,"df":null,"frequency_ghz":null,"frequency_text":"not stated","value_type":"fabricator_summary_unspecified_typical_or_limit","method":"not stated","axis":"not stated","thickness_mm":null,"glass_style":"3313","resin_content_pct":null,"source_id":"FB057","source_location":"Dielectric constants by prepreg type","source_url":"https://www.circuithub.com/capabilities/pcb-stackups","notes":"Frequency and resin content not stated; use actual quoted stackup thickness.","laminate_manufacturer":"Kingboard","record_kind":"fabricator_prepreg_parameter","simulation_ready":false,"record_id":"PCB057146","collection_group":"fab","source_collection_record_id":"FABR030331","source_file":"originals/CircuitHub/CircuitHub__종합카탈로그_PCB_stackups__적층구조__FB057.html","dataset_role":"fabricator_published_parameter","dk_input_status":"scalar_without_point_frequency","review_flags":"frequency_not_numeric_or_not_stated;test_method_not_stated;measurement_axis_not_stated"}
{"manufacturer":"CircuitHub","product":"Kingboard KB6050 prepreg 1080","material_family":"FR4","material_form":"prepreg","dk":3.9,"dk_min":null,"dk_max":null,"dk_tolerance":null,"df":null,"frequency_ghz":null,"frequency_text":"not stated","value_type":"fabricator_summary_unspecified_typical_or_limit","method":"not stated","axis":"not stated","thickness_mm":null,"glass_style":"1080","resin_content_pct":null,"source_id":"FB057","source_location":"Dielectric constants by prepreg type","source_url":"https://www.circuithub.com/capabilities/pcb-stackups","notes":"Frequency and resin content not stated; use actual quoted stackup thickness.","laminate_manufacturer":"Kingboard","record_kind":"fabricator_prepreg_parameter","simulation_ready":false,"record_id":"PCB057147","collection_group":"fab","source_collection_record_id":"FABR030332","source_file":"originals/CircuitHub/CircuitHub__종합카탈로그_PCB_stackups__적층구조__FB057.html","dataset_role":"fabricator_published_parameter","dk_input_status":"scalar_without_point_frequency","review_flags":"frequency_not_numeric_or_not_stated;test_method_not_stated;measurement_axis_not_stated"}
{"manufacturer":"CircuitHub","product":"Kingboard KB6050 prepreg 2116","material_family":"FR4","material_form":"prepreg","dk":4.2,"dk_min":null,"dk_max":null,"dk_tolerance":null,"df":null,"frequency_ghz":null,"frequency_text":"not stated","value_type":"fabricator_summary_unspecified_typical_or_limit","method":"not stated","axis":"not stated","thickness_mm":null,"glass_style":"2116","resin_content_pct":null,"source_id":"FB057","source_location":"Dielectric constants by prepreg type","source_url":"https://www.circuithub.com/capabilities/pcb-stackups","notes":"Frequency and resin content not stated; use actual quoted stackup thickness.","laminate_manufacturer":"Kingboard","record_kind":"fabricator_prepreg_parameter","simulation_ready":false,"record_id":"PCB057148","collection_group":"fab","source_collection_record_id":"FABR030333","source_file":"originals/CircuitHub/CircuitHub__종합카탈로그_PCB_stackups__적층구조__FB057.html","dataset_role":"fabricator_published_parameter","dk_input_status":"scalar_without_point_frequency","review_flags":"frequency_not_numeric_or_not_stated;test_method_not_stated;measurement_axis_not_stated"}

File: 00_REF/PCB RF ANT/05_PCB_Dielectric_Data_2026/data/observations/Epec.jsonl (part 1 of 2)
{"manufacturer":"Epec","product":"185HR","material_family":"FR4","material_form":null,"dk":4.01,"dk_min":null,"dk_max":null,"dk_tolerance":null,"df":0.0158,"frequency_ghz":0.001,"frequency_text":"1 MHz (table header)","value_type":"fabricator_summary_unspecified_typical_or_limit","method":"not stated","axis":"not stated","thickness_mm":null,"glass_style":null,"resin_content_pct":null,"source_id":"FB059","source_location":"Isola table 1 row 2; 1 MHz (table header)","source_url":"https://www.epectec.com/pcb/laminate-material.html","notes":"Frequency copied from comparison-table header, not independently validated against datasheet. Values may be typical or limits; source does not distinguish. ","laminate_manufacturer":"Isola","df_frequency_ghz":0.001,"quality_flags":["summary_table_not_construction_specific"],"dk_text":"4.01","df_text":"0.0158","record_kind":"fabricator_material_summary","simulation_ready":false,"record_id":"PCB057032","collection_group":"fab","source_collection_record_id":"FABR030217","source_file":"originals/Epec/Epec__종합카탈로그_Laminate_material_information__제품_기술안내__FB059.html","dataset_role":"fabricator_published_parameter","dk_input_status":"scalar_with_frequency","review_flags":"test_method_not_stated;measurement_axis_not_stated;source_specific_quality_flags"}
{"manufacturer":"Epec","product":"185HR","material_family":"FR4","material_form":null,"dk":4.01,"dk_min":null,"dk_max":null,"dk_tolerance":null,"df":0.0192,"frequency_ghz":1,"frequency_text":"1 GHz (table header)","value_type":"fabricator_summary_unspecified_typical_or_limit","method":"not stated","axis":"not stated","thickness_mm":null,"glass_style":null,"resin_content_pct":null,"source_id":"FB059","source_location":"Isola table 1 row 2; 1 GHz (table header)","source_url":"https://www.epectec.com/pcb/laminate-material.html","notes":"Frequency copied from comparison-table header, not independently validated against datasheet. Values may be typical or limits; source does not distinguish. ","laminate_manufacturer":"Isola","df_frequency_ghz":1,"quality_flags":["summary_table_not_construction_specific"],"dk_text":"4.01","df_text":"0.0192","record_kind":"fabricator_material_summary","simulation_ready":false,"record_id":"PCB057033","collection_group":"fab","source_collection_record_id":"FABR030218","source_file":"originals/Epec/Epec__종합카탈로그_Laminate_material_information__제품_기술안내__FB059.html","dataset_role":"fabricator_published_parameter","dk_input_status":"scalar_with_frequency","review_flags":"test_method_not_stated;measurement_axis_not_stated;source_specific_quality_flags"}
{"manufacturer":"Epec","product":"ED130UV","material_family":"FR4","material_form":null,"dk":4.7,"dk_min":null,"dk_max":null,"dk_tolerance":null,"df":0.02,"frequency_ghz":0.001,"frequency_text":"1 MHz (table header)","value_type":"fabricator_summary_unspecified_typical_or_limit","method":"not stated","axis":"not stated","thickness_mm":null,"glass_style":null,"resin_content_pct":null,"source_id":"FB059","source_location":"Isola table 1 row 3; 1 MHz (table header)","source_url":"https://www.epectec.com/pcb/laminate-material.html","notes":"Frequency copied from comparison-table header, not independently validated against datasheet. Values may be typical or limits; source does not distinguish. ","laminate_manufacturer":"Isola","df_frequency_ghz":0.001,"quality_flags":["summary_table_not_construction_specific"],"dk_text":"4.7","df_text":"0.02","record_kind":"fabricator_material_summary","simulation_ready":false,"record_id":"PCB057034","collection_group":"fab","source_collection_record_id":"FABR030219","source_file":"originals/Epec/Epec__종합카탈로그_Laminate_material_information__제품_기술안내__FB059.html","dataset_role":"fabricator_published_parameter","dk_input_status":"scalar_with_frequency","review_flags":"test_method_not_stated;measurement_axis_not_stated;source_specific_quality_flags"}
{"manufacturer":"Epec","product":"ED130UV","material_family":"FR4","material_form":null,"dk":4.34,"dk_min":null,"dk_max":null,"dk_tolerance":null,"df":0.016,"frequency_ghz":1,"frequency_text":"1 GHz (table header)","value_type":"fabricator_summary_unspecified_typical_or_limit","method":"not stated","axis":"not stated","thickness_mm":null,"glass_style":null,"resin_content_pct":null,"source_id":"FB059","source_location":"Isola table 1 row 3; 1 GHz (table header)","source_url":"https://www.epectec.com/pcb/laminate-material.html","notes":"Frequency copied from comparison-table header, not independently validated against datasheet. Values may be typical or limits; source does not distinguish. ","laminate_manufacturer":"Isola","df_frequency_ghz":1,"quality_flags":["summary_table_not_construction_specific"],"dk_text":"4.34","df_text":"0.016","record_kind":"fabricator_material_summary","simulation_ready":false,"record_id":"PCB057035","collection_group":"fab","source_collection_record_id":"FABR030220","source_file":"originals/Epec/Epec__종합카탈로그_Laminate_material_information__제품_기술안내__FB059.html","dataset_role":"fabricator_published_parameter","dk_input_status":"scalar_with_frequency","review_flags":"test_method_not_stated;measurement_axis_not_stated;source_specific_quality_flags"}
{"manufacturer":"Epec","product":"FR408","material_family":"FR4","material_form":null,"dk":3.63,"dk_min":null,"dk_max":null,"dk_tolerance":null,"df":0.013,"frequency_ghz":1,"frequency_text":"1 GHz (table header)","value_type":"fabricator_summary_unspecified_typical_or_limit","method":"not stated","axis":"not stated","thickness_mm":null,"glass_style":null,"resin_content_pct":null,"source_id":"FB059","source_location":"Isola table 1 row 5; 1 GHz (table header)","source_url":"https://www.epectec.com/pcb/laminate-material.html","notes":"Frequency copied from comparison-table header, not independently validated against datasheet. Values may be typical or limits; source does not distinguish. ","laminate_manufacturer":"Isola","df_frequency_ghz":1,"quality_flags":["summary_table_not_construction_specific"],"dk_text":"3.63","df_text":"0.013","record_kind":"fabricator_material_summary","simulation_ready":false,"record_id":"PCB057036","collection_group":"fab","source_collection_record_id":"FABR030221","source_file":"originals/Epec/Epec__종합카탈로그_Laminate_material_information__제품_기술안내__FB059.html","dataset_role":"fabricator_published_parameter","dk_input_status":"scalar_with_frequency","review_flags":"test_method_not_stated;measurement_axis_not_stated;source_specific_quality_flags"}
{"manufacturer":"Epec","product":"P95","material_family":"Polymide","material_form":null,"dk":4.4,"dk_min":null,"dk_max":null,"dk_tolerance":null,"df":0.016,"frequency_ghz":0.001,"frequency_text":"1 MHz (table header)","value_type":"fabricator_summary_unspecified_typical_or_limit","method":"not stated","axis":"not stated","thickness_mm":null,"glass_style":null,"resin_content_pct":null,"source_id":"FB059","source_location":"Isola table 1 row 6; 1 MHz (table header)","source_url":"https://www.epectec.com/pcb/laminate-material.html","notes":"Frequency copied from comparison-table header, not independently validated against datasheet. Values may be typical or limits; source does not distinguish. ","laminate_manufacturer":"Isola","df_frequency_ghz":0.001,"quality_flags":["summary_table_not_construction_specific"],"dk_text":"4.4","df_text":"0.016","record_kind":"fabricator_material_summary","simulation_ready":false,"record_id":"PCB057037","collection_group":"fab","source_collection_record_id":"FABR030222","source_file":"originals/Epec/Epec__종합카탈로그_Laminate_material_information__제품_기술안내__FB059.html","dataset_role":"fabricator_published_parameter","dk_input_status":"scalar_with_frequency","review_flags":"test_method_not_stated;measurement_axis_not_stated;source_specific_quality_flags"}
{"manufacturer":"Epec","product":"P95","material_family":"Polymide","material_form":null,"dk":4.2,"dk_min":null,"dk_max":null,"dk_tolerance":null,"df":0.014,"frequency_ghz":1,"frequency_text":"1 GHz (table header)","value_type":"fabricator_summary_unspecified_typical_or_limit","method":"not stated","axis":"not stated","thickness_mm":null,"glass_style":null,"resin_content_pct":null,"source_id":"FB059","source_location":"Isola table 1 row 6; 1 GHz (table header)","source_url":"https://www.epectec.com/pcb/laminate-material.html","notes":"Frequency copied from comparison-table header, not independently validated against datasheet. Values may be typical or limits; source does not distinguish. ","laminate_manufacturer":"Isola","df_frequency_ghz":1,"quality_flags":["summary_table_not_construction_specific"],"dk_text":"4.2","df_text":"0.014","record_kind":"fabricator_material_summary","simulation_ready":false,"record_id":"PCB057038","collection_group":"fab","source_collection_record_id":"FABR030223","source_file":"originals/Epec/Epec__종합카탈로그_Laminate_material_information__제품_기술안내__FB059.html","dataset_role":"fabricator_published_parameter","dk_input_status":"scalar_with_frequency","review_flags":"test_method_not_stated;measurement_axis_not_stated;source_specific_quality_flags"}
{"manufacturer":"Epec","product":"Polyclad 370HR","material_family":"FR4","material_form":null,"dk":4.7,"dk_min":null,"dk_max":null,"dk_tolerance":null,"df":0.016,"frequency_ghz":0.001,"frequency_text":"1 MHz (table header)","value_type":"fabricator_summary_unspecified_typical_or_limit","method":"not stated","axis":"not stated","thickness_mm":null,"glass_style":null,"resin_content_pct":null,"source_id":"FB059","source_location":"Isola table 1 row 7; 1 MHz (table header)","source_url":"https://www.epectec.com/pcb/laminate-material.html","notes":"Frequency copied from comparison-table header, not independently validated against datasheet. Values may be typical or limits; source does not distinguish. ","laminate_manufacturer":"Isola","df_frequency_ghz":0.001,"quality_flags":["summary_table_not_construction_specific"],"dk_text":"4.7","df_text":"0.016","record_kind":"fabricator_material_summary","simulation_ready":false,"record_id":"PCB057039","collection_group":"fab","source_collection_record_id":"FABR030224","source_file":"originals/Epec/Epec__종합카탈로그_Laminate_material_information__제품_기술안내__FB059.html","dataset_role":"fabricator_published_parameter","dk_input_status":"scalar_with_frequency","review_flags":"test_method_not_stated;measurement_axis_not_stated;source_specific_quality_flags"}
{"manufacturer":"Epec","product":"Polyclad 370HR","material_family":"FR4","material_form":null,"dk":4.5,"dk_min":null,"dk_max":null,"dk_tolerance":null,"df":0.017,"frequency_ghz":1,"frequency_text":"1 GHz (table header)","value_type":"fabricator_summary_unspecified_typical_or_limit","method":"not stated","axis":"not stated","thickness_mm":null,"glass_style":null,"resin_content_pct":null,"source_id":"FB059","source_location":"Isola table 1 row 7; 1 GHz (table header)","source_url":"https://www.epectec.com/pcb/laminate-material.html","notes":"Frequency copied from comparison-table header, not independently validated against datasheet. Values may be typical or limits; source does not distinguish. ","laminate_manufacturer":"Isola","df_frequency_ghz":1,"quality_flags":["summary_table_not_construction_specific"],"dk_text":"4.5","df_text":"0.017","record_kind":"fabricator_material_summary","simulation_ready":false,"record_id":"PCB057040","collection_group":"fab","source_collection_record_id":"FABR030225","source_file":"originals/Epec/Epec__종합카탈로그_Laminate_material_information__제품_기술안내__FB059.html","dataset_role":"fabricator_published_parameter","dk_input_status":"scalar_with_frequency","review_flags":"test_method_not_stated;measurement_axis_not_stated;source_specific_quality_flags"}
{"manufacturer":"Epec","product":"Getek","material_family":"PPO","material_form":null,"dk":null,"dk_min":3.6,"dk_max":4.2,"dk_tolerance":null,"df":null,"frequency_ghz":0.001,"frequency_text":"1 MHz (table header)","value_type":"fabricator_summary_unspecified_typical_or_limit","method":"not stated","axis":"not stated","thickness_mm":null,"glass_style":null,"resin_content_pct":null,"source_id":"FB059","source_location":"Isola table 1 row 8; 1 MHz (table header)","source_url":"https://www.epectec.com/pcb/laminate-material.html","notes":"Frequency copied from comparison-table header, not independently validated against datasheet. Values may be typical or limits; source does not distinguish. ","laminate_manufacturer":"Isola","df_frequency_ghz":0.001,"quality_flags":["summary_table_not_construction_specific"],"dk_text":"3.6-4.2","df_text":".010-.015","df_min":0.01,"df_max":0.015,"record_kind":"fabricator_material_summary","simulation_ready":false,"record_id":"PCB057041","collection_group":"fab","source_collection_record_id":"FABR030226","source_file":"originals/Epec/Epec__종합카탈로그_Laminate_material_information__제품_기술안내__FB059.html","dataset_role":"fabricator_published_parameter","dk_input_status":"range_limit_or_choices_only","review_flags":"test_method_not_stated;measurement_axis_not_stated;source_specific_quality_flags;no_single_nominal_dk"}
{"manufacturer":"Epec","product":"S1000","material_family":"Low CTE FR4","material_form":null,"dk":4.8,"dk_min":null,"dk_max":null,"dk_tolerance":null,"df":0.013,"frequency_ghz":0.001,"frequency_text":"1 MHz (table header)","value_type":"fabricator_summary_unspecified_typical_or_limit","method":"not stated","axis":"not stated","thickness_mm":null,"glass_style":null,"resin_content_pct":null,"source_id":"FB059","source_location":"Shengyi table 2 row 2; 1 MHz (table header)","source_url":"https://www.epectec.com/pcb/laminate-material.html","notes":"Frequency copied from comparison-table header, not independently validated against datasheet. Values may be typical or limits; source does not distinguish. ","laminate_manufacturer":"Shengyi","df_frequency_ghz":0.001,"quality_flags":["summary_table_not_construction_specific"],"dk_text":"4.8","df_text":"0.013","record_kind":"fabricator_material_summary","simulation_ready":false,"record_id":"PCB057042","collection_group":"fab","source_collection_record_id":"FABR030227","source_file":"originals/Epec/Epec__종합카탈로그_Laminate_material_information__제품_기술안내__FB059.html","dataset_role":"fabricator_published_parameter","dk_input_status":"scalar_with_frequency","review_flags":"test_method_not_stated;measurement_axis_not_stated;source_specific_quality_flags"}
{"manufacturer":"Epec","product":"S1130","material_family":"FR4","material_form":null,"dk":4.6,"dk_min":null,"dk_max":null,"dk_tolerance":null,"df":0.016,"frequency_ghz":0.001,"frequency_text":"1 MHz (table header)","value_type":"fabricator_summary_unspecified_typical_or_limit","method":"not stated","axis":"not stated","thickness_mm":null,"glass_style":null,"resin_content_pct":null,"source_id":"FB059","source_location":"Shengyi table 2 row 3; 1 MHz (table header)","source_url":"https://www.epectec.com/pcb/laminate-material.html","notes":"Frequency copied from comparison-table header, not independently validated against datasheet. Values may be typical or limits; source does not distinguish. ","laminate_manufacturer":"Shengyi","df_frequency_ghz":0.001,"quality_flags":["summary_table_not_construction_specific"],"dk_text":"4.6","df_text":"0.016","record_kind":"fabricator_material_summary","simulation_ready":false,"record_id":"PCB057043","collection_group":"fab","source_collection_record_id":"FABR030228","source_file":"originals/Epec/Epec__종합카탈로그_Laminate_material_information__제품_기술안내__FB059.html","dataset_role":"fabricator_published_parameter","dk_input_status":"scalar_with_frequency","review_flags":"test_method_not_stated;measurement_axis_not_stated;source_specific_quality_flags"}
{"manufacturer":"Epec","product":"S1141","material_family":"FR4","material_form":null,"dk":4.5,"dk_min":null,"dk_max":null,"dk_tolerance":null,"df":0.016,"frequency_ghz":0.001,"frequency_text":"1 MHz (table header)","value_type":"fabricator_summary_unspecified_typical_or_limit","method":"not stated","axis":"not stated","thickness_mm":null,"glass_style":null,"resin_content_pct":null,"source_id":"FB059","source_location":"Shengyi table 2 row 4; 1 MHz (table header)","source_url":"https://www.epectec.com/pcb/laminate-material.html","notes":"Frequency copied from comparison-table header, not independently validated against datasheet. Values may be typical or limits; source does not distinguish. ","laminate_manufacturer":"Shengyi","df_frequency_ghz":0.001,"quality_flags":["summary_table_not_construction_specific"],"dk_text":"4.5","df_text":"0.016","record_kind":"fabricator_material_summary","simulation_ready":false,"record_id":"PCB057044","collection_group":"fab","source_collection_record_id":"FABR030229","source_file":"originals/Epec/Epec__종합카탈로그_Laminate_material_information__제품_기술안내__FB059.html","dataset_role":"fabricator_published_parameter","dk_input_status":"scalar_with_frequency","review_flags":"test_method_not_stated;measurement_axis_not_stated;source_specific_quality_flags"}
{"manufacturer":"Epec","product":"S1155","material_family":"FR4/ Halogen Free","material_form":null,"dk":4.7,"dk_min":null,"dk_max":null,"dk_tolerance":null,"df":0.01,"frequency_ghz":0.001,"frequency_text":"1 MHz (table header)","value_type":"fabricator_summary_unspecified_typical_or_limit","method":"not stated","axis":"not stated","thickness_mm":null,"glass_style":null,"resin_content_pct":null,"source_id":"FB059","source_location":"Shengyi table 2 row 5; 1 MHz (table header)","source_url":"https://www.epectec.com/pcb/laminate-material.html","notes":"Frequency copied from comparison-table header, not independently validated against datasheet. Values may be typical or limits; source does not distinguish. ","laminate_manufacturer":"Shengyi","df_frequency_ghz":0.001,"quality_flags":["summary_table_not_construction_specific"],"dk_text":"4.7","df_text":"0.01","record_kind":"fabricator_material_summary","simulation_ready":false,"record_id":"PCB057045","collection_group":"fab","source_collection_record_id":"FABR030230","source_file":"originals/Epec/Epec__종합카탈로그_Laminate_material_information__제품_기술안내__FB059.html","dataset_role":"fabricator_published_parameter","dk_input_status":"scalar_with_frequency","review_flags":"test_method_not_stated;measurement_axis_not_stated;source_specific_quality_flags"}
{"manufacturer":"Epec","product":"S1165","material_family":"FR4/ Halogen Free","material_form":null,"dk":4.8,"dk_min":null,"dk_max":null,"dk_tolerance":null,"df":0.007,"frequency_ghz":0.001,"frequency_text":"1 MHz (table header)","value_type":"fabricator_summary_unspecified_typical_or_limit","method":"not stated","axis":"not stated","thickness_mm":null,"glass_style":null,"resin_content_pct":null,"source_id":"FB059","source_location":"Shengyi table 2 row 6; 1 MHz (table header)","source_url":"https://www.epectec.com/pcb/laminate-material.html","notes":"Frequency copied from comparison-table header, not independently validated against datasheet. Values may be typical or limits; source does not distinguish. ","laminate_manufacturer":"Shengyi","df_frequency_ghz":0.001,"quality_flags":["summary_table_not_construction_specific"],"dk_text":"4.8","df_text":"0.007","record_kind":"fabricator_material_summary","simulation_ready":false,"record_id":"PCB057046","collection_group":"fab","source_collection_record_id":"FABR030231","source_file":"originals/Epec/Epec__종합카탈로그_Laminate_material_information__제품_기술안내__FB059.html","dataset_role":"fabricator_published_parameter","dk_input_status":"scalar_with_frequency","review_flags":"test_method_not_stated;measurement_axis_not_stated;source_specific_quality_flags"}
{"manufacturer":"Epec","product":"S1170","material_family":"FR4","material_form":null,"dk":4.6,"dk_min":null,"dk_max":null,"dk_tolerance":null,"df":0.012,"frequency_ghz":0.001,"frequency_text":"1 MHz (table header)","value_type":"fabricator_summary_unspecified_typical_or_limit","method":"not stated","axis":"not stated","thickness_mm":null,"glass_style":null,"resin_content_pct":null,"source_id":"FB059","source_location":"Shengyi table 2 row 7; 1 MHz (table header)","source_url":"https://www.epectec.com/pcb/laminate-material.html","notes":"Frequency copied from comparison-table header, not independently validated against datasheet. Values may be typical or limits; source does not distinguish. ","laminate_manufacturer":"Shengyi","df_frequency_ghz":0.001,"quality_flags":["summary_table_not_construction_specific"],"dk_text":"4.6","df_text":"0.012","record_kind":"fabricator_material_summary","simulation_ready":false,"record_id":"PCB057047","collection_group":"fab","source_collection_record_id":"FABR030232","source_file":"originals/Epec/Epec__종합카탈로그_Laminate_material_information__제품_기술안내__FB059.html","dataset_role":"fabricator_published_parameter","dk_input_status":"scalar_with_frequency","review_flags":"test_method_not_stated;measurement_axis_not_stated;source_specific_quality_flags"}
{"manufacturer":"Epec","product":"S1440","material_family":"FR4/ UV Block","material_form":null,"dk":4.7,"dk_min":null,"dk_max":null,"dk_tolerance":null,"df":0.0015,"frequency_ghz":0.001,"frequency_text":"1 MHz (table header)","value_type":"fabricator_summary_unspecified_typical_or_limit","method":"not stated","axis":"not stated","thickness_mm":null,"glass_style":null,"resin_content_pct":null,"source_id":"FB059","source_location":"Shengyi table 2 row 8; 1 MHz (table header)","source_url":"https://www.epectec.com/pcb/laminate-material.html","notes":"Frequency copied from comparison-table header, not independently validated against datasheet. Values may be typical or limits; source does not distinguish. Published Df unusually low for listed grade; retained verbatim pending supplier verification. ","laminate_manufacturer":"Shengyi","df_frequency_ghz":0.001,"quality_flags":["summary_table_not_construction_specific","possible_source_df_typo"],"dk_text":"4.7","df_text":"0.0015","record_kind":"fabricator_material_summary","simulation_ready":false,"record_id":"PCB057048","collection_group":"fab","source_collection_record_id":"FABR030233","source_file":"originals/Epec/Epec__종합카탈로그_Laminate_material_information__제품_기술안내__FB059.html","dataset_role":"fabricator_published_parameter","dk_input_status":"scalar_with_frequency","review_flags":"test_method_not_stated;measurement_axis_not_stated;source_specific_quality_flags"}
{"manufacturer":"Epec","product":"S1600","material_family":"High CTI FR4","material_form":null,"dk":4.7,"dk_min":null,"dk_max":null,"dk_tolerance":null,"df":0.016,"frequency_ghz":0.001,"frequency_text":"1 MHz (table header)","value_type":"fabricator_summary_unspecified_typical_or_limit","method":"not stated","axis":"not stated","thickness_mm":null,"glass_style":null,"resin_content_pct":null,"source_id":"FB059","source_location":"Shengyi table 2 row 9; 1 MHz (table header)","source_url":"https://www.epectec.com/pcb/laminate-material.html","notes":"Frequency copied from comparison-table header, not independently validated against datasheet. Values may be typical or limits; source does not distinguish. ","laminate_manufacturer":"Shengyi","df_frequency_ghz":0.001,"quality_flags":["summary_table_not_construction_specific"],"dk_text":"4.7","df_text":"0.016","record_kind":"fabricator_material_summary","simulation_ready":false,"record_id":"PCB057049","collection_group":"fab","source_collection_record_id":"FABR030234","source_file":"originals/Epec/Epec__종합카탈로그_Laminate_material_information__제품_기술안내__FB059.html","dataset_role":"fabricator_published_parameter","dk_input_status":"scalar_with_frequency","review_flags":"test_method_not_stated;measurement_axis_not_stated;source_specific_quality_flags"}
{"manufacturer":"Epec","product":"S1600","material_family":"High CTI FR4","material_form":null,"dk":null,"dk_min":null,"dk_max":null,"dk_tolerance":null,"df":0.008,"frequency_ghz":1,"frequency_text":"1 GHz (table header)","value_type":"fabricator_summary_unspecified_typical_or_limit","method":"not stated","axis":"not stated","thickness_mm":null,"glass_style":null,"resin_content_pct":null,"source_id":"FB059","source_location":"Shengyi table 2 row 9; 1 GHz (table header)","source_url":"https://www.epectec.com/pcb/laminate-material.html","notes":"Frequency copied from comparison-table header, not independently validated against datasheet. Values may be typical or limits; source does not distinguish. ","laminate_manufacturer":"Shengyi","df_frequency_ghz":1,"quality_flags":["summary_table_not_construction_specific"],"dk_text":"-","df_text":"0.008","record_kind":"fabricator_material_summary","simulation_ready":false,"record_id":"PCB057050","collection_group":"fab","source_collection_record_id":"FABR030235","source_file":"originals/Epec/Epec__종합카탈로그_Laminate_material_information__제품_기술안내__FB059.html","dataset_role":"fabricator_published_parameter","dk_input_status":"df_or_other_parameter_only","review_flags":"test_method_not_stated;measurement_axis_not_stated;source_specific_quality_flags"}
{"manufacturer":"Epec","product":"S1860","material_family":"FR4","material_form":null,"dk":3.6,"dk_min":null,"dk_max":null,"dk_tolerance":null,"df":0.008,"frequency_ghz":1,"frequency_text":"1 GHz (table header)","value_type":"fabricator_summary_unspecified_typical_or_limit","method":"not stated","axis":"not stated","thickness_mm":null,"glass_style":null,"resin_content_pct":null,"source_id":"FB059","source_location":"Shengyi table 2 row 10; 1 GHz (table header)","source_url":"https://www.epectec.com/pcb/laminate-material.html","notes":"Frequency copied from comparison-table header, not independently validated against datasheet. Values may be typical or limits; source does not distinguish. ","laminate_manufacturer":"Shengyi","df_frequency_ghz":1,"quality_flags":["summary_table_not_construction_specific"],"dk_text":"3.6","df_text":"0.008","record_kind":"fabricator_material_summary","simulation_ready":false,"record_id":"PCB057051","collection_group":"fab","source_collection_record_id":"FABR030236","source_file":"originals/Epec/Epec__종합카탈로그_Laminate_material_information__제품_기술안내__FB059.html","dataset_role":"fabricator_published_parameter","dk_input_status":"scalar_with_frequency","review_flags":"test_method_not_stated;measurement_axis_not_stated;source_specific_quality_flags"}
{"manufacturer":"Epec","product":"S2130","material_family":"CEM-3","material_form":null,"dk":4.6,"dk_min":null,"dk_max":null,"dk_tolerance":null,"df":0.0016,"frequency_ghz":0.001,"frequency_text":"1 MHz (table header)","value_type":"fabricator_summary_unspecified_typical_or_limit","method":"not stated","axis":"not stated","thickness_mm":null,"glass_style":null,"resin_content_pct":null,"source_id":"FB059","source_location":"Shengyi table 2 row 11; 1 MHz (table header)","source_url":"https://www.epectec.com/pcb/laminate-material.html","notes":"Frequency copied from comparison-table header, not independently validated against datasheet. Values may be typical or limits; source does not distinguish. Published Df unusually low for listed grade; retained verbatim pending supplier verification. ","laminate_manufacturer":"Shengyi","df_frequency_ghz":0.001,"quality_flags":["summary_table_not_construction_specific","possible_source_df_typo"],"dk_text":"4.6","df_text":"0.0016","record_kind":"fabricator_material_summary","simulation_ready":false,"record_id":"PCB057052","collection_group":"fab","source_collection_record_id":"FABR030237","source_file":"originals/Epec/Epec__종합카탈로그_Laminate_material_information__제품_기술안내__FB059.html","dataset_role":"fabricator_published_parameter","dk_input_status":"scalar_with_frequency","review_flags":"test_method_not_stated;measurement_axis_not_stated;source_specific_quality_flags"}
{"manufacturer":"Epec","product":"S3110","material_family":"CEM-1","material_form":null,"dk":4.4,"dk_min":null,"dk_max":null,"dk_tolerance":null,"df":0.022,"frequency_ghz":0.001,"frequency_text":"1 MHz (table header)","value_type":"fabricator_summary_unspecified_typical_or_limit","method":"not stated","axis":"not stated","thickness_mm":null,"glass_style":null,"resin_content_pct":null,"source_id":"FB059","source_location":"Shengyi table 2 row 12; 1 MHz (table header)","source_url":"https://www.epectec.com/pcb/laminate-material.html","notes":"Frequency copied from comparison-table header, not independently validated against datasheet. Values may be typical or limits; source does not distinguish. ","laminate_manufacturer":"Shengyi","df_frequency_ghz":0.001,"quality_flags":["summary_table_not_construction_specific"],"dk_text":"4.4","df_text":"0.022","record_kind":"fabricator_material_summary","simulation_ready":false,"record_id":"PCB057053","collection_group":"fab","source_collection_record_id":"FABR030238","source_file":"originals/Epec/Epec__종합카탈로그_Laminate_material_information__제품_기술안내__FB059.html","dataset_role":"fabricator_published_parameter","dk_input_status":"scalar_with_frequency","review_flags":"test_method_not_stated;measurement_axis_not_stated;source_specific_quality_flags"}
{"manufacturer":"Epec","product":"HTE-420","material_family":"FR4","material_form":null,"dk":null,"dk_min":4.2,"dk_max":4.8,"dk_tolerance":null,"df":0.019,"frequency_ghz":0.001,"frequency_text":"1 MHz (table header)","value_type":"fabricator_summary_unspecified_typical_or_limit","method":"not stated","axis":"not stated","thickness_mm":null,"glass_style":null,"resin_content_pct":null,"source_id":"FB059","source_location":"Hong Tai table 3 row 2; 1 MHz (table header)","source_url":"https://www.epectec.com/pcb/laminate-material.html","notes":"Frequency copied from comparison-table header, not independently validated against datasheet. Values may be typical or limits; source does not distinguish. ","laminate_manufacturer":"Hong Tai","df_frequency_ghz":0.001,"quality_flags":["summary_table_not_construction_specific"],"dk_text":"4.2-4.8","df_text":"0.019","record_kind":"fabricator_material_summary","simulation_ready":false,"record_id":"PCB057054","collection_group":"fab","source_collection_record_id":"FABR030239","source_file":"originals/Epec/Epec__종합카탈로그_Laminate_material_information__제품_기술안내__FB059.html","dataset_role":"fabricator_published_parameter","dk_input_status":"range_limit_or_choices_only","review_flags":"test_method_not_stated;measurement_axis_not_stated;source_specific_quality_flags;no_single_nominal_dk"}
{"manufacturer":"Epec","product":"HTE-740","material_family":"FR4","material_form":null,"dk":null,"dk_min":4.2,"dk_max":4.8,"dk_tolerance":null,"df":0.019,"frequency_ghz":0.001,"frequency_text":"1 MHz (table header)","value_type":"fabricator_summary_unspecified_typical_or_limit","method":"not stated","axis":"not stated","thickness_mm":null,"glass_style":null,"resin_content_pct":null,"source_id":"FB059","source_location":"Hong Tai table 3 row 3; 1 MHz (table header)","source_url":"https://www.epectec.com/pcb/laminate-material.html","notes":"Frequency copied from comparison-table header, not independently validated against datasheet. Values may be typical or limits; source does not distinguish. ","laminate_manufacturer":"Hong Tai","df_frequency_ghz":0.001,"quality_flags":["summary_table_not_construction_specific"],"dk_text":"4.2-4.8","df_text":"0.019","record_kind":"fabricator_material_summary","simulation_ready":false,"record_id":"PCB057055","collection_group":"fab","source_collection_record_id":"FABR030240","source_file":"originals/Epec/Epec__종합카탈로그_Laminate_material_information__제품_기술안내__FB059.html","dataset_role":"fabricator_published_parameter","dk_input_status":"range_limit_or_choices_only","review_flags":"test_method_not_stated;measurement_axis_not_stated;source_specific_quality_flags;no_single_nominal_dk"}
{"manufacturer":"Epec","product":"IT140","material_family":"FR4","material_form":null,"dk":5.4,"dk_min":null,"dk_max":null,"dk_tolerance":null,"df":0.035,"frequency_ghz":0.001,"frequency_text":"1 MHz (table header)","value_type":"fabricator_summary_unspecified_typical_or_limit","method":"not stated","axis":"not stated","thickness_mm":null,"glass_style":null,"resin_content_pct":null,"source_id":"FB059","source_location":"ITEQ table 4 row 2; 1 MHz (table header)","source_url":"https://www.epectec.com/pcb/laminate-material.html","notes":"Frequency copied from comparison-table header, not independently validated against datasheet. Values may be typical or limits; source does not distinguish. ","laminate_manufacturer":"ITEQ","df_frequency_ghz":0.001,"quality_flags":["summary_table_not_construction_specific"],"dk_text":"5.4","df_text":"0.035","record_kind":"fabricator_material_summary","simulation_ready":false,"record_id":"PCB057056","collection_group":"fab","source_collection_record_id":"FABR030241","source_file":"originals/Epec/Epec__종합카탈로그_Laminate_material_information__제품_기술안내__FB059.html","dataset_role":"fabricator_published_parameter","dk_input_status":"scalar_with_frequency","review_flags":"test_method_not_stated;measurement_axis_not_stated;source_specific_quality_flags"}
{"manufacturer":"Epec","product":"IT140G","material_family":"FR4/ Halogen Free","material_form":null,"dk":4.5,"dk_min":null,"dk_max":null,"dk_tolerance":null,"df":0.015,"frequency_ghz":0.001,"frequency_text":"1 MHz (table header)","value_type":"fabricator_summary_unspecified_typical_or_limit","method":"not stated","axis":"not stated","thickness_mm":null,"glass_style":null,"resin_content_pct":null,"source_id":"FB059","source_location":"ITEQ table 4 row 3; 1 MHz (table header)","source_url":"https://www.epectec.com/pcb/laminate-material.html","notes":"Frequency copied from comparison-table header, not independently validated against datasheet. Values may be typical or limits; source does not distinguish. ","laminate_manufacturer":"ITEQ","df_frequency_ghz":0.001,"quality_flags":["summary_table_not_construction_specific"],"dk_text":"4.5","df_text":"0.015","record_kind":"fabricator_material_summary","simulation_ready":false,"record_id":"PCB057057","collection_group":"fab","source_collection_record_id":"FABR030242","source_file":"originals/Epec/Epec__종합카탈로그_Laminate_material_information__제품_기술안내__FB059.html","dataset_role":"fabricator_published_parameter","dk_input_status":"scalar_with_frequency","review_flags":"test_method_not_stated;measurement_axis_not_stated;source_specific_quality_flags"}
{"manufacturer":"Epec","product":"IT158","material_family":"Low CTE FR4","material_form":null,"dk":4.6,"dk_min":null,"dk_max":null,"dk_tolerance":null,"df":0.016,"frequency_ghz":0.001,"frequency_text":"1 MHz (table header)","value_type":"fabricator_summary_unspecified_typical_or_limit","method":"not stated","axis":"not stated","thickness_mm":null,"glass_style":null,"resin_content_pct":null,"source_id":"FB059","source_location":"ITEQ table 4 row 4; 1 MHz (table header)","source_url":"https://www.epectec.com/pcb/laminate-material.html","notes":"Frequency copied from comparison-table header, not independently validated against datasheet. Values may be typical or limits; source does not distinguish. ","laminate_manufacturer":"ITEQ","df_frequency_ghz":0.001,"quality_flags":["summary_table_not_construction_specific"],"dk_text":"4.6","df_text":"0.016","record_kind":"fabricator_material_summary","simulation_ready":false,"record_id":"PCB057058","collection_group":"fab","source_collection_record_id":"FABR030243","source_file":"originals/Epec/Epec__종합카탈로그_Laminate_material_information__제품_기술안내__FB059.html","dataset_role":"fabricator_published_parameter","dk_input_status":"scalar_with_frequency","review_flags":"test_method_not_stated;measurement_axis_not_stated;source_specific_quality_flags"}
{"manufacturer":"Epec","product":"IT170G","material_family":"FR4/ Halogen Free","material_form":null,"dk":4.5,"dk_min":null,"dk_max":null,"dk_tolerance":null,"df":0.009,"frequency_ghz":0.001,"frequency_text":"1 MHz (table header)","value_type":"fabricator_summary_unspecified_typical_or_limit","method":"not stated","axis":"not stated","thickness_mm":null,"glass_style":null,"resin_content_pct":null,"source_id":"FB059","source_location":"ITEQ table 4 row 5; 1 MHz (table header)","source_url":"https://www.epectec.com/pcb/laminate-material.html","notes":"Frequency copied from comparison-table header, not independently validated against datasheet. Values may be typical or limits; source does not distinguish. ","laminate_manufacturer":"ITEQ","df_frequency_ghz":0.001,"quality_flags":["summary_table_not_construction_specific"],"dk_text":"4.5","df_text":"0.009","record_kind":"fabricator_material_summary","simulation_ready":false,"record_id":"PCB057059","collection_group":"fab","source_collection_record_id":"FABR030244","source_file":"originals/Epec/Epec__종합카탈로그_Laminate_material_information__제품_기술안내__FB059.html","dataset_role":"fabricator_published_parameter","dk_input_status":"scalar_with_frequency","review_flags":"test_method_not_stated;measurement_axis_not_stated;source_specific_quality_flags"}
{"manufacturer":"Epec","product":"IT180","material_family":"FR4","material_form":null,"dk":4.4,"dk_min":null,"dk_max":null,"dk_tolerance":null,"df":0.016,"frequency_ghz":0.001,"frequency_text":"1 MHz (table header)","value_type":"fabricator_summary_unspecified_typical_or_limit","method":"not stated","axis":"not stated","thickness_mm":null,"glass_style":null,"resin_content_pct":null,"source_id":"FB059","source_location":"ITEQ table 4 row 6; 1 MHz (table header)","source_url":"https://www.epectec.com/pcb/laminate-material.html","notes":"Frequency copied from comparison-table header, not independently validated against datasheet. Values may be typical or limits; source does not distinguish. ","laminate_manufacturer":"ITEQ","df_frequency_ghz":0.001,"quality_flags":["summary_table_not_construction_specific"],"dk_text":"4.4","df_text":"0.016","record_kind":"fabricator_material_summary","simulation_ready":false,"record_id":"PCB057060","collection_group":"fab","source_collection_record_id":"FABR030245","source_file":"originals/Epec/Epec__종합카탈로그_Laminate_material_information__제품_기술안내__FB059.html","dataset_role":"fabricator_published_parameter","dk_input_status":"scalar_with_frequency","review_flags":"test_method_not_stated;measurement_axis_not_stated;source_specific_quality_flags"}
{"manufacturer":"Epec","product":"IT600","material_family":"High CTI FR4","material_form":null,"dk":4.8,"dk_min":null,"dk_max":null,"dk_tolerance":null,"df":0.018,"frequency_ghz":0.001,"frequency_text":"1 MHz (table header)","value_type":"fabricator_summary_unspecified_typical_or_limit","method":"not stated","axis":"not stated","thickness_mm":null,"glass_style":null,"resin_content_pct":null,"source_id":"FB059","source_location":"ITEQ table 4 row 7; 1 MHz (table header)","source_url":"https://www.epectec.com/pcb/laminate-material.html","notes":"Frequency copied from comparison-table header, not independently validated against datasheet. Values may be typical or limits; source does not distinguish. ","laminate_manufacturer":"ITEQ","df_frequency_ghz":0.001,"quality_flags":["summary_table_not_construction_specific"],"dk_text":"4.8","df_text":"0.018","record_kind":"fabricator_material_summary","simulation_ready":false,"record_id":"PCB057061","collection_group":"fab","source_collection_record_id":"FABR030246","source_file":"originals/Epec/Epec__종합카탈로그_Laminate_material_information__제품_기술안내__FB059.html","dataset_role":"fabricator_published_parameter","dk_input_status":"scalar_with_frequency","review_flags":"test_method_not_stated;measurement_axis_not_stated;source_specific_quality_flags"}
