Repository: EIDOSDATA/TraceWave-Studio

# PCB 유전율과 적층 자료

수집/정리 기준일: 2026-11-11.

먼저 [전체 자료 안내 엑셀](Excel/00_전체_자료_안내.xlsx)을 연다. 회사별 엑셀은 `Excel/`에 있고, 원문 검색은 [HTML 안내](START_HERE_ko.html)를 사용한다.

- [자료 사용 안내](docs/자료_사용_안내.md): 폴더, 단위, 조건 선택과 내보내기.
- [자료 검토 결과](docs/자료_검토_결과.md): 확인한 범위, 오류/공백, 정리 내역.
- [TraceWave Studio 연결 설계](../../../Code/docs/pcb_material_catalog.md): 사용자 직접 입력, 소재 선택, 제조업체 적층 선택과 현재 구현의 경계.

57,340개 조건별 관측, 36개 회사와 일반 재료 참고 자료 1개 그룹, 1,756개 출처 기록을 보존했다. 새 엑셀은 전체 안내 1개와 회사/참고 자료별 37개로 총 38개다. 행 수는 고유 소재나 독립 측정 수가 아니다. 공식 자료에 값이 있어도 실제 제조 조건과 해석 대역에 맞는지 확인해야 한다.

사람이 보는 엑셀과 프로그램용 JSONL을 분리했다. 원문 PDF/HTML의 바이트는 보존하면서 파일명을 회사와 소재/용도 중심으로 바꿨다. 중복 저장한 데이터 사본은 복구 폴더로 옮겼고 관측 수치는 삭제하지 않았다.

File: 00_REF/PCB RF ANT/05_PCB_Dielectric_Data_2026/data/observations/Lab_Circuits.jsonl
{"manufacturer":"Lab Circuits","product":"VT-481","material_family":"FR4 mid Tg","material_form":null,"dk":4.3,"dk_min":null,"dk_max":null,"dk_tolerance":null,"df":0.015,"frequency_ghz":1.0,"frequency_text":"@1 GHz","value_type":"fabricator_republished_material_dk","method":"not stated","axis":"not stated","thickness_mm":null,"glass_style":null,"resin_content_pct":null,"source_id":"FB065","source_location":"Materials comparison row 3, column 3","source_url":"https://www.lab-circuits.com/en/materials","notes":"Design row is this fabricator's impedance-calculation value; do not substitute it as universal supplier Design Dk. Product cell sometimes covers multiple named laminates.","laminate_manufacturer":"Ventec","df_frequency_ghz":1.0,"record_kind":"fabricator_material_summary","dk_text":"4.3","df_text":"0.015","simulation_ready":false,"record_id":"PCB057129","collection_group":"fab","source_collection_record_id":"FABR030314","source_file":"originals/Lab_Circuits/Lab_Circuits__종합카탈로그_Approved_material_properties__제품_기술안내__FB065.html","dataset_role":"fabricator_published_parameter","dk_input_status":"scalar_with_frequency","review_flags":"test_method_not_stated;measurement_axis_not_stated"}
{"manufacturer":"Lab Circuits","product":"VT-481","material_family":"FR4 mid Tg","material_form":null,"dk":4.0,"dk_min":null,"dk_max":null,"dk_tolerance":null,"df":0.015,"frequency_ghz":1.0,"frequency_text":"@ 1 GHz","value_type":"fabricator_impedance_design_dk","method":"not stated","axis":"not stated","thickness_mm":null,"glass_style":null,"resin_content_pct":null,"source_id":"FB065","source_location":"Materials comparison row 4, column 3","source_url":"https://www.lab-circuits.com/en/materials","notes":"Design row is this fabricator's impedance-calculation value; do not substitute it as universal supplier Design Dk. Product cell sometimes covers multiple named laminates.","laminate_manufacturer":"Ventec","df_frequency_ghz":1.0,"record_kind":"fabricator_impedance_parameter","dk_text":"4.0","df_text":"0.015","simulation_ready":false,"record_id":"PCB057130","collection_group":"fab","source_collection_record_id":"FABR030315","source_file":"originals/Lab_Circuits/Lab_Circuits__종합카탈로그_Approved_material_properties__제품_기술안내__FB065.html","dataset_role":"fabricator_published_parameter","dk_input_status":"scalar_with_frequency","review_flags":"test_method_not_stated;measurement_axis_not_stated"}
{"manufacturer":"Lab Circuits","product":"PCL 370HR","material_family":"FR4 high Tg","material_form":null,"dk":4.17,"dk_min":null,"dk_max":null,"dk_tolerance":null,"df":0.016,"frequency_ghz":1.0,"frequency_text":"@1 GHz","value_type":"fabricator_republished_material_dk","method":"not stated","axis":"not stated","thickness_mm":null,"glass_style":null,"resin_content_pct":null,"source_id":"FB065","source_location":"Materials comparison row 3, column 4","source_url":"https://www.lab-circuits.com/en/materials","notes":"Design row is this fabricator's impedance-calculation value; do not substitute it as universal supplier Design Dk. Product cell sometimes covers multiple named laminates.","laminate_manufacturer":"Isola","df_frequency_ghz":1.0,"record_kind":"fabricator_material_summary","dk_text":"4.17","df_text":"0.016","simulation_ready":false,"record_id":"PCB057131","collection_group":"fab","source_collection_record_id":"FABR030316","source_file":"originals/Lab_Circuits/Lab_Circuits__종합카탈로그_Approved_material_properties__제품_기술안내__FB065.html","dataset_role":"fabricator_published_parameter","dk_input_status":"scalar_with_frequency","review_flags":"test_method_not_stated;measurement_axis_not_stated"}
{"manufacturer":"Lab Circuits","product":"PCL 370HR","material_family":"FR4 high Tg","material_form":null,"dk":4.0,"dk_min":null,"dk_max":null,"dk_tolerance":null,"df":0.016,"frequency_ghz":1.0,"frequency_text":"@ 1 GHz","value_type":"fabricator_impedance_design_dk","method":"not stated","axis":"not stated","thickness_mm":null,"glass_style":null,"resin_content_pct":null,"source_id":"FB065","source_location":"Materials comparison row 4, column 4","source_url":"https://www.lab-circuits.com/en/materials","notes":"Design row is this fabricator's impedance-calculation value; do not substitute it as universal supplier Design Dk. Product cell sometimes covers multiple named laminates.","laminate_manufacturer":"Isola","df_frequency_ghz":1.0,"record_kind":"fabricator_impedance_parameter","dk_text":"4.0","df_text":"0.016","simulation_ready":false,"record_id":"PCB057132","collection_group":"fab","source_collection_record_id":"FABR030317","source_file":"originals/Lab_Circuits/Lab_Circuits__종합카탈로그_Approved_material_properties__제품_기술안내__FB065.html","dataset_role":"fabricator_published_parameter","dk_input_status":"scalar_with_frequency","review_flags":"test_method_not_stated;measurement_axis_not_stated"}
{"manufacturer":"Lab Circuits","product":"I-Tera® MT40","material_family":"Enhanced Epoxy resin high Tg","material_form":null,"dk":3.45,"dk_min":null,"dk_max":null,"dk_tolerance":null,"df":0.0031,"frequency_ghz":10.0,"frequency_text":"@10GHz","value_type":"fabricator_republished_material_dk","method":"not stated","axis":"not stated","thickness_mm":null,"glass_style":null,"resin_content_pct":null,"source_id":"FB065","source_location":"Materials comparison row 3, column 5","source_url":"https://www.lab-circuits.com/en/materials","notes":"Design row is this fabricator's impedance-calculation value; do not substitute it as universal supplier Design Dk. Product cell sometimes covers multiple named laminates.","laminate_manufacturer":"Isola","df_frequency_ghz":10.0,"record_kind":"fabricator_material_summary","dk_text":"3.45","df_text":"0.0031","simulation_ready":false,"record_id":"PCB057133","collection_group":"fab","source_collection_record_id":"FABR030318","source_file":"originals/Lab_Circuits/Lab_Circuits__종합카탈로그_Approved_material_properties__제품_기술안내__FB065.html","dataset_role":"fabricator_published_parameter","dk_input_status":"scalar_with_frequency","review_flags":"test_method_not_stated;measurement_axis_not_stated"}
{"manufacturer":"Lab Circuits","product":"I-Tera® MT40","material_family":"Enhanced Epoxy resin high Tg","material_form":null,"dk":3.45,"dk_min":null,"dk_max":null,"dk_tolerance":null,"df":0.0031,"frequency_ghz":10.0,"frequency_text":"@10GHz","value_type":"fabricator_impedance_design_dk","method":"not stated","axis":"not stated","thickness_mm":null,"glass_style":null,"resin_content_pct":null,"source_id":"FB065","source_location":"Materials comparison row 4, column 5","source_url":"https://www.lab-circuits.com/en/materials","notes":"Design row is this fabricator's impedance-calculation value; do not substitute it as universal supplier Design Dk. Product cell sometimes covers multiple named laminates.","laminate_manufacturer":"Isola","df_frequency_ghz":10.0,"record_kind":"fabricator_impedance_parameter","dk_text":"3.45","df_text":"0.0031","simulation_ready":false,"record_id":"PCB057134","collection_group":"fab","source_collection_record_id":"FABR030319","source_file":"originals/Lab_Circuits/Lab_Circuits__종합카탈로그_Approved_material_properties__제품_기술안내__FB065.html","dataset_role":"fabricator_published_parameter","dk_input_status":"scalar_with_frequency","review_flags":"test_method_not_stated;measurement_axis_not_stated"}
{"manufacturer":"Lab Circuits","product":"RO4003C","material_family":"Hydrocarbon / Ceramic","material_form":null,"dk":3.38,"dk_min":null,"dk_max":null,"dk_tolerance":0.05,"df":0.0027,"frequency_ghz":10.0,"frequency_text":"@10 GHz","value_type":"fabricator_republished_material_dk","method":"not stated","axis":"not stated","thickness_mm":null,"glass_style":null,"resin_content_pct":null,"source_id":"FB065","source_location":"Materials comparison row 3, column 6","source_url":"https://www.lab-circuits.com/en/materials","notes":"Design row is this fabricator's impedance-calculation value; do not substitute it as universal supplier Design Dk. Product cell sometimes covers multiple named laminates.","laminate_manufacturer":"Rogers Corporation","df_frequency_ghz":10.0,"record_kind":"fabricator_material_summary","dk_text":"3.38±0.05","df_text":"0.0027","simulation_ready":false,"record_id":"PCB057135","collection_group":"fab","source_collection_record_id":"FABR030320","source_file":"originals/Lab_Circuits/Lab_Circuits__종합카탈로그_Approved_material_properties__제품_기술안내__FB065.html","dataset_role":"fabricator_published_parameter","dk_input_status":"scalar_with_frequency","review_flags":"test_method_not_stated;measurement_axis_not_stated"}
{"manufacturer":"Lab Circuits","product":"RO4003C","material_family":"Hydrocarbon / Ceramic","material_form":null,"dk":3.55,"dk_min":null,"dk_max":null,"dk_tolerance":null,"df":0.0027,"frequency_ghz":10.0,"frequency_text":"@ 10 GHz","value_type":"fabricator_impedance_design_dk","method":"not stated","axis":"not stated","thickness_mm":null,"glass_style":null,"resin_content_pct":null,"source_id":"FB065","source_location":"Materials comparison row 4, column 6","source_url":"https://www.lab-circuits.com/en/materials","notes":"Design row is this fabricator's impedance-calculation value; do not substitute it as universal supplier Design Dk. Product cell sometimes covers multiple named laminates.","laminate_manufacturer":"Rogers Corporation","df_frequency_ghz":10.0,"record_kind":"fabricator_impedance_parameter","dk_text":"3.55","df_text":"0.0027","simulation_ready":false,"record_id":"PCB057136","collection_group":"fab","source_collection_record_id":"FABR030321","source_file":"originals/Lab_Circuits/Lab_Circuits__종합카탈로그_Approved_material_properties__제품_기술안내__FB065.html","dataset_role":"fabricator_published_parameter","dk_input_status":"scalar_with_frequency","review_flags":"test_method_not_stated;measurement_axis_not_stated"}
{"manufacturer":"Lab Circuits","product":"RO4350B","material_family":"Hydrocarbon / Ceramic","material_form":null,"dk":3.48,"dk_min":null,"dk_max":null,"dk_tolerance":0.05,"df":0.0037,"frequency_ghz":10.0,"frequency_text":"@10 GHz","value_type":"fabricator_republished_material_dk","method":"not stated","axis":"not stated","thickness_mm":null,"glass_style":null,"resin_content_pct":null,"source_id":"FB065","source_location":"Materials comparison row 3, column 7","source_url":"https://www.lab-circuits.com/en/materials","notes":"Design row is this fabricator's impedance-calculation value; do not substitute it as universal supplier Design Dk. Product cell sometimes covers multiple named laminates.","laminate_manufacturer":"Rogers Corporation","df_frequency_ghz":10.0,"record_kind":"fabricator_material_summary","dk_text":"3.48±0.05","df_text":"0.0037","simulation_ready":false,"record_id":"PCB057137","collection_group":"fab","source_collection_record_id":"FABR030322","source_file":"originals/Lab_Circuits/Lab_Circuits__종합카탈로그_Approved_material_properties__제품_기술안내__FB065.html","dataset_role":"fabricator_published_parameter","dk_input_status":"scalar_with_frequency","review_flags":"test_method_not_stated;measurement_axis_not_stated"}
{"manufacturer":"Lab Circuits","product":"RO4350B","material_family":"Hydrocarbon / Ceramic","material_form":null,"dk":3.55,"dk_min":null,"dk_max":null,"dk_tolerance":null,"df":0.0037,"frequency_ghz":10.0,"frequency_text":"@ 10 GHz","value_type":"fabricator_impedance_design_dk","method":"not stated","axis":"not stated","thickness_mm":null,"glass_style":null,"resin_content_pct":null,"source_id":"FB065","source_location":"Materials comparison row 4, column 7","source_url":"https://www.lab-circuits.com/en/materials","notes":"Design row is this fabricator's impedance-calculation value; do not substitute it as universal supplier Design Dk. Product cell sometimes covers multiple named laminates.","laminate_manufacturer":"Rogers Corporation","df_frequency_ghz":10.0,"record_kind":"fabricator_impedance_parameter","dk_text":"3.55","df_text":"0.0037","simulation_ready":false,"record_id":"PCB057138","collection_group":"fab","source_collection_record_id":"FABR030323","source_file":"originals/Lab_Circuits/Lab_Circuits__종합카탈로그_Approved_material_properties__제품_기술안내__FB065.html","dataset_role":"fabricator_published_parameter","dk_input_status":"scalar_with_frequency","review_flags":"test_method_not_stated;measurement_axis_not_stated"}
{"manufacturer":"Lab Circuits","product":"RO4450F Prepreg","material_family":"Hydrocarbon / Ceramic","material_form":"prepreg","dk":3.54,"dk_min":null,"dk_max":null,"dk_tolerance":0.05,"df":0.004,"frequency_ghz":10.0,"frequency_text":"@10 GHz","value_type":"fabricator_republished_material_dk","method":"not stated","axis":"not stated","thickness_mm":null,"glass_style":null,"resin_content_pct":null,"source_id":"FB065","source_location":"Materials comparison row 3, column 8","source_url":"https://www.lab-circuits.com/en/materials","notes":"Design row is this fabricator's impedance-calculation value; do not substitute it as universal supplier Design Dk. Product cell sometimes covers multiple named laminates.","laminate_manufacturer":"Rogers Corporation","df_frequency_ghz":10.0,"record_kind":"fabricator_material_summary","dk_text":"3.54±0.05","df_text":"0.004","simulation_ready":false,"record_id":"PCB057139","collection_group":"fab","source_collection_record_id":"FABR030324","source_file":"originals/Lab_Circuits/Lab_Circuits__종합카탈로그_Approved_material_properties__제품_기술안내__FB065.html","dataset_role":"fabricator_published_parameter","dk_input_status":"scalar_with_frequency","review_flags":"test_method_not_stated;measurement_axis_not_stated"}
{"manufacturer":"Lab Circuits","product":"RO4450F Prepreg","material_family":"Hydrocarbon / Ceramic","material_form":"prepreg","dk":3.55,"dk_min":null,"dk_max":null,"dk_tolerance":null,"df":0.004,"frequency_ghz":10.0,"frequency_text":"@ 10 GHz","value_type":"fabricator_impedance_design_dk","method":"not stated","axis":"not stated","thickness_mm":null,"glass_style":null,"resin_content_pct":null,"source_id":"FB065","source_location":"Materials comparison row 4, column 8","source_url":"https://www.lab-circuits.com/en/materials","notes":"Design row is this fabricator's impedance-calculation value; do not substitute it as universal supplier Design Dk. Product cell sometimes covers multiple named laminates.","laminate_manufacturer":"Rogers Corporation","df_frequency_ghz":10.0,"record_kind":"fabricator_impedance_parameter","dk_text":"3.55","df_text":"0.004","simulation_ready":false,"record_id":"PCB057140","collection_group":"fab","source_collection_record_id":"FABR030325","source_file":"originals/Lab_Circuits/Lab_Circuits__종합카탈로그_Approved_material_properties__제품_기술안내__FB065.html","dataset_role":"fabricator_published_parameter","dk_input_status":"scalar_with_frequency","review_flags":"test_method_not_stated;measurement_axis_not_stated"}
{"manufacturer":"Lab Circuits","product":"Pyralux AP (UL-V0) Taiflex 2FP","material_family":"PolyImide","material_form":null,"dk":3.4,"dk_min":null,"dk_max":null,"dk_tolerance":null,"df":0.002,"frequency_ghz":0.001,"frequency_text":"@1 MHz","value_type":"fabricator_republished_material_dk","method":"not stated","axis":"not stated","thickness_mm":null,"glass_style":null,"resin_content_pct":null,"source_id":"FB065","source_location":"Materials comparison row 3, column 9","source_url":"https://www.lab-circuits.com/en/materials","notes":"Design row is this fabricator's impedance-calculation value; do not substitute it as universal supplier Design Dk. Product cell sometimes covers multiple named laminates.","laminate_manufacturer":"Dupont / Taiflex","df_frequency_ghz":0.001,"record_kind":"fabricator_material_summary","dk_text":"3.4","df_text":"0.002","simulation_ready":false,"record_id":"PCB057141","collection_group":"fab","source_collection_record_id":"FABR030326","source_file":"originals/Lab_Circuits/Lab_Circuits__종합카탈로그_Approved_material_properties__제품_기술안내__FB065.html","dataset_role":"fabricator_published_parameter","dk_input_status":"scalar_with_frequency","review_flags":"test_method_not_stated;measurement_axis_not_stated"}
{"manufacturer":"Lab Circuits","product":"Pyralux AP (UL-V0) Taiflex 2FP","material_family":"PolyImide","material_form":null,"dk":3.4,"dk_min":null,"dk_max":null,"dk_tolerance":null,"df":0.002,"frequency_ghz":0.001,"frequency_text":"@ 1 MHz","value_type":"fabricator_impedance_design_dk","method":"not stated","axis":"not stated","thickness_mm":null,"glass_style":null,"resin_content_pct":null,"source_id":"FB065","source_location":"Materials comparison row 4, column 9","source_url":"https://www.lab-circuits.com/en/materials","notes":"Design row is this fabricator's impedance-calculation value; do not substitute it as universal supplier Design Dk. Product cell sometimes covers multiple named laminates.","laminate_manufacturer":"Dupont / Taiflex","df_frequency_ghz":0.001,"record_kind":"fabricator_impedance_parameter","dk_text":"3.4","df_text":"0.002","simulation_ready":false,"record_id":"PCB057142","collection_group":"fab","source_collection_record_id":"FABR030327","source_file":"originals/Lab_Circuits/Lab_Circuits__종합카탈로그_Approved_material_properties__제품_기술안내__FB065.html","dataset_role":"fabricator_published_parameter","dk_input_status":"scalar_with_frequency","review_flags":"test_method_not_stated;measurement_axis_not_stated"}
{"manufacturer":"Lab Circuits","product":"FR110/FR210 (UL-V0) LF110/LF210","material_family":"PolyImide Coverlay","material_form":"coverlay","dk":3.6,"dk_min":null,"dk_max":null,"dk_tolerance":null,"df":0.02,"frequency_ghz":0.001,"frequency_text":"@1 MHz","value_type":"fabricator_republished_material_dk","method":"not stated","axis":"not stated","thickness_mm":null,"glass_style":null,"resin_content_pct":null,"source_id":"FB065","source_location":"Materials comparison row 3, column 10","source_url":"https://www.lab-circuits.com/en/materials","notes":"Design row is this fabricator's impedance-calculation value; do not substitute it as universal supplier Design Dk. Product cell sometimes covers multiple named laminates.","laminate_manufacturer":"DuPont","df_frequency_ghz":0.001,"record_kind":"fabricator_material_summary","dk_text":"3.6","df_text":"0.02","simulation_ready":false,"record_id":"PCB057143","collection_group":"fab","source_collection_record_id":"FABR030328","source_file":"originals/Lab_Circuits/Lab_Circuits__종합카탈로그_Approved_material_properties__제품_기술안내__FB065.html","dataset_role":"fabricator_published_parameter","dk_input_status":"scalar_with_frequency","review_flags":"test_method_not_stated;measurement_axis_not_stated"}
{"manufacturer":"Lab Circuits","product":"FR110/FR210 (UL-V0) LF110/LF210","material_family":"PolyImide Coverlay","material_form":"coverlay","dk":3.6,"dk_min":null,"dk_max":null,"dk_tolerance":null,"df":0.02,"frequency_ghz":0.001,"frequency_text":"@ 1 MHz","value_type":"fabricator_impedance_design_dk","method":"not stated","axis":"not stated","thickness_mm":null,"glass_style":null,"resin_content_pct":null,"source_id":"FB065","source_location":"Materials comparison row 4, column 10","source_url":"https://www.lab-circuits.com/en/materials","notes":"Design row is this fabricator's impedance-calculation value; do not substitute it as universal supplier Design Dk. Product cell sometimes covers multiple named laminates.","laminate_manufacturer":"DuPont","df_frequency_ghz":0.001,"record_kind":"fabricator_impedance_parameter","dk_text":"3.6","df_text":"0.02","simulation_ready":false,"record_id":"PCB057144","collection_group":"fab","source_collection_record_id":"FABR030329","source_file":"originals/Lab_Circuits/Lab_Circuits__종합카탈로그_Approved_material_properties__제품_기술안내__FB065.html","dataset_role":"fabricator_published_parameter","dk_input_status":"scalar_with_frequency","review_flags":"test_method_not_stated;measurement_axis_not_stated"}
