Repository: EIDOSDATA/TraceWave-Studio

# PCB 유전율과 적층 자료

수집/정리 기준일: 2026-11-11.

먼저 [전체 자료 안내 엑셀](Excel/00_전체_자료_안내.xlsx)을 연다. 회사별 엑셀은 `Excel/`에 있고, 원문 검색은 [HTML 안내](START_HERE_ko.html)를 사용한다.

- [자료 사용 안내](docs/자료_사용_안내.md): 폴더, 단위, 조건 선택과 내보내기.
- [자료 검토 결과](docs/자료_검토_결과.md): 확인한 범위, 오류/공백, 정리 내역.
- [TraceWave Studio 연결 설계](../../../Code/docs/pcb_material_catalog.md): 사용자 직접 입력, 소재 선택, 제조업체 적층 선택과 현재 구현의 경계.

57,340개 조건별 관측, 36개 회사와 일반 재료 참고 자료 1개 그룹, 1,756개 출처 기록을 보존했다. 새 엑셀은 전체 안내 1개와 회사/참고 자료별 37개로 총 38개다. 행 수는 고유 소재나 독립 측정 수가 아니다. 공식 자료에 값이 있어도 실제 제조 조건과 해석 대역에 맞는지 확인해야 한다.

사람이 보는 엑셀과 프로그램용 JSONL을 분리했다. 원문 PDF/HTML의 바이트는 보존하면서 파일명을 회사와 소재/용도 중심으로 바꿨다. 중복 저장한 데이터 사본은 복구 폴더로 옮겼고 관측 수치는 삭제하지 않았다.

File: 00_REF/PCB RF ANT/05_PCB_Dielectric_Data_2026/data/observations/MGC.jsonl
{"manufacturer":"MGC","product":"HL832NX(A)","material_family":"BT_resin","material_form":"laminate","dk":4.9,"dk_min":null,"dk_max":null,"dk_tolerance":null,"df":0.011,"frequency_ghz":1.0,"frequency_text":"1 GHz","value_type":"typical","method":null,"axis":null,"thickness_mm":null,"glass_style":null,"resin_content_pct":null,"source_id":"RT0196","source_location":"Typical properties, HTML table 8","source_url":"https://www.mgc.co.jp/eng/products/sc/btprint/lineup/hfbt.html","notes":"No test method or per-construction resin content is specified alongside these dielectric rows.","dk_text":"4.9","df_text":"0.011","collection_group":"root","record_id":"PCB001717","source_file":"originals/MGC/MGC__종합카탈로그_BT_low_CTE_material_properties__제품_기술안내__RT0196.html","dataset_role":"material_published_parameter","dk_input_status":"scalar_with_frequency","review_flags":"test_method_not_stated;measurement_axis_not_stated"}
{"manufacturer":"MGC","product":"HL832NS","material_family":"BT_resin","material_form":"laminate","dk":4.4,"dk_min":null,"dk_max":null,"dk_tolerance":null,"df":0.006,"frequency_ghz":1.0,"frequency_text":"1 GHz","value_type":"typical","method":null,"axis":null,"thickness_mm":null,"glass_style":null,"resin_content_pct":null,"source_id":"RT0196","source_location":"Typical properties, HTML table 8","source_url":"https://www.mgc.co.jp/eng/products/sc/btprint/lineup/hfbt.html","notes":"No test method or per-construction resin content is specified alongside these dielectric rows.","dk_text":"4.4","df_text":"0.006","collection_group":"root","record_id":"PCB001718","source_file":"originals/MGC/MGC__종합카탈로그_BT_low_CTE_material_properties__제품_기술안내__RT0196.html","dataset_role":"material_published_parameter","dk_input_status":"scalar_with_frequency","review_flags":"test_method_not_stated;measurement_axis_not_stated"}
{"manufacturer":"MGC","product":"HL832NStype LC","material_family":"BT_resin","material_form":"laminate","dk":4.0,"dk_min":null,"dk_max":null,"dk_tolerance":null,"df":0.006,"frequency_ghz":1.0,"frequency_text":"1 GHz","value_type":"typical","method":null,"axis":null,"thickness_mm":null,"glass_style":null,"resin_content_pct":null,"source_id":"RT0196","source_location":"Typical properties, HTML table 8","source_url":"https://www.mgc.co.jp/eng/products/sc/btprint/lineup/hfbt.html","notes":"No test method or per-construction resin content is specified alongside these dielectric rows.","dk_text":"4.0","df_text":"0.006","collection_group":"root","record_id":"PCB001719","source_file":"originals/MGC/MGC__종합카탈로그_BT_low_CTE_material_properties__제품_기술안내__RT0196.html","dataset_role":"material_published_parameter","dk_input_status":"scalar_with_frequency","review_flags":"test_method_not_stated;measurement_axis_not_stated"}
{"manufacturer":"MGC","product":"HL832NSR","material_family":"BT_resin","material_form":"laminate","dk":4.5,"dk_min":null,"dk_max":null,"dk_tolerance":null,"df":0.008,"frequency_ghz":1.0,"frequency_text":"1 GHz","value_type":"typical","method":null,"axis":null,"thickness_mm":null,"glass_style":null,"resin_content_pct":null,"source_id":"RT0196","source_location":"Typical properties, HTML table 8","source_url":"https://www.mgc.co.jp/eng/products/sc/btprint/lineup/hfbt.html","notes":"No test method or per-construction resin content is specified alongside these dielectric rows.","dk_text":"4.5","df_text":"0.008","collection_group":"root","record_id":"PCB001720","source_file":"originals/MGC/MGC__종합카탈로그_BT_low_CTE_material_properties__제품_기술안내__RT0196.html","dataset_role":"material_published_parameter","dk_input_status":"scalar_with_frequency","review_flags":"test_method_not_stated;measurement_axis_not_stated"}
{"manufacturer":"MGC","product":"HL832NX(A)","material_family":"BT_resin","material_form":"laminate","dk":4.8,"dk_min":null,"dk_max":null,"dk_tolerance":null,"df":0.011,"frequency_ghz":5.0,"frequency_text":"5 GHz","value_type":"typical","method":null,"axis":null,"thickness_mm":null,"glass_style":null,"resin_content_pct":null,"source_id":"RT0196","source_location":"Typical properties, HTML table 8","source_url":"https://www.mgc.co.jp/eng/products/sc/btprint/lineup/hfbt.html","notes":"No test method or per-construction resin content is specified alongside these dielectric rows.","dk_text":"4.8","df_text":"0.011","collection_group":"root","record_id":"PCB001721","source_file":"originals/MGC/MGC__종합카탈로그_BT_low_CTE_material_properties__제품_기술안내__RT0196.html","dataset_role":"material_published_parameter","dk_input_status":"scalar_with_frequency","review_flags":"test_method_not_stated;measurement_axis_not_stated"}
{"manufacturer":"MGC","product":"HL832NS","material_family":"BT_resin","material_form":"laminate","dk":4.3,"dk_min":null,"dk_max":null,"dk_tolerance":null,"df":0.008,"frequency_ghz":5.0,"frequency_text":"5 GHz","value_type":"typical","method":null,"axis":null,"thickness_mm":null,"glass_style":null,"resin_content_pct":null,"source_id":"RT0196","source_location":"Typical properties, HTML table 8","source_url":"https://www.mgc.co.jp/eng/products/sc/btprint/lineup/hfbt.html","notes":"No test method or per-construction resin content is specified alongside these dielectric rows.","dk_text":"4.3","df_text":"0.008","collection_group":"root","record_id":"PCB001722","source_file":"originals/MGC/MGC__종합카탈로그_BT_low_CTE_material_properties__제품_기술안내__RT0196.html","dataset_role":"material_published_parameter","dk_input_status":"scalar_with_frequency","review_flags":"test_method_not_stated;measurement_axis_not_stated"}
{"manufacturer":"MGC","product":"HL832NStype LC","material_family":"BT_resin","material_form":"laminate","dk":3.9,"dk_min":null,"dk_max":null,"dk_tolerance":null,"df":0.007,"frequency_ghz":5.0,"frequency_text":"5 GHz","value_type":"typical","method":null,"axis":null,"thickness_mm":null,"glass_style":null,"resin_content_pct":null,"source_id":"RT0196","source_location":"Typical properties, HTML table 8","source_url":"https://www.mgc.co.jp/eng/products/sc/btprint/lineup/hfbt.html","notes":"No test method or per-construction resin content is specified alongside these dielectric rows.","dk_text":"3.9","df_text":"0.007","collection_group":"root","record_id":"PCB001723","source_file":"originals/MGC/MGC__종합카탈로그_BT_low_CTE_material_properties__제품_기술안내__RT0196.html","dataset_role":"material_published_parameter","dk_input_status":"scalar_with_frequency","review_flags":"test_method_not_stated;measurement_axis_not_stated"}
{"manufacturer":"MGC","product":"HL832NSR","material_family":"BT_resin","material_form":"laminate","dk":4.4,"dk_min":null,"dk_max":null,"dk_tolerance":null,"df":0.011,"frequency_ghz":5.0,"frequency_text":"5 GHz","value_type":"typical","method":null,"axis":null,"thickness_mm":null,"glass_style":null,"resin_content_pct":null,"source_id":"RT0196","source_location":"Typical properties, HTML table 8","source_url":"https://www.mgc.co.jp/eng/products/sc/btprint/lineup/hfbt.html","notes":"No test method or per-construction resin content is specified alongside these dielectric rows.","dk_text":"4.4","df_text":"0.011","collection_group":"root","record_id":"PCB001724","source_file":"originals/MGC/MGC__종합카탈로그_BT_low_CTE_material_properties__제품_기술안내__RT0196.html","dataset_role":"material_published_parameter","dk_input_status":"scalar_with_frequency","review_flags":"test_method_not_stated;measurement_axis_not_stated"}
{"manufacturer":"MGC","product":"HL832NX(A)","material_family":"BT_resin","material_form":"laminate","dk":4.7,"dk_min":null,"dk_max":null,"dk_tolerance":null,"df":0.012,"frequency_ghz":10.0,"frequency_text":"10 GHz","value_type":"typical","method":null,"axis":null,"thickness_mm":null,"glass_style":null,"resin_content_pct":null,"source_id":"RT0196","source_location":"Typical properties, HTML table 8","source_url":"https://www.mgc.co.jp/eng/products/sc/btprint/lineup/hfbt.html","notes":"No test method or per-construction resin content is specified alongside these dielectric rows.","dk_text":"4.7","df_text":"0.012","collection_group":"root","record_id":"PCB001725","source_file":"originals/MGC/MGC__종합카탈로그_BT_low_CTE_material_properties__제품_기술안내__RT0196.html","dataset_role":"material_published_parameter","dk_input_status":"scalar_with_frequency","review_flags":"test_method_not_stated;measurement_axis_not_stated"}
{"manufacturer":"MGC","product":"HL832NS","material_family":"BT_resin","material_form":"laminate","dk":4.3,"dk_min":null,"dk_max":null,"dk_tolerance":null,"df":0.008,"frequency_ghz":10.0,"frequency_text":"10 GHz","value_type":"typical","method":null,"axis":null,"thickness_mm":null,"glass_style":null,"resin_content_pct":null,"source_id":"RT0196","source_location":"Typical properties, HTML table 8","source_url":"https://www.mgc.co.jp/eng/products/sc/btprint/lineup/hfbt.html","notes":"No test method or per-construction resin content is specified alongside these dielectric rows.","dk_text":"4.3","df_text":"0.008","collection_group":"root","record_id":"PCB001726","source_file":"originals/MGC/MGC__종합카탈로그_BT_low_CTE_material_properties__제품_기술안내__RT0196.html","dataset_role":"material_published_parameter","dk_input_status":"scalar_with_frequency","review_flags":"test_method_not_stated;measurement_axis_not_stated"}
{"manufacturer":"MGC","product":"HL832NStype LC","material_family":"BT_resin","material_form":"laminate","dk":3.9,"dk_min":null,"dk_max":null,"dk_tolerance":null,"df":0.008,"frequency_ghz":10.0,"frequency_text":"10 GHz","value_type":"typical","method":null,"axis":null,"thickness_mm":null,"glass_style":null,"resin_content_pct":null,"source_id":"RT0196","source_location":"Typical properties, HTML table 8","source_url":"https://www.mgc.co.jp/eng/products/sc/btprint/lineup/hfbt.html","notes":"No test method or per-construction resin content is specified alongside these dielectric rows.","dk_text":"3.9","df_text":"0.008","collection_group":"root","record_id":"PCB001727","source_file":"originals/MGC/MGC__종합카탈로그_BT_low_CTE_material_properties__제품_기술안내__RT0196.html","dataset_role":"material_published_parameter","dk_input_status":"scalar_with_frequency","review_flags":"test_method_not_stated;measurement_axis_not_stated"}
{"manufacturer":"MGC","product":"HL832NSR","material_family":"BT_resin","material_form":"laminate","dk":4.4,"dk_min":null,"dk_max":null,"dk_tolerance":null,"df":0.012,"frequency_ghz":10.0,"frequency_text":"10 GHz","value_type":"typical","method":null,"axis":null,"thickness_mm":null,"glass_style":null,"resin_content_pct":null,"source_id":"RT0196","source_location":"Typical properties, HTML table 8","source_url":"https://www.mgc.co.jp/eng/products/sc/btprint/lineup/hfbt.html","notes":"No test method or per-construction resin content is specified alongside these dielectric rows.","dk_text":"4.4","df_text":"0.012","collection_group":"root","record_id":"PCB001728","source_file":"originals/MGC/MGC__종합카탈로그_BT_low_CTE_material_properties__제품_기술안내__RT0196.html","dataset_role":"material_published_parameter","dk_input_status":"scalar_with_frequency","review_flags":"test_method_not_stated;measurement_axis_not_stated"}
{"manufacturer":"MGC","product":"HL832NSRtype LCA","material_family":"BT_resin","material_form":"laminate","dk":4.1,"dk_min":null,"dk_max":null,"dk_tolerance":null,"df":0.008,"frequency_ghz":1.0,"frequency_text":"1 GHz","value_type":"typical","method":null,"axis":null,"thickness_mm":null,"glass_style":null,"resin_content_pct":null,"source_id":"RT0196","source_location":"Typical properties, HTML table 9","source_url":"https://www.mgc.co.jp/eng/products/sc/btprint/lineup/hfbt.html","notes":"No test method or per-construction resin content is specified alongside these dielectric rows.","dk_text":"4.1","df_text":"0.008","collection_group":"root","record_id":"PCB001729","source_file":"originals/MGC/MGC__종합카탈로그_BT_low_CTE_material_properties__제품_기술안내__RT0196.html","dataset_role":"material_published_parameter","dk_input_status":"scalar_with_frequency","review_flags":"test_method_not_stated;measurement_axis_not_stated"}
{"manufacturer":"MGC","product":"HL832NSF","material_family":"BT_resin","material_form":"laminate","dk":4.4,"dk_min":null,"dk_max":null,"dk_tolerance":null,"df":0.006,"frequency_ghz":1.0,"frequency_text":"1 GHz","value_type":"typical","method":null,"axis":null,"thickness_mm":null,"glass_style":null,"resin_content_pct":null,"source_id":"RT0196","source_location":"Typical properties, HTML table 9","source_url":"https://www.mgc.co.jp/eng/products/sc/btprint/lineup/hfbt.html","notes":"No test method or per-construction resin content is specified alongside these dielectric rows.","dk_text":"4.4","df_text":"0.006","collection_group":"root","record_id":"PCB001730","source_file":"originals/MGC/MGC__종합카탈로그_BT_low_CTE_material_properties__제품_기술안내__RT0196.html","dataset_role":"material_published_parameter","dk_input_status":"scalar_with_frequency","review_flags":"test_method_not_stated;measurement_axis_not_stated"}
{"manufacturer":"MGC","product":"HL832NSFtypeLCA","material_family":"BT_resin","material_form":"laminate","dk":4.0,"dk_min":null,"dk_max":null,"dk_tolerance":null,"df":0.006,"frequency_ghz":1.0,"frequency_text":"1 GHz","value_type":"typical","method":null,"axis":null,"thickness_mm":null,"glass_style":null,"resin_content_pct":null,"source_id":"RT0196","source_location":"Typical properties, HTML table 9","source_url":"https://www.mgc.co.jp/eng/products/sc/btprint/lineup/hfbt.html","notes":"No test method or per-construction resin content is specified alongside these dielectric rows.","dk_text":"4.0","df_text":"0.006","collection_group":"root","record_id":"PCB001731","source_file":"originals/MGC/MGC__종합카탈로그_BT_low_CTE_material_properties__제품_기술안내__RT0196.html","dataset_role":"material_published_parameter","dk_input_status":"scalar_with_frequency","review_flags":"test_method_not_stated;measurement_axis_not_stated"}
{"manufacturer":"MGC","product":"HL832NSAtypeLCA","material_family":"BT_resin","material_form":"laminate","dk":4.0,"dk_min":null,"dk_max":null,"dk_tolerance":null,"df":0.005,"frequency_ghz":1.0,"frequency_text":"1 GHz","value_type":"typical","method":null,"axis":null,"thickness_mm":null,"glass_style":null,"resin_content_pct":null,"source_id":"RT0196","source_location":"Typical properties, HTML table 9","source_url":"https://www.mgc.co.jp/eng/products/sc/btprint/lineup/hfbt.html","notes":"No test method or per-construction resin content is specified alongside these dielectric rows.","dk_text":"4.0","df_text":"0.005","collection_group":"root","record_id":"PCB001732","source_file":"originals/MGC/MGC__종합카탈로그_BT_low_CTE_material_properties__제품_기술안내__RT0196.html","dataset_role":"material_published_parameter","dk_input_status":"scalar_with_frequency","review_flags":"test_method_not_stated;measurement_axis_not_stated"}
{"manufacturer":"MGC","product":"HL832NSRtype LCA","material_family":"BT_resin","material_form":"laminate","dk":4.0,"dk_min":null,"dk_max":null,"dk_tolerance":null,"df":0.011,"frequency_ghz":5.0,"frequency_text":"5 GHz","value_type":"typical","method":null,"axis":null,"thickness_mm":null,"glass_style":null,"resin_content_pct":null,"source_id":"RT0196","source_location":"Typical properties, HTML table 9","source_url":"https://www.mgc.co.jp/eng/products/sc/btprint/lineup/hfbt.html","notes":"No test method or per-construction resin content is specified alongside these dielectric rows.","dk_text":"4.0","df_text":"0.011","collection_group":"root","record_id":"PCB001733","source_file":"originals/MGC/MGC__종합카탈로그_BT_low_CTE_material_properties__제품_기술안내__RT0196.html","dataset_role":"material_published_parameter","dk_input_status":"scalar_with_frequency","review_flags":"test_method_not_stated;measurement_axis_not_stated"}
{"manufacturer":"MGC","product":"HL832NSF","material_family":"BT_resin","material_form":"laminate","dk":4.4,"dk_min":null,"dk_max":null,"dk_tolerance":null,"df":0.008,"frequency_ghz":5.0,"frequency_text":"5 GHz","value_type":"typical","method":null,"axis":null,"thickness_mm":null,"glass_style":null,"resin_content_pct":null,"source_id":"RT0196","source_location":"Typical properties, HTML table 9","source_url":"https://www.mgc.co.jp/eng/products/sc/btprint/lineup/hfbt.html","notes":"No test method or per-construction resin content is specified alongside these dielectric rows.","dk_text":"4.4","df_text":"0.008","collection_group":"root","record_id":"PCB001734","source_file":"originals/MGC/MGC__종합카탈로그_BT_low_CTE_material_properties__제품_기술안내__RT0196.html","dataset_role":"material_published_parameter","dk_input_status":"scalar_with_frequency","review_flags":"test_method_not_stated;measurement_axis_not_stated"}
{"manufacturer":"MGC","product":"HL832NSFtypeLCA","material_family":"BT_resin","material_form":"laminate","dk":4.0,"dk_min":null,"dk_max":null,"dk_tolerance":null,"df":0.008,"frequency_ghz":5.0,"frequency_text":"5 GHz","value_type":"typical","method":null,"axis":null,"thickness_mm":null,"glass_style":null,"resin_content_pct":null,"source_id":"RT0196","source_location":"Typical properties, HTML table 9","source_url":"https://www.mgc.co.jp/eng/products/sc/btprint/lineup/hfbt.html","notes":"No test method or per-construction resin content is specified alongside these dielectric rows.","dk_text":"4.0","df_text":"0.008","collection_group":"root","record_id":"PCB001735","source_file":"originals/MGC/MGC__종합카탈로그_BT_low_CTE_material_properties__제품_기술안내__RT0196.html","dataset_role":"material_published_parameter","dk_input_status":"scalar_with_frequency","review_flags":"test_method_not_stated;measurement_axis_not_stated"}
{"manufacturer":"MGC","product":"HL832NSAtypeLCA","material_family":"BT_resin","material_form":"laminate","dk":4.0,"dk_min":null,"dk_max":null,"dk_tolerance":null,"df":0.007,"frequency_ghz":5.0,"frequency_text":"5 GHz","value_type":"typical","method":null,"axis":null,"thickness_mm":null,"glass_style":null,"resin_content_pct":null,"source_id":"RT0196","source_location":"Typical properties, HTML table 9","source_url":"https://www.mgc.co.jp/eng/products/sc/btprint/lineup/hfbt.html","notes":"No test method or per-construction resin content is specified alongside these dielectric rows.","dk_text":"4.0","df_text":"0.007","collection_group":"root","record_id":"PCB001736","source_file":"originals/MGC/MGC__종합카탈로그_BT_low_CTE_material_properties__제품_기술안내__RT0196.html","dataset_role":"material_published_parameter","dk_input_status":"scalar_with_frequency","review_flags":"test_method_not_stated;measurement_axis_not_stated"}
{"manufacturer":"MGC","product":"HL832NSRtype LCA","material_family":"BT_resin","material_form":"laminate","dk":4.0,"dk_min":null,"dk_max":null,"dk_tolerance":null,"df":0.012,"frequency_ghz":10.0,"frequency_text":"10 GHz","value_type":"typical","method":null,"axis":null,"thickness_mm":null,"glass_style":null,"resin_content_pct":null,"source_id":"RT0196","source_location":"Typical properties, HTML table 9","source_url":"https://www.mgc.co.jp/eng/products/sc/btprint/lineup/hfbt.html","notes":"No test method or per-construction resin content is specified alongside these dielectric rows.","dk_text":"4.0","df_text":"0.012","collection_group":"root","record_id":"PCB001737","source_file":"originals/MGC/MGC__종합카탈로그_BT_low_CTE_material_properties__제품_기술안내__RT0196.html","dataset_role":"material_published_parameter","dk_input_status":"scalar_with_frequency","review_flags":"test_method_not_stated;measurement_axis_not_stated"}
{"manufacturer":"MGC","product":"HL832NSF","material_family":"BT_resin","material_form":"laminate","dk":4.3,"dk_min":null,"dk_max":null,"dk_tolerance":null,"df":0.008,"frequency_ghz":10.0,"frequency_text":"10 GHz","value_type":"typical","method":null,"axis":null,"thickness_mm":null,"glass_style":null,"resin_content_pct":null,"source_id":"RT0196","source_location":"Typical properties, HTML table 9","source_url":"https://www.mgc.co.jp/eng/products/sc/btprint/lineup/hfbt.html","notes":"No test method or per-construction resin content is specified alongside these dielectric rows.","dk_text":"4.3","df_text":"0.008","collection_group":"root","record_id":"PCB001738","source_file":"originals/MGC/MGC__종합카탈로그_BT_low_CTE_material_properties__제품_기술안내__RT0196.html","dataset_role":"material_published_parameter","dk_input_status":"scalar_with_frequency","review_flags":"test_method_not_stated;measurement_axis_not_stated"}
{"manufacturer":"MGC","product":"HL832NSFtypeLCA","material_family":"BT_resin","material_form":"laminate","dk":3.9,"dk_min":null,"dk_max":null,"dk_tolerance":null,"df":0.008,"frequency_ghz":10.0,"frequency_text":"10 GHz","value_type":"typical","method":null,"axis":null,"thickness_mm":null,"glass_style":null,"resin_content_pct":null,"source_id":"RT0196","source_location":"Typical properties, HTML table 9","source_url":"https://www.mgc.co.jp/eng/products/sc/btprint/lineup/hfbt.html","notes":"No test method or per-construction resin content is specified alongside these dielectric rows.","dk_text":"3.9","df_text":"0.008","collection_group":"root","record_id":"PCB001739","source_file":"originals/MGC/MGC__종합카탈로그_BT_low_CTE_material_properties__제품_기술안내__RT0196.html","dataset_role":"material_published_parameter","dk_input_status":"scalar_with_frequency","review_flags":"test_method_not_stated;measurement_axis_not_stated"}
{"manufacturer":"MGC","product":"HL832NSAtypeLCA","material_family":"BT_resin","material_form":"laminate","dk":3.9,"dk_min":null,"dk_max":null,"dk_tolerance":null,"df":0.007,"frequency_ghz":10.0,"frequency_text":"10 GHz","value_type":"typical","method":null,"axis":null,"thickness_mm":null,"glass_style":null,"resin_content_pct":null,"source_id":"RT0196","source_location":"Typical properties, HTML table 9","source_url":"https://www.mgc.co.jp/eng/products/sc/btprint/lineup/hfbt.html","notes":"No test method or per-construction resin content is specified alongside these dielectric rows.","dk_text":"3.9","df_text":"0.007","collection_group":"root","record_id":"PCB001740","source_file":"originals/MGC/MGC__종합카탈로그_BT_low_CTE_material_properties__제품_기술안내__RT0196.html","dataset_role":"material_published_parameter","dk_input_status":"scalar_with_frequency","review_flags":"test_method_not_stated;measurement_axis_not_stated"}
{"manufacturer":"MGC","product":"HL972LF typeLD","material_family":"BT_resin","material_form":"laminate","dk":3.5,"dk_min":null,"dk_max":null,"dk_tolerance":null,"df":0.003,"frequency_ghz":1.0,"frequency_text":"1 GHz","value_type":"typical","method":null,"axis":null,"thickness_mm":null,"glass_style":null,"resin_content_pct":null,"source_id":"RT0196","source_location":"Typical properties, HTML table 10","source_url":"https://www.mgc.co.jp/eng/products/sc/btprint/lineup/hfbt.html","notes":"No test method or per-construction resin content is specified alongside these dielectric rows.","dk_text":"3.5","df_text":"0.003","collection_group":"root","record_id":"PCB001741","source_file":"originals/MGC/MGC__종합카탈로그_BT_low_CTE_material_properties__제품_기술안내__RT0196.html","dataset_role":"material_published_parameter","dk_input_status":"scalar_with_frequency","review_flags":"test_method_not_stated;measurement_axis_not_stated"}
{"manufacturer":"MGC","product":"HL972LFG","material_family":"BT_resin","material_form":"laminate","dk":4.0,"dk_min":null,"dk_max":null,"dk_tolerance":null,"df":0.003,"frequency_ghz":1.0,"frequency_text":"1 GHz","value_type":"typical","method":null,"axis":null,"thickness_mm":null,"glass_style":null,"resin_content_pct":null,"source_id":"RT0196","source_location":"Typical properties, HTML table 10","source_url":"https://www.mgc.co.jp/eng/products/sc/btprint/lineup/hfbt.html","notes":"No test method or per-construction resin content is specified alongside these dielectric rows.","dk_text":"4.0","df_text":"0.003","collection_group":"root","record_id":"PCB001742","source_file":"originals/MGC/MGC__종합카탈로그_BT_low_CTE_material_properties__제품_기술안내__RT0196.html","dataset_role":"material_published_parameter","dk_input_status":"scalar_with_frequency","review_flags":"test_method_not_stated;measurement_axis_not_stated"}
{"manufacturer":"MGC","product":"HL972LFG typeLD","material_family":"BT_resin","material_form":"laminate","dk":3.5,"dk_min":null,"dk_max":null,"dk_tolerance":null,"df":0.002,"frequency_ghz":1.0,"frequency_text":"1 GHz","value_type":"typical","method":null,"axis":null,"thickness_mm":null,"glass_style":null,"resin_content_pct":null,"source_id":"RT0196","source_location":"Typical properties, HTML table 10","source_url":"https://www.mgc.co.jp/eng/products/sc/btprint/lineup/hfbt.html","notes":"No test method or per-construction resin content is specified alongside these dielectric rows.","dk_text":"3.5","df_text":"0.002","collection_group":"root","record_id":"PCB001743","source_file":"originals/MGC/MGC__종합카탈로그_BT_low_CTE_material_properties__제품_기술안내__RT0196.html","dataset_role":"material_published_parameter","dk_input_status":"scalar_with_frequency","review_flags":"test_method_not_stated;measurement_axis_not_stated"}
{"manufacturer":"MGC","product":"GHPL-830SR","material_family":"BT_resin","material_form":"prepreg","dk":3.9,"dk_min":null,"dk_max":null,"dk_tolerance":null,"df":0.009,"frequency_ghz":1.0,"frequency_text":"1 GHz","value_type":"typical","method":null,"axis":null,"thickness_mm":null,"glass_style":null,"resin_content_pct":null,"source_id":"RT0196","source_location":"Typical properties, HTML table 10","source_url":"https://www.mgc.co.jp/eng/products/sc/btprint/lineup/hfbt.html","notes":"No test method or per-construction resin content is specified alongside these dielectric rows.","dk_text":"3.9","df_text":"0.009","collection_group":"root","record_id":"PCB001744","source_file":"originals/MGC/MGC__종합카탈로그_BT_low_CTE_material_properties__제품_기술안내__RT0196.html","dataset_role":"material_published_parameter","dk_input_status":"scalar_with_frequency","review_flags":"test_method_not_stated;measurement_axis_not_stated"}
{"manufacturer":"MGC","product":"GHPL-830SR typeLC","material_family":"BT_resin","material_form":"prepreg","dk":3.7,"dk_min":null,"dk_max":null,"dk_tolerance":null,"df":0.009,"frequency_ghz":1.0,"frequency_text":"1 GHz","value_type":"typical","method":null,"axis":null,"thickness_mm":null,"glass_style":null,"resin_content_pct":null,"source_id":"RT0196","source_location":"Typical properties, HTML table 10","source_url":"https://www.mgc.co.jp/eng/products/sc/btprint/lineup/hfbt.html","notes":"No test method or per-construction resin content is specified alongside these dielectric rows.","dk_text":"3.7","df_text":"0.009","collection_group":"root","record_id":"PCB001745","source_file":"originals/MGC/MGC__종합카탈로그_BT_low_CTE_material_properties__제품_기술안내__RT0196.html","dataset_role":"material_published_parameter","dk_input_status":"scalar_with_frequency","review_flags":"test_method_not_stated;measurement_axis_not_stated"}
{"manufacturer":"MGC","product":"HL972LF typeLD","material_family":"BT_resin","material_form":"laminate","dk":3.5,"dk_min":null,"dk_max":null,"dk_tolerance":null,"df":0.004,"frequency_ghz":5.0,"frequency_text":"5 GHz","value_type":"typical","method":null,"axis":null,"thickness_mm":null,"glass_style":null,"resin_content_pct":null,"source_id":"RT0196","source_location":"Typical properties, HTML table 10","source_url":"https://www.mgc.co.jp/eng/products/sc/btprint/lineup/hfbt.html","notes":"No test method or per-construction resin content is specified alongside these dielectric rows.","dk_text":"3.5","df_text":"0.004","collection_group":"root","record_id":"PCB001746","source_file":"originals/MGC/MGC__종합카탈로그_BT_low_CTE_material_properties__제품_기술안내__RT0196.html","dataset_role":"material_published_parameter","dk_input_status":"scalar_with_frequency","review_flags":"test_method_not_stated;measurement_axis_not_stated"}
{"manufacturer":"MGC","product":"HL972LFG","material_family":"BT_resin","material_form":"laminate","dk":3.9,"dk_min":null,"dk_max":null,"dk_tolerance":null,"df":0.004,"frequency_ghz":5.0,"frequency_text":"5 GHz","value_type":"typical","method":null,"axis":null,"thickness_mm":null,"glass_style":null,"resin_content_pct":null,"source_id":"RT0196","source_location":"Typical properties, HTML table 10","source_url":"https://www.mgc.co.jp/eng/products/sc/btprint/lineup/hfbt.html","notes":"No test method or per-construction resin content is specified alongside these dielectric rows.","dk_text":"3.9","df_text":"0.004","collection_group":"root","record_id":"PCB001747","source_file":"originals/MGC/MGC__종합카탈로그_BT_low_CTE_material_properties__제품_기술안내__RT0196.html","dataset_role":"material_published_parameter","dk_input_status":"scalar_with_frequency","review_flags":"test_method_not_stated;measurement_axis_not_stated"}
{"manufacturer":"MGC","product":"HL972LFG typeLD","material_family":"BT_resin","material_form":"laminate","dk":3.5,"dk_min":null,"dk_max":null,"dk_tolerance":null,"df":0.002,"frequency_ghz":5.0,"frequency_text":"5 GHz","value_type":"typical","method":null,"axis":null,"thickness_mm":null,"glass_style":null,"resin_content_pct":null,"source_id":"RT0196","source_location":"Typical properties, HTML table 10","source_url":"https://www.mgc.co.jp/eng/products/sc/btprint/lineup/hfbt.html","notes":"No test method or per-construction resin content is specified alongside these dielectric rows.","dk_text":"3.5","df_text":"0.002","collection_group":"root","record_id":"PCB001748","source_file":"originals/MGC/MGC__종합카탈로그_BT_low_CTE_material_properties__제품_기술안내__RT0196.html","dataset_role":"material_published_parameter","dk_input_status":"scalar_with_frequency","review_flags":"test_method_not_stated;measurement_axis_not_stated"}
{"manufacturer":"MGC","product":"GHPL-830SR","material_family":"BT_resin","material_form":"prepreg","dk":3.8,"dk_min":null,"dk_max":null,"dk_tolerance":null,"df":0.01,"frequency_ghz":5.0,"frequency_text":"5 GHz","value_type":"typical","method":null,"axis":null,"thickness_mm":null,"glass_style":null,"resin_content_pct":null,"source_id":"RT0196","source_location":"Typical properties, HTML table 10","source_url":"https://www.mgc.co.jp/eng/products/sc/btprint/lineup/hfbt.html","notes":"No test method or per-construction resin content is specified alongside these dielectric rows.","dk_text":"3.8","df_text":"0.01","collection_group":"root","record_id":"PCB001749","source_file":"originals/MGC/MGC__종합카탈로그_BT_low_CTE_material_properties__제품_기술안내__RT0196.html","dataset_role":"material_published_parameter","dk_input_status":"scalar_with_frequency","review_flags":"test_method_not_stated;measurement_axis_not_stated"}
{"manufacturer":"MGC","product":"GHPL-830SR typeLC","material_family":"BT_resin","material_form":"prepreg","dk":3.6,"dk_min":null,"dk_max":null,"dk_tolerance":null,"df":0.01,"frequency_ghz":5.0,"frequency_text":"5 GHz","value_type":"typical","method":null,"axis":null,"thickness_mm":null,"glass_style":null,"resin_content_pct":null,"source_id":"RT0196","source_location":"Typical properties, HTML table 10","source_url":"https://www.mgc.co.jp/eng/products/sc/btprint/lineup/hfbt.html","notes":"No test method or per-construction resin content is specified alongside these dielectric rows.","dk_text":"3.6","df_text":"0.01","collection_group":"root","record_id":"PCB001750","source_file":"originals/MGC/MGC__종합카탈로그_BT_low_CTE_material_properties__제품_기술안내__RT0196.html","dataset_role":"material_published_parameter","dk_input_status":"scalar_with_frequency","review_flags":"test_method_not_stated;measurement_axis_not_stated"}
{"manufacturer":"MGC","product":"HL972LF typeLD","material_family":"BT_resin","material_form":"laminate","dk":3.4,"dk_min":null,"dk_max":null,"dk_tolerance":null,"df":0.004,"frequency_ghz":10.0,"frequency_text":"10 GHz","value_type":"typical","method":null,"axis":null,"thickness_mm":null,"glass_style":null,"resin_content_pct":null,"source_id":"RT0196","source_location":"Typical properties, HTML table 10","source_url":"https://www.mgc.co.jp/eng/products/sc/btprint/lineup/hfbt.html","notes":"No test method or per-construction resin content is specified alongside these dielectric rows.","dk_text":"3.4","df_text":"0.004","collection_group":"root","record_id":"PCB001751","source_file":"originals/MGC/MGC__종합카탈로그_BT_low_CTE_material_properties__제품_기술안내__RT0196.html","dataset_role":"material_published_parameter","dk_input_status":"scalar_with_frequency","review_flags":"test_method_not_stated;measurement_axis_not_stated"}
{"manufacturer":"MGC","product":"HL972LFG","material_family":"BT_resin","material_form":"laminate","dk":3.8,"dk_min":null,"dk_max":null,"dk_tolerance":null,"df":0.004,"frequency_ghz":10.0,"frequency_text":"10 GHz","value_type":"typical","method":null,"axis":null,"thickness_mm":null,"glass_style":null,"resin_content_pct":null,"source_id":"RT0196","source_location":"Typical properties, HTML table 10","source_url":"https://www.mgc.co.jp/eng/products/sc/btprint/lineup/hfbt.html","notes":"No test method or per-construction resin content is specified alongside these dielectric rows.","dk_text":"3.8","df_text":"0.004","collection_group":"root","record_id":"PCB001752","source_file":"originals/MGC/MGC__종합카탈로그_BT_low_CTE_material_properties__제품_기술안내__RT0196.html","dataset_role":"material_published_parameter","dk_input_status":"scalar_with_frequency","review_flags":"test_method_not_stated;measurement_axis_not_stated"}
{"manufacturer":"MGC","product":"HL972LFG typeLD","material_family":"BT_resin","material_form":"laminate","dk":3.4,"dk_min":null,"dk_max":null,"dk_tolerance":null,"df":0.002,"frequency_ghz":10.0,"frequency_text":"10 GHz","value_type":"typical","method":null,"axis":null,"thickness_mm":null,"glass_style":null,"resin_content_pct":null,"source_id":"RT0196","source_location":"Typical properties, HTML table 10","source_url":"https://www.mgc.co.jp/eng/products/sc/btprint/lineup/hfbt.html","notes":"No test method or per-construction resin content is specified alongside these dielectric rows.","dk_text":"3.4","df_text":"0.002","collection_group":"root","record_id":"PCB001753","source_file":"originals/MGC/MGC__종합카탈로그_BT_low_CTE_material_properties__제품_기술안내__RT0196.html","dataset_role":"material_published_parameter","dk_input_status":"scalar_with_frequency","review_flags":"test_method_not_stated;measurement_axis_not_stated"}
{"manufacturer":"MGC","product":"GHPL-830SR","material_family":"BT_resin","material_form":"prepreg","dk":3.7,"dk_min":null,"dk_max":null,"dk_tolerance":null,"df":0.011,"frequency_ghz":10.0,"frequency_text":"10 GHz","value_type":"typical","method":null,"axis":null,"thickness_mm":null,"glass_style":null,"resin_content_pct":null,"source_id":"RT0196","source_location":"Typical properties, HTML table 10","source_url":"https://www.mgc.co.jp/eng/products/sc/btprint/lineup/hfbt.html","notes":"No test method or per-construction resin content is specified alongside these dielectric rows.","dk_text":"3.7","df_text":"0.011","collection_group":"root","record_id":"PCB001754","source_file":"originals/MGC/MGC__종합카탈로그_BT_low_CTE_material_properties__제품_기술안내__RT0196.html","dataset_role":"material_published_parameter","dk_input_status":"scalar_with_frequency","review_flags":"test_method_not_stated;measurement_axis_not_stated"}
{"manufacturer":"MGC","product":"GHPL-830SR typeLC","material_family":"BT_resin","material_form":"prepreg","dk":3.5,"dk_min":null,"dk_max":null,"dk_tolerance":null,"df":0.011,"frequency_ghz":10.0,"frequency_text":"10 GHz","value_type":"typical","method":null,"axis":null,"thickness_mm":null,"glass_style":null,"resin_content_pct":null,"source_id":"RT0196","source_location":"Typical properties, HTML table 10","source_url":"https://www.mgc.co.jp/eng/products/sc/btprint/lineup/hfbt.html","notes":"No test method or per-construction resin content is specified alongside these dielectric rows.","dk_text":"3.5","df_text":"0.011","collection_group":"root","record_id":"PCB001755","source_file":"originals/MGC/MGC__종합카탈로그_BT_low_CTE_material_properties__제품_기술안내__RT0196.html","dataset_role":"material_published_parameter","dk_input_status":"scalar_with_frequency","review_flags":"test_method_not_stated;measurement_axis_not_stated"}
{"manufacturer":"MGC","product":"EL190T","material_family":"FR-4","material_form":"laminate","dk":4.7,"dk_min":null,"dk_max":null,"dk_tolerance":null,"df":0.01,"frequency_ghz":0.001,"frequency_text":"0.001 GHz","value_type":"typical","method":null,"axis":null,"thickness_mm":null,"glass_style":null,"resin_content_pct":null,"source_id":"RT0429","source_location":"Typical properties, HTML table 3","source_url":"https://www.mgc.co.jp/eng/products/sc/btprint/lineup/fr4.html","notes":"Condition and frequency preserved; method not stated in this table.","condition_text":"A","dk_text":"4.7","df_text":"0.010","collection_group":"root","record_id":"PCB004499","source_file":"originals/MGC/MGC__EL190T_및_EL230T__제품_기술안내__RT0429.html","dataset_role":"material_published_parameter","dk_input_status":"scalar_with_frequency","review_flags":"test_method_not_stated;measurement_axis_not_stated"}
{"manufacturer":"MGC","product":"EL230T","material_family":"FR-4","material_form":"laminate","dk":4.0,"dk_min":null,"dk_max":null,"dk_tolerance":null,"df":0.004,"frequency_ghz":0.001,"frequency_text":"0.001 GHz","value_type":"typical","method":null,"axis":null,"thickness_mm":null,"glass_style":null,"resin_content_pct":null,"source_id":"RT0429","source_location":"Typical properties, HTML table 3","source_url":"https://www.mgc.co.jp/eng/products/sc/btprint/lineup/fr4.html","notes":"Condition and frequency preserved; method not stated in this table.","condition_text":"A","dk_text":"4.0","df_text":"0.004","collection_group":"root","record_id":"PCB004500","source_file":"originals/MGC/MGC__EL190T_및_EL230T__제품_기술안내__RT0429.html","dataset_role":"material_published_parameter","dk_input_status":"scalar_with_frequency","review_flags":"test_method_not_stated;measurement_axis_not_stated"}
{"manufacturer":"MGC","product":"EL190T","material_family":"FR-4","material_form":"laminate","dk":4.3,"dk_min":null,"dk_max":null,"dk_tolerance":null,"df":0.011,"frequency_ghz":1.0,"frequency_text":"1 GHz","value_type":"typical","method":null,"axis":null,"thickness_mm":null,"glass_style":null,"resin_content_pct":null,"source_id":"RT0429","source_location":"Typical properties, HTML table 3","source_url":"https://www.mgc.co.jp/eng/products/sc/btprint/lineup/fr4.html","notes":"Condition and frequency preserved; method not stated in this table.","condition_text":"A","dk_text":"4.3","df_text":"0.011","collection_group":"root","record_id":"PCB004501","source_file":"originals/MGC/MGC__EL190T_및_EL230T__제품_기술안내__RT0429.html","dataset_role":"material_published_parameter","dk_input_status":"scalar_with_frequency","review_flags":"test_method_not_stated;measurement_axis_not_stated"}
{"manufacturer":"MGC","product":"EL230T","material_family":"FR-4","material_form":"laminate","dk":3.8,"dk_min":null,"dk_max":null,"dk_tolerance":null,"df":0.005,"frequency_ghz":1.0,"frequency_text":"1 GHz","value_type":"typical","method":null,"axis":null,"thickness_mm":null,"glass_style":null,"resin_content_pct":null,"source_id":"RT0429","source_location":"Typical properties, HTML table 3","source_url":"https://www.mgc.co.jp/eng/products/sc/btprint/lineup/fr4.html","notes":"Condition and frequency preserved; method not stated in this table.","condition_text":"A","dk_text":"3.8","df_text":"0.005","collection_group":"root","record_id":"PCB004502","source_file":"originals/MGC/MGC__EL190T_및_EL230T__제품_기술안내__RT0429.html","dataset_role":"material_published_parameter","dk_input_status":"scalar_with_frequency","review_flags":"test_method_not_stated;measurement_axis_not_stated"}
{"manufacturer":"MGC","product":"EL190T","material_family":"FR-4","material_form":"laminate","dk":4.1,"dk_min":null,"dk_max":null,"dk_tolerance":null,"df":0.012,"frequency_ghz":10.0,"frequency_text":"10 GHz","value_type":"typical","method":null,"axis":null,"thickness_mm":null,"glass_style":null,"resin_content_pct":null,"source_id":"RT0429","source_location":"Typical properties, HTML table 3","source_url":"https://www.mgc.co.jp/eng/products/sc/btprint/lineup/fr4.html","notes":"Condition and frequency preserved; method not stated in this table.","condition_text":"A","dk_text":"4.1","df_text":"0.012","collection_group":"root","record_id":"PCB004503","source_file":"originals/MGC/MGC__EL190T_및_EL230T__제품_기술안내__RT0429.html","dataset_role":"material_published_parameter","dk_input_status":"scalar_with_frequency","review_flags":"test_method_not_stated;measurement_axis_not_stated"}
{"manufacturer":"MGC","product":"EL230T","material_family":"FR-4","material_form":"laminate","dk":3.6,"dk_min":null,"dk_max":null,"dk_tolerance":null,"df":0.007,"frequency_ghz":10.0,"frequency_text":"10 GHz","value_type":"typical","method":null,"axis":null,"thickness_mm":null,"glass_style":null,"resin_content_pct":null,"source_id":"RT0429","source_location":"Typical properties, HTML table 3","source_url":"https://www.mgc.co.jp/eng/products/sc/btprint/lineup/fr4.html","notes":"Condition and frequency preserved; method not stated in this table.","condition_text":"A","dk_text":"3.6","df_text":"0.007","collection_group":"root","record_id":"PCB004504","source_file":"originals/MGC/MGC__EL190T_및_EL230T__제품_기술안내__RT0429.html","dataset_role":"material_published_parameter","dk_input_status":"scalar_with_frequency","review_flags":"test_method_not_stated;measurement_axis_not_stated"}
{"manufacturer":"MGC","product":"HL820WDI","material_family":"BT_resin","material_form":"laminate","dk":5.7,"dk_min":null,"dk_max":null,"dk_tolerance":null,"df":0.02,"frequency_ghz":1.0,"frequency_text":"1 GHz","value_type":"typical","method":null,"axis":null,"thickness_mm":null,"glass_style":null,"resin_content_pct":null,"source_id":"RT0430","source_location":"Typical properties, HTML table 2","source_url":"https://www.mgc.co.jp/eng/products/sc/btprint/lineup/led.html","notes":"Condition and frequency preserved; method not stated in this table.","condition_text":"A","dk_text":"5.7","df_text":"0.020","collection_group":"root","record_id":"PCB004505","source_file":"originals/MGC/MGC__HL820WDI_led__제품_기술안내__RT0430.html","dataset_role":"material_published_parameter","dk_input_status":"scalar_with_frequency","review_flags":"test_method_not_stated;measurement_axis_not_stated"}
