Repository: EIDOSDATA/TraceWave-Studio

# PCB 유전율과 적층 자료

수집/정리 기준일: 2026-11-11.

먼저 [전체 자료 안내 엑셀](Excel/00_전체_자료_안내.xlsx)을 연다. 회사별 엑셀은 `Excel/`에 있고, 원문 검색은 [HTML 안내](START_HERE_ko.html)를 사용한다.

- [자료 사용 안내](docs/자료_사용_안내.md): 폴더, 단위, 조건 선택과 내보내기.
- [자료 검토 결과](docs/자료_검토_결과.md): 확인한 범위, 오류/공백, 정리 내역.
- [TraceWave Studio 연결 설계](../../../Code/docs/pcb_material_catalog.md): 사용자 직접 입력, 소재 선택, 제조업체 적층 선택과 현재 구현의 경계.

57,340개 조건별 관측, 36개 회사와 일반 재료 참고 자료 1개 그룹, 1,756개 출처 기록을 보존했다. 새 엑셀은 전체 안내 1개와 회사/참고 자료별 37개로 총 38개다. 행 수는 고유 소재나 독립 측정 수가 아니다. 공식 자료에 값이 있어도 실제 제조 조건과 해석 대역에 맞는지 확인해야 한다.

사람이 보는 엑셀과 프로그램용 JSONL을 분리했다. 원문 PDF/HTML의 바이트는 보존하면서 파일명을 회사와 소재/용도 중심으로 바꿨다. 중복 저장한 데이터 사본은 복구 폴더로 옮겼고 관측 수치는 삭제하지 않았다.

File: 00_REF/PCB RF ANT/05_PCB_Dielectric_Data_2026/data/observations/Multi_Circuit_Boards.jsonl
{"manufacturer":"Multi Circuit Boards","product":"Shengyi S1141 FR4 alternative","material_family":"FR4","material_form":null,"dk":4.6,"dk_min":null,"dk_max":null,"dk_tolerance":null,"df":0.015,"frequency_ghz":0.001,"frequency_text":"1 MHz (asterisk footnote)","value_type":"fabricator_summary_unspecified_typical_or_limit","method":"not stated","axis":"not stated","thickness_mm":null,"glass_style":null,"resin_content_pct":null,"source_id":"FB049","source_location":"HTML table 1, row 3","source_url":"https://www.multi-circuit-boards.eu/en/pcb-design-aid/layer-buildup/pcb-materials.html","notes":"Fabricator comparison table; confirm latest material datasheet and ordered construction. ","df_frequency_ghz":0.001,"dk_text":"4.6*","df_text":"0.015*","record_kind":"fabricator_material_summary","simulation_ready":false,"record_id":"PCB056994","collection_group":"fab","source_collection_record_id":"FABR030179","source_file":"originals/Multi_Circuit_Boards/Multi_Circuit_Boards__종합카탈로그_PCB_material_selection__제품_기술안내__FB049.html","dataset_role":"fabricator_published_parameter","dk_input_status":"scalar_with_frequency","review_flags":"test_method_not_stated;measurement_axis_not_stated"}
{"manufacturer":"Multi Circuit Boards","product":"ISOLA Duraver DE104 KF FR4 tracking resistant","material_family":"FR4","material_form":null,"dk":null,"dk_min":4.6,"dk_max":4.9,"dk_tolerance":null,"df":0.02,"frequency_ghz":1,"frequency_text":"1 GHz (table heading)","value_type":"fabricator_summary_unspecified_typical_or_limit","method":"not stated","axis":"not stated","thickness_mm":null,"glass_style":null,"resin_content_pct":null,"source_id":"FB049","source_location":"HTML table 1, row 4","source_url":"https://www.multi-circuit-boards.eu/en/pcb-design-aid/layer-buildup/pcb-materials.html","notes":"Fabricator comparison table; confirm latest material datasheet and ordered construction. ","df_frequency_ghz":0.001,"dk_text":"4.6 - \n4.9","df_text":"0.020*","record_kind":"fabricator_material_summary","simulation_ready":false,"record_id":"PCB056995","collection_group":"fab","source_collection_record_id":"FABR030180","source_file":"originals/Multi_Circuit_Boards/Multi_Circuit_Boards__종합카탈로그_PCB_material_selection__제품_기술안내__FB049.html","dataset_role":"fabricator_published_parameter","dk_input_status":"range_limit_or_choices_only","review_flags":"test_method_not_stated;measurement_axis_not_stated;no_single_nominal_dk"}
{"manufacturer":"Multi Circuit Boards","product":"ISOLA DE156 FR4 halogen-free","material_family":"FR4","material_form":null,"dk":4.0,"dk_min":null,"dk_max":null,"dk_tolerance":null,"df":0.016,"frequency_ghz":1,"frequency_text":"1 GHz (table heading)","value_type":"fabricator_summary_unspecified_typical_or_limit","method":"not stated","axis":"not stated","thickness_mm":null,"glass_style":null,"resin_content_pct":null,"source_id":"FB049","source_location":"HTML table 1, row 5","source_url":"https://www.multi-circuit-boards.eu/en/pcb-design-aid/layer-buildup/pcb-materials.html","notes":"Fabricator comparison table; confirm latest material datasheet and ordered construction. ","df_frequency_ghz":1,"dk_text":"4.0","df_text":"0.016","record_kind":"fabricator_material_summary","simulation_ready":false,"record_id":"PCB056996","collection_group":"fab","source_collection_record_id":"FABR030181","source_file":"originals/Multi_Circuit_Boards/Multi_Circuit_Boards__종합카탈로그_PCB_material_selection__제품_기술안내__FB049.html","dataset_role":"fabricator_published_parameter","dk_input_status":"scalar_with_frequency","review_flags":"test_method_not_stated;measurement_axis_not_stated"}
{"manufacturer":"Multi Circuit Boards","product":"ISOLA IS400 FR4 MidTg","material_family":"FR4","material_form":null,"dk":4.0,"dk_min":null,"dk_max":null,"dk_tolerance":null,"df":0.02,"frequency_ghz":null,"frequency_text":"Double-asterisk footnote unresolved in source HTML","value_type":"fabricator_summary_unspecified_typical_or_limit","method":"not stated","axis":"not stated","thickness_mm":null,"glass_style":null,"resin_content_pct":null,"source_id":"FB049","source_location":"HTML table 1, row 6","source_url":"https://www.multi-circuit-boards.eu/en/pcb-design-aid/layer-buildup/pcb-materials.html","notes":"Fabricator comparison table; confirm latest material datasheet and ordered construction. Dk double-asterisk footnote is incomplete; measurement frequency intentionally unset. ","df_frequency_ghz":1,"dk_text":"4.0**","df_text":"0.020","record_kind":"fabricator_material_summary","simulation_ready":false,"record_id":"PCB056997","collection_group":"fab","source_collection_record_id":"FABR030182","source_file":"originals/Multi_Circuit_Boards/Multi_Circuit_Boards__종합카탈로그_PCB_material_selection__제품_기술안내__FB049.html","dataset_role":"fabricator_published_parameter","dk_input_status":"scalar_without_point_frequency","review_flags":"frequency_not_numeric_or_not_stated;test_method_not_stated;measurement_axis_not_stated"}
{"manufacturer":"Multi Circuit Boards","product":"ITEQ IT-158 FR4 MidTg alternative","material_family":"FR4","material_form":null,"dk":4.3,"dk_min":null,"dk_max":null,"dk_tolerance":null,"df":0.016,"frequency_ghz":1,"frequency_text":"1 GHz (table heading)","value_type":"fabricator_summary_unspecified_typical_or_limit","method":"not stated","axis":"not stated","thickness_mm":null,"glass_style":null,"resin_content_pct":null,"source_id":"FB049","source_location":"HTML table 1, row 7","source_url":"https://www.multi-circuit-boards.eu/en/pcb-design-aid/layer-buildup/pcb-materials.html","notes":"Fabricator comparison table; confirm latest material datasheet and ordered construction. ","df_frequency_ghz":1,"dk_text":"4.3","df_text":"0.016","record_kind":"fabricator_material_summary","simulation_ready":false,"record_id":"PCB056998","collection_group":"fab","source_collection_record_id":"FABR030183","source_file":"originals/Multi_Circuit_Boards/Multi_Circuit_Boards__종합카탈로그_PCB_material_selection__제품_기술안내__FB049.html","dataset_role":"fabricator_published_parameter","dk_input_status":"scalar_with_frequency","review_flags":"test_method_not_stated;measurement_axis_not_stated"}
{"manufacturer":"Multi Circuit Boards","product":"ISOLA 370HR FR4 HTg, CAF-Enhanced","material_family":"FR4","material_form":null,"dk":4.2,"dk_min":null,"dk_max":null,"dk_tolerance":null,"df":0.016,"frequency_ghz":1,"frequency_text":"1 GHz (table heading)","value_type":"fabricator_summary_unspecified_typical_or_limit","method":"not stated","axis":"not stated","thickness_mm":null,"glass_style":null,"resin_content_pct":null,"source_id":"FB049","source_location":"HTML table 1, row 8","source_url":"https://www.multi-circuit-boards.eu/en/pcb-design-aid/layer-buildup/pcb-materials.html","notes":"Fabricator comparison table; confirm latest material datasheet and ordered construction. ","df_frequency_ghz":1,"dk_text":"4.2","df_text":"0.016","record_kind":"fabricator_material_summary","simulation_ready":false,"record_id":"PCB056999","collection_group":"fab","source_collection_record_id":"FABR030184","source_file":"originals/Multi_Circuit_Boards/Multi_Circuit_Boards__종합카탈로그_PCB_material_selection__제품_기술안내__FB049.html","dataset_role":"fabricator_published_parameter","dk_input_status":"scalar_with_frequency","review_flags":"test_method_not_stated;measurement_axis_not_stated"}
{"manufacturer":"Multi Circuit Boards","product":"ITEQ IT-180A FR4 HTg","material_family":"FR4","material_form":null,"dk":4.4,"dk_min":null,"dk_max":null,"dk_tolerance":null,"df":0.015,"frequency_ghz":1,"frequency_text":"1 GHz (table heading)","value_type":"fabricator_summary_unspecified_typical_or_limit","method":"not stated","axis":"not stated","thickness_mm":null,"glass_style":null,"resin_content_pct":null,"source_id":"FB049","source_location":"HTML table 1, row 9","source_url":"https://www.multi-circuit-boards.eu/en/pcb-design-aid/layer-buildup/pcb-materials.html","notes":"Fabricator comparison table; confirm latest material datasheet and ordered construction. ","df_frequency_ghz":1,"dk_text":"4.4","df_text":"0.015","record_kind":"fabricator_material_summary","simulation_ready":false,"record_id":"PCB057000","collection_group":"fab","source_collection_record_id":"FABR030185","source_file":"originals/Multi_Circuit_Boards/Multi_Circuit_Boards__종합카탈로그_PCB_material_selection__제품_기술안내__FB049.html","dataset_role":"fabricator_published_parameter","dk_input_status":"scalar_with_frequency","review_flags":"test_method_not_stated;measurement_axis_not_stated"}
{"manufacturer":"Multi Circuit Boards","product":"Shengyi S1000-2 FR4 HTg alternative","material_family":"FR4","material_form":null,"dk":4.8,"dk_min":null,"dk_max":null,"dk_tolerance":null,"df":0.013,"frequency_ghz":0.001,"frequency_text":"1 MHz (asterisk footnote)","value_type":"fabricator_summary_unspecified_typical_or_limit","method":"not stated","axis":"not stated","thickness_mm":null,"glass_style":null,"resin_content_pct":null,"source_id":"FB049","source_location":"HTML table 1, row 10","source_url":"https://www.multi-circuit-boards.eu/en/pcb-design-aid/layer-buildup/pcb-materials.html","notes":"Fabricator comparison table; confirm latest material datasheet and ordered construction. ","df_frequency_ghz":0.001,"dk_text":"4.8*","df_text":"0.013*","record_kind":"fabricator_material_summary","simulation_ready":false,"record_id":"PCB057001","collection_group":"fab","source_collection_record_id":"FABR030186","source_file":"originals/Multi_Circuit_Boards/Multi_Circuit_Boards__종합카탈로그_PCB_material_selection__제품_기술안내__FB049.html","dataset_role":"fabricator_published_parameter","dk_input_status":"scalar_with_frequency","review_flags":"test_method_not_stated;measurement_axis_not_stated"}
{"manufacturer":"Multi Circuit Boards","product":"ISOLA IS410 FR4 HTg, CAF-Enhanced","material_family":"FR4","material_form":null,"dk":4.0,"dk_min":null,"dk_max":null,"dk_tolerance":null,"df":0.019,"frequency_ghz":1,"frequency_text":"1 GHz (table heading)","value_type":"fabricator_summary_unspecified_typical_or_limit","method":"not stated","axis":"not stated","thickness_mm":null,"glass_style":null,"resin_content_pct":null,"source_id":"FB049","source_location":"HTML table 1, row 11","source_url":"https://www.multi-circuit-boards.eu/en/pcb-design-aid/layer-buildup/pcb-materials.html","notes":"Fabricator comparison table; confirm latest material datasheet and ordered construction. ","df_frequency_ghz":1,"dk_text":"4.0","df_text":"0.019","record_kind":"fabricator_material_summary","simulation_ready":false,"record_id":"PCB057002","collection_group":"fab","source_collection_record_id":"FABR030187","source_file":"originals/Multi_Circuit_Boards/Multi_Circuit_Boards__종합카탈로그_PCB_material_selection__제품_기술안내__FB049.html","dataset_role":"fabricator_published_parameter","dk_input_status":"scalar_with_frequency","review_flags":"test_method_not_stated;measurement_axis_not_stated"}
{"manufacturer":"Multi Circuit Boards","product":"ISOLA IS420 FR4 HTg, CAF-Enhanced alt.","material_family":"FR4","material_form":null,"dk":4.0,"dk_min":null,"dk_max":null,"dk_tolerance":null,"df":0.016,"frequency_ghz":1,"frequency_text":"1 GHz (table heading)","value_type":"fabricator_summary_unspecified_typical_or_limit","method":"not stated","axis":"not stated","thickness_mm":null,"glass_style":null,"resin_content_pct":null,"source_id":"FB049","source_location":"HTML table 1, row 12","source_url":"https://www.multi-circuit-boards.eu/en/pcb-design-aid/layer-buildup/pcb-materials.html","notes":"Fabricator comparison table; confirm latest material datasheet and ordered construction. ","df_frequency_ghz":1,"dk_text":"4.0","df_text":"0.016","record_kind":"fabricator_material_summary","simulation_ready":false,"record_id":"PCB057003","collection_group":"fab","source_collection_record_id":"FABR030188","source_file":"originals/Multi_Circuit_Boards/Multi_Circuit_Boards__종합카탈로그_PCB_material_selection__제품_기술안내__FB049.html","dataset_role":"fabricator_published_parameter","dk_input_status":"scalar_with_frequency","review_flags":"test_method_not_stated;measurement_axis_not_stated"}
{"manufacturer":"Multi Circuit Boards","product":"ISOLA Duraver DE104 Discontinued","material_family":"FR4","material_form":null,"dk":4.4,"dk_min":null,"dk_max":null,"dk_tolerance":null,"df":0.02,"frequency_ghz":1,"frequency_text":"1 GHz (table heading)","value_type":"fabricator_summary_unspecified_typical_or_limit","method":"not stated","axis":"not stated","thickness_mm":null,"glass_style":null,"resin_content_pct":null,"source_id":"FB049","source_location":"HTML table 1, row 13","source_url":"https://www.multi-circuit-boards.eu/en/pcb-design-aid/layer-buildup/pcb-materials.html","notes":"Fabricator comparison table; confirm latest material datasheet and ordered construction. ","df_frequency_ghz":1,"dk_text":"4.4","df_text":"0.020","record_kind":"fabricator_material_summary","simulation_ready":false,"record_id":"PCB057004","collection_group":"fab","source_collection_record_id":"FABR030189","source_file":"originals/Multi_Circuit_Boards/Multi_Circuit_Boards__종합카탈로그_PCB_material_selection__제품_기술안내__FB049.html","dataset_role":"fabricator_published_parameter","dk_input_status":"scalar_with_frequency","review_flags":"test_method_not_stated;measurement_axis_not_stated"}
{"manufacturer":"Multi Circuit Boards","product":"Shengyi SF305","material_family":"flex_polyimide","material_form":null,"dk":3.6,"dk_min":null,"dk_max":null,"dk_tolerance":null,"df":null,"frequency_ghz":0.001,"frequency_text":"0.001 GHz (table heading)","value_type":"fabricator_summary_unspecified_typical_or_limit","method":"not stated","axis":"not stated","thickness_mm":null,"glass_style":null,"resin_content_pct":null,"source_id":"FB049","source_location":"HTML table 2, row 4","source_url":"https://www.multi-circuit-boards.eu/en/pcb-design-aid/layer-buildup/pcb-materials.html","notes":"Fabricator comparison table; confirm latest material datasheet and ordered construction. ","df_frequency_ghz":null,"dk_text":"3.6","df_text":"","record_kind":"fabricator_material_summary","simulation_ready":false,"record_id":"PCB057005","collection_group":"fab","source_collection_record_id":"FABR030190","source_file":"originals/Multi_Circuit_Boards/Multi_Circuit_Boards__종합카탈로그_PCB_material_selection__제품_기술안내__FB049.html","dataset_role":"fabricator_published_parameter","dk_input_status":"scalar_with_frequency","review_flags":"test_method_not_stated;measurement_axis_not_stated"}
{"manufacturer":"Multi Circuit Boards","product":"DuPont Pyralux AP","material_family":"flex_polyimide","material_form":null,"dk":3.4,"dk_min":null,"dk_max":null,"dk_tolerance":null,"df":null,"frequency_ghz":0.001,"frequency_text":"0.001 GHz (table heading)","value_type":"fabricator_summary_unspecified_typical_or_limit","method":"not stated","axis":"not stated","thickness_mm":null,"glass_style":null,"resin_content_pct":null,"source_id":"FB049","source_location":"HTML table 2, row 6","source_url":"https://www.multi-circuit-boards.eu/en/pcb-design-aid/layer-buildup/pcb-materials.html","notes":"Fabricator comparison table; confirm latest material datasheet and ordered construction. ","df_frequency_ghz":null,"dk_text":"3.4","df_text":"","record_kind":"fabricator_material_summary","simulation_ready":false,"record_id":"PCB057006","collection_group":"fab","source_collection_record_id":"FABR030191","source_file":"originals/Multi_Circuit_Boards/Multi_Circuit_Boards__종합카탈로그_PCB_material_selection__제품_기술안내__FB049.html","dataset_role":"fabricator_published_parameter","dk_input_status":"scalar_with_frequency","review_flags":"test_method_not_stated;measurement_axis_not_stated"}
{"manufacturer":"Multi Circuit Boards","product":"Panasonic RF775","material_family":"flex_polyimide","material_form":null,"dk":3.2,"dk_min":null,"dk_max":null,"dk_tolerance":null,"df":null,"frequency_ghz":0.001,"frequency_text":"0.001 GHz (table heading)","value_type":"fabricator_summary_unspecified_typical_or_limit","method":"not stated","axis":"not stated","thickness_mm":null,"glass_style":null,"resin_content_pct":null,"source_id":"FB049","source_location":"HTML table 2, row 7","source_url":"https://www.multi-circuit-boards.eu/en/pcb-design-aid/layer-buildup/pcb-materials.html","notes":"Fabricator comparison table; confirm latest material datasheet and ordered construction. ","df_frequency_ghz":null,"dk_text":"3.2","df_text":"","record_kind":"fabricator_material_summary","simulation_ready":false,"record_id":"PCB057007","collection_group":"fab","source_collection_record_id":"FABR030192","source_file":"originals/Multi_Circuit_Boards/Multi_Circuit_Boards__종합카탈로그_PCB_material_selection__제품_기술안내__FB049.html","dataset_role":"fabricator_published_parameter","dk_input_status":"scalar_with_frequency","review_flags":"test_method_not_stated;measurement_axis_not_stated"}
{"manufacturer":"Multi Circuit Boards","product":"Thinflex W-05050","material_family":"flex_polyimide","material_form":null,"dk":3.3,"dk_min":null,"dk_max":null,"dk_tolerance":null,"df":null,"frequency_ghz":0.001,"frequency_text":"0.001 GHz (table heading)","value_type":"fabricator_summary_unspecified_typical_or_limit","method":"not stated","axis":"not stated","thickness_mm":null,"glass_style":null,"resin_content_pct":null,"source_id":"FB049","source_location":"HTML table 2, row 8","source_url":"https://www.multi-circuit-boards.eu/en/pcb-design-aid/layer-buildup/pcb-materials.html","notes":"Fabricator comparison table; confirm latest material datasheet and ordered construction. ","df_frequency_ghz":null,"dk_text":"3.3","df_text":"","record_kind":"fabricator_material_summary","simulation_ready":false,"record_id":"PCB057008","collection_group":"fab","source_collection_record_id":"FABR030193","source_file":"originals/Multi_Circuit_Boards/Multi_Circuit_Boards__종합카탈로그_PCB_material_selection__제품_기술안내__FB049.html","dataset_role":"fabricator_published_parameter","dk_input_status":"scalar_with_frequency","review_flags":"test_method_not_stated;measurement_axis_not_stated"}
{"manufacturer":"Multi Circuit Boards","product":"DuPont Pyralux FR","material_family":"flex_polyimide","material_form":null,"dk":3.5,"dk_min":null,"dk_max":null,"dk_tolerance":null,"df":null,"frequency_ghz":0.001,"frequency_text":"0.001 GHz (table heading)","value_type":"fabricator_summary_unspecified_typical_or_limit","method":"not stated","axis":"not stated","thickness_mm":null,"glass_style":null,"resin_content_pct":null,"source_id":"FB049","source_location":"HTML table 2, row 11","source_url":"https://www.multi-circuit-boards.eu/en/pcb-design-aid/layer-buildup/pcb-materials.html","notes":"Fabricator comparison table; confirm latest material datasheet and ordered construction. ","df_frequency_ghz":null,"dk_text":"3.5","df_text":"","record_kind":"fabricator_material_summary","simulation_ready":false,"record_id":"PCB057009","collection_group":"fab","source_collection_record_id":"FABR030194","source_file":"originals/Multi_Circuit_Boards/Multi_Circuit_Boards__종합카탈로그_PCB_material_selection__제품_기술안내__FB049.html","dataset_role":"fabricator_published_parameter","dk_input_status":"scalar_with_frequency","review_flags":"test_method_not_stated;measurement_axis_not_stated"}
{"manufacturer":"Multi Circuit Boards","product":"Rogers 4350B HF Material","material_family":"high_frequency","material_form":null,"dk":3.5,"dk_min":null,"dk_max":null,"dk_tolerance":null,"df":0.0037,"frequency_ghz":10,"frequency_text":"10 GHz (table heading)","value_type":"fabricator_summary_unspecified_typical_or_limit","method":"not stated","axis":"not stated","thickness_mm":null,"glass_style":null,"resin_content_pct":null,"source_id":"FB049","source_location":"HTML table 5, row 3","source_url":"https://www.multi-circuit-boards.eu/en/pcb-design-aid/layer-buildup/pcb-materials.html","notes":"Fabricator comparison table; confirm latest material datasheet and ordered construction. ","df_frequency_ghz":10,"dk_text":"3.5","df_text":"0.0037","record_kind":"fabricator_material_summary","simulation_ready":false,"record_id":"PCB057010","collection_group":"fab","source_collection_record_id":"FABR030195","source_file":"originals/Multi_Circuit_Boards/Multi_Circuit_Boards__종합카탈로그_PCB_material_selection__제품_기술안내__FB049.html","dataset_role":"fabricator_published_parameter","dk_input_status":"scalar_with_frequency","review_flags":"test_method_not_stated;measurement_axis_not_stated"}
{"manufacturer":"Multi Circuit Boards","product":"Rogers 4003C PTFE HF Material","material_family":"high_frequency","material_form":null,"dk":3.4,"dk_min":null,"dk_max":null,"dk_tolerance":null,"df":0.0027,"frequency_ghz":10,"frequency_text":"10 GHz (table heading)","value_type":"fabricator_summary_unspecified_typical_or_limit","method":"not stated","axis":"not stated","thickness_mm":null,"glass_style":null,"resin_content_pct":null,"source_id":"FB049","source_location":"HTML table 5, row 4","source_url":"https://www.multi-circuit-boards.eu/en/pcb-design-aid/layer-buildup/pcb-materials.html","notes":"Fabricator comparison table; confirm latest material datasheet and ordered construction. Source labels RO4003C PTFE; this material-family label is inconsistent with Rogers hydrocarbon/ceramic nomenclature and is not normalized here. ","df_frequency_ghz":10,"dk_text":"3.4","df_text":"0.0027","record_kind":"fabricator_material_summary","simulation_ready":false,"record_id":"PCB057011","collection_group":"fab","source_collection_record_id":"FABR030196","source_file":"originals/Multi_Circuit_Boards/Multi_Circuit_Boards__종합카탈로그_PCB_material_selection__제품_기술안내__FB049.html","dataset_role":"fabricator_published_parameter","dk_input_status":"scalar_with_frequency","review_flags":"test_method_not_stated;measurement_axis_not_stated"}
{"manufacturer":"Multi Circuit Boards","product":"Panasonic Megtron6 HF Material","material_family":"high_frequency","material_form":null,"dk":3.6,"dk_min":null,"dk_max":null,"dk_tolerance":null,"df":0.004,"frequency_ghz":10,"frequency_text":"10 GHz (table heading)","value_type":"fabricator_summary_unspecified_typical_or_limit","method":"not stated","axis":"not stated","thickness_mm":null,"glass_style":null,"resin_content_pct":null,"source_id":"FB049","source_location":"HTML table 5, row 5","source_url":"https://www.multi-circuit-boards.eu/en/pcb-design-aid/layer-buildup/pcb-materials.html","notes":"Fabricator comparison table; confirm latest material datasheet and ordered construction. ","df_frequency_ghz":10,"dk_text":"3.6","df_text":"0.004","record_kind":"fabricator_material_summary","simulation_ready":false,"record_id":"PCB057012","collection_group":"fab","source_collection_record_id":"FABR030197","source_file":"originals/Multi_Circuit_Boards/Multi_Circuit_Boards__종합카탈로그_PCB_material_selection__제품_기술안내__FB049.html","dataset_role":"fabricator_published_parameter","dk_input_status":"scalar_with_frequency","review_flags":"test_method_not_stated;measurement_axis_not_stated"}
{"manufacturer":"Multi Circuit Boards","product":"Rogers RO3003 PTFE ceramic-filled","material_family":"high_frequency","material_form":null,"dk":3.0,"dk_min":null,"dk_max":null,"dk_tolerance":null,"df":0.0013,"frequency_ghz":10,"frequency_text":"10 GHz (table heading)","value_type":"fabricator_summary_unspecified_typical_or_limit","method":"not stated","axis":"not stated","thickness_mm":null,"glass_style":null,"resin_content_pct":null,"source_id":"FB049","source_location":"HTML table 5, row 6","source_url":"https://www.multi-circuit-boards.eu/en/pcb-design-aid/layer-buildup/pcb-materials.html","notes":"Fabricator comparison table; confirm latest material datasheet and ordered construction. ","df_frequency_ghz":10,"dk_text":"3.0","df_text":"0.0013","record_kind":"fabricator_material_summary","simulation_ready":false,"record_id":"PCB057013","collection_group":"fab","source_collection_record_id":"FABR030198","source_file":"originals/Multi_Circuit_Boards/Multi_Circuit_Boards__종합카탈로그_PCB_material_selection__제품_기술안내__FB049.html","dataset_role":"fabricator_published_parameter","dk_input_status":"scalar_with_frequency","review_flags":"test_method_not_stated;measurement_axis_not_stated"}
{"manufacturer":"Multi Circuit Boards","product":"Rogers RO3006 PTFE ceramic-filled","material_family":"high_frequency","material_form":null,"dk":6.2,"dk_min":null,"dk_max":null,"dk_tolerance":null,"df":0.002,"frequency_ghz":10,"frequency_text":"10 GHz (table heading)","value_type":"fabricator_summary_unspecified_typical_or_limit","method":"not stated","axis":"not stated","thickness_mm":null,"glass_style":null,"resin_content_pct":null,"source_id":"FB049","source_location":"HTML table 5, row 7","source_url":"https://www.multi-circuit-boards.eu/en/pcb-design-aid/layer-buildup/pcb-materials.html","notes":"Fabricator comparison table; confirm latest material datasheet and ordered construction. ","df_frequency_ghz":10,"dk_text":"6.2","df_text":"0.002","record_kind":"fabricator_material_summary","simulation_ready":false,"record_id":"PCB057014","collection_group":"fab","source_collection_record_id":"FABR030199","source_file":"originals/Multi_Circuit_Boards/Multi_Circuit_Boards__종합카탈로그_PCB_material_selection__제품_기술안내__FB049.html","dataset_role":"fabricator_published_parameter","dk_input_status":"scalar_with_frequency","review_flags":"test_method_not_stated;measurement_axis_not_stated"}
{"manufacturer":"Multi Circuit Boards","product":"Rogers RO3010 PTFE ceramic-filled","material_family":"high_frequency","material_form":null,"dk":10.0,"dk_min":null,"dk_max":null,"dk_tolerance":null,"df":0.0022,"frequency_ghz":10,"frequency_text":"10 GHz (table heading)","value_type":"fabricator_summary_unspecified_typical_or_limit","method":"not stated","axis":"not stated","thickness_mm":null,"glass_style":null,"resin_content_pct":null,"source_id":"FB049","source_location":"HTML table 5, row 8","source_url":"https://www.multi-circuit-boards.eu/en/pcb-design-aid/layer-buildup/pcb-materials.html","notes":"Fabricator comparison table; confirm latest material datasheet and ordered construction. ","df_frequency_ghz":10,"dk_text":"10","df_text":"0.0022","record_kind":"fabricator_material_summary","simulation_ready":false,"record_id":"PCB057015","collection_group":"fab","source_collection_record_id":"FABR030200","source_file":"originals/Multi_Circuit_Boards/Multi_Circuit_Boards__종합카탈로그_PCB_material_selection__제품_기술안내__FB049.html","dataset_role":"fabricator_published_parameter","dk_input_status":"scalar_with_frequency","review_flags":"test_method_not_stated;measurement_axis_not_stated"}
{"manufacturer":"Multi Circuit Boards","product":"Taconic RF-35 Ceramic","material_family":"high_frequency","material_form":null,"dk":3.5,"dk_min":null,"dk_max":null,"dk_tolerance":null,"df":0.0018,"frequency_ghz":null,"frequency_text":"Double-asterisk footnote unresolved in source HTML","value_type":"fabricator_summary_unspecified_typical_or_limit","method":"not stated","axis":"not stated","thickness_mm":null,"glass_style":null,"resin_content_pct":null,"source_id":"FB049","source_location":"HTML table 5, row 9","source_url":"https://www.multi-circuit-boards.eu/en/pcb-design-aid/layer-buildup/pcb-materials.html","notes":"Fabricator comparison table; confirm latest material datasheet and ordered construction. Dk double-asterisk footnote is incomplete; measurement frequency intentionally unset. Df footnote explicitly 1.9 GHz; Dk frequency unresolved.","df_frequency_ghz":1.9,"dk_text":"3.5**","df_text":"0.0018*","record_kind":"fabricator_material_summary","simulation_ready":false,"record_id":"PCB057016","collection_group":"fab","source_collection_record_id":"FABR030201","source_file":"originals/Multi_Circuit_Boards/Multi_Circuit_Boards__종합카탈로그_PCB_material_selection__제품_기술안내__FB049.html","dataset_role":"fabricator_published_parameter","dk_input_status":"scalar_without_point_frequency","review_flags":"frequency_not_numeric_or_not_stated;test_method_not_stated;measurement_axis_not_stated"}
{"manufacturer":"Multi Circuit Boards","product":"Taconic TLX PTFE","material_family":"high_frequency","material_form":null,"dk":2.5,"dk_min":null,"dk_max":null,"dk_tolerance":null,"df":0.0019,"frequency_ghz":10,"frequency_text":"10 GHz (table heading)","value_type":"fabricator_summary_unspecified_typical_or_limit","method":"not stated","axis":"not stated","thickness_mm":null,"glass_style":null,"resin_content_pct":null,"source_id":"FB049","source_location":"HTML table 5, row 10","source_url":"https://www.multi-circuit-boards.eu/en/pcb-design-aid/layer-buildup/pcb-materials.html","notes":"Fabricator comparison table; confirm latest material datasheet and ordered construction. ","df_frequency_ghz":10,"dk_text":"2.5","df_text":"0.0019","record_kind":"fabricator_material_summary","simulation_ready":false,"record_id":"PCB057017","collection_group":"fab","source_collection_record_id":"FABR030202","source_file":"originals/Multi_Circuit_Boards/Multi_Circuit_Boards__종합카탈로그_PCB_material_selection__제품_기술안내__FB049.html","dataset_role":"fabricator_published_parameter","dk_input_status":"scalar_with_frequency","review_flags":"test_method_not_stated;measurement_axis_not_stated"}
{"manufacturer":"Multi Circuit Boards","product":"Rogers RO3001 Bonding Film for PTFE","material_family":"high_frequency","material_form":null,"dk":2.3,"dk_min":null,"dk_max":null,"dk_tolerance":null,"df":0.003,"frequency_ghz":10,"frequency_text":"10 GHz (table heading)","value_type":"fabricator_summary_unspecified_typical_or_limit","method":"not stated","axis":"not stated","thickness_mm":null,"glass_style":null,"resin_content_pct":null,"source_id":"FB049","source_location":"HTML table 5, row 11","source_url":"https://www.multi-circuit-boards.eu/en/pcb-design-aid/layer-buildup/pcb-materials.html","notes":"Fabricator comparison table; confirm latest material datasheet and ordered construction. ","df_frequency_ghz":10,"dk_text":"2.3","df_text":"0.003","record_kind":"fabricator_material_summary","simulation_ready":false,"record_id":"PCB057018","collection_group":"fab","source_collection_record_id":"FABR030203","source_file":"originals/Multi_Circuit_Boards/Multi_Circuit_Boards__종합카탈로그_PCB_material_selection__제품_기술안내__FB049.html","dataset_role":"fabricator_published_parameter","dk_input_status":"scalar_with_frequency","review_flags":"test_method_not_stated;measurement_axis_not_stated"}
{"manufacturer":"Multi Circuit Boards","product":"Taconic TLC PTFE","material_family":"high_frequency","material_form":null,"dk":3.2,"dk_min":null,"dk_max":null,"dk_tolerance":null,"df":null,"frequency_ghz":10,"frequency_text":"10 GHz (table heading)","value_type":"fabricator_summary_unspecified_typical_or_limit","method":"not stated","axis":"not stated","thickness_mm":null,"glass_style":null,"resin_content_pct":null,"source_id":"FB049","source_location":"HTML table 5, row 12","source_url":"https://www.multi-circuit-boards.eu/en/pcb-design-aid/layer-buildup/pcb-materials.html","notes":"Fabricator comparison table; confirm latest material datasheet and ordered construction. ","df_frequency_ghz":10,"dk_text":"3.2","df_text":"-","record_kind":"fabricator_material_summary","simulation_ready":false,"record_id":"PCB057019","collection_group":"fab","source_collection_record_id":"FABR030204","source_file":"originals/Multi_Circuit_Boards/Multi_Circuit_Boards__종합카탈로그_PCB_material_selection__제품_기술안내__FB049.html","dataset_role":"fabricator_published_parameter","dk_input_status":"scalar_with_frequency","review_flags":"test_method_not_stated;measurement_axis_not_stated"}
{"manufacturer":"Multi Circuit Boards","product":"ISOLA IS410 FR4 HTg, CAF-Enhanced","material_family":"high_Tg","material_form":null,"dk":4.0,"dk_min":null,"dk_max":null,"dk_tolerance":null,"df":null,"frequency_ghz":1,"frequency_text":"1 GHz (table heading)","value_type":"fabricator_summary_unspecified_typical_or_limit","method":"not stated","axis":"not stated","thickness_mm":null,"glass_style":null,"resin_content_pct":null,"source_id":"FB049","source_location":"HTML table 6, row 3","source_url":"https://www.multi-circuit-boards.eu/en/pcb-design-aid/layer-buildup/pcb-materials.html","notes":"Fabricator comparison table; confirm latest material datasheet and ordered construction. ","df_frequency_ghz":null,"dk_text":"4.0","df_text":"","record_kind":"fabricator_material_summary","simulation_ready":false,"record_id":"PCB057020","collection_group":"fab","source_collection_record_id":"FABR030205","source_file":"originals/Multi_Circuit_Boards/Multi_Circuit_Boards__종합카탈로그_PCB_material_selection__제품_기술안내__FB049.html","dataset_role":"fabricator_published_parameter","dk_input_status":"scalar_with_frequency","review_flags":"test_method_not_stated;measurement_axis_not_stated"}
{"manufacturer":"Multi Circuit Boards","product":"ISOLA IS420 FR4 HTg, CAF-Enhanced","material_family":"high_Tg","material_form":null,"dk":4.0,"dk_min":null,"dk_max":null,"dk_tolerance":null,"df":null,"frequency_ghz":1,"frequency_text":"1 GHz (table heading)","value_type":"fabricator_summary_unspecified_typical_or_limit","method":"not stated","axis":"not stated","thickness_mm":null,"glass_style":null,"resin_content_pct":null,"source_id":"FB049","source_location":"HTML table 6, row 4","source_url":"https://www.multi-circuit-boards.eu/en/pcb-design-aid/layer-buildup/pcb-materials.html","notes":"Fabricator comparison table; confirm latest material datasheet and ordered construction. ","df_frequency_ghz":null,"dk_text":"4.0","df_text":"","record_kind":"fabricator_material_summary","simulation_ready":false,"record_id":"PCB057021","collection_group":"fab","source_collection_record_id":"FABR030206","source_file":"originals/Multi_Circuit_Boards/Multi_Circuit_Boards__종합카탈로그_PCB_material_selection__제품_기술안내__FB049.html","dataset_role":"fabricator_published_parameter","dk_input_status":"scalar_with_frequency","review_flags":"test_method_not_stated;measurement_axis_not_stated"}
{"manufacturer":"Multi Circuit Boards","product":"ISOLA 370HR FR4 HTg, CAF-Enhanced","material_family":"high_Tg","material_form":null,"dk":4.2,"dk_min":null,"dk_max":null,"dk_tolerance":null,"df":null,"frequency_ghz":1,"frequency_text":"1 GHz (table heading)","value_type":"fabricator_summary_unspecified_typical_or_limit","method":"not stated","axis":"not stated","thickness_mm":null,"glass_style":null,"resin_content_pct":null,"source_id":"FB049","source_location":"HTML table 6, row 5","source_url":"https://www.multi-circuit-boards.eu/en/pcb-design-aid/layer-buildup/pcb-materials.html","notes":"Fabricator comparison table; confirm latest material datasheet and ordered construction. ","df_frequency_ghz":null,"dk_text":"4.2","df_text":"","record_kind":"fabricator_material_summary","simulation_ready":false,"record_id":"PCB057022","collection_group":"fab","source_collection_record_id":"FABR030207","source_file":"originals/Multi_Circuit_Boards/Multi_Circuit_Boards__종합카탈로그_PCB_material_selection__제품_기술안내__FB049.html","dataset_role":"fabricator_published_parameter","dk_input_status":"scalar_with_frequency","review_flags":"test_method_not_stated;measurement_axis_not_stated"}
{"manufacturer":"Multi Circuit Boards","product":"ITEQ IT-180A FR4 HTg","material_family":"high_Tg","material_form":null,"dk":4.4,"dk_min":null,"dk_max":null,"dk_tolerance":null,"df":null,"frequency_ghz":1,"frequency_text":"1 GHz (table heading)","value_type":"fabricator_summary_unspecified_typical_or_limit","method":"not stated","axis":"not stated","thickness_mm":null,"glass_style":null,"resin_content_pct":null,"source_id":"FB049","source_location":"HTML table 6, row 6","source_url":"https://www.multi-circuit-boards.eu/en/pcb-design-aid/layer-buildup/pcb-materials.html","notes":"Fabricator comparison table; confirm latest material datasheet and ordered construction. ","df_frequency_ghz":null,"dk_text":"4.4","df_text":"","record_kind":"fabricator_material_summary","simulation_ready":false,"record_id":"PCB057023","collection_group":"fab","source_collection_record_id":"FABR030208","source_file":"originals/Multi_Circuit_Boards/Multi_Circuit_Boards__종합카탈로그_PCB_material_selection__제품_기술안내__FB049.html","dataset_role":"fabricator_published_parameter","dk_input_status":"scalar_with_frequency","review_flags":"test_method_not_stated;measurement_axis_not_stated"}
{"manufacturer":"Multi Circuit Boards","product":"Shengyi S1000-2 FR4 HTg","material_family":"high_Tg","material_form":null,"dk":4.8,"dk_min":null,"dk_max":null,"dk_tolerance":null,"df":null,"frequency_ghz":0.001,"frequency_text":"1 MHz (asterisk footnote)","value_type":"fabricator_summary_unspecified_typical_or_limit","method":"not stated","axis":"not stated","thickness_mm":null,"glass_style":null,"resin_content_pct":null,"source_id":"FB049","source_location":"HTML table 6, row 7","source_url":"https://www.multi-circuit-boards.eu/en/pcb-design-aid/layer-buildup/pcb-materials.html","notes":"Fabricator comparison table; confirm latest material datasheet and ordered construction. ","df_frequency_ghz":null,"dk_text":"4.8*","df_text":"","record_kind":"fabricator_material_summary","simulation_ready":false,"record_id":"PCB057024","collection_group":"fab","source_collection_record_id":"FABR030209","source_file":"originals/Multi_Circuit_Boards/Multi_Circuit_Boards__종합카탈로그_PCB_material_selection__제품_기술안내__FB049.html","dataset_role":"fabricator_published_parameter","dk_input_status":"scalar_with_frequency","review_flags":"test_method_not_stated;measurement_axis_not_stated"}
{"manufacturer":"Multi Circuit Boards","product":"ARLON 85N Polyimid HTg","material_family":"high_Tg","material_form":null,"dk":4.2,"dk_min":null,"dk_max":null,"dk_tolerance":null,"df":null,"frequency_ghz":0.001,"frequency_text":"1 MHz (asterisk footnote)","value_type":"fabricator_summary_unspecified_typical_or_limit","method":"not stated","axis":"not stated","thickness_mm":null,"glass_style":null,"resin_content_pct":null,"source_id":"FB049","source_location":"HTML table 6, row 8","source_url":"https://www.multi-circuit-boards.eu/en/pcb-design-aid/layer-buildup/pcb-materials.html","notes":"Fabricator comparison table; confirm latest material datasheet and ordered construction. ","df_frequency_ghz":null,"dk_text":"4.20*","df_text":"","record_kind":"fabricator_material_summary","simulation_ready":false,"record_id":"PCB057025","collection_group":"fab","source_collection_record_id":"FABR030210","source_file":"originals/Multi_Circuit_Boards/Multi_Circuit_Boards__종합카탈로그_PCB_material_selection__제품_기술안내__FB049.html","dataset_role":"fabricator_published_parameter","dk_input_status":"scalar_with_frequency","review_flags":"test_method_not_stated;measurement_axis_not_stated"}
{"manufacturer":"Multi Circuit Boards","product":"FR4 Standard","material_family":null,"material_form":null,"dk":4.6,"dk_min":null,"dk_max":null,"dk_tolerance":null,"df":null,"frequency_ghz":0.001,"frequency_text":"1 MHz","value_type":"fabricator_established_default","method":"not stated","axis":"not stated","thickness_mm":null,"glass_style":null,"resin_content_pct":null,"source_id":"FB050","source_location":"p1 Permittivity at 1 MHz row","source_url":"https://www.multi-circuit-boards.eu/fileadmin/pdf/leiterplatten_material/standard/multi-cb_material-standard-values.pdf","notes":"Default class values; comparable materials may substitute with inventory. Specify raw material on order when required.","record_kind":"material_class_default","simulation_ready":false,"record_id":"PCB057026","collection_group":"fab","source_collection_record_id":"FABR030211","source_file":"originals/Multi_Circuit_Boards/Multi_Circuit_Boards__종합카탈로그_PCB_material_default_values_FR4__기술자료__FB050.pdf","dataset_role":"fabricator_published_parameter","dk_input_status":"scalar_with_frequency","review_flags":"test_method_not_stated;measurement_axis_not_stated"}
{"manufacturer":"Multi Circuit Boards","product":"FR4 High-TG","material_family":null,"material_form":null,"dk":4.8,"dk_min":null,"dk_max":null,"dk_tolerance":null,"df":null,"frequency_ghz":0.001,"frequency_text":"1 MHz","value_type":"fabricator_established_default","method":"not stated","axis":"not stated","thickness_mm":null,"glass_style":null,"resin_content_pct":null,"source_id":"FB050","source_location":"p1 Permittivity at 1 MHz row","source_url":"https://www.multi-circuit-boards.eu/fileadmin/pdf/leiterplatten_material/standard/multi-cb_material-standard-values.pdf","notes":"Default class values; comparable materials may substitute with inventory. Specify raw material on order when required.","record_kind":"material_class_default","simulation_ready":false,"record_id":"PCB057027","collection_group":"fab","source_collection_record_id":"FABR030212","source_file":"originals/Multi_Circuit_Boards/Multi_Circuit_Boards__종합카탈로그_PCB_material_default_values_FR4__기술자료__FB050.pdf","dataset_role":"fabricator_published_parameter","dk_input_status":"scalar_with_frequency","review_flags":"test_method_not_stated;measurement_axis_not_stated"}
{"manufacturer":"Multi Circuit Boards","product":"FR4 Halogen-free","material_family":null,"material_form":null,"dk":4.7,"dk_min":null,"dk_max":null,"dk_tolerance":null,"df":null,"frequency_ghz":0.001,"frequency_text":"1 MHz","value_type":"fabricator_established_default","method":"not stated","axis":"not stated","thickness_mm":null,"glass_style":null,"resin_content_pct":null,"source_id":"FB050","source_location":"p1 Permittivity at 1 MHz row","source_url":"https://www.multi-circuit-boards.eu/fileadmin/pdf/leiterplatten_material/standard/multi-cb_material-standard-values.pdf","notes":"Default class values; comparable materials may substitute with inventory. Specify raw material on order when required.","record_kind":"material_class_default","simulation_ready":false,"record_id":"PCB057028","collection_group":"fab","source_collection_record_id":"FABR030213","source_file":"originals/Multi_Circuit_Boards/Multi_Circuit_Boards__종합카탈로그_PCB_material_default_values_FR4__기술자료__FB050.pdf","dataset_role":"fabricator_published_parameter","dk_input_status":"scalar_with_frequency","review_flags":"test_method_not_stated;measurement_axis_not_stated"}
{"manufacturer":"Multi Circuit Boards","product":"FR4 Track resistant","material_family":null,"material_form":null,"dk":4.7,"dk_min":null,"dk_max":null,"dk_tolerance":null,"df":null,"frequency_ghz":0.001,"frequency_text":"1 MHz","value_type":"fabricator_established_default","method":"not stated","axis":"not stated","thickness_mm":null,"glass_style":null,"resin_content_pct":null,"source_id":"FB050","source_location":"p1 Permittivity at 1 MHz row","source_url":"https://www.multi-circuit-boards.eu/fileadmin/pdf/leiterplatten_material/standard/multi-cb_material-standard-values.pdf","notes":"Default class values; comparable materials may substitute with inventory. Specify raw material on order when required.","record_kind":"material_class_default","simulation_ready":false,"record_id":"PCB057029","collection_group":"fab","source_collection_record_id":"FABR030214","source_file":"originals/Multi_Circuit_Boards/Multi_Circuit_Boards__종합카탈로그_PCB_material_default_values_FR4__기술자료__FB050.pdf","dataset_role":"fabricator_published_parameter","dk_input_status":"scalar_with_frequency","review_flags":"test_method_not_stated;measurement_axis_not_stated"}
{"manufacturer":"Multi Circuit Boards","product":"Polyimide","material_family":null,"material_form":null,"dk":3.4,"dk_min":null,"dk_max":null,"dk_tolerance":null,"df":null,"frequency_ghz":0.001,"frequency_text":"1 MHz","value_type":"fabricator_established_default","method":"not stated","axis":"not stated","thickness_mm":null,"glass_style":null,"resin_content_pct":null,"source_id":"FB050","source_location":"p1 Permittivity at 1 MHz row","source_url":"https://www.multi-circuit-boards.eu/fileadmin/pdf/leiterplatten_material/standard/multi-cb_material-standard-values.pdf","notes":"Default class values; comparable materials may substitute with inventory. Specify raw material on order when required.","record_kind":"material_class_default","simulation_ready":false,"record_id":"PCB057030","collection_group":"fab","source_collection_record_id":"FABR030215","source_file":"originals/Multi_Circuit_Boards/Multi_Circuit_Boards__종합카탈로그_PCB_material_default_values_FR4__기술자료__FB050.pdf","dataset_role":"fabricator_published_parameter","dk_input_status":"scalar_with_frequency","review_flags":"test_method_not_stated;measurement_axis_not_stated"}
{"manufacturer":"Multi Circuit Boards","product":"FR4 standard calculator assumption","material_family":null,"material_form":null,"dk":4.3,"dk_min":null,"dk_max":null,"dk_tolerance":null,"df":null,"frequency_ghz":null,"frequency_text":"not stated","value_type":"fabricator_summary_unspecified_typical_or_limit","method":"not stated","axis":"not stated","thickness_mm":null,"glass_style":null,"resin_content_pct":null,"source_id":"FB051","source_location":"Impedance calculation material parameter","source_url":"https://www.multi-circuit-boards.eu/en/pcb-design-aid/impedance-calculation.html","notes":"Calculator default, no frequency or specific laminate grade stated.","record_kind":"fabricator_calculator_parameter","simulation_ready":false,"record_id":"PCB057031","collection_group":"fab","source_collection_record_id":"FABR030216","source_file":"originals/Multi_Circuit_Boards/Multi_Circuit_Boards__FR4_standard_calculator_assumption_Impedance_calculation__제품_기술안내__FB051.html","dataset_role":"fabricator_published_parameter","dk_input_status":"scalar_without_point_frequency","review_flags":"frequency_not_numeric_or_not_stated;test_method_not_stated;measurement_axis_not_stated"}
