Repository: EIDOSDATA/TraceWave-Studio

# PCB 유전율과 적층 자료

수집/정리 기준일: 2026-11-11.

먼저 [전체 자료 안내 엑셀](Excel/00_전체_자료_안내.xlsx)을 연다. 회사별 엑셀은 `Excel/`에 있고, 원문 검색은 [HTML 안내](START_HERE_ko.html)를 사용한다.

- [자료 사용 안내](docs/자료_사용_안내.md): 폴더, 단위, 조건 선택과 내보내기.
- [자료 검토 결과](docs/자료_검토_결과.md): 확인한 범위, 오류/공백, 정리 내역.
- [TraceWave Studio 연결 설계](../../../Code/docs/pcb_material_catalog.md): 사용자 직접 입력, 소재 선택, 제조업체 적층 선택과 현재 구현의 경계.

57,340개 조건별 관측, 36개 회사와 일반 재료 참고 자료 1개 그룹, 1,756개 출처 기록을 보존했다. 새 엑셀은 전체 안내 1개와 회사/참고 자료별 37개로 총 38개다. 행 수는 고유 소재나 독립 측정 수가 아니다. 공식 자료에 값이 있어도 실제 제조 조건과 해석 대역에 맞는지 확인해야 한다.

사람이 보는 엑셀과 프로그램용 JSONL을 분리했다. 원문 PDF/HTML의 바이트는 보존하면서 파일명을 회사와 소재/용도 중심으로 바꿨다. 중복 저장한 데이터 사본은 복구 폴더로 옮겼고 관측 수치는 삭제하지 않았다.

File: 00_REF/PCB RF ANT/05_PCB_Dielectric_Data_2026/data/observations/NCAB.jsonl
{"manufacturer":"NCAB","product":"Standard loss","material_family":null,"material_form":null,"dk":null,"dk_min":4,"dk_max":null,"dk_tolerance":null,"df":null,"frequency_ghz":null,"frequency_text":"not stated","value_type":"classification_range","method":"not stated","axis":"not stated","thickness_mm":null,"glass_style":null,"resin_content_pct":null,"source_id":"FB052","source_location":"Material types classification","source_url":"https://www.ncabgroup.com/pcb-capability/","notes":"Category ranges, not values of every material listed in that category. Frequency and measurement method not stated.","df_min":0.015,"df_max":null,"record_kind":"material_classification_range","dk_comparison":">","df_comparison":">","simulation_ready":false,"record_id":"PCB057149","collection_group":"fab","source_collection_record_id":"FABR030334","source_file":"originals/NCAB/NCAB__종합카탈로그_Technical_capability_material_selection__제품_기술안내__FB052.html","dataset_role":"fabricator_published_parameter","dk_input_status":"range_limit_or_choices_only","review_flags":"frequency_not_numeric_or_not_stated;test_method_not_stated;measurement_axis_not_stated;no_single_nominal_dk"}
{"manufacturer":"NCAB","product":"Mid loss","material_family":null,"material_form":null,"dk":null,"dk_min":3.5,"dk_max":4,"dk_tolerance":null,"df":null,"frequency_ghz":null,"frequency_text":"not stated","value_type":"classification_range","method":"not stated","axis":"not stated","thickness_mm":null,"glass_style":null,"resin_content_pct":null,"source_id":"FB052","source_location":"Material types classification","source_url":"https://www.ncabgroup.com/pcb-capability/","notes":"Category ranges, not values of every material listed in that category. Frequency and measurement method not stated.","df_min":0.01,"df_max":0.015,"record_kind":"material_classification_range","dk_comparison":"range","df_comparison":"range","simulation_ready":false,"record_id":"PCB057150","collection_group":"fab","source_collection_record_id":"FABR030335","source_file":"originals/NCAB/NCAB__종합카탈로그_Technical_capability_material_selection__제품_기술안내__FB052.html","dataset_role":"fabricator_published_parameter","dk_input_status":"range_limit_or_choices_only","review_flags":"frequency_not_numeric_or_not_stated;test_method_not_stated;measurement_axis_not_stated;no_single_nominal_dk"}
{"manufacturer":"NCAB","product":"Low loss","material_family":null,"material_form":null,"dk":null,"dk_min":3.4,"dk_max":3.8,"dk_tolerance":null,"df":null,"frequency_ghz":null,"frequency_text":"not stated","value_type":"classification_range","method":"not stated","axis":"not stated","thickness_mm":null,"glass_style":null,"resin_content_pct":null,"source_id":"FB052","source_location":"Material types classification","source_url":"https://www.ncabgroup.com/pcb-capability/","notes":"Category ranges, not values of every material listed in that category. Frequency and measurement method not stated.","df_min":0.005,"df_max":0.01,"record_kind":"material_classification_range","dk_comparison":"range","df_comparison":"range","simulation_ready":false,"record_id":"PCB057151","collection_group":"fab","source_collection_record_id":"FABR030336","source_file":"originals/NCAB/NCAB__종합카탈로그_Technical_capability_material_selection__제품_기술안내__FB052.html","dataset_role":"fabricator_published_parameter","dk_input_status":"range_limit_or_choices_only","review_flags":"frequency_not_numeric_or_not_stated;test_method_not_stated;measurement_axis_not_stated;no_single_nominal_dk"}
{"manufacturer":"NCAB","product":"Very low loss","material_family":null,"material_form":null,"dk":null,"dk_min":3.2,"dk_max":3.6,"dk_tolerance":null,"df":null,"frequency_ghz":null,"frequency_text":"not stated","value_type":"classification_range","method":"not stated","axis":"not stated","thickness_mm":null,"glass_style":null,"resin_content_pct":null,"source_id":"FB052","source_location":"Material types classification","source_url":"https://www.ncabgroup.com/pcb-capability/","notes":"Category ranges, not values of every material listed in that category. Frequency and measurement method not stated.","df_min":0.003,"df_max":0.005,"record_kind":"material_classification_range","dk_comparison":"range","df_comparison":"range","simulation_ready":false,"record_id":"PCB057152","collection_group":"fab","source_collection_record_id":"FABR030337","source_file":"originals/NCAB/NCAB__종합카탈로그_Technical_capability_material_selection__제품_기술안내__FB052.html","dataset_role":"fabricator_published_parameter","dk_input_status":"range_limit_or_choices_only","review_flags":"frequency_not_numeric_or_not_stated;test_method_not_stated;measurement_axis_not_stated;no_single_nominal_dk"}
{"manufacturer":"NCAB","product":"Ultra low loss","material_family":null,"material_form":null,"dk":null,"dk_min":3,"dk_max":3.4,"dk_tolerance":null,"df":null,"frequency_ghz":null,"frequency_text":"not stated","value_type":"classification_range","method":"not stated","axis":"not stated","thickness_mm":null,"glass_style":null,"resin_content_pct":null,"source_id":"FB052","source_location":"Material types classification","source_url":"https://www.ncabgroup.com/pcb-capability/","notes":"Category ranges, not values of every material listed in that category. Frequency and measurement method not stated.","df_min":0.002,"df_max":0.003,"record_kind":"material_classification_range","dk_comparison":"range","df_comparison":"range","simulation_ready":false,"record_id":"PCB057153","collection_group":"fab","source_collection_record_id":"FABR030338","source_file":"originals/NCAB/NCAB__종합카탈로그_Technical_capability_material_selection__제품_기술안내__FB052.html","dataset_role":"fabricator_published_parameter","dk_input_status":"range_limit_or_choices_only","review_flags":"frequency_not_numeric_or_not_stated;test_method_not_stated;measurement_axis_not_stated;no_single_nominal_dk"}
{"manufacturer":"NCAB","product":"Extremely low loss","material_family":null,"material_form":null,"dk":null,"dk_min":null,"dk_max":null,"dk_tolerance":null,"df":null,"frequency_ghz":null,"frequency_text":"not stated","value_type":"classification_range","method":"not stated","axis":"not stated","thickness_mm":null,"glass_style":null,"resin_content_pct":null,"source_id":"FB052","source_location":"Material types classification","source_url":"https://www.ncabgroup.com/pcb-capability/","notes":"Category ranges, not values of every material listed in that category. Frequency and measurement method not stated.","df_min":null,"df_max":0.002,"record_kind":"material_classification_range","dk_comparison":null,"df_comparison":"<","simulation_ready":false,"record_id":"PCB057154","collection_group":"fab","source_collection_record_id":"FABR030339","source_file":"originals/NCAB/NCAB__종합카탈로그_Technical_capability_material_selection__제품_기술안내__FB052.html","dataset_role":"fabricator_published_parameter","dk_input_status":"df_or_other_parameter_only","review_flags":"frequency_not_numeric_or_not_stated;test_method_not_stated;measurement_axis_not_stated"}

File: 00_REF/PCB RF ANT/05_PCB_Dielectric_Data_2026/data/observations/Nanya_New_Material.jsonl (part 1 of 11)
{"manufacturer":"Nanya_New_Material","product":"NY6200ANT","material_family":null,"material_form":"laminate","dk":4.38,"dk_min":null,"dk_max":null,"dk_tolerance":0.08,"df":0.0065,"frequency_ghz":10.0,"frequency_text":"10GHz","value_type":"typical_datasheet","method":"SPDR","axis":null,"thickness_mm":0.508,"glass_style":null,"resin_content_pct":null,"source_id":"RT0214","source_location":"HTML table 1, row 7, column 5, dk; HTML table 1, row 8, column 5, df","source_url":"https://www.nouyatec.com/en/product/microwave-rf-material/60","notes":"Nanya New Material Technology / NOUYA (China); distinct from Nan Ya Plastics (Taiwan). General-property table; values are not construction-specific unless metadata is stated.","conditioning":"10 GHz/23°C","resin_content_text":null,"source_column_qualifier":"—","source_context":[{"property":"dk","context":"Dk Permittivity | SPDR | 10 GHz/23°C | —","reported_value":"4.38+/-0.08","paired_value_cell":"4.38+/-0.08"},{"property":"df","context":"Df Loss Tangent | SPDR | 10 GHz/23°C | —","reported_value":"0.0065","paired_value_cell":"0.0065"}],"collection_group":"root","record_id":"PCB004830","source_file":"originals/Nanya_New_Material/Nanya_New_Material__NY6200ANT__제품_기술안내__RT0214.html","dataset_role":"material_published_parameter","dk_input_status":"scalar_with_frequency","review_flags":"measurement_axis_not_stated"}
{"manufacturer":"Nanya_New_Material","product":"NOUYA 6G (NY6666SE)","material_family":null,"material_form":null,"dk":3.8,"dk_min":null,"dk_max":null,"dk_tolerance":null,"df":0.0032,"frequency_ghz":1.0,"frequency_text":"1GHz","value_type":"typical_datasheet","method":"IPC-TM-650 2.5.5.9","axis":null,"thickness_mm":null,"glass_style":null,"resin_content_pct":55.0,"source_id":"RT0578","source_location":"HTML table 1, row 14, column 7, dk; HTML table 1, row 17, column 7, df","source_url":"https://www.nouyatec.com/en/product/high-speed-circuit/very-lowloss/76","notes":"Nanya New Material Technology / NOUYA (China); distinct from Nan Ya Plastics (Taiwan). General-property table; values are not construction-specific unless metadata is stated.","conditioning":"C-24/23/50","resin_content_text":"55%/70%","source_column_qualifier":"—","source_context":[{"property":"dk","context":"电性能 Electrical | 介电常数 Dk (R/C:55%/70%) Permittivity | 1GHz | 2.5.5.9 | C-24/23/50 | —","reported_value":"3.80","paired_value_cell":"3.80\\3.47"},{"property":"df","context":"电性能 Electrical | 介质损耗 Df (R/C:55%/70%) Loss Tangent | 1GHz | 2.5.5.9 | C-24/23/50 | —","reported_value":"0.0032","paired_value_cell":"0.0032\\0.0023"}],"collection_group":"root","record_id":"PCB004831","source_file":"originals/Nanya_New_Material/Nanya_New_Material__NOUYA_6G_(NY6666SE)__제품_기술안내__RT0578.html","dataset_role":"material_published_parameter","dk_input_status":"scalar_with_frequency","review_flags":"measurement_axis_not_stated"}
{"manufacturer":"Nanya_New_Material","product":"NOUYA 6G (NY6666SE)","material_family":null,"material_form":null,"dk":3.47,"dk_min":null,"dk_max":null,"dk_tolerance":null,"df":0.0023,"frequency_ghz":1.0,"frequency_text":"1GHz","value_type":"typical_datasheet","method":"IPC-TM-650 2.5.5.9","axis":null,"thickness_mm":null,"glass_style":null,"resin_content_pct":70.0,"source_id":"RT0578","source_location":"HTML table 1, row 14, column 7, dk; HTML table 1, row 17, column 7, df","source_url":"https://www.nouyatec.com/en/product/high-speed-circuit/very-lowloss/76","notes":"Nanya New Material Technology / NOUYA (China); distinct from Nan Ya Plastics (Taiwan). General-property table; values are not construction-specific unless metadata is stated.","conditioning":"C-24/23/50","resin_content_text":"55%/70%","source_column_qualifier":"—","source_context":[{"property":"dk","context":"电性能 Electrical | 介电常数 Dk (R/C:55%/70%) Permittivity | 1GHz | 2.5.5.9 | C-24/23/50 | —","reported_value":"3.47","paired_value_cell":"3.80\\3.47"},{"property":"df","context":"电性能 Electrical | 介质损耗 Df (R/C:55%/70%) Loss Tangent | 1GHz | 2.5.5.9 | C-24/23/50 | —","reported_value":"0.0023","paired_value_cell":"0.0032\\0.0023"}],"collection_group":"root","record_id":"PCB004832","source_file":"originals/Nanya_New_Material/Nanya_New_Material__NOUYA_6G_(NY6666SE)__제품_기술안내__RT0578.html","dataset_role":"material_published_parameter","dk_input_status":"scalar_with_frequency","review_flags":"measurement_axis_not_stated"}
{"manufacturer":"Nanya_New_Material","product":"NOUYA 6G (NY6666SE)","material_family":null,"material_form":null,"dk":3.75,"dk_min":null,"dk_max":null,"dk_tolerance":null,"df":0.0037,"frequency_ghz":10.0,"frequency_text":"10GHz","value_type":"typical_datasheet","method":"SPDR method","axis":null,"thickness_mm":null,"glass_style":null,"resin_content_pct":55.0,"source_id":"RT0578","source_location":"HTML table 1, row 15, column 7, dk; HTML table 1, row 18, column 7, df","source_url":"https://www.nouyatec.com/en/product/high-speed-circuit/very-lowloss/76","notes":"Nanya New Material Technology / NOUYA (China); distinct from Nan Ya Plastics (Taiwan). General-property table; values are not construction-specific unless metadata is stated.","conditioning":"C-24/23/50","resin_content_text":"55%/70%","source_column_qualifier":"—","source_context":[{"property":"dk","context":"电性能 Electrical | 介电常数 Dk (R/C:55%/70%) Permittivity | 10GHz | SPDR method | C-24/23/50 | —","reported_value":"3.75","paired_value_cell":"3.75\\3.42"},{"property":"df","context":"电性能 Electrical | 介质损耗 Df (R/C:55%/70%) Loss Tangent | 10GHz | SPDR method | C-24/23/50 | —","reported_value":"0.0037","paired_value_cell":"0.0037\\0.0028"}],"collection_group":"root","record_id":"PCB004833","source_file":"originals/Nanya_New_Material/Nanya_New_Material__NOUYA_6G_(NY6666SE)__제품_기술안내__RT0578.html","dataset_role":"material_published_parameter","dk_input_status":"scalar_with_frequency","review_flags":"measurement_axis_not_stated"}
{"manufacturer":"Nanya_New_Material","product":"NOUYA 6G (NY6666SE)","material_family":null,"material_form":null,"dk":3.42,"dk_min":null,"dk_max":null,"dk_tolerance":null,"df":0.0028,"frequency_ghz":10.0,"frequency_text":"10GHz","value_type":"typical_datasheet","method":"SPDR method","axis":null,"thickness_mm":null,"glass_style":null,"resin_content_pct":70.0,"source_id":"RT0578","source_location":"HTML table 1, row 15, column 7, dk; HTML table 1, row 18, column 7, df","source_url":"https://www.nouyatec.com/en/product/high-speed-circuit/very-lowloss/76","notes":"Nanya New Material Technology / NOUYA (China); distinct from Nan Ya Plastics (Taiwan). General-property table; values are not construction-specific unless metadata is stated.","conditioning":"C-24/23/50","resin_content_text":"55%/70%","source_column_qualifier":"—","source_context":[{"property":"dk","context":"电性能 Electrical | 介电常数 Dk (R/C:55%/70%) Permittivity | 10GHz | SPDR method | C-24/23/50 | —","reported_value":"3.42","paired_value_cell":"3.75\\3.42"},{"property":"df","context":"电性能 Electrical | 介质损耗 Df (R/C:55%/70%) Loss Tangent | 10GHz | SPDR method | C-24/23/50 | —","reported_value":"0.0028","paired_value_cell":"0.0037\\0.0028"}],"collection_group":"root","record_id":"PCB004834","source_file":"originals/Nanya_New_Material/Nanya_New_Material__NOUYA_6G_(NY6666SE)__제품_기술안내__RT0578.html","dataset_role":"material_published_parameter","dk_input_status":"scalar_with_frequency","review_flags":"measurement_axis_not_stated"}
{"manufacturer":"Nanya_New_Material","product":"NYHP-220D","material_family":null,"material_form":null,"dk":2.2,"dk_min":null,"dk_max":null,"dk_tolerance":null,"df":0.0009,"frequency_ghz":10.0,"frequency_text":"10GHz; 10GHz","value_type":"typical_datasheet","method":"IPC-TM-650-2.5.5.5","axis":null,"thickness_mm":null,"glass_style":null,"resin_content_pct":null,"source_id":"RT0579","source_location":"HTML table 1, row 3, column 5, dk; HTML table 1, row 4, column 5, df","source_url":"https://www.nouyatec.com/en/product/microwave-rf-material/73","notes":"Nanya New Material Technology / NOUYA (China); distinct from Nan Ya Plastics (Taiwan). General-property table; values are not construction-specific unless metadata is stated.","conditioning":null,"resin_content_text":null,"source_column_qualifier":"—","source_context":[{"property":"dk","context":"Dk @10GHz Permittivity | Dk @10GHz Permittivity | IPC-TM-650-2.5.5.5 | —","reported_value":"2.20","paired_value_cell":"2.20"},{"property":"df","context":"Df@10GHz Loss Tangent | Df@10GHz Loss Tangent | IPC-TM-650-2.5.5.5 | —","reported_value":"0.0009","paired_value_cell":"0.0009"}],"collection_group":"root","record_id":"PCB004835","source_file":"originals/Nanya_New_Material/Nanya_New_Material__NYHP-220D__제품_기술안내__RT0579.html","dataset_role":"material_published_parameter","dk_input_status":"scalar_with_frequency","review_flags":"measurement_axis_not_stated"}
{"manufacturer":"Nanya_New_Material","product":"NYHP-255D","material_family":null,"material_form":null,"dk":2.55,"dk_min":null,"dk_max":null,"dk_tolerance":null,"df":0.0019,"frequency_ghz":10.0,"frequency_text":"10GHz; 10GHz","value_type":"typical_datasheet","method":"IPC-TM-650-2.5.5.5","axis":null,"thickness_mm":null,"glass_style":null,"resin_content_pct":null,"source_id":"RT0580","source_location":"HTML table 1, row 3, column 6, dk; HTML table 1, row 4, column 6, df","source_url":"https://www.nouyatec.com/en/product/microwave-rf-material/72","notes":"Nanya New Material Technology / NOUYA (China); distinct from Nan Ya Plastics (Taiwan). General-property table; values are not construction-specific unless metadata is stated.","conditioning":null,"resin_content_text":null,"source_column_qualifier":"—","source_context":[{"property":"dk","context":"Dk @10GHz Permittivity | Dk @10GHz Permittivity | IPC-TM-650-2.5.5.5 | — | 2.20","reported_value":"2.55","paired_value_cell":"2.55"},{"property":"df","context":"Df@10GHz Loss Tangent | Df@10GHz Loss Tangent | IPC-TM-650-2.5.5.5 | — | 0.0009","reported_value":"0.0019","paired_value_cell":"0.0019"}],"collection_group":"root","record_id":"PCB004836","source_file":"originals/Nanya_New_Material/Nanya_New_Material__NYHP-255D__제품_기술안내__RT0580.html","dataset_role":"material_published_parameter","dk_input_status":"scalar_with_frequency","review_flags":"measurement_axis_not_stated"}
{"manufacturer":"Nanya_New_Material","product":"NYHP-265D","material_family":null,"material_form":null,"dk":2.65,"dk_min":null,"dk_max":null,"dk_tolerance":null,"df":0.0021,"frequency_ghz":10.0,"frequency_text":"10GHz; 10GHz","value_type":"typical_datasheet","method":"IPC-TM-650-2.5.5.5","axis":null,"thickness_mm":null,"glass_style":null,"resin_content_pct":null,"source_id":"RT0581","source_location":"HTML table 1, row 3, column 7, dk; HTML table 1, row 4, column 7, df","source_url":"https://www.nouyatec.com/en/product/microwave-rf-material/71","notes":"Nanya New Material Technology / NOUYA (China); distinct from Nan Ya Plastics (Taiwan). General-property table; values are not construction-specific unless metadata is stated.","conditioning":null,"resin_content_text":null,"source_column_qualifier":"—","source_context":[{"property":"dk","context":"Dk @10GHz Permittivity | Dk @10GHz Permittivity | IPC-TM-650-2.5.5.5 | — | 2.20 | 2.55","reported_value":"2.65","paired_value_cell":"2.65"},{"property":"df","context":"Df@10GHz Loss Tangent | Df@10GHz Loss Tangent | IPC-TM-650-2.5.5.5 | — | 0.0009 | 0.0019","reported_value":"0.0021","paired_value_cell":"0.0021"}],"collection_group":"root","record_id":"PCB004837","source_file":"originals/Nanya_New_Material/Nanya_New_Material__NYHP-265D__제품_기술안내__RT0581.html","dataset_role":"material_published_parameter","dk_input_status":"scalar_with_frequency","review_flags":"measurement_axis_not_stated"}
{"manufacturer":"Nanya_New_Material","product":"NYHP-300D","material_family":null,"material_form":null,"dk":2.98,"dk_min":null,"dk_max":null,"dk_tolerance":null,"df":0.0023,"frequency_ghz":10.0,"frequency_text":"10GHz; 10GHz","value_type":"typical_datasheet","method":"IPC-TM-650-2.5.5.5","axis":null,"thickness_mm":null,"glass_style":null,"resin_content_pct":null,"source_id":"RT0582","source_location":"HTML table 1, row 3, column 8, dk; HTML table 1, row 4, column 8, df","source_url":"https://www.nouyatec.com/en/product/microwave-rf-material/70","notes":"Nanya New Material Technology / NOUYA (China); distinct from Nan Ya Plastics (Taiwan). General-property table; values are not construction-specific unless metadata is stated.","conditioning":null,"resin_content_text":null,"source_column_qualifier":"—","source_context":[{"property":"dk","context":"Dk @10GHz Permittivity | Dk @10GHz Permittivity | IPC-TM-650-2.5.5.5 | — | 2.20 | 2.55 | 2.65","reported_value":"2.98","paired_value_cell":"2.98"},{"property":"df","context":"Df@10GHz Loss Tangent | Df@10GHz Loss Tangent | IPC-TM-650-2.5.5.5 | — | 0.0009 | 0.0019 | 0.0021","reported_value":"0.0023","paired_value_cell":"0.0023"}],"collection_group":"root","record_id":"PCB004838","source_file":"originals/Nanya_New_Material/Nanya_New_Material__NYHP-300D__제품_기술안내__RT0582.html","dataset_role":"material_published_parameter","dk_input_status":"scalar_with_frequency","review_flags":"measurement_axis_not_stated"}
{"manufacturer":"Nanya_New_Material","product":"NYHP-7300H","material_family":null,"material_form":"laminate","dk":2.98,"dk_min":null,"dk_max":null,"dk_tolerance":0.05,"df":0.0015,"frequency_ghz":10.0,"frequency_text":"10GHz","value_type":"published_typical_column_with_maximum_label","method":"IPC-TM-650 2.5.5.5C","axis":null,"thickness_mm":1.524,"glass_style":null,"resin_content_pct":null,"source_id":"RT0584","source_location":"HTML table 1, row 8, column 5, dk; HTML table 1, row 9, column 5, df","source_url":"https://www.nouyatec.com/en/product/microwave-rf-material/68","notes":"Nanya New Material Technology / NOUYA (China); distinct from Nan Ya Plastics (Taiwan). General-property table; values are not construction-specific unless metadata is stated. Source table header says Typical Value but units/qualifier cell says Maximum; both are preserved without resolving the inconsistency.","conditioning":"10 GHz/23°C","resin_content_text":null,"source_column_qualifier":"Maximum","source_context":[{"property":"dk","context":"Dk Permittivity | 2.5.5.5C | 10 GHz/23°C | Maximum","reported_value":"2.98 ± 0.05","paired_value_cell":"2.98 ± 0.05"},{"property":"df","context":"Df Loss Tangent | 2.5.5.5C | 10 GHz/23°C | Maximum","reported_value":"0.0015","paired_value_cell":"0.0015"}],"collection_group":"root","record_id":"PCB004839","source_file":"originals/Nanya_New_Material/Nanya_New_Material__NYHP-7300H__제품_기술안내__RT0584.html","dataset_role":"material_published_parameter","dk_input_status":"scalar_with_frequency","review_flags":"measurement_axis_not_stated"}
{"manufacturer":"Nanya_New_Material","product":"NYHP-7300H","material_family":null,"material_form":"laminate","dk":null,"dk_min":null,"dk_max":null,"dk_tolerance":null,"df":0.0014,"frequency_ghz":10.0,"frequency_text":"10GHz","value_type":"published_typical_column_with_maximum_label","method":"SPDR","axis":null,"thickness_mm":1.524,"glass_style":null,"resin_content_pct":null,"source_id":"RT0584","source_location":"HTML table 1, row 10, column 5, df","source_url":"https://www.nouyatec.com/en/product/microwave-rf-material/68","notes":"Nanya New Material Technology / NOUYA (China); distinct from Nan Ya Plastics (Taiwan). General-property table; values are not construction-specific unless metadata is stated. Source table header says Typical Value but units/qualifier cell says Maximum; both are preserved without resolving the inconsistency.","conditioning":"10 GHz/23°C","resin_content_text":null,"source_column_qualifier":"Maximum","source_context":[{"property":"df","context":"Df Loss Tangent | SPDR | 10 GHz/23°C | Maximum","reported_value":"0.0014","paired_value_cell":"0.0014"}],"collection_group":"root","record_id":"PCB004840","source_file":"originals/Nanya_New_Material/Nanya_New_Material__NYHP-7300H__제품_기술안내__RT0584.html","dataset_role":"material_published_parameter","dk_input_status":"df_or_other_parameter_only","review_flags":"measurement_axis_not_stated"}
{"manufacturer":"Nanya_New_Material","product":"NYHP-7300H","material_family":null,"material_form":"laminate","dk":2.98,"dk_min":null,"dk_max":null,"dk_tolerance":0.05,"df":null,"frequency_ghz":2.0,"frequency_text":"2GHz","value_type":"published_typical_column_with_maximum_label","method":"谐振环","axis":null,"thickness_mm":1.524,"glass_style":null,"resin_content_pct":null,"source_id":"RT0584","source_location":"HTML table 1, row 7, column 5, dk","source_url":"https://www.nouyatec.com/en/product/microwave-rf-material/68","notes":"Nanya New Material Technology / NOUYA (China); distinct from Nan Ya Plastics (Taiwan). General-property table; values are not construction-specific unless metadata is stated. Source table header says Typical Value but units/qualifier cell says Maximum; both are preserved without resolving the inconsistency.","conditioning":"2 GHz/23°C","resin_content_text":null,"source_column_qualifier":"Maximum","source_context":[{"property":"dk","context":"Dk Permittivity | 谐振环 | 2 GHz/23°C | Maximum","reported_value":"2.98 ± 0.05","paired_value_cell":"2.98 ± 0.05"}],"collection_group":"root","record_id":"PCB004841","source_file":"originals/Nanya_New_Material/Nanya_New_Material__NYHP-7300H__제품_기술안내__RT0584.html","dataset_role":"material_published_parameter","dk_input_status":"scalar_with_frequency","review_flags":"measurement_axis_not_stated"}
{"manufacturer":"Nanya_New_Material","product":"NYHP-7350","material_family":null,"material_form":"laminate","dk":3.5,"dk_min":null,"dk_max":null,"dk_tolerance":null,"df":0.0029,"frequency_ghz":10.0,"frequency_text":"10GHz","value_type":"published_typical_column_with_maximum_label","method":"IPC-TM-650 2.5.5.5","axis":null,"thickness_mm":1.524,"glass_style":null,"resin_content_pct":null,"source_id":"RT0585","source_location":"HTML table 1, row 7, column 6, dk; HTML table 1, row 8, column 6, df","source_url":"https://www.nouyatec.com/en/product/microwave-rf-material/67","notes":"Nanya New Material Technology / NOUYA (China); distinct from Nan Ya Plastics (Taiwan). General-property table; values are not construction-specific unless metadata is stated. Source table header says Typical Value but units/qualifier cell says Maximum; both are preserved without resolving the inconsistency.","conditioning":"10 GHz/23°C","resin_content_text":null,"source_column_qualifier":"Maximum","source_context":[{"property":"dk","context":"Dk Permittivity | Dk Permittivity | 2.5.5.5 | 10 GHz/23°C | Maximum","reported_value":"3.50","paired_value_cell":"3.50"},{"property":"df","context":"Df Loss Tangent | Df Loss Tangent | 2.5.5.5 | 10 GHz/23°C | Maximum","reported_value":"0.0029","paired_value_cell":"0.0029"}],"collection_group":"root","record_id":"PCB004842","source_file":"originals/Nanya_New_Material/Nanya_New_Material__NYHP-7350__제품_기술안내__RT0585.html","dataset_role":"material_published_parameter","dk_input_status":"scalar_with_frequency","review_flags":"measurement_axis_not_stated"}
{"manufacturer":"Nanya_New_Material","product":"NYHP-7350 ANT","material_family":null,"material_form":"laminate","dk":3.5,"dk_min":null,"dk_max":null,"dk_tolerance":null,"df":0.0029,"frequency_ghz":10.0,"frequency_text":"10GHz","value_type":"published_typical_column_with_maximum_label","method":"IPC-TM-650 2.5.5.5","axis":null,"thickness_mm":1.524,"glass_style":null,"resin_content_pct":null,"source_id":"RT0586","source_location":"HTML table 1, row 7, column 5, dk; HTML table 1, row 8, column 5, df","source_url":"https://www.nouyatec.com/en/product/microwave-rf-material/66","notes":"Nanya New Material Technology / NOUYA (China); distinct from Nan Ya Plastics (Taiwan). General-property table; values are not construction-specific unless metadata is stated. Source table header says Typical Value but units/qualifier cell says Maximum; both are preserved without resolving the inconsistency.","conditioning":"10 GHz/23°C","resin_content_text":null,"source_column_qualifier":"— Maximum","source_context":[{"property":"dk","context":"Dk Permittivity | 2.5.5.5 | 10 GHz/23°C | — Maximum","reported_value":"3.5","paired_value_cell":"3.5"},{"property":"df","context":"Df Loss Tangent | 2.5.5.5 | 10 GHz/23°C | — Maximum","reported_value":"0.0029","paired_value_cell":"0.0029"}],"collection_group":"root","record_id":"PCB004843","source_file":"originals/Nanya_New_Material/Nanya_New_Material__NYHP-7350_ANT__제품_기술안내__RT0586.html","dataset_role":"material_published_parameter","dk_input_status":"scalar_with_frequency","review_flags":"measurement_axis_not_stated"}
{"manufacturer":"Nanya_New_Material","product":"NYHP-7350 LNB","material_family":null,"material_form":"laminate","dk":3.3,"dk_min":null,"dk_max":null,"dk_tolerance":null,"df":0.0031,"frequency_ghz":10.0,"frequency_text":"10GHz","value_type":"published_typical_column_with_maximum_label","method":"IPC-TM-650 2.5.5.5","axis":null,"thickness_mm":0.508,"glass_style":null,"resin_content_pct":null,"source_id":"RT0587","source_location":"HTML table 1, row 7, column 5, dk; HTML table 1, row 8, column 5, df","source_url":"https://www.nouyatec.com/en/product/microwave-rf-material/65","notes":"Nanya New Material Technology / NOUYA (China); distinct from Nan Ya Plastics (Taiwan). General-property table; values are not construction-specific unless metadata is stated. Source table header says Typical Value but units/qualifier cell says Maximum; both are preserved without resolving the inconsistency.","conditioning":"10 GHz/23°C","resin_content_text":null,"source_column_qualifier":"— Maximum","source_context":[{"property":"dk","context":"Dk Permittivity | 2.5.5.5 | 10 GHz/23°C | — Maximum","reported_value":"3.3","paired_value_cell":"3.3"},{"property":"df","context":"Df Loss Tangent | 2.5.5.5 | 10 GHz/23°C | — Maximum","reported_value":"0.0031","paired_value_cell":"0.0031"}],"collection_group":"root","record_id":"PCB004844","source_file":"originals/Nanya_New_Material/Nanya_New_Material__NYHP-7350_LNB__제품_기술안내__RT0587.html","dataset_role":"material_published_parameter","dk_input_status":"scalar_with_frequency","review_flags":"measurement_axis_not_stated"}
{"manufacturer":"Nanya_New_Material","product":"NYHP-7350PA(X)","material_family":null,"material_form":"laminate","dk":3.5,"dk_min":null,"dk_max":null,"dk_tolerance":null,"df":0.0029,"frequency_ghz":10.0,"frequency_text":"10GHz","value_type":"published_typical_column_with_maximum_label","method":"IPC-TM-650 2.5.5.5","axis":null,"thickness_mm":1.016,"glass_style":null,"resin_content_pct":null,"source_id":"RT0588","source_location":"HTML table 1, row 7, column 6, dk; HTML table 1, row 8, column 6, df","source_url":"https://www.nouyatec.com/en/product/microwave-rf-material/64","notes":"Nanya New Material Technology / NOUYA (China); distinct from Nan Ya Plastics (Taiwan). General-property table; values are not construction-specific unless metadata is stated. Source table header says Typical Value but units/qualifier cell says Maximum; both are preserved without resolving the inconsistency.","conditioning":"10 GHz/23°C","resin_content_text":null,"source_column_qualifier":"— Maximum","source_context":[{"property":"dk","context":"Dk Permittivity | Dk Permittivity | 2.5.5.5 | 10 GHz/23°C | — Maximum","reported_value":"3.5","paired_value_cell":"3.5"},{"property":"df","context":"Df Loss Tangent | Df Loss Tangent | 2.5.5.5 | 10 GHz/23°C | — Maximum","reported_value":"0.0029","paired_value_cell":"0.0029"}],"collection_group":"root","record_id":"PCB004845","source_file":"originals/Nanya_New_Material/Nanya_New_Material__NYHP-7350PA(X)__제품_기술안내__RT0588.html","dataset_role":"material_published_parameter","dk_input_status":"scalar_with_frequency","review_flags":"measurement_axis_not_stated"}
{"manufacturer":"Nanya_New_Material","product":"NYHP-7350D","material_family":null,"material_form":"laminate","dk":3.5,"dk_min":null,"dk_max":null,"dk_tolerance":null,"df":0.0024,"frequency_ghz":10.0,"frequency_text":"10GHz","value_type":"published_typical_column_with_maximum_label","method":"IPC-TM-650 2.5.5.5","axis":null,"thickness_mm":1.524,"glass_style":null,"resin_content_pct":null,"source_id":"RT0589","source_location":"HTML table 1, row 7, column 6, dk; HTML table 1, row 8, column 6, df","source_url":"https://www.nouyatec.com/en/product/microwave-rf-material/63","notes":"Nanya New Material Technology / NOUYA (China); distinct from Nan Ya Plastics (Taiwan). General-property table; values are not construction-specific unless metadata is stated. Source table header says Typical Value but units/qualifier cell says Maximum; both are preserved without resolving the inconsistency.","conditioning":"10 GHz/23°C","resin_content_text":null,"source_column_qualifier":"— Maximum","source_context":[{"property":"dk","context":"Dk Permittivity | Dk Permittivity | 2.5.5.5 | 10 GHz/23°C | — Maximum","reported_value":"3.50","paired_value_cell":"3.50"},{"property":"df","context":"Df Loss Tangent | Df Loss Tangent | 2.5.5.5 | 10 GHz/23°C | — Maximum","reported_value":"0.0024","paired_value_cell":"0.0024"}],"collection_group":"root","record_id":"PCB004846","source_file":"originals/Nanya_New_Material/Nanya_New_Material__NYHP-7350D__제품_기술안내__RT0589.html","dataset_role":"material_published_parameter","dk_input_status":"scalar_with_frequency","review_flags":"measurement_axis_not_stated"}
{"manufacturer":"Nanya_New_Material","product":"NYHP-7300MW","material_family":null,"material_form":"laminate","dk":3.0,"dk_min":null,"dk_max":null,"dk_tolerance":0.05,"df":0.0014,"frequency_ghz":10.0,"frequency_text":"10GHz","value_type":"published_typical_column_with_maximum_label","method":"IPC-TM-650 2.5.5.5","axis":null,"thickness_mm":1.524,"glass_style":null,"resin_content_pct":null,"source_id":"RT0590","source_location":"HTML table 1, row 7, column 6, dk; HTML table 1, row 8, column 6, df","source_url":"https://www.nouyatec.com/en/product/microwave-rf-material/62","notes":"Nanya New Material Technology / NOUYA (China); distinct from Nan Ya Plastics (Taiwan). General-property table; values are not construction-specific unless metadata is stated. Source table header says Typical Value but units/qualifier cell says Maximum; both are preserved without resolving the inconsistency.","conditioning":"10 GHz/23°C","resin_content_text":null,"source_column_qualifier":"Maximum","source_context":[{"property":"dk","context":"Dk Permittivity | Dk Permittivity | 2.5.5.5 | 10 GHz/23°C | Maximum","reported_value":"3.0 ± 0.05","paired_value_cell":"3.0 ± 0.05"},{"property":"df","context":"Df Loss Tangent | Df Loss Tangent | 2.5.5.5 | 10 GHz/23°C | Maximum","reported_value":"0.0014","paired_value_cell":"0.0014"}],"collection_group":"root","record_id":"PCB004847","source_file":"originals/Nanya_New_Material/Nanya_New_Material__NYHP-7300MW__제품_기술안내__RT0590.html","dataset_role":"material_published_parameter","dk_input_status":"scalar_with_frequency","review_flags":"measurement_axis_not_stated"}
{"manufacturer":"Nanya_New_Material","product":"NYHP-7300MW-P","material_family":null,"material_form":"laminate","dk":2.95,"dk_min":null,"dk_max":null,"dk_tolerance":0.05,"df":0.0004,"frequency_ghz":10.0,"frequency_text":"10GHz","value_type":"published_typical_column_with_maximum_label","method":"IPC-TM-650 2.5.5.5","axis":null,"thickness_mm":1.524,"glass_style":null,"resin_content_pct":null,"source_id":"RT0591","source_location":"HTML table 1, row 7, column 6, dk; HTML table 1, row 8, column 6, df","source_url":"https://www.nouyatec.com/en/product/microwave-rf-material/61","notes":"Nanya New Material Technology / NOUYA (China); distinct from Nan Ya Plastics (Taiwan). General-property table; values are not construction-specific unless metadata is stated. Source table header says Typical Value but units/qualifier cell says Maximum; both are preserved without resolving the inconsistency.","conditioning":"10 GHz/23°C","resin_content_text":null,"source_column_qualifier":"Maximum","source_context":[{"property":"dk","context":"Dk Permittivity | Dk Permittivity | 2.5.5.5 | 10 GHz/23°C | Maximum","reported_value":"2.95 ± 0.05","paired_value_cell":"2.95 ± 0.05"},{"property":"df","context":"Df Loss Tangent | Df Loss Tangent | 2.5.5.5 | 10 GHz/23°C | Maximum","reported_value":"0.0004","paired_value_cell":"0.0004"}],"collection_group":"root","record_id":"PCB004848","source_file":"originals/Nanya_New_Material/Nanya_New_Material__NYHP-7300MW-P__제품_기술안내__RT0591.html","dataset_role":"material_published_parameter","dk_input_status":"scalar_with_frequency","review_flags":"measurement_axis_not_stated"}
{"manufacturer":"Nanya_New_Material","product":"NY6200ANT366","material_family":null,"material_form":"laminate","dk":3.66,"dk_min":null,"dk_max":null,"dk_tolerance":0.08,"df":0.0065,"frequency_ghz":10.0,"frequency_text":"10GHz","value_type":"typical_datasheet","method":"IPC-TM-650 2.5.5.5","axis":null,"thickness_mm":0.508,"glass_style":null,"resin_content_pct":null,"source_id":"RT0592","source_location":"HTML table 1, row 7, column 5, dk; HTML table 1, row 9, column 5, df","source_url":"https://www.nouyatec.com/en/product/microwave-rf-material/59","notes":"Nanya New Material Technology / NOUYA (China); distinct from Nan Ya Plastics (Taiwan). General-property table; values are not construction-specific unless metadata is stated.","conditioning":"10 GHz/23°C","resin_content_text":null,"source_column_qualifier":"—","source_context":[{"property":"dk","context":"Dk Permittivity | IPC-TM-650 2.5.5.5 | 10 GHz/23°C | —","reported_value":"3.66 +/-0.08","paired_value_cell":"3.66 +/-0.08"},{"property":"df","context":"Df Loss Tangent | IPC-TM-650 2.5.5.5 | 10 GHz/23°C | —","reported_value":"0.0065","paired_value_cell":"0.0065"}],"collection_group":"root","record_id":"PCB004849","source_file":"originals/Nanya_New_Material/Nanya_New_Material__NY6200ANT366__제품_기술안내__RT0592.html","dataset_role":"material_published_parameter","dk_input_status":"scalar_with_frequency","review_flags":"measurement_axis_not_stated"}
{"manufacturer":"Nanya_New_Material","product":"NY6200ANT366","material_family":null,"material_form":"laminate","dk":4.02,"dk_min":null,"dk_max":null,"dk_tolerance":0.08,"df":null,"frequency_ghz":10.0,"frequency_text":"10GHz","value_type":"typical_datasheet","method":"SPDR","axis":null,"thickness_mm":0.508,"glass_style":null,"resin_content_pct":null,"source_id":"RT0592","source_location":"HTML table 1, row 8, column 5, dk","source_url":"https://www.nouyatec.com/en/product/microwave-rf-material/59","notes":"Nanya New Material Technology / NOUYA (China); distinct from Nan Ya Plastics (Taiwan). General-property table; values are not construction-specific unless metadata is stated.","conditioning":"10 GHz/23°C","resin_content_text":null,"source_column_qualifier":"—","source_context":[{"property":"dk","context":"Dk Permittivity | SPDR | 10 GHz/23°C | —","reported_value":"4.02+/-0.08","paired_value_cell":"4.02+/-0.08"}],"collection_group":"root","record_id":"PCB004850","source_file":"originals/Nanya_New_Material/Nanya_New_Material__NY6200ANT366__제품_기술안내__RT0592.html","dataset_role":"material_published_parameter","dk_input_status":"scalar_with_frequency","review_flags":"measurement_axis_not_stated"}
{"manufacturer":"Nanya_New_Material","product":"NY8320 NSA","material_family":null,"material_form":null,"dk":4.3,"dk_min":null,"dk_max":null,"dk_tolerance":null,"df":0.006,"frequency_ghz":1.0,"frequency_text":"1GHz","value_type":"typical_datasheet","method":"IPC-TM-650 2.5.5.9","axis":null,"thickness_mm":null,"glass_style":null,"resin_content_pct":50.0,"source_id":"RT0593","source_location":"HTML table 1, row 14, column 7, dk; HTML table 1, row 17, column 7, df","source_url":"https://www.nouyatec.com/en/product/ic-substrate/57","notes":"Nanya New Material Technology / NOUYA (China); distinct from Nan Ya Plastics (Taiwan). General-property table; values are not construction-specific unless metadata is stated.","conditioning":"C-24/23/50","resin_content_text":"50%","source_column_qualifier":"—","source_context":[{"property":"dk","context":"Electrical | (R/C:5 0% ) Permittivity | 1GHz | 2.5.5.9 | C-24/23/50 | —","reported_value":"4.3","paired_value_cell":"4.3"},{"property":"df","context":"Electrical | (R/C:5 0 %) Loss Tangent | 1GHz | 2.5.5.9 | C-24/23/50 | —","reported_value":"0.006","paired_value_cell":"0.006"}],"collection_group":"root","record_id":"PCB004851","source_file":"originals/Nanya_New_Material/Nanya_New_Material__NY8320_NSA__제품_기술안내__RT0593.html","dataset_role":"material_published_parameter","dk_input_status":"scalar_with_frequency","review_flags":"measurement_axis_not_stated"}
{"manufacturer":"Nanya_New_Material","product":"NY8320 NSA","material_family":null,"material_form":null,"dk":4.2,"dk_min":null,"dk_max":null,"dk_tolerance":null,"df":0.007,"frequency_ghz":10.0,"frequency_text":"10GHz","value_type":"typical_datasheet","method":"SPDR method","axis":null,"thickness_mm":null,"glass_style":null,"resin_content_pct":50.0,"source_id":"RT0593","source_location":"HTML table 1, row 15, column 7, dk; HTML table 1, row 18, column 7, df","source_url":"https://www.nouyatec.com/en/product/ic-substrate/57","notes":"Nanya New Material Technology / NOUYA (China); distinct from Nan Ya Plastics (Taiwan). General-property table; values are not construction-specific unless metadata is stated.","conditioning":"C-24/23/50","resin_content_text":"50%","source_column_qualifier":"—","source_context":[{"property":"dk","context":"Electrical | (R/C:5 0% ) Permittivity | 10GHz | SPDR method | C-24/23/50 | —","reported_value":"4.2","paired_value_cell":"4.2"},{"property":"df","context":"Electrical | (R/C:5 0 %) Loss Tangent | 10GHz | SPDR method | C-24/23/50 | —","reported_value":"0.007","paired_value_cell":"0.007"}],"collection_group":"root","record_id":"PCB004852","source_file":"originals/Nanya_New_Material/Nanya_New_Material__NY8320_NSA__제품_기술안내__RT0593.html","dataset_role":"material_published_parameter","dk_input_status":"scalar_with_frequency","review_flags":"measurement_axis_not_stated"}
{"manufacturer":"Nanya_New_Material","product":"NY8320 NSB","material_family":null,"material_form":null,"dk":4.4,"dk_min":null,"dk_max":null,"dk_tolerance":null,"df":0.006,"frequency_ghz":1.0,"frequency_text":"1GHz","value_type":"typical_datasheet","method":"IPC-TM-650 2.5.5.9","axis":null,"thickness_mm":null,"glass_style":null,"resin_content_pct":50.0,"source_id":"RT0594","source_location":"HTML table 1, row 14, column 7, dk; HTML table 1, row 17, column 7, df","source_url":"https://www.nouyatec.com/en/product/ic-substrate/56","notes":"Nanya New Material Technology / NOUYA (China); distinct from Nan Ya Plastics (Taiwan). General-property table; values are not construction-specific unless metadata is stated.","conditioning":"C-24/23/50","resin_content_text":"50%","source_column_qualifier":"—","source_context":[{"property":"dk","context":"Electrical | (R/C:5 0% ) Permittivity | 1GHz | 2.5.5.9 | C-24/23/50 | —","reported_value":"4.4","paired_value_cell":"4.4"},{"property":"df","context":"Electrical | (R/C:5 0 %) Loss Tangent | 1GHz | 2.5.5.9 | C-24/23/50 | —","reported_value":"0.006","paired_value_cell":"0.006"}],"collection_group":"root","record_id":"PCB004853","source_file":"originals/Nanya_New_Material/Nanya_New_Material__NY8320_NSB__제품_기술안내__RT0594.html","dataset_role":"material_published_parameter","dk_input_status":"scalar_with_frequency","review_flags":"measurement_axis_not_stated"}
{"manufacturer":"Nanya_New_Material","product":"NY8320 NSB","material_family":null,"material_form":null,"dk":4.3,"dk_min":null,"dk_max":null,"dk_tolerance":null,"df":0.007,"frequency_ghz":10.0,"frequency_text":"10GHz","value_type":"typical_datasheet","method":"SPDR method","axis":null,"thickness_mm":null,"glass_style":null,"resin_content_pct":50.0,"source_id":"RT0594","source_location":"HTML table 1, row 15, column 7, dk; HTML table 1, row 18, column 7, df","source_url":"https://www.nouyatec.com/en/product/ic-substrate/56","notes":"Nanya New Material Technology / NOUYA (China); distinct from Nan Ya Plastics (Taiwan). General-property table; values are not construction-specific unless metadata is stated.","conditioning":"C-24/23/50","resin_content_text":"50%","source_column_qualifier":"—","source_context":[{"property":"dk","context":"Electrical | (R/C:5 0% ) Permittivity | 10GHz | SPDR method | C-24/23/50 | —","reported_value":"4.3","paired_value_cell":"4.3"},{"property":"df","context":"Electrical | (R/C:5 0 %) Loss Tangent | 10GHz | SPDR method | C-24/23/50 | —","reported_value":"0.007","paired_value_cell":"0.007"}],"collection_group":"root","record_id":"PCB004854","source_file":"originals/Nanya_New_Material/Nanya_New_Material__NY8320_NSB__제품_기술안내__RT0594.html","dataset_role":"material_published_parameter","dk_input_status":"scalar_with_frequency","review_flags":"measurement_axis_not_stated"}
{"manufacturer":"Nanya_New_Material","product":"NY8320 NS","material_family":null,"material_form":null,"dk":4.4,"dk_min":null,"dk_max":null,"dk_tolerance":null,"df":0.006,"frequency_ghz":1.0,"frequency_text":"1GHz","value_type":"typical_datasheet","method":"IPC-TM-650 2.5.5.9","axis":null,"thickness_mm":null,"glass_style":null,"resin_content_pct":50.0,"source_id":"RT0595","source_location":"HTML table 1, row 14, column 7, dk; HTML table 1, row 17, column 7, df","source_url":"https://www.nouyatec.com/en/product/ic-substrate/55","notes":"Nanya New Material Technology / NOUYA (China); distinct from Nan Ya Plastics (Taiwan). General-property table; values are not construction-specific unless metadata is stated.","conditioning":"C-24/23/50","resin_content_text":"50%","source_column_qualifier":"—","source_context":[{"property":"dk","context":"Electrical | (R/C:5 0% ) Permittivity | 1GHz | 2.5.5.9 | C-24/23/50 | —","reported_value":"4.4","paired_value_cell":"4.4"},{"property":"df","context":"Electrical | (R/C:5 0 %) Loss Tangent | 1GHz | 2.5.5.9 | C-24/23/50 | —","reported_value":"0.006","paired_value_cell":"0.006"}],"collection_group":"root","record_id":"PCB004855","source_file":"originals/Nanya_New_Material/Nanya_New_Material__NY8320_NS__제품_기술안내__RT0595.html","dataset_role":"material_published_parameter","dk_input_status":"scalar_with_frequency","review_flags":"measurement_axis_not_stated"}
{"manufacturer":"Nanya_New_Material","product":"NY8320 NS","material_family":null,"material_form":null,"dk":4.3,"dk_min":null,"dk_max":null,"dk_tolerance":null,"df":0.007,"frequency_ghz":10.0,"frequency_text":"10GHz","value_type":"typical_datasheet","method":"SPDR method","axis":null,"thickness_mm":null,"glass_style":null,"resin_content_pct":50.0,"source_id":"RT0595","source_location":"HTML table 1, row 15, column 7, dk; HTML table 1, row 18, column 7, df","source_url":"https://www.nouyatec.com/en/product/ic-substrate/55","notes":"Nanya New Material Technology / NOUYA (China); distinct from Nan Ya Plastics (Taiwan). General-property table; values are not construction-specific unless metadata is stated.","conditioning":"C-24/23/50","resin_content_text":"50%","source_column_qualifier":"—","source_context":[{"property":"dk","context":"Electrical | (R/C:5 0% ) Permittivity | 10GHz | SPDR method | C-24/23/50 | —","reported_value":"4.3","paired_value_cell":"4.3"},{"property":"df","context":"Electrical | (R/C:5 0 %) Loss Tangent | 10GHz | SPDR method | C-24/23/50 | —","reported_value":"0.007","paired_value_cell":"0.007"}],"collection_group":"root","record_id":"PCB004856","source_file":"originals/Nanya_New_Material/Nanya_New_Material__NY8320_NS__제품_기술안내__RT0595.html","dataset_role":"material_published_parameter","dk_input_status":"scalar_with_frequency","review_flags":"measurement_axis_not_stated"}
