Repository: EIDOSDATA/TraceWave-Studio

# PCB 유전율과 적층 자료

수집/정리 기준일: 2026-11-11.

먼저 [전체 자료 안내 엑셀](Excel/00_전체_자료_안내.xlsx)을 연다. 회사별 엑셀은 `Excel/`에 있고, 원문 검색은 [HTML 안내](START_HERE_ko.html)를 사용한다.

- [자료 사용 안내](docs/자료_사용_안내.md): 폴더, 단위, 조건 선택과 내보내기.
- [자료 검토 결과](docs/자료_검토_결과.md): 확인한 범위, 오류/공백, 정리 내역.
- [TraceWave Studio 연결 설계](../../../Code/docs/pcb_material_catalog.md): 사용자 직접 입력, 소재 선택, 제조업체 적층 선택과 현재 구현의 경계.

57,340개 조건별 관측, 36개 회사와 일반 재료 참고 자료 1개 그룹, 1,756개 출처 기록을 보존했다. 새 엑셀은 전체 안내 1개와 회사/참고 자료별 37개로 총 38개다. 행 수는 고유 소재나 독립 측정 수가 아니다. 공식 자료에 값이 있어도 실제 제조 조건과 해석 대역에 맞는지 확인해야 한다.

사람이 보는 엑셀과 프로그램용 JSONL을 분리했다. 원문 PDF/HTML의 바이트는 보존하면서 파일명을 회사와 소재/용도 중심으로 바꿨다. 중복 저장한 데이터 사본은 복구 폴더로 옮겼고 관측 수치는 삭제하지 않았다.

File: 00_REF/PCB RF ANT/05_PCB_Dielectric_Data_2026/data/observations/Peters.jsonl
{"manufacturer":"Peters","product":"Elpemer 2467 series","material_family":"solder_resist","material_form":"solder_mask","dk":3.7,"df":null,"frequency_ghz":0.001,"frequency_text":"1 MHz","method":"based on IPC 4101 A (source wording)","value_type":"approximate_datasheet_value","source_id":"RT0453","source_url":"https://peters.de/wp-content/uploads/2024/05/2467_0252503e_tr_003.pdf","source_location":"PDF p.5, electrical properties","notes":"Approximate dielectric constant. The Df row applies to 1–100 MHz and is stored separately. IPC 4101 A is the source reference wording, not a resonator-method identification.","collection_group":"root","record_id":"PCB005132","source_file":"originals/Peters/Peters__Elpemer_2467_series_2467_0252503e_tr_003__기술자료__RT0453.pdf","dataset_role":"material_published_parameter","dk_input_status":"scalar_with_frequency","review_flags":"measurement_axis_not_stated"}
{"manufacturer":"Peters","product":"Elpemer 2467 series","material_family":"solder_resist","material_form":"solder_mask","dk":null,"df":0.029,"frequency_ghz":null,"frequency_text":"1–100 MHz","method":"based on IPC 4101 A (source wording)","value_type":"approximate_datasheet_value","source_id":"RT0453","source_url":"https://peters.de/wp-content/uploads/2024/05/2467_0252503e_tr_003.pdf","source_location":"PDF p.5, electrical properties","notes":"Approximate loss tangent stated for a frequency interval; no scalar Dk is assigned to the whole interval.","frequency_min_ghz":0.001,"frequency_max_ghz":0.1,"collection_group":"root","record_id":"PCB005133","source_file":"originals/Peters/Peters__Elpemer_2467_series_2467_0252503e_tr_003__기술자료__RT0453.pdf","dataset_role":"material_published_parameter","dk_input_status":"df_or_other_parameter_only","review_flags":"frequency_range_only;measurement_axis_not_stated"}
{"manufacturer":"Peters","product":"Elpemer 2469 SM-HF series","material_family":"solder_resist","material_form":"solder_mask","dk":4.5,"df":0.011,"frequency_ghz":1e-06,"frequency_text":"1 kHz","method":"DIN 53483","value_type":"datasheet_value","source_id":"RT0454","source_url":"https://peters.de/wp-content/uploads/2024/05/2469sm_hf_0246200e_tr_005.pdf","source_location":"PDF p.5, electrical properties","notes":null,"collection_group":"root","record_id":"PCB005134","source_file":"originals/Peters/Peters__Elpemer_2469_SM-HF_series_2469sm_hf_0246200e_tr_005__기술자료__RT0454.pdf","dataset_role":"material_published_parameter","dk_input_status":"scalar_with_frequency","review_flags":"measurement_axis_not_stated"}
{"manufacturer":"Peters","product":"Elpemer 2469 SM-HF series","material_family":"solder_resist","material_form":"solder_mask","dk":3.0,"df":0.009,"frequency_ghz":0.001,"frequency_text":"1 MHz","method":"DIN 53483","value_type":"datasheet_value","source_id":"RT0454","source_url":"https://peters.de/wp-content/uploads/2024/05/2469sm_hf_0246200e_tr_005.pdf","source_location":"PDF p.5, electrical properties","notes":null,"collection_group":"root","record_id":"PCB005135","source_file":"originals/Peters/Peters__Elpemer_2469_SM-HF_series_2469sm_hf_0246200e_tr_005__기술자료__RT0454.pdf","dataset_role":"material_published_parameter","dk_input_status":"scalar_with_frequency","review_flags":"measurement_axis_not_stated"}
{"manufacturer":"Peters","product":"Elpemer 2469 SM-HF series","material_family":"solder_resist","material_form":"solder_mask","dk":2.8,"df":0.02,"frequency_ghz":0.1,"frequency_text":"100 MHz","method":"DIN 53483","value_type":"datasheet_value","source_id":"RT0454","source_url":"https://peters.de/wp-content/uploads/2024/05/2469sm_hf_0246200e_tr_005.pdf","source_location":"PDF p.5, electrical properties","notes":null,"collection_group":"root","record_id":"PCB005136","source_file":"originals/Peters/Peters__Elpemer_2469_SM-HF_series_2469sm_hf_0246200e_tr_005__기술자료__RT0454.pdf","dataset_role":"material_published_parameter","dk_input_status":"scalar_with_frequency","review_flags":"measurement_axis_not_stated"}
{"manufacturer":"Peters","product":"Elpemer 2469 SM-HF series","material_family":"solder_resist","material_form":"solder_mask","dk":2.8,"df":0.023,"frequency_ghz":0.5,"frequency_text":"500 MHz","method":"DIN 53483","value_type":"datasheet_value","source_id":"RT0454","source_url":"https://peters.de/wp-content/uploads/2024/05/2469sm_hf_0246200e_tr_005.pdf","source_location":"PDF p.5, electrical properties","notes":null,"collection_group":"root","record_id":"PCB005137","source_file":"originals/Peters/Peters__Elpemer_2469_SM-HF_series_2469sm_hf_0246200e_tr_005__기술자료__RT0454.pdf","dataset_role":"material_published_parameter","dk_input_status":"scalar_with_frequency","review_flags":"measurement_axis_not_stated"}
{"manufacturer":"Peters","product":"Elpemer 2469 SM-HF series","material_family":"solder_resist","material_form":"solder_mask","dk":2.8,"df":0.027,"frequency_ghz":1,"frequency_text":"1 GHz","method":"DIN 53483","value_type":"datasheet_value","source_id":"RT0454","source_url":"https://peters.de/wp-content/uploads/2024/05/2469sm_hf_0246200e_tr_005.pdf","source_location":"PDF p.5, electrical properties","notes":null,"collection_group":"root","record_id":"PCB005138","source_file":"originals/Peters/Peters__Elpemer_2469_SM-HF_series_2469sm_hf_0246200e_tr_005__기술자료__RT0454.pdf","dataset_role":"material_published_parameter","dk_input_status":"scalar_with_frequency","review_flags":"measurement_axis_not_stated"}
{"manufacturer":"Peters","product":"Elpemer SD 2463 FLEX-HF","material_family":"solder_resist","material_form":"solder_mask","dk":3.5,"df":0.037,"frequency_ghz":3,"frequency_text":"3 GHz","method":"IPC-TM-650 2.5.5.13","value_type":"approximate_datasheet_value","source_id":"RT0461","source_url":"https://peters.de/wp-content/uploads/2025/03/sd2463flex_hf_301584e_tr_001.pdf","source_location":"PDF p.3, electrical properties","notes":"Approximate values in the currently downloaded technical report. Do not substitute older MHz-frequency data from a different revision.","collection_group":"root","record_id":"PCB005139","source_file":"originals/Peters/Peters__Elpemer_SD_2463_FLEX-HF_sd2463flex_hf_301584e_tr_001__기술자료__RT0461.pdf","dataset_role":"material_published_parameter","dk_input_status":"scalar_with_frequency","review_flags":"measurement_axis_not_stated"}
{"manufacturer":"Peters","product":"Elpemer SD 2463 FLEX-HF","material_family":"solder_resist","material_form":"solder_mask","dk":3.5,"df":0.025,"frequency_ghz":10,"frequency_text":"10 GHz","method":"IPC-TM-650 2.5.5.13","value_type":"approximate_datasheet_value","source_id":"RT0461","source_url":"https://peters.de/wp-content/uploads/2025/03/sd2463flex_hf_301584e_tr_001.pdf","source_location":"PDF p.3, electrical properties","notes":"Approximate values in the currently downloaded technical report. Do not substitute older MHz-frequency data from a different revision.","collection_group":"root","record_id":"PCB005140","source_file":"originals/Peters/Peters__Elpemer_SD_2463_FLEX-HF_sd2463flex_hf_301584e_tr_001__기술자료__RT0461.pdf","dataset_role":"material_published_parameter","dk_input_status":"scalar_with_frequency","review_flags":"measurement_axis_not_stated"}

File: 00_REF/PCB RF ANT/05_PCB_Dielectric_Data_2026/data/observations/Resonac.jsonl (part 1 of 5)
{"dk":null,"dk_min":4.3,"dk_max":4.5,"dk_tolerance":null,"df":null,"df_min":0.005,"df_max":0.007,"frequency_ghz":1,"frequency_text":"1 GHz","method":"SPDR","axis":null,"thickness_mm":0.2,"glass_style":"E-glass","resin_content_pct":null,"manufacturer":"Resonac","product":"MCL-E-795G","source_product_text":"MCL-E-795G","material_family":"laminate_or_film","material_form":"laminate","source_id":"RT0204","source_url":"https://www.resonac.com/sites/default/files/2025-03/2025_MCL_EN.pdf","source_pdf_page":5,"source_printed_page":6,"notes":"General table ranges as published. Printed 1 GHz/10 GHz conditions preserved; no midpoint substituted. Detailed table values can differ because methods or specimens differ.","qa_status":"independent_table_and_footnote_review","value_type":"published_range","source_location":"PDF p.5 (printed p.6), General Characteristics, product column 1","dk_text":"4.3 -4.5","df_text":"0.005 -0.007","record_id":"PCB004718","collection_group":"root","source_collection_record_id":"RT0204-QA-001","source_file":"originals/Resonac/Resonac__종합카탈로그_MCL_catalog_2025__종합카탈로그__RT0204.pdf","dataset_role":"material_published_parameter","dk_input_status":"range_limit_or_choices_only","review_flags":"measurement_axis_not_stated;no_single_nominal_dk"}
{"dk":null,"dk_min":4.3,"dk_max":4.5,"dk_tolerance":null,"df":null,"df_min":0.006,"df_max":0.008,"frequency_ghz":10,"frequency_text":"10 GHz","method":"SPDR","axis":null,"thickness_mm":0.2,"glass_style":"E-glass","resin_content_pct":null,"manufacturer":"Resonac","product":"MCL-E-795G","source_product_text":"MCL-E-795G","material_family":"laminate_or_film","material_form":"laminate","source_id":"RT0204","source_url":"https://www.resonac.com/sites/default/files/2025-03/2025_MCL_EN.pdf","source_pdf_page":5,"source_printed_page":6,"notes":"General table ranges as published. Printed 1 GHz/10 GHz conditions preserved; no midpoint substituted. Detailed table values can differ because methods or specimens differ.","qa_status":"independent_table_and_footnote_review","value_type":"published_range","source_location":"PDF p.5 (printed p.6), General Characteristics, product column 1","dk_text":"4.3 -4.5","df_text":"0.006 -0.008","record_id":"PCB004719","collection_group":"root","source_collection_record_id":"RT0204-QA-002","source_file":"originals/Resonac/Resonac__종합카탈로그_MCL_catalog_2025__종합카탈로그__RT0204.pdf","dataset_role":"material_published_parameter","dk_input_status":"range_limit_or_choices_only","review_flags":"measurement_axis_not_stated;no_single_nominal_dk"}
{"dk":null,"dk_min":4.1,"dk_max":4.3,"dk_tolerance":null,"df":null,"df_min":0.005,"df_max":0.007,"frequency_ghz":1,"frequency_text":"1 GHz","method":"SPDR","axis":null,"thickness_mm":0.2,"glass_style":"S-glass(H.D.)","resin_content_pct":null,"manufacturer":"Resonac","product":"MCL-E-795G (Type LH)","source_product_text":"MCL-E-795G (Type LH)","material_family":"laminate_or_film","material_form":"laminate","source_id":"RT0204","source_url":"https://www.resonac.com/sites/default/files/2025-03/2025_MCL_EN.pdf","source_pdf_page":5,"source_printed_page":6,"notes":"General table ranges as published. Printed 1 GHz/10 GHz conditions preserved; no midpoint substituted. Detailed table values can differ because methods or specimens differ.","qa_status":"independent_table_and_footnote_review","value_type":"published_range","source_location":"PDF p.5 (printed p.6), General Characteristics, product column 2","dk_text":"4.1 -4.3","df_text":"0.005 -0.007","record_id":"PCB004720","collection_group":"root","source_collection_record_id":"RT0204-QA-003","source_file":"originals/Resonac/Resonac__종합카탈로그_MCL_catalog_2025__종합카탈로그__RT0204.pdf","dataset_role":"material_published_parameter","dk_input_status":"range_limit_or_choices_only","review_flags":"measurement_axis_not_stated;no_single_nominal_dk"}
{"dk":null,"dk_min":4.1,"dk_max":4.3,"dk_tolerance":null,"df":null,"df_min":0.006,"df_max":0.008,"frequency_ghz":10,"frequency_text":"10 GHz","method":"SPDR","axis":null,"thickness_mm":0.2,"glass_style":"S-glass(H.D.)","resin_content_pct":null,"manufacturer":"Resonac","product":"MCL-E-795G (Type LH)","source_product_text":"MCL-E-795G (Type LH)","material_family":"laminate_or_film","material_form":"laminate","source_id":"RT0204","source_url":"https://www.resonac.com/sites/default/files/2025-03/2025_MCL_EN.pdf","source_pdf_page":5,"source_printed_page":6,"notes":"General table ranges as published. Printed 1 GHz/10 GHz conditions preserved; no midpoint substituted. Detailed table values can differ because methods or specimens differ.","qa_status":"independent_table_and_footnote_review","value_type":"published_range","source_location":"PDF p.5 (printed p.6), General Characteristics, product column 2","dk_text":"4.1 -4.3","df_text":"0.006 -0.008","record_id":"PCB004721","collection_group":"root","source_collection_record_id":"RT0204-QA-004","source_file":"originals/Resonac/Resonac__종합카탈로그_MCL_catalog_2025__종합카탈로그__RT0204.pdf","dataset_role":"material_published_parameter","dk_input_status":"range_limit_or_choices_only","review_flags":"measurement_axis_not_stated;no_single_nominal_dk"}
{"dk":null,"dk_min":4.4,"dk_max":4.6,"dk_tolerance":null,"df":null,"df_min":0.007,"df_max":0.009,"frequency_ghz":1,"frequency_text":"1 GHz","method":"SPDR","axis":null,"thickness_mm":0.2,"glass_style":"E-glass","resin_content_pct":null,"manufacturer":"Resonac","product":"MCL-E-705G","source_product_text":"MCL-E-705G","material_family":"laminate_or_film","material_form":"laminate","source_id":"RT0204","source_url":"https://www.resonac.com/sites/default/files/2025-03/2025_MCL_EN.pdf","source_pdf_page":5,"source_printed_page":6,"notes":"General table ranges as published. Printed 1 GHz/10 GHz conditions preserved; no midpoint substituted. Detailed table values can differ because methods or specimens differ.","qa_status":"independent_table_and_footnote_review","value_type":"published_range","source_location":"PDF p.5 (printed p.6), General Characteristics, product column 3","dk_text":"4.4 -4.6","df_text":"0.007 -0.009","record_id":"PCB004722","collection_group":"root","source_collection_record_id":"RT0204-QA-005","source_file":"originals/Resonac/Resonac__종합카탈로그_MCL_catalog_2025__종합카탈로그__RT0204.pdf","dataset_role":"material_published_parameter","dk_input_status":"range_limit_or_choices_only","review_flags":"measurement_axis_not_stated;no_single_nominal_dk"}
{"dk":null,"dk_min":4.4,"dk_max":4.6,"dk_tolerance":null,"df":null,"df_min":0.009,"df_max":0.011,"frequency_ghz":10,"frequency_text":"10 GHz","method":"SPDR","axis":null,"thickness_mm":0.2,"glass_style":"E-glass","resin_content_pct":null,"manufacturer":"Resonac","product":"MCL-E-705G","source_product_text":"MCL-E-705G","material_family":"laminate_or_film","material_form":"laminate","source_id":"RT0204","source_url":"https://www.resonac.com/sites/default/files/2025-03/2025_MCL_EN.pdf","source_pdf_page":5,"source_printed_page":6,"notes":"General table ranges as published. Printed 1 GHz/10 GHz conditions preserved; no midpoint substituted. Detailed table values can differ because methods or specimens differ.","qa_status":"independent_table_and_footnote_review","value_type":"published_range","source_location":"PDF p.5 (printed p.6), General Characteristics, product column 3","dk_text":"4.4 -4.6","df_text":"0.009 -0.011","record_id":"PCB004723","collection_group":"root","source_collection_record_id":"RT0204-QA-006","source_file":"originals/Resonac/Resonac__종합카탈로그_MCL_catalog_2025__종합카탈로그__RT0204.pdf","dataset_role":"material_published_parameter","dk_input_status":"range_limit_or_choices_only","review_flags":"measurement_axis_not_stated;no_single_nominal_dk"}
{"dk":null,"dk_min":4.1,"dk_max":4.3,"dk_tolerance":null,"df":null,"df_min":0.007,"df_max":0.009,"frequency_ghz":1,"frequency_text":"1 GHz","method":"SPDR","axis":null,"thickness_mm":0.2,"glass_style":"S-glass","resin_content_pct":null,"manufacturer":"Resonac","product":"MCL-E-705G (Type L)","source_product_text":"MCL-E-705G (Type L)","material_family":"laminate_or_film","material_form":"laminate","source_id":"RT0204","source_url":"https://www.resonac.com/sites/default/files/2025-03/2025_MCL_EN.pdf","source_pdf_page":5,"source_printed_page":6,"notes":"General table ranges as published. Printed 1 GHz/10 GHz conditions preserved; no midpoint substituted. Detailed table values can differ because methods or specimens differ.","qa_status":"independent_table_and_footnote_review","value_type":"published_range","source_location":"PDF p.5 (printed p.6), General Characteristics, product column 4","dk_text":"4.1 -4.3","df_text":"0.007 -0.009","record_id":"PCB004724","collection_group":"root","source_collection_record_id":"RT0204-QA-007","source_file":"originals/Resonac/Resonac__종합카탈로그_MCL_catalog_2025__종합카탈로그__RT0204.pdf","dataset_role":"material_published_parameter","dk_input_status":"range_limit_or_choices_only","review_flags":"measurement_axis_not_stated;no_single_nominal_dk"}
{"dk":null,"dk_min":4.1,"dk_max":4.3,"dk_tolerance":null,"df":null,"df_min":0.009,"df_max":0.011,"frequency_ghz":10,"frequency_text":"10 GHz","method":"SPDR","axis":null,"thickness_mm":0.2,"glass_style":"S-glass","resin_content_pct":null,"manufacturer":"Resonac","product":"MCL-E-705G (Type L)","source_product_text":"MCL-E-705G (Type L)","material_family":"laminate_or_film","material_form":"laminate","source_id":"RT0204","source_url":"https://www.resonac.com/sites/default/files/2025-03/2025_MCL_EN.pdf","source_pdf_page":5,"source_printed_page":6,"notes":"General table ranges as published. Printed 1 GHz/10 GHz conditions preserved; no midpoint substituted. Detailed table values can differ because methods or specimens differ.","qa_status":"independent_table_and_footnote_review","value_type":"published_range","source_location":"PDF p.5 (printed p.6), General Characteristics, product column 4","dk_text":"4.1 -4.3","df_text":"0.009 -0.011","record_id":"PCB004725","collection_group":"root","source_collection_record_id":"RT0204-QA-008","source_file":"originals/Resonac/Resonac__종합카탈로그_MCL_catalog_2025__종합카탈로그__RT0204.pdf","dataset_role":"material_published_parameter","dk_input_status":"range_limit_or_choices_only","review_flags":"measurement_axis_not_stated;no_single_nominal_dk"}
{"dk":null,"dk_min":4.1,"dk_max":4.3,"dk_tolerance":null,"df":null,"df_min":0.007,"df_max":0.009,"frequency_ghz":1,"frequency_text":"1 GHz","method":"SPDR","axis":null,"thickness_mm":0.2,"glass_style":"S-glass(H.D.)","resin_content_pct":null,"manufacturer":"Resonac","product":"MCL-E-705G (Type LH)","source_product_text":"MCL-E-705G (Type LH)","material_family":"laminate_or_film","material_form":"laminate","source_id":"RT0204","source_url":"https://www.resonac.com/sites/default/files/2025-03/2025_MCL_EN.pdf","source_pdf_page":5,"source_printed_page":6,"notes":"General table ranges as published. Printed 1 GHz/10 GHz conditions preserved; no midpoint substituted. Detailed table values can differ because methods or specimens differ.","qa_status":"independent_table_and_footnote_review","value_type":"published_range","source_location":"PDF p.5 (printed p.6), General Characteristics, product column 5","dk_text":"4.1 -4.3","df_text":"0.007 -0.009","record_id":"PCB004726","collection_group":"root","source_collection_record_id":"RT0204-QA-009","source_file":"originals/Resonac/Resonac__종합카탈로그_MCL_catalog_2025__종합카탈로그__RT0204.pdf","dataset_role":"material_published_parameter","dk_input_status":"range_limit_or_choices_only","review_flags":"measurement_axis_not_stated;no_single_nominal_dk"}
{"dk":null,"dk_min":4.1,"dk_max":4.3,"dk_tolerance":null,"df":null,"df_min":0.009,"df_max":0.011,"frequency_ghz":10,"frequency_text":"10 GHz","method":"SPDR","axis":null,"thickness_mm":0.2,"glass_style":"S-glass(H.D.)","resin_content_pct":null,"manufacturer":"Resonac","product":"MCL-E-705G (Type LH)","source_product_text":"MCL-E-705G (Type LH)","material_family":"laminate_or_film","material_form":"laminate","source_id":"RT0204","source_url":"https://www.resonac.com/sites/default/files/2025-03/2025_MCL_EN.pdf","source_pdf_page":5,"source_printed_page":6,"notes":"General table ranges as published. Printed 1 GHz/10 GHz conditions preserved; no midpoint substituted. Detailed table values can differ because methods or specimens differ.","qa_status":"independent_table_and_footnote_review","value_type":"published_range","source_location":"PDF p.5 (printed p.6), General Characteristics, product column 5","dk_text":"4.1 -4.3","df_text":"0.009 -0.011","record_id":"PCB004727","collection_group":"root","source_collection_record_id":"RT0204-QA-010","source_file":"originals/Resonac/Resonac__종합카탈로그_MCL_catalog_2025__종합카탈로그__RT0204.pdf","dataset_role":"material_published_parameter","dk_input_status":"range_limit_or_choices_only","review_flags":"measurement_axis_not_stated;no_single_nominal_dk"}
{"dk":null,"dk_min":4.7,"dk_max":4.9,"dk_tolerance":null,"df":null,"df_min":0.008,"df_max":0.01,"frequency_ghz":1,"frequency_text":"1 GHz","method":"SPDR","axis":null,"thickness_mm":0.2,"glass_style":"E-glass","resin_content_pct":null,"manufacturer":"Resonac","product":"MCL-E-700G (Type R)","source_product_text":"MCL-E-700G (Type R)","material_family":"laminate_or_film","material_form":"laminate","source_id":"RT0204","source_url":"https://www.resonac.com/sites/default/files/2025-03/2025_MCL_EN.pdf","source_pdf_page":5,"source_printed_page":6,"notes":"General table ranges as published. Printed 1 GHz/10 GHz conditions preserved; no midpoint substituted. Detailed table values can differ because methods or specimens differ.","qa_status":"independent_table_and_footnote_review","value_type":"published_range","source_location":"PDF p.5 (printed p.6), General Characteristics, product column 6","dk_text":"4.7 -4.9","df_text":"0.008 -0.010","record_id":"PCB004728","collection_group":"root","source_collection_record_id":"RT0204-QA-011","source_file":"originals/Resonac/Resonac__종합카탈로그_MCL_catalog_2025__종합카탈로그__RT0204.pdf","dataset_role":"material_published_parameter","dk_input_status":"range_limit_or_choices_only","review_flags":"measurement_axis_not_stated;no_single_nominal_dk"}
{"dk":null,"dk_min":4.6,"dk_max":4.8,"dk_tolerance":null,"df":null,"df_min":0.008,"df_max":0.01,"frequency_ghz":10,"frequency_text":"10 GHz","method":"SPDR","axis":null,"thickness_mm":0.2,"glass_style":"E-glass","resin_content_pct":null,"manufacturer":"Resonac","product":"MCL-E-700G (Type R)","source_product_text":"MCL-E-700G (Type R)","material_family":"laminate_or_film","material_form":"laminate","source_id":"RT0204","source_url":"https://www.resonac.com/sites/default/files/2025-03/2025_MCL_EN.pdf","source_pdf_page":5,"source_printed_page":6,"notes":"General table ranges as published. Printed 1 GHz/10 GHz conditions preserved; no midpoint substituted. Detailed table values can differ because methods or specimens differ.","qa_status":"independent_table_and_footnote_review","value_type":"published_range","source_location":"PDF p.5 (printed p.6), General Characteristics, product column 6","dk_text":"4.6 -4.8","df_text":"0.008 -0.010","record_id":"PCB004729","collection_group":"root","source_collection_record_id":"RT0204-QA-012","source_file":"originals/Resonac/Resonac__종합카탈로그_MCL_catalog_2025__종합카탈로그__RT0204.pdf","dataset_role":"material_published_parameter","dk_input_status":"range_limit_or_choices_only","review_flags":"measurement_axis_not_stated;no_single_nominal_dk"}
{"dk":null,"dk_min":4.3,"dk_max":4.5,"dk_tolerance":null,"df":null,"df_min":0.005,"df_max":0.007,"frequency_ghz":1,"frequency_text":"1 GHz","method":"SPDR","axis":null,"thickness_mm":0.2,"glass_style":"E-glass","resin_content_pct":null,"manufacturer":"Resonac","product":"MCL-E-770G (Type R)","source_product_text":"MCL-E-770G (Type R)","material_family":"laminate_or_film","material_form":"laminate","source_id":"RT0204","source_url":"https://www.resonac.com/sites/default/files/2025-03/2025_MCL_EN.pdf","source_pdf_page":5,"source_printed_page":6,"notes":"General table ranges as published. Printed 1 GHz/10 GHz conditions preserved; no midpoint substituted. Detailed table values can differ because methods or specimens differ.","qa_status":"independent_table_and_footnote_review","value_type":"published_range","source_location":"PDF p.5 (printed p.6), General Characteristics, product column 7","dk_text":"4.3 -4.5","df_text":"0.005 -0.007","record_id":"PCB004730","collection_group":"root","source_collection_record_id":"RT0204-QA-013","source_file":"originals/Resonac/Resonac__종합카탈로그_MCL_catalog_2025__종합카탈로그__RT0204.pdf","dataset_role":"material_published_parameter","dk_input_status":"range_limit_or_choices_only","review_flags":"measurement_axis_not_stated;no_single_nominal_dk"}
{"dk":null,"dk_min":4.2,"dk_max":4.4,"dk_tolerance":null,"df":null,"df_min":0.006,"df_max":0.008,"frequency_ghz":10,"frequency_text":"10 GHz","method":"SPDR","axis":null,"thickness_mm":0.2,"glass_style":"E-glass","resin_content_pct":null,"manufacturer":"Resonac","product":"MCL-E-770G (Type R)","source_product_text":"MCL-E-770G (Type R)","material_family":"laminate_or_film","material_form":"laminate","source_id":"RT0204","source_url":"https://www.resonac.com/sites/default/files/2025-03/2025_MCL_EN.pdf","source_pdf_page":5,"source_printed_page":6,"notes":"General table ranges as published. Printed 1 GHz/10 GHz conditions preserved; no midpoint substituted. Detailed table values can differ because methods or specimens differ.","qa_status":"independent_table_and_footnote_review","value_type":"published_range","source_location":"PDF p.5 (printed p.6), General Characteristics, product column 7","dk_text":"4.2 -4.4","df_text":"0.006 -0.008","record_id":"PCB004731","collection_group":"root","source_collection_record_id":"RT0204-QA-014","source_file":"originals/Resonac/Resonac__종합카탈로그_MCL_catalog_2025__종합카탈로그__RT0204.pdf","dataset_role":"material_published_parameter","dk_input_status":"range_limit_or_choices_only","review_flags":"measurement_axis_not_stated;no_single_nominal_dk"}
{"dk":null,"dk_min":4.0,"dk_max":4.2,"dk_tolerance":null,"df":null,"df_min":0.005,"df_max":0.007,"frequency_ghz":1,"frequency_text":"1 GHz","method":"SPDR","axis":null,"thickness_mm":0.2,"glass_style":"S-glass(H.D.)","resin_content_pct":null,"manufacturer":"Resonac","product":"MCL-E-770G (Type RLH)","source_product_text":"MCL-E-770G (Type RLH)","material_family":"laminate_or_film","material_form":"laminate","source_id":"RT0204","source_url":"https://www.resonac.com/sites/default/files/2025-03/2025_MCL_EN.pdf","source_pdf_page":5,"source_printed_page":6,"notes":"General table ranges as published. Printed 1 GHz/10 GHz conditions preserved; no midpoint substituted. Detailed table values can differ because methods or specimens differ.","qa_status":"independent_table_and_footnote_review","value_type":"published_range","source_location":"PDF p.5 (printed p.6), General Characteristics, product column 8","dk_text":"4.0 -4.2","df_text":"0.005 -0.007","record_id":"PCB004732","collection_group":"root","source_collection_record_id":"RT0204-QA-015","source_file":"originals/Resonac/Resonac__종합카탈로그_MCL_catalog_2025__종합카탈로그__RT0204.pdf","dataset_role":"material_published_parameter","dk_input_status":"range_limit_or_choices_only","review_flags":"measurement_axis_not_stated;no_single_nominal_dk"}
{"dk":null,"dk_min":3.9,"dk_max":4.1,"dk_tolerance":null,"df":null,"df_min":0.006,"df_max":0.008,"frequency_ghz":10,"frequency_text":"10 GHz","method":"SPDR","axis":null,"thickness_mm":0.2,"glass_style":"S-glass(H.D.)","resin_content_pct":null,"manufacturer":"Resonac","product":"MCL-E-770G (Type RLH)","source_product_text":"MCL-E-770G (Type RLH)","material_family":"laminate_or_film","material_form":"laminate","source_id":"RT0204","source_url":"https://www.resonac.com/sites/default/files/2025-03/2025_MCL_EN.pdf","source_pdf_page":5,"source_printed_page":6,"notes":"General table ranges as published. Printed 1 GHz/10 GHz conditions preserved; no midpoint substituted. Detailed table values can differ because methods or specimens differ.","qa_status":"independent_table_and_footnote_review","value_type":"published_range","source_location":"PDF p.5 (printed p.6), General Characteristics, product column 8","dk_text":"3.9 -4.1","df_text":"0.006 -0.008","record_id":"PCB004733","collection_group":"root","source_collection_record_id":"RT0204-QA-016","source_file":"originals/Resonac/Resonac__종합카탈로그_MCL_catalog_2025__종합카탈로그__RT0204.pdf","dataset_role":"material_published_parameter","dk_input_status":"range_limit_or_choices_only","review_flags":"measurement_axis_not_stated;no_single_nominal_dk"}
{"dk":null,"dk_min":3.7,"dk_max":4.0,"dk_tolerance":null,"df":null,"df_min":0.008,"df_max":0.01,"frequency_ghz":1,"frequency_text":"1 GHz","method":"SPDR","axis":null,"thickness_mm":0.025,"glass_style":"E-glass","resin_content_pct":null,"manufacturer":"Resonac","product":"GEA-705G","source_product_text":"GEA-705G","material_family":"laminate_or_film","material_form":"prepreg","source_id":"RT0204","source_url":"https://www.resonac.com/sites/default/files/2025-03/2025_MCL_EN.pdf","source_pdf_page":6,"source_printed_page":7,"notes":"General table ranges as published. Printed 1 GHz/10 GHz conditions preserved; no midpoint substituted. Detailed table values can differ because methods or specimens differ.","qa_status":"independent_table_and_footnote_review","value_type":"published_range","source_location":"PDF p.6 (printed p.7), General Characteristics, product column 1","dk_text":"3.7 -4.0","df_text":"0.008 -0.010","record_id":"PCB004734","collection_group":"root","source_collection_record_id":"RT0204-QA-017","source_file":"originals/Resonac/Resonac__종합카탈로그_MCL_catalog_2025__종합카탈로그__RT0204.pdf","dataset_role":"material_published_parameter","dk_input_status":"range_limit_or_choices_only","review_flags":"measurement_axis_not_stated;no_single_nominal_dk"}
{"dk":null,"dk_min":3.7,"dk_max":4.0,"dk_tolerance":null,"df":null,"df_min":0.008,"df_max":0.01,"frequency_ghz":10,"frequency_text":"10 GHz","method":"SPDR","axis":null,"thickness_mm":0.025,"glass_style":"E-glass","resin_content_pct":null,"manufacturer":"Resonac","product":"GEA-705G","source_product_text":"GEA-705G","material_family":"laminate_or_film","material_form":"prepreg","source_id":"RT0204","source_url":"https://www.resonac.com/sites/default/files/2025-03/2025_MCL_EN.pdf","source_pdf_page":6,"source_printed_page":7,"notes":"General table ranges as published. Printed 1 GHz/10 GHz conditions preserved; no midpoint substituted. Detailed table values can differ because methods or specimens differ.","qa_status":"independent_table_and_footnote_review","value_type":"published_range","source_location":"PDF p.6 (printed p.7), General Characteristics, product column 1","dk_text":"3.7 -4.0","df_text":"0.008 -0.010","record_id":"PCB004735","collection_group":"root","source_collection_record_id":"RT0204-QA-018","source_file":"originals/Resonac/Resonac__종합카탈로그_MCL_catalog_2025__종합카탈로그__RT0204.pdf","dataset_role":"material_published_parameter","dk_input_status":"range_limit_or_choices_only","review_flags":"measurement_axis_not_stated;no_single_nominal_dk"}
{"dk":null,"dk_min":3.6,"dk_max":3.9,"dk_tolerance":null,"df":null,"df_min":0.007,"df_max":0.009,"frequency_ghz":1,"frequency_text":"1 GHz","method":"SPDR","axis":null,"thickness_mm":0.025,"glass_style":"E-glass","resin_content_pct":null,"manufacturer":"Resonac","product":"GEA-770G","source_product_text":"GEA-770G","material_family":"laminate_or_film","material_form":"prepreg","source_id":"RT0204","source_url":"https://www.resonac.com/sites/default/files/2025-03/2025_MCL_EN.pdf","source_pdf_page":6,"source_printed_page":7,"notes":"General table ranges as published. Printed 1 GHz/10 GHz conditions preserved; no midpoint substituted. Detailed table values can differ because methods or specimens differ.","qa_status":"independent_table_and_footnote_review","value_type":"published_range","source_location":"PDF p.6 (printed p.7), General Characteristics, product column 2","dk_text":"3.6 -3.9","df_text":"0.007 -0.009","record_id":"PCB004736","collection_group":"root","source_collection_record_id":"RT0204-QA-019","source_file":"originals/Resonac/Resonac__종합카탈로그_MCL_catalog_2025__종합카탈로그__RT0204.pdf","dataset_role":"material_published_parameter","dk_input_status":"range_limit_or_choices_only","review_flags":"measurement_axis_not_stated;no_single_nominal_dk"}
{"dk":null,"dk_min":3.6,"dk_max":3.9,"dk_tolerance":null,"df":null,"df_min":0.007,"df_max":0.009,"frequency_ghz":10,"frequency_text":"10 GHz","method":"SPDR","axis":null,"thickness_mm":0.025,"glass_style":"E-glass","resin_content_pct":null,"manufacturer":"Resonac","product":"GEA-770G","source_product_text":"GEA-770G","material_family":"laminate_or_film","material_form":"prepreg","source_id":"RT0204","source_url":"https://www.resonac.com/sites/default/files/2025-03/2025_MCL_EN.pdf","source_pdf_page":6,"source_printed_page":7,"notes":"General table ranges as published. Printed 1 GHz/10 GHz conditions preserved; no midpoint substituted. Detailed table values can differ because methods or specimens differ.","qa_status":"independent_table_and_footnote_review","value_type":"published_range","source_location":"PDF p.6 (printed p.7), General Characteristics, product column 2","dk_text":"3.6 -3.9","df_text":"0.007 -0.009","record_id":"PCB004737","collection_group":"root","source_collection_record_id":"RT0204-QA-020","source_file":"originals/Resonac/Resonac__종합카탈로그_MCL_catalog_2025__종합카탈로그__RT0204.pdf","dataset_role":"material_published_parameter","dk_input_status":"range_limit_or_choices_only","review_flags":"measurement_axis_not_stated;no_single_nominal_dk"}
{"dk":null,"dk_min":3.7,"dk_max":3.9,"dk_tolerance":null,"df":null,"df_min":0.004,"df_max":0.006,"frequency_ghz":1,"frequency_text":"1 GHz","method":"SPDR","axis":null,"thickness_mm":0.02,"glass_style":"S-glass","resin_content_pct":null,"manufacturer":"Resonac","product":"GEA-795G","source_product_text":"GEA-795G","material_family":"laminate_or_film","material_form":"prepreg","source_id":"RT0204","source_url":"https://www.resonac.com/sites/default/files/2025-03/2025_MCL_EN.pdf","source_pdf_page":6,"source_printed_page":7,"notes":"General table ranges as published. Printed 1 GHz/10 GHz conditions preserved; no midpoint substituted. Detailed table values can differ because methods or specimens differ.","qa_status":"independent_table_and_footnote_review","value_type":"published_range","source_location":"PDF p.6 (printed p.7), General Characteristics, product column 3","dk_text":"3.7 -3.9","df_text":"0.004-0.006","record_id":"PCB004738","collection_group":"root","source_collection_record_id":"RT0204-QA-021","source_file":"originals/Resonac/Resonac__종합카탈로그_MCL_catalog_2025__종합카탈로그__RT0204.pdf","dataset_role":"material_published_parameter","dk_input_status":"range_limit_or_choices_only","review_flags":"measurement_axis_not_stated;no_single_nominal_dk"}
{"dk":null,"dk_min":3.6,"dk_max":3.8,"dk_tolerance":null,"df":null,"df_min":0.005,"df_max":0.007,"frequency_ghz":10,"frequency_text":"10 GHz","method":"SPDR","axis":null,"thickness_mm":0.02,"glass_style":"S-glass","resin_content_pct":null,"manufacturer":"Resonac","product":"GEA-795G","source_product_text":"GEA-795G","material_family":"laminate_or_film","material_form":"prepreg","source_id":"RT0204","source_url":"https://www.resonac.com/sites/default/files/2025-03/2025_MCL_EN.pdf","source_pdf_page":6,"source_printed_page":7,"notes":"General table ranges as published. Printed 1 GHz/10 GHz conditions preserved; no midpoint substituted. Detailed table values can differ because methods or specimens differ.","qa_status":"independent_table_and_footnote_review","value_type":"published_range","source_location":"PDF p.6 (printed p.7), General Characteristics, product column 3","dk_text":"3.6-3.8","df_text":"0.005-0.007","record_id":"PCB004739","collection_group":"root","source_collection_record_id":"RT0204-QA-022","source_file":"originals/Resonac/Resonac__종합카탈로그_MCL_catalog_2025__종합카탈로그__RT0204.pdf","dataset_role":"material_published_parameter","dk_input_status":"range_limit_or_choices_only","review_flags":"measurement_axis_not_stated;no_single_nominal_dk"}
{"dk":null,"dk_min":4.9,"dk_max":5.2,"dk_tolerance":null,"df":null,"df_min":0.013,"df_max":0.015,"frequency_ghz":1,"frequency_text":"1 GHz","method":"SPDR","axis":null,"thickness_mm":0.2,"glass_style":"E-glass","resin_content_pct":null,"manufacturer":"Resonac","product":"MCL-E-679FG (Type R)","source_product_text":"MCL-E-679FG (TypeR)","material_family":"laminate_or_film","material_form":"laminate","source_id":"RT0204","source_url":"https://www.resonac.com/sites/default/files/2025-03/2025_MCL_EN.pdf","source_pdf_page":6,"source_printed_page":7,"notes":"General table ranges as published. Printed 1 GHz/10 GHz conditions preserved; no midpoint substituted. Detailed table values can differ because methods or specimens differ.","qa_status":"independent_table_and_footnote_review","value_type":"published_range","source_location":"PDF p.6 (printed p.7), General Characteristics, product column 4","dk_text":"4.9-5.2","df_text":"0.0130-0.0150","record_id":"PCB004740","collection_group":"root","source_collection_record_id":"RT0204-QA-023","source_file":"originals/Resonac/Resonac__종합카탈로그_MCL_catalog_2025__종합카탈로그__RT0204.pdf","dataset_role":"material_published_parameter","dk_input_status":"range_limit_or_choices_only","review_flags":"measurement_axis_not_stated;no_single_nominal_dk"}
{"dk":null,"dk_min":4.8,"dk_max":5.1,"dk_tolerance":null,"df":null,"df_min":0.014,"df_max":0.016,"frequency_ghz":10,"frequency_text":"10 GHz","method":"SPDR","axis":null,"thickness_mm":0.2,"glass_style":"E-glass","resin_content_pct":null,"manufacturer":"Resonac","product":"MCL-E-679FG (Type R)","source_product_text":"MCL-E-679FG (TypeR)","material_family":"laminate_or_film","material_form":"laminate","source_id":"RT0204","source_url":"https://www.resonac.com/sites/default/files/2025-03/2025_MCL_EN.pdf","source_pdf_page":6,"source_printed_page":7,"notes":"General table ranges as published. Printed 1 GHz/10 GHz conditions preserved; no midpoint substituted. Detailed table values can differ because methods or specimens differ.","qa_status":"independent_table_and_footnote_review","value_type":"published_range","source_location":"PDF p.6 (printed p.7), General Characteristics, product column 4","dk_text":"4.8-5.1","df_text":"0.0140-0.0160","record_id":"PCB004741","collection_group":"root","source_collection_record_id":"RT0204-QA-024","source_file":"originals/Resonac/Resonac__종합카탈로그_MCL_catalog_2025__종합카탈로그__RT0204.pdf","dataset_role":"material_published_parameter","dk_input_status":"range_limit_or_choices_only","review_flags":"measurement_axis_not_stated;no_single_nominal_dk"}
{"dk":null,"dk_min":4.9,"dk_max":5.2,"dk_tolerance":null,"df":null,"df_min":0.013,"df_max":0.015,"frequency_ghz":1,"frequency_text":"1 GHz","method":"SPDR","axis":null,"thickness_mm":0.2,"glass_style":"E-glass","resin_content_pct":null,"manufacturer":"Resonac","product":"MCL-E-679FG (Type S)","source_product_text":"MCL-E-679FG (TypeS)","material_family":"laminate_or_film","material_form":"laminate","source_id":"RT0204","source_url":"https://www.resonac.com/sites/default/files/2025-03/2025_MCL_EN.pdf","source_pdf_page":6,"source_printed_page":7,"notes":"General table ranges as published. Printed 1 GHz/10 GHz conditions preserved; no midpoint substituted. Detailed table values can differ because methods or specimens differ.","qa_status":"independent_table_and_footnote_review","value_type":"published_range","source_location":"PDF p.6 (printed p.7), General Characteristics, product column 5","dk_text":"4.9-5.2","df_text":"0.0130-0.0150","record_id":"PCB004742","collection_group":"root","source_collection_record_id":"RT0204-QA-025","source_file":"originals/Resonac/Resonac__종합카탈로그_MCL_catalog_2025__종합카탈로그__RT0204.pdf","dataset_role":"material_published_parameter","dk_input_status":"range_limit_or_choices_only","review_flags":"measurement_axis_not_stated;no_single_nominal_dk"}
{"dk":null,"dk_min":4.8,"dk_max":5.1,"dk_tolerance":null,"df":null,"df_min":0.014,"df_max":0.016,"frequency_ghz":10,"frequency_text":"10 GHz","method":"SPDR","axis":null,"thickness_mm":0.2,"glass_style":"E-glass","resin_content_pct":null,"manufacturer":"Resonac","product":"MCL-E-679FG (Type S)","source_product_text":"MCL-E-679FG (TypeS)","material_family":"laminate_or_film","material_form":"laminate","source_id":"RT0204","source_url":"https://www.resonac.com/sites/default/files/2025-03/2025_MCL_EN.pdf","source_pdf_page":6,"source_printed_page":7,"notes":"General table ranges as published. Printed 1 GHz/10 GHz conditions preserved; no midpoint substituted. Detailed table values can differ because methods or specimens differ.","qa_status":"independent_table_and_footnote_review","value_type":"published_range","source_location":"PDF p.6 (printed p.7), General Characteristics, product column 5","dk_text":"4.8-5.1","df_text":"0.0140-0.0160","record_id":"PCB004743","collection_group":"root","source_collection_record_id":"RT0204-QA-026","source_file":"originals/Resonac/Resonac__종합카탈로그_MCL_catalog_2025__종합카탈로그__RT0204.pdf","dataset_role":"material_published_parameter","dk_input_status":"range_limit_or_choices_only","review_flags":"measurement_axis_not_stated;no_single_nominal_dk"}
{"dk":null,"dk_min":3.8,"dk_max":4.0,"dk_tolerance":null,"df":null,"df_min":0.003,"df_max":0.004,"frequency_ghz":1,"frequency_text":"1 GHz","method":"SPDR","axis":null,"thickness_mm":0.2,"glass_style":"E-glass","resin_content_pct":null,"manufacturer":"Resonac","product":"MCL-HS200","source_product_text":"MCL-HS200","material_family":"laminate_or_film","material_form":"laminate","source_id":"RT0204","source_url":"https://www.resonac.com/sites/default/files/2025-03/2025_MCL_EN.pdf","source_pdf_page":6,"source_printed_page":7,"notes":"General table ranges as published. Printed 1 GHz/10 GHz conditions preserved; no midpoint substituted. Detailed table values can differ because methods or specimens differ.","qa_status":"independent_table_and_footnote_review","value_type":"published_range","source_location":"PDF p.6 (printed p.7), General Characteristics, product column 6","dk_text":"3.8 -4.0","df_text":"0.0030 -0.0040","record_id":"PCB004744","collection_group":"root","source_collection_record_id":"RT0204-QA-027","source_file":"originals/Resonac/Resonac__종합카탈로그_MCL_catalog_2025__종합카탈로그__RT0204.pdf","dataset_role":"material_published_parameter","dk_input_status":"range_limit_or_choices_only","review_flags":"measurement_axis_not_stated;no_single_nominal_dk"}
{"dk":null,"dk_min":3.8,"dk_max":4.0,"dk_tolerance":null,"df":null,"df_min":0.004,"df_max":0.005,"frequency_ghz":10,"frequency_text":"10 GHz","method":"SPDR","axis":null,"thickness_mm":0.2,"glass_style":"E-glass","resin_content_pct":null,"manufacturer":"Resonac","product":"MCL-HS200","source_product_text":"MCL-HS200","material_family":"laminate_or_film","material_form":"laminate","source_id":"RT0204","source_url":"https://www.resonac.com/sites/default/files/2025-03/2025_MCL_EN.pdf","source_pdf_page":6,"source_printed_page":7,"notes":"General table ranges as published. Printed 1 GHz/10 GHz conditions preserved; no midpoint substituted. Detailed table values can differ because methods or specimens differ.","qa_status":"independent_table_and_footnote_review","value_type":"published_range","source_location":"PDF p.6 (printed p.7), General Characteristics, product column 6","dk_text":"3.8 -4.0","df_text":"0.0040 -0.0050","record_id":"PCB004745","collection_group":"root","source_collection_record_id":"RT0204-QA-028","source_file":"originals/Resonac/Resonac__종합카탈로그_MCL_catalog_2025__종합카탈로그__RT0204.pdf","dataset_role":"material_published_parameter","dk_input_status":"range_limit_or_choices_only","review_flags":"measurement_axis_not_stated;no_single_nominal_dk"}
{"dk":null,"dk_min":3.4,"dk_max":3.6,"dk_tolerance":null,"df":null,"df_min":0.002,"df_max":0.003,"frequency_ghz":1,"frequency_text":"1 GHz","method":"SPDR","axis":null,"thickness_mm":0.2,"glass_style":"Low Dk-glass","resin_content_pct":null,"manufacturer":"Resonac","product":"MCL-HS200 (Type D)","source_product_text":"MCL-HS200 (TypeD)","material_family":"laminate_or_film","material_form":"laminate","source_id":"RT0204","source_url":"https://www.resonac.com/sites/default/files/2025-03/2025_MCL_EN.pdf","source_pdf_page":6,"source_printed_page":7,"notes":"General table ranges as published. Printed 1 GHz/10 GHz conditions preserved; no midpoint substituted. Detailed table values can differ because methods or specimens differ.","qa_status":"independent_table_and_footnote_review","value_type":"published_range","source_location":"PDF p.6 (printed p.7), General Characteristics, product column 7","dk_text":"3.4 -3.6","df_text":"0.0020 -0.0030","record_id":"PCB004746","collection_group":"root","source_collection_record_id":"RT0204-QA-029","source_file":"originals/Resonac/Resonac__종합카탈로그_MCL_catalog_2025__종합카탈로그__RT0204.pdf","dataset_role":"material_published_parameter","dk_input_status":"range_limit_or_choices_only","review_flags":"measurement_axis_not_stated;no_single_nominal_dk"}
{"dk":null,"dk_min":3.4,"dk_max":3.6,"dk_tolerance":null,"df":null,"df_min":0.002,"df_max":0.003,"frequency_ghz":10,"frequency_text":"10 GHz","method":"SPDR","axis":null,"thickness_mm":0.2,"glass_style":"Low Dk-glass","resin_content_pct":null,"manufacturer":"Resonac","product":"MCL-HS200 (Type D)","source_product_text":"MCL-HS200 (TypeD)","material_family":"laminate_or_film","material_form":"laminate","source_id":"RT0204","source_url":"https://www.resonac.com/sites/default/files/2025-03/2025_MCL_EN.pdf","source_pdf_page":6,"source_printed_page":7,"notes":"General table ranges as published. Printed 1 GHz/10 GHz conditions preserved; no midpoint substituted. Detailed table values can differ because methods or specimens differ.","qa_status":"independent_table_and_footnote_review","value_type":"published_range","source_location":"PDF p.6 (printed p.7), General Characteristics, product column 7","dk_text":"3.4 -3.6","df_text":"0.0020 -0.0030","record_id":"PCB004747","collection_group":"root","source_collection_record_id":"RT0204-QA-030","source_file":"originals/Resonac/Resonac__종합카탈로그_MCL_catalog_2025__종합카탈로그__RT0204.pdf","dataset_role":"material_published_parameter","dk_input_status":"range_limit_or_choices_only","review_flags":"measurement_axis_not_stated;no_single_nominal_dk"}
{"dk":null,"dk_min":4.2,"dk_max":4.4,"dk_tolerance":null,"df":null,"df_min":0.003,"df_max":0.004,"frequency_ghz":1,"frequency_text":"1 GHz","method":"SPDR","axis":null,"thickness_mm":0.2,"glass_style":"E-glass","resin_content_pct":null,"manufacturer":"Resonac","product":"MCL-HS100","source_product_text":"MCL-HS100","material_family":"laminate_or_film","material_form":"laminate","source_id":"RT0204","source_url":"https://www.resonac.com/sites/default/files/2025-03/2025_MCL_EN.pdf","source_pdf_page":6,"source_printed_page":7,"notes":"General table ranges as published. Printed 1 GHz/10 GHz conditions preserved; no midpoint substituted. Detailed table values can differ because methods or specimens differ.","qa_status":"independent_table_and_footnote_review","value_type":"published_range","source_location":"PDF p.6 (printed p.7), General Characteristics, product column 8","dk_text":"4.2 -4.4","df_text":"0.0030 -0.0040","record_id":"PCB004748","collection_group":"root","source_collection_record_id":"RT0204-QA-031","source_file":"originals/Resonac/Resonac__종합카탈로그_MCL_catalog_2025__종합카탈로그__RT0204.pdf","dataset_role":"material_published_parameter","dk_input_status":"range_limit_or_choices_only","review_flags":"measurement_axis_not_stated;no_single_nominal_dk"}
