Repository: EIDOSDATA/TraceWave-Studio

# PCB 유전율과 적층 자료

수집/정리 기준일: 2026-11-11.

먼저 [전체 자료 안내 엑셀](Excel/00_전체_자료_안내.xlsx)을 연다. 회사별 엑셀은 `Excel/`에 있고, 원문 검색은 [HTML 안내](START_HERE_ko.html)를 사용한다.

- [자료 사용 안내](docs/자료_사용_안내.md): 폴더, 단위, 조건 선택과 내보내기.
- [자료 검토 결과](docs/자료_검토_결과.md): 확인한 범위, 오류/공백, 정리 내역.
- [TraceWave Studio 연결 설계](../../../Code/docs/pcb_material_catalog.md): 사용자 직접 입력, 소재 선택, 제조업체 적층 선택과 현재 구현의 경계.

57,340개 조건별 관측, 36개 회사와 일반 재료 참고 자료 1개 그룹, 1,756개 출처 기록을 보존했다. 새 엑셀은 전체 안내 1개와 회사/참고 자료별 37개로 총 38개다. 행 수는 고유 소재나 독립 측정 수가 아니다. 공식 자료에 값이 있어도 실제 제조 조건과 해석 대역에 맞는지 확인해야 한다.

사람이 보는 엑셀과 프로그램용 JSONL을 분리했다. 원문 PDF/HTML의 바이트는 보존하면서 파일명을 회사와 소재/용도 중심으로 바꿨다. 중복 저장한 데이터 사본은 복구 폴더로 옮겼고 관측 수치는 삭제하지 않았다.

File: 00_REF/PCB RF ANT/05_PCB_Dielectric_Data_2026/data/observations/Risho.jsonl
{"manufacturer":"Risho","product":"CS-3396","material_family":"PPE_high_Dk","material_form":"laminate","dk":11.3,"dk_min":null,"dk_max":null,"dk_tolerance":null,"df":0.0028,"frequency_ghz":1,"frequency_text":"1 GHz","value_type":"measured_not_guaranteed","method":"RF I-V method","axis":null,"thickness_mm":1.6,"glass_style":null,"resin_content_pct":null,"source_id":"RT0207","source_location":"General properties table, dielectric rows","source_url":"https://www.risho.co.jp/english/product/products1/hi_performance/3396.htm","notes":"English page. JIS C 6481 test-piece statement: 1.6 mm. Different methods must not be averaged; Japanese page has different Df frequency labels for resonator rows.","collection_group":"root","record_id":"PCB001756","source_file":"originals/Risho/Risho__CS-3396_CS3396_properties_EN__제품_기술안내__RT0207.html","dataset_role":"material_published_parameter","dk_input_status":"scalar_with_frequency","review_flags":"measurement_axis_not_stated"}
{"manufacturer":"Risho","product":"CS-3396","material_family":"PPE_high_Dk","material_form":"laminate","dk":9.5,"dk_min":null,"dk_max":null,"dk_tolerance":null,"df":0.003,"frequency_ghz":1,"frequency_text":"1 GHz","value_type":"measured_not_guaranteed","method":"Stripline method","axis":null,"thickness_mm":1.6,"glass_style":null,"resin_content_pct":null,"source_id":"RT0207","source_location":"General properties table, dielectric rows","source_url":"https://www.risho.co.jp/english/product/products1/hi_performance/3396.htm","notes":"English page. JIS C 6481 test-piece statement: 1.6 mm. Different methods must not be averaged; Japanese page has different Df frequency labels for resonator rows.","collection_group":"root","record_id":"PCB001757","source_file":"originals/Risho/Risho__CS-3396_CS3396_properties_EN__제품_기술안내__RT0207.html","dataset_role":"material_published_parameter","dk_input_status":"scalar_with_frequency","review_flags":"measurement_axis_not_stated"}
{"manufacturer":"Risho","product":"CS-3396","material_family":"PPE_high_Dk","material_form":"laminate","dk":10.2,"dk_min":null,"dk_max":null,"dk_tolerance":null,"df":0.005,"frequency_ghz":7,"frequency_text":"7 GHz","value_type":"measured_not_guaranteed","method":"Balanced-type circular disk resonator","axis":null,"thickness_mm":1.6,"glass_style":null,"resin_content_pct":null,"source_id":"RT0207","source_location":"General properties table, dielectric rows","source_url":"https://www.risho.co.jp/english/product/products1/hi_performance/3396.htm","notes":"English page. JIS C 6481 test-piece statement: 1.6 mm. Different methods must not be averaged; Japanese page has different Df frequency labels for resonator rows.","collection_group":"root","record_id":"PCB001758","source_file":"originals/Risho/Risho__CS-3396_CS3396_properties_EN__제품_기술안내__RT0207.html","dataset_role":"material_published_parameter","dk_input_status":"scalar_with_frequency","review_flags":"measurement_axis_not_stated"}
{"manufacturer":"Risho","product":"CS-3396","material_family":"PPE_high_Dk","material_form":"laminate","dk":13.2,"dk_min":null,"dk_max":null,"dk_tolerance":null,"df":0.005,"frequency_ghz":7,"frequency_text":"7 GHz","value_type":"measured_not_guaranteed","method":"Cavity resonator","axis":null,"thickness_mm":1.6,"glass_style":null,"resin_content_pct":null,"source_id":"RT0207","source_location":"General properties table, dielectric rows","source_url":"https://www.risho.co.jp/english/product/products1/hi_performance/3396.htm","notes":"English page. JIS C 6481 test-piece statement: 1.6 mm. Different methods must not be averaged; Japanese page has different Df frequency labels for resonator rows.","collection_group":"root","record_id":"PCB001759","source_file":"originals/Risho/Risho__CS-3396_CS3396_properties_EN__제품_기술안내__RT0207.html","dataset_role":"material_published_parameter","dk_input_status":"scalar_with_frequency","review_flags":"measurement_axis_not_stated"}

File: 00_REF/PCB RF ANT/05_PCB_Dielectric_Data_2026/data/observations/Rogers.jsonl (part 1 of 12)
{"dk":2.5,"dk_min":null,"dk_max":null,"dk_tolerance":0.04,"df":0.0013,"frequency_ghz":10,"method":"IPC-TM-650 2.5.5.5","axis":"Z (thickness)","thickness_mm":null,"glass_style":null,"resin_content_pct":null,"manufacturer":"Rogers","product":"AD250C","material_family":"woven-glass reinforced PTFE composite","material_form":"laminate","frequency_text":"~10 GHz","value_type":"process","source_id":"RF001","source_location":"Laminate Properties Tool; product row; properties notes 1,7,8,11,14,29","source_url":"https://tools.rogerscorp.com/acs/properties/laminates/index.aspx","notes":"","dk_text":"2.50","temperature_c":23,"source_record":"AD250C™ | 2.50+/-0.04 | 2.52 | 0.0013 | -117","data_conflict":true,"conflict_note":"The individual official datasheet includes differing nominal values/conditions. Retain source distinction and verify before selecting simulation input.","record_id":"PCB024107","collection_group":"rf","source_collection_record_id":"RFD0001","source_file":"originals/Rogers/Rogers__종합카탈로그_Laminate_Properties_Tool__제품_기술안내__RF001.html","dataset_role":"material_published_parameter","dk_input_status":"scalar_with_frequency","review_flags":"published_source_conflict"}
{"dk":2.52,"dk_min":null,"dk_max":null,"dk_tolerance":null,"df":null,"frequency_ghz":null,"method":"Differential phase length / thick microstrip (source footnote 11)","axis":"Z (thickness)","thickness_mm":null,"glass_style":null,"resin_content_pct":null,"manufacturer":"Rogers","product":"AD250C","material_family":"woven-glass reinforced PTFE composite","material_form":"laminate","frequency_text":"Design Dk; frequency not specified in footnote 11","value_type":"design","source_id":"RF001","source_location":"Laminate Properties Tool; Design column; notes 11 and 29","source_url":"https://tools.rogerscorp.com/acs/properties/laminates/index.aspx","notes":"Design Dk is not microstrip effective permittivity. Do not silently substitute the process-test frequency for the design extraction frequency.","dk_text":"2.52","source_record":"AD250C™ | 2.50+/-0.04 | 2.52 | 0.0013","data_conflict":true,"conflict_note":"The individual official datasheet includes differing nominal values/conditions. Retain source distinction and verify before selecting simulation input.","record_id":"PCB024108","collection_group":"rf","source_collection_record_id":"RFD0002","source_file":"originals/Rogers/Rogers__종합카탈로그_Laminate_Properties_Tool__제품_기술안내__RF001.html","dataset_role":"material_published_parameter","dk_input_status":"scalar_without_point_frequency","review_flags":"frequency_not_numeric_or_not_stated;published_source_conflict"}
{"dk":2.55,"dk_min":null,"dk_max":null,"dk_tolerance":0.04,"df":0.0013,"frequency_ghz":10,"method":"IPC-TM-650 2.5.5.5","axis":"Z (thickness)","thickness_mm":null,"glass_style":null,"resin_content_pct":null,"manufacturer":"Rogers","product":"AD255C","material_family":"woven-glass reinforced PTFE composite","material_form":"laminate","frequency_text":"~10 GHz","value_type":"process","source_id":"RF001","source_location":"Laminate Properties Tool; product row; properties notes 1,7,8,11,14,29","source_url":"https://tools.rogerscorp.com/acs/properties/laminates/index.aspx","notes":"","dk_text":"2.55","temperature_c":23,"source_record":"AD255C™ | 2.55+/-0.04 | 2.60 | 0.0013 | -110","record_id":"PCB024109","collection_group":"rf","source_collection_record_id":"RFD0003","source_file":"originals/Rogers/Rogers__종합카탈로그_Laminate_Properties_Tool__제품_기술안내__RF001.html","dataset_role":"material_published_parameter","dk_input_status":"scalar_with_frequency","review_flags":""}
{"dk":2.6,"dk_min":null,"dk_max":null,"dk_tolerance":null,"df":null,"frequency_ghz":null,"method":"Differential phase length / thick microstrip (source footnote 11)","axis":"Z (thickness)","thickness_mm":null,"glass_style":null,"resin_content_pct":null,"manufacturer":"Rogers","product":"AD255C","material_family":"woven-glass reinforced PTFE composite","material_form":"laminate","frequency_text":"Design Dk; frequency not specified in footnote 11","value_type":"design","source_id":"RF001","source_location":"Laminate Properties Tool; Design column; notes 11 and 29","source_url":"https://tools.rogerscorp.com/acs/properties/laminates/index.aspx","notes":"Design Dk is not microstrip effective permittivity. Do not silently substitute the process-test frequency for the design extraction frequency.","dk_text":"2.60","source_record":"AD255C™ | 2.55+/-0.04 | 2.60 | 0.0013","record_id":"PCB024110","collection_group":"rf","source_collection_record_id":"RFD0004","source_file":"originals/Rogers/Rogers__종합카탈로그_Laminate_Properties_Tool__제품_기술안내__RF001.html","dataset_role":"material_published_parameter","dk_input_status":"scalar_without_point_frequency","review_flags":"frequency_not_numeric_or_not_stated"}
{"dk":null,"dk_min":null,"dk_max":null,"dk_tolerance":0.05,"df":0.0021,"frequency_ghz":10,"method":"IPC-TM-650 2.5.5.5","axis":"Z (thickness)","thickness_mm":null,"glass_style":null,"resin_content_pct":null,"manufacturer":"Rogers","product":"AD300D","material_family":"woven-glass reinforced PTFE composite","material_form":"laminate","frequency_text":"~10 GHz","value_type":"process","source_id":"RF001","source_location":"Laminate Properties Tool; product row; properties notes 1,7,8,11,14,29","source_url":"https://tools.rogerscorp.com/acs/properties/laminates/index.aspx","notes":" Product has selectable/construction-dependent values; scalar dk intentionally blank. See exact datasheet.","dk_text":"2.97, 3.03","dk_choices":[2.97,3.03],"temperature_c":23,"source_record":"AD300D™ | 2.97, 3.03 +/-0.05 | 2.94, 3.03 | 0.0021 | -73","record_id":"PCB024111","collection_group":"rf","source_collection_record_id":"RFD0005","source_file":"originals/Rogers/Rogers__종합카탈로그_Laminate_Properties_Tool__제품_기술안내__RF001.html","dataset_role":"material_published_parameter","dk_input_status":"range_limit_or_choices_only","review_flags":"no_single_nominal_dk"}
{"dk":null,"dk_min":null,"dk_max":null,"dk_tolerance":null,"df":null,"frequency_ghz":null,"method":"Differential phase length / thick microstrip (source footnote 11)","axis":"Z (thickness)","thickness_mm":null,"glass_style":null,"resin_content_pct":null,"manufacturer":"Rogers","product":"AD300D","material_family":"woven-glass reinforced PTFE composite","material_form":"laminate","frequency_text":"Design Dk; frequency not specified in footnote 11","value_type":"design","source_id":"RF001","source_location":"Laminate Properties Tool; Design column; notes 11 and 29","source_url":"https://tools.rogerscorp.com/acs/properties/laminates/index.aspx","notes":"Design Dk is not microstrip effective permittivity. Do not silently substitute the process-test frequency for the design extraction frequency.","dk_text":"2.94, 3.03","dk_choices":[2.94,3.03],"source_record":"AD300D™ | 2.97, 3.03 +/-0.05 | 2.94, 3.03 | 0.0021","record_id":"PCB024112","collection_group":"rf","source_collection_record_id":"RFD0006","source_file":"originals/Rogers/Rogers__종합카탈로그_Laminate_Properties_Tool__제품_기술안내__RF001.html","dataset_role":"material_published_parameter","dk_input_status":"range_limit_or_choices_only","review_flags":"frequency_not_numeric_or_not_stated;no_single_nominal_dk"}
{"dk":3.5,"dk_min":null,"dk_max":null,"dk_tolerance":0.05,"df":0.0033,"frequency_ghz":10,"method":"IPC-TM-650 2.5.5.5","axis":"Z (thickness)","thickness_mm":null,"glass_style":null,"resin_content_pct":null,"manufacturer":"Rogers","product":"AD350A","material_family":"woven-glass reinforced PTFE composite","material_form":"laminate","frequency_text":"~10 GHz","value_type":"process","source_id":"RF001","source_location":"Laminate Properties Tool; product row; properties notes 1,7,8,11,14,29","source_url":"https://tools.rogerscorp.com/acs/properties/laminates/index.aspx","notes":"","dk_text":"3.50","temperature_c":23,"source_record":"AD350A™ | 3.50+/-0.05 | 3.54 | 0.0033 | -57","data_conflict":true,"conflict_note":"The individual official datasheet includes differing nominal values/conditions. Retain source distinction and verify before selecting simulation input.","record_id":"PCB024113","collection_group":"rf","source_collection_record_id":"RFD0007","source_file":"originals/Rogers/Rogers__종합카탈로그_Laminate_Properties_Tool__제품_기술안내__RF001.html","dataset_role":"material_published_parameter","dk_input_status":"scalar_with_frequency","review_flags":"published_source_conflict"}
{"dk":3.54,"dk_min":null,"dk_max":null,"dk_tolerance":null,"df":null,"frequency_ghz":null,"method":"Differential phase length / thick microstrip (source footnote 11)","axis":"Z (thickness)","thickness_mm":null,"glass_style":null,"resin_content_pct":null,"manufacturer":"Rogers","product":"AD350A","material_family":"woven-glass reinforced PTFE composite","material_form":"laminate","frequency_text":"Design Dk; frequency not specified in footnote 11","value_type":"design","source_id":"RF001","source_location":"Laminate Properties Tool; Design column; notes 11 and 29","source_url":"https://tools.rogerscorp.com/acs/properties/laminates/index.aspx","notes":"Design Dk is not microstrip effective permittivity. Do not silently substitute the process-test frequency for the design extraction frequency.","dk_text":"3.54","source_record":"AD350A™ | 3.50+/-0.05 | 3.54 | 0.0033","data_conflict":true,"conflict_note":"The individual official datasheet includes differing nominal values/conditions. Retain source distinction and verify before selecting simulation input.","record_id":"PCB024114","collection_group":"rf","source_collection_record_id":"RFD0008","source_file":"originals/Rogers/Rogers__종합카탈로그_Laminate_Properties_Tool__제품_기술안내__RF001.html","dataset_role":"material_published_parameter","dk_input_status":"scalar_without_point_frequency","review_flags":"frequency_not_numeric_or_not_stated;published_source_conflict"}
{"dk":4.1,"dk_min":null,"dk_max":null,"dk_tolerance":0.08,"df":0.005,"frequency_ghz":10,"method":"IPC-TM-650 2.5.5.5","axis":"Z (thickness)","thickness_mm":null,"glass_style":null,"resin_content_pct":null,"manufacturer":"Rogers","product":"Anteo","material_family":"hydrocarbon / ceramic / woven glass","material_form":"laminate","frequency_text":"~10 GHz","value_type":"process","source_id":"RF001","source_location":"Laminate Properties Tool; product row; properties notes 1,7,8,11,14,29","source_url":"https://tools.rogerscorp.com/acs/properties/laminates/index.aspx","notes":"","dk_text":"4.10","temperature_c":23,"source_record":"Anteo™ | 4.10+/-0.08 | 4.38 | 0.005 | -21","data_conflict":true,"conflict_note":"The individual official datasheet includes differing nominal values/conditions. Retain source distinction and verify before selecting simulation input.","record_id":"PCB024115","collection_group":"rf","source_collection_record_id":"RFD0009","source_file":"originals/Rogers/Rogers__종합카탈로그_Laminate_Properties_Tool__제품_기술안내__RF001.html","dataset_role":"material_published_parameter","dk_input_status":"scalar_with_frequency","review_flags":"published_source_conflict"}
{"dk":4.38,"dk_min":null,"dk_max":null,"dk_tolerance":null,"df":null,"frequency_ghz":null,"method":"Differential phase length / thick microstrip (source footnote 11)","axis":"Z (thickness)","thickness_mm":null,"glass_style":null,"resin_content_pct":null,"manufacturer":"Rogers","product":"Anteo","material_family":"hydrocarbon / ceramic / woven glass","material_form":"laminate","frequency_text":"Design Dk; frequency not specified in footnote 11","value_type":"design","source_id":"RF001","source_location":"Laminate Properties Tool; Design column; notes 11 and 29","source_url":"https://tools.rogerscorp.com/acs/properties/laminates/index.aspx","notes":"Design Dk is not microstrip effective permittivity. Do not silently substitute the process-test frequency for the design extraction frequency.","dk_text":"4.38","source_record":"Anteo™ | 4.10+/-0.08 | 4.38 | 0.005","data_conflict":true,"conflict_note":"The individual official datasheet includes differing nominal values/conditions. Retain source distinction and verify before selecting simulation input.","record_id":"PCB024116","collection_group":"rf","source_collection_record_id":"RFD0010","source_file":"originals/Rogers/Rogers__종합카탈로그_Laminate_Properties_Tool__제품_기술안내__RF001.html","dataset_role":"material_published_parameter","dk_input_status":"scalar_without_point_frequency","review_flags":"frequency_not_numeric_or_not_stated;published_source_conflict"}
{"dk":3.0,"dk_min":null,"dk_max":null,"dk_tolerance":0.04,"df":0.0013,"frequency_ghz":10,"method":"IPC-TM-650 2.5.5.5","axis":"Z (thickness)","thickness_mm":null,"glass_style":null,"resin_content_pct":null,"manufacturer":"Rogers","product":"CLTE-AT","material_family":"woven-glass reinforced PTFE composite","material_form":"laminate","frequency_text":"~10 GHz","value_type":"process","source_id":"RF001","source_location":"Laminate Properties Tool; product row; properties notes 1,7,8,11,14,29","source_url":"https://tools.rogerscorp.com/acs/properties/laminates/index.aspx","notes":"","dk_text":"3.00","temperature_c":23,"source_record":"CLTE-AT™ | 3.00+/-0.04 | 3.0 | 0.0013 | -10","record_id":"PCB024117","collection_group":"rf","source_collection_record_id":"RFD0011","source_file":"originals/Rogers/Rogers__종합카탈로그_Laminate_Properties_Tool__제품_기술안내__RF001.html","dataset_role":"material_published_parameter","dk_input_status":"scalar_with_frequency","review_flags":""}
{"dk":3.0,"dk_min":null,"dk_max":null,"dk_tolerance":null,"df":null,"frequency_ghz":null,"method":"Differential phase length / thick microstrip (source footnote 11)","axis":"Z (thickness)","thickness_mm":null,"glass_style":null,"resin_content_pct":null,"manufacturer":"Rogers","product":"CLTE-AT","material_family":"woven-glass reinforced PTFE composite","material_form":"laminate","frequency_text":"Design Dk; frequency not specified in footnote 11","value_type":"design","source_id":"RF001","source_location":"Laminate Properties Tool; Design column; notes 11 and 29","source_url":"https://tools.rogerscorp.com/acs/properties/laminates/index.aspx","notes":"Design Dk is not microstrip effective permittivity. Do not silently substitute the process-test frequency for the design extraction frequency.","dk_text":"3.0","source_record":"CLTE-AT™ | 3.00+/-0.04 | 3.0 | 0.0013","record_id":"PCB024118","collection_group":"rf","source_collection_record_id":"RFD0012","source_file":"originals/Rogers/Rogers__종합카탈로그_Laminate_Properties_Tool__제품_기술안내__RF001.html","dataset_role":"material_published_parameter","dk_input_status":"scalar_without_point_frequency","review_flags":"frequency_not_numeric_or_not_stated"}
{"dk":null,"dk_min":2.94,"dk_max":3.02,"dk_tolerance":0.04,"df":0.0015,"frequency_ghz":10,"method":"IPC-TM-650 2.5.5.5","axis":"Z (thickness)","thickness_mm":null,"glass_style":null,"resin_content_pct":null,"manufacturer":"Rogers","product":"CLTE-MW","material_family":"woven-glass reinforced PTFE composite","material_form":"laminate","frequency_text":"~10 GHz","value_type":"process","source_id":"RF001","source_location":"Laminate Properties Tool; product row; properties notes 1,7,8,11,14,29","source_url":"https://tools.rogerscorp.com/acs/properties/laminates/index.aspx","notes":" Product has selectable/construction-dependent values; scalar dk intentionally blank. See exact datasheet.","dk_text":"2.94-3.02","temperature_c":23,"source_record":"CLTE-MW™ | 2.94-3.02+/-0.04 | 3.03-3.10 | 0.0015 | -35","record_id":"PCB024119","collection_group":"rf","source_collection_record_id":"RFD0013","source_file":"originals/Rogers/Rogers__종합카탈로그_Laminate_Properties_Tool__제품_기술안내__RF001.html","dataset_role":"material_published_parameter","dk_input_status":"range_limit_or_choices_only","review_flags":"no_single_nominal_dk"}
{"dk":null,"dk_min":3.03,"dk_max":3.1,"dk_tolerance":null,"df":null,"frequency_ghz":null,"method":"Differential phase length / thick microstrip (source footnote 11)","axis":"Z (thickness)","thickness_mm":null,"glass_style":null,"resin_content_pct":null,"manufacturer":"Rogers","product":"CLTE-MW","material_family":"woven-glass reinforced PTFE composite","material_form":"laminate","frequency_text":"Design Dk; frequency not specified in footnote 11","value_type":"design","source_id":"RF001","source_location":"Laminate Properties Tool; Design column; notes 11 and 29","source_url":"https://tools.rogerscorp.com/acs/properties/laminates/index.aspx","notes":"Design Dk is not microstrip effective permittivity. Do not silently substitute the process-test frequency for the design extraction frequency.","dk_text":"3.03-3.10","source_record":"CLTE-MW™ | 2.94-3.02+/-0.04 | 3.03-3.10 | 0.0015","record_id":"PCB024120","collection_group":"rf","source_collection_record_id":"RFD0014","source_file":"originals/Rogers/Rogers__종합카탈로그_Laminate_Properties_Tool__제품_기술안내__RF001.html","dataset_role":"material_published_parameter","dk_input_status":"range_limit_or_choices_only","review_flags":"frequency_not_numeric_or_not_stated;no_single_nominal_dk"}
{"dk":2.94,"dk_min":null,"dk_max":null,"dk_tolerance":0.03,"df":0.0012,"frequency_ghz":10,"method":"IPC-TM-650 2.5.5.5","axis":"Z (thickness)","thickness_mm":null,"glass_style":null,"resin_content_pct":null,"manufacturer":"Rogers","product":"CLTE-XT","material_family":"woven-glass reinforced PTFE composite","material_form":"laminate","frequency_text":"~10 GHz","value_type":"process","source_id":"RF001","source_location":"Laminate Properties Tool; product row; properties notes 1,7,8,11,14,29","source_url":"https://tools.rogerscorp.com/acs/properties/laminates/index.aspx","notes":"Source marks nominal Dk with *, referring to datasheet thickness/Dk options.","dk_text":"2.94","temperature_c":23,"source_record":"CLTE-XT™ | 2.94+/-0.03* | 2.94 | 0.0012 | -9","data_conflict":true,"conflict_note":"The individual official datasheet includes differing nominal values/conditions. Retain source distinction and verify before selecting simulation input.","record_id":"PCB024121","collection_group":"rf","source_collection_record_id":"RFD0015","source_file":"originals/Rogers/Rogers__종합카탈로그_Laminate_Properties_Tool__제품_기술안내__RF001.html","dataset_role":"material_published_parameter","dk_input_status":"scalar_with_frequency","review_flags":"published_source_conflict"}
{"dk":2.94,"dk_min":null,"dk_max":null,"dk_tolerance":null,"df":null,"frequency_ghz":null,"method":"Differential phase length / thick microstrip (source footnote 11)","axis":"Z (thickness)","thickness_mm":null,"glass_style":null,"resin_content_pct":null,"manufacturer":"Rogers","product":"CLTE-XT","material_family":"woven-glass reinforced PTFE composite","material_form":"laminate","frequency_text":"Design Dk; frequency not specified in footnote 11","value_type":"design","source_id":"RF001","source_location":"Laminate Properties Tool; Design column; notes 11 and 29","source_url":"https://tools.rogerscorp.com/acs/properties/laminates/index.aspx","notes":"Design Dk is not microstrip effective permittivity. Do not silently substitute the process-test frequency for the design extraction frequency.","dk_text":"2.94","source_record":"CLTE-XT™ | 2.94+/-0.03* | 2.94 | 0.0012","data_conflict":true,"conflict_note":"The individual official datasheet includes differing nominal values/conditions. Retain source distinction and verify before selecting simulation input.","record_id":"PCB024122","collection_group":"rf","source_collection_record_id":"RFD0016","source_file":"originals/Rogers/Rogers__종합카탈로그_Laminate_Properties_Tool__제품_기술안내__RF001.html","dataset_role":"material_published_parameter","dk_input_status":"scalar_without_point_frequency","review_flags":"frequency_not_numeric_or_not_stated;published_source_conflict"}
{"dk":2.98,"dk_min":null,"dk_max":null,"dk_tolerance":0.04,"df":0.0023,"frequency_ghz":10,"method":"IPC-TM-650 2.5.5.5","axis":"Z (thickness)","thickness_mm":null,"glass_style":null,"resin_content_pct":null,"manufacturer":"Rogers","product":"CLTE","material_family":"woven-glass reinforced PTFE composite","material_form":"laminate","frequency_text":"~10 GHz","value_type":"process","source_id":"RF001","source_location":"Laminate Properties Tool; product row; properties notes 1,7,8,11,14,29","source_url":"https://tools.rogerscorp.com/acs/properties/laminates/index.aspx","notes":"","dk_text":"2.98","temperature_c":23,"source_record":"CLTE™ | 2.98+/-0.04 | 2.98 | 0.0023 | -9","data_conflict":true,"conflict_note":"The individual official datasheet includes differing nominal values/conditions. Retain source distinction and verify before selecting simulation input.","record_id":"PCB024123","collection_group":"rf","source_collection_record_id":"RFD0017","source_file":"originals/Rogers/Rogers__종합카탈로그_Laminate_Properties_Tool__제품_기술안내__RF001.html","dataset_role":"material_published_parameter","dk_input_status":"scalar_with_frequency","review_flags":"published_source_conflict"}
{"dk":2.98,"dk_min":null,"dk_max":null,"dk_tolerance":null,"df":null,"frequency_ghz":null,"method":"Differential phase length / thick microstrip (source footnote 11)","axis":"Z (thickness)","thickness_mm":null,"glass_style":null,"resin_content_pct":null,"manufacturer":"Rogers","product":"CLTE","material_family":"woven-glass reinforced PTFE composite","material_form":"laminate","frequency_text":"Design Dk; frequency not specified in footnote 11","value_type":"design","source_id":"RF001","source_location":"Laminate Properties Tool; Design column; notes 11 and 29","source_url":"https://tools.rogerscorp.com/acs/properties/laminates/index.aspx","notes":"Design Dk is not microstrip effective permittivity. Do not silently substitute the process-test frequency for the design extraction frequency.","dk_text":"2.98","source_record":"CLTE™ | 2.98+/-0.04 | 2.98 | 0.0023","data_conflict":true,"conflict_note":"The individual official datasheet includes differing nominal values/conditions. Retain source distinction and verify before selecting simulation input.","record_id":"PCB024124","collection_group":"rf","source_collection_record_id":"RFD0018","source_file":"originals/Rogers/Rogers__종합카탈로그_Laminate_Properties_Tool__제품_기술안내__RF001.html","dataset_role":"material_published_parameter","dk_input_status":"scalar_without_point_frequency","review_flags":"frequency_not_numeric_or_not_stated;published_source_conflict"}
{"dk":null,"dk_min":null,"dk_max":null,"dk_tolerance":0.02,"df":0.0009,"frequency_ghz":10,"method":"IPC-TM-650 2.5.5.5","axis":"Z (thickness)","thickness_mm":null,"glass_style":null,"resin_content_pct":null,"manufacturer":"Rogers","product":"CuClad 217","material_family":"woven-glass reinforced PTFE composite","material_form":"laminate","frequency_text":"~10 GHz","value_type":"process","source_id":"RF001","source_location":"Laminate Properties Tool; product row; properties notes 1,7,8,11,14,29","source_url":"https://tools.rogerscorp.com/acs/properties/laminates/index.aspx","notes":" Product has selectable/construction-dependent values; scalar dk intentionally blank. See exact datasheet.","dk_text":"2.17, 2.20","dk_choices":[2.17,2.2],"temperature_c":23,"source_record":"CuClad® 217 | 2.17, 2.20+/-0.02 | 2.17, 2.20 | 0.0009 | -151","record_id":"PCB024125","collection_group":"rf","source_collection_record_id":"RFD0019","source_file":"originals/Rogers/Rogers__종합카탈로그_Laminate_Properties_Tool__제품_기술안내__RF001.html","dataset_role":"material_published_parameter","dk_input_status":"range_limit_or_choices_only","review_flags":"no_single_nominal_dk"}
{"dk":null,"dk_min":null,"dk_max":null,"dk_tolerance":null,"df":null,"frequency_ghz":null,"method":"Differential phase length / thick microstrip (source footnote 11)","axis":"Z (thickness)","thickness_mm":null,"glass_style":null,"resin_content_pct":null,"manufacturer":"Rogers","product":"CuClad 217","material_family":"woven-glass reinforced PTFE composite","material_form":"laminate","frequency_text":"Design Dk; frequency not specified in footnote 11","value_type":"design","source_id":"RF001","source_location":"Laminate Properties Tool; Design column; notes 11 and 29","source_url":"https://tools.rogerscorp.com/acs/properties/laminates/index.aspx","notes":"Design Dk is not microstrip effective permittivity. Do not silently substitute the process-test frequency for the design extraction frequency.","dk_text":"2.17, 2.20","dk_choices":[2.17,2.2],"source_record":"CuClad® 217 | 2.17, 2.20+/-0.02 | 2.17, 2.20 | 0.0009","record_id":"PCB024126","collection_group":"rf","source_collection_record_id":"RFD0020","source_file":"originals/Rogers/Rogers__종합카탈로그_Laminate_Properties_Tool__제품_기술안내__RF001.html","dataset_role":"material_published_parameter","dk_input_status":"range_limit_or_choices_only","review_flags":"frequency_not_numeric_or_not_stated;no_single_nominal_dk"}
{"dk":2.33,"dk_min":null,"dk_max":null,"dk_tolerance":0.02,"df":0.0013,"frequency_ghz":10,"method":"IPC-TM-650 2.5.5.5","axis":"Z (thickness)","thickness_mm":null,"glass_style":null,"resin_content_pct":null,"manufacturer":"Rogers","product":"CuClad 233","material_family":"woven-glass reinforced PTFE composite","material_form":"laminate","frequency_text":"~10 GHz","value_type":"process","source_id":"RF001","source_location":"Laminate Properties Tool; product row; properties notes 1,7,8,11,14,29","source_url":"https://tools.rogerscorp.com/acs/properties/laminates/index.aspx","notes":"","dk_text":"2.33","temperature_c":23,"source_record":"CuClad® 233 | 2.33+/-0.02 | 2.40 | 0.0013 | -171","record_id":"PCB024127","collection_group":"rf","source_collection_record_id":"RFD0021","source_file":"originals/Rogers/Rogers__종합카탈로그_Laminate_Properties_Tool__제품_기술안내__RF001.html","dataset_role":"material_published_parameter","dk_input_status":"scalar_with_frequency","review_flags":""}
{"dk":2.4,"dk_min":null,"dk_max":null,"dk_tolerance":null,"df":null,"frequency_ghz":null,"method":"Differential phase length / thick microstrip (source footnote 11)","axis":"Z (thickness)","thickness_mm":null,"glass_style":null,"resin_content_pct":null,"manufacturer":"Rogers","product":"CuClad 233","material_family":"woven-glass reinforced PTFE composite","material_form":"laminate","frequency_text":"Design Dk; frequency not specified in footnote 11","value_type":"design","source_id":"RF001","source_location":"Laminate Properties Tool; Design column; notes 11 and 29","source_url":"https://tools.rogerscorp.com/acs/properties/laminates/index.aspx","notes":"Design Dk is not microstrip effective permittivity. Do not silently substitute the process-test frequency for the design extraction frequency.","dk_text":"2.40","source_record":"CuClad® 233 | 2.33+/-0.02 | 2.40 | 0.0013","record_id":"PCB024128","collection_group":"rf","source_collection_record_id":"RFD0022","source_file":"originals/Rogers/Rogers__종합카탈로그_Laminate_Properties_Tool__제품_기술안내__RF001.html","dataset_role":"material_published_parameter","dk_input_status":"scalar_without_point_frequency","review_flags":"frequency_not_numeric_or_not_stated"}
{"dk":null,"dk_min":2.4,"dk_max":2.55,"dk_tolerance":0.04,"df":0.0017,"frequency_ghz":10,"method":"IPC-TM-650 2.5.5.5","axis":"Z (thickness)","thickness_mm":null,"glass_style":null,"resin_content_pct":null,"manufacturer":"Rogers","product":"CuClad 250","material_family":"woven-glass reinforced PTFE composite","material_form":"laminate","frequency_text":"~10 GHz","value_type":"process","source_id":"RF001","source_location":"Laminate Properties Tool; product row; properties notes 1,7,8,11,14,29","source_url":"https://tools.rogerscorp.com/acs/properties/laminates/index.aspx","notes":" Product has selectable/construction-dependent values; scalar dk intentionally blank. See exact datasheet.","dk_text":"2.40-2.55","temperature_c":23,"source_record":"CuClad® 250 | 2.40-2.55+/-0.04 | 2.40-2.60 | 0.0017 | -170","record_id":"PCB024129","collection_group":"rf","source_collection_record_id":"RFD0023","source_file":"originals/Rogers/Rogers__종합카탈로그_Laminate_Properties_Tool__제품_기술안내__RF001.html","dataset_role":"material_published_parameter","dk_input_status":"range_limit_or_choices_only","review_flags":"no_single_nominal_dk"}
{"dk":null,"dk_min":2.4,"dk_max":2.6,"dk_tolerance":null,"df":null,"frequency_ghz":null,"method":"Differential phase length / thick microstrip (source footnote 11)","axis":"Z (thickness)","thickness_mm":null,"glass_style":null,"resin_content_pct":null,"manufacturer":"Rogers","product":"CuClad 250","material_family":"woven-glass reinforced PTFE composite","material_form":"laminate","frequency_text":"Design Dk; frequency not specified in footnote 11","value_type":"design","source_id":"RF001","source_location":"Laminate Properties Tool; Design column; notes 11 and 29","source_url":"https://tools.rogerscorp.com/acs/properties/laminates/index.aspx","notes":"Design Dk is not microstrip effective permittivity. Do not silently substitute the process-test frequency for the design extraction frequency.","dk_text":"2.40-2.60","source_record":"CuClad® 250 | 2.40-2.55+/-0.04 | 2.40-2.60 | 0.0017","record_id":"PCB024130","collection_group":"rf","source_collection_record_id":"RFD0024","source_file":"originals/Rogers/Rogers__종합카탈로그_Laminate_Properties_Tool__제품_기술안내__RF001.html","dataset_role":"material_published_parameter","dk_input_status":"range_limit_or_choices_only","review_flags":"frequency_not_numeric_or_not_stated;no_single_nominal_dk"}
{"dk":null,"dk_min":2.4,"dk_max":2.6,"dk_tolerance":0.04,"df":0.0017,"frequency_ghz":10,"method":"IPC-TM-650 2.5.5.5","axis":"Z (thickness)","thickness_mm":null,"glass_style":null,"resin_content_pct":null,"manufacturer":"Rogers","product":"DiClad 527","material_family":"woven-glass reinforced PTFE composite","material_form":"laminate","frequency_text":"~10 GHz","value_type":"process","source_id":"RF001","source_location":"Laminate Properties Tool; product row; properties notes 1,7,8,11,14,29","source_url":"https://tools.rogerscorp.com/acs/properties/laminates/index.aspx","notes":" Product has selectable/construction-dependent values; scalar dk intentionally blank. See exact datasheet.","dk_text":"2.40-2.60","temperature_c":23,"source_record":"DiClad® 527 | 2.40-2.60+/-0.04 | 2.40-2.60 | 0.0017 | -153","record_id":"PCB024131","collection_group":"rf","source_collection_record_id":"RFD0025","source_file":"originals/Rogers/Rogers__종합카탈로그_Laminate_Properties_Tool__제품_기술안내__RF001.html","dataset_role":"material_published_parameter","dk_input_status":"range_limit_or_choices_only","review_flags":"no_single_nominal_dk"}
{"dk":null,"dk_min":2.4,"dk_max":2.6,"dk_tolerance":null,"df":null,"frequency_ghz":null,"method":"Differential phase length / thick microstrip (source footnote 11)","axis":"Z (thickness)","thickness_mm":null,"glass_style":null,"resin_content_pct":null,"manufacturer":"Rogers","product":"DiClad 527","material_family":"woven-glass reinforced PTFE composite","material_form":"laminate","frequency_text":"Design Dk; frequency not specified in footnote 11","value_type":"design","source_id":"RF001","source_location":"Laminate Properties Tool; Design column; notes 11 and 29","source_url":"https://tools.rogerscorp.com/acs/properties/laminates/index.aspx","notes":"Design Dk is not microstrip effective permittivity. Do not silently substitute the process-test frequency for the design extraction frequency.","dk_text":"2.40-2.60","source_record":"DiClad® 527 | 2.40-2.60+/-0.04 | 2.40-2.60 | 0.0017","record_id":"PCB024132","collection_group":"rf","source_collection_record_id":"RFD0026","source_file":"originals/Rogers/Rogers__종합카탈로그_Laminate_Properties_Tool__제품_기술안내__RF001.html","dataset_role":"material_published_parameter","dk_input_status":"range_limit_or_choices_only","review_flags":"frequency_not_numeric_or_not_stated;no_single_nominal_dk"}
{"dk":2.33,"dk_min":null,"dk_max":null,"dk_tolerance":0.04,"df":0.0013,"frequency_ghz":10,"method":"IPC-TM-650 2.5.5.5","axis":"Z (thickness)","thickness_mm":null,"glass_style":null,"resin_content_pct":null,"manufacturer":"Rogers","product":"DiClad 870","material_family":"woven-glass reinforced PTFE composite","material_form":"laminate","frequency_text":"~10 GHz","value_type":"process","source_id":"RF001","source_location":"Laminate Properties Tool; product row; properties notes 1,7,8,11,14,29","source_url":"https://tools.rogerscorp.com/acs/properties/laminates/index.aspx","notes":"","dk_text":"2.33","temperature_c":23,"source_record":"DiClad® 870 | 2.33+/-0.04 | 2.33 | 0.0013 | -161","record_id":"PCB024133","collection_group":"rf","source_collection_record_id":"RFD0027","source_file":"originals/Rogers/Rogers__종합카탈로그_Laminate_Properties_Tool__제품_기술안내__RF001.html","dataset_role":"material_published_parameter","dk_input_status":"scalar_with_frequency","review_flags":""}
{"dk":2.33,"dk_min":null,"dk_max":null,"dk_tolerance":null,"df":null,"frequency_ghz":null,"method":"Differential phase length / thick microstrip (source footnote 11)","axis":"Z (thickness)","thickness_mm":null,"glass_style":null,"resin_content_pct":null,"manufacturer":"Rogers","product":"DiClad 870","material_family":"woven-glass reinforced PTFE composite","material_form":"laminate","frequency_text":"Design Dk; frequency not specified in footnote 11","value_type":"design","source_id":"RF001","source_location":"Laminate Properties Tool; Design column; notes 11 and 29","source_url":"https://tools.rogerscorp.com/acs/properties/laminates/index.aspx","notes":"Design Dk is not microstrip effective permittivity. Do not silently substitute the process-test frequency for the design extraction frequency.","dk_text":"2.33","source_record":"DiClad® 870 | 2.33+/-0.04 | 2.33 | 0.0013","record_id":"PCB024134","collection_group":"rf","source_collection_record_id":"RFD0028","source_file":"originals/Rogers/Rogers__종합카탈로그_Laminate_Properties_Tool__제품_기술안내__RF001.html","dataset_role":"material_published_parameter","dk_input_status":"scalar_without_point_frequency","review_flags":"frequency_not_numeric_or_not_stated"}
{"dk":null,"dk_min":null,"dk_max":null,"dk_tolerance":0.02,"df":0.0009,"frequency_ghz":10,"method":"IPC-TM-650 2.5.5.5","axis":"Z (thickness)","thickness_mm":null,"glass_style":null,"resin_content_pct":null,"manufacturer":"Rogers","product":"DiClad 880","material_family":"woven-glass reinforced PTFE composite","material_form":"laminate","frequency_text":"~10 GHz","value_type":"process","source_id":"RF001","source_location":"Laminate Properties Tool; product row; properties notes 1,7,8,11,14,29","source_url":"https://tools.rogerscorp.com/acs/properties/laminates/index.aspx","notes":" Product has selectable/construction-dependent values; scalar dk intentionally blank. See exact datasheet.","dk_text":"2.17, 2.20","dk_choices":[2.17,2.2],"temperature_c":23,"source_record":"DiClad® 880 | 2.17, 2.20+/-0.02 | 2.2 | 0.0009 | -160","record_id":"PCB024135","collection_group":"rf","source_collection_record_id":"RFD0029","source_file":"originals/Rogers/Rogers__종합카탈로그_Laminate_Properties_Tool__제품_기술안내__RF001.html","dataset_role":"material_published_parameter","dk_input_status":"range_limit_or_choices_only","review_flags":"no_single_nominal_dk"}
{"dk":2.2,"dk_min":null,"dk_max":null,"dk_tolerance":null,"df":null,"frequency_ghz":null,"method":"Differential phase length / thick microstrip (source footnote 11)","axis":"Z (thickness)","thickness_mm":null,"glass_style":null,"resin_content_pct":null,"manufacturer":"Rogers","product":"DiClad 880","material_family":"woven-glass reinforced PTFE composite","material_form":"laminate","frequency_text":"Design Dk; frequency not specified in footnote 11","value_type":"design","source_id":"RF001","source_location":"Laminate Properties Tool; Design column; notes 11 and 29","source_url":"https://tools.rogerscorp.com/acs/properties/laminates/index.aspx","notes":"Design Dk is not microstrip effective permittivity. Do not silently substitute the process-test frequency for the design extraction frequency.","dk_text":"2.2","source_record":"DiClad® 880 | 2.17, 2.20+/-0.02 | 2.2 | 0.0009","record_id":"PCB024136","collection_group":"rf","source_collection_record_id":"RFD0030","source_file":"originals/Rogers/Rogers__종합카탈로그_Laminate_Properties_Tool__제품_기술안내__RF001.html","dataset_role":"material_published_parameter","dk_input_status":"scalar_without_point_frequency","review_flags":"frequency_not_numeric_or_not_stated"}
{"dk":2.17,"dk_min":null,"dk_max":null,"dk_tolerance":0.02,"df":0.0013,"frequency_ghz":10,"method":"IPC-TM-650 2.5.5.5","axis":"Z (thickness)","thickness_mm":null,"glass_style":null,"resin_content_pct":null,"manufacturer":"Rogers","product":"IsoClad 917","material_family":"nonwoven glass reinforced PTFE","material_form":"laminate","frequency_text":"~10 GHz","value_type":"process","source_id":"RF001","source_location":"Laminate Properties Tool; product row; properties notes 1,7,8,11,14,29","source_url":"https://tools.rogerscorp.com/acs/properties/laminates/index.aspx","notes":"","dk_text":"2.17","temperature_c":23,"source_record":"IsoClad® 917 | 2.17+/-0.02 | 2.17 | 0.0013 | -157","record_id":"PCB024137","collection_group":"rf","source_collection_record_id":"RFD0031","source_file":"originals/Rogers/Rogers__종합카탈로그_Laminate_Properties_Tool__제품_기술안내__RF001.html","dataset_role":"material_published_parameter","dk_input_status":"scalar_with_frequency","review_flags":""}
{"dk":2.17,"dk_min":null,"dk_max":null,"dk_tolerance":null,"df":null,"frequency_ghz":null,"method":"Differential phase length / thick microstrip (source footnote 11)","axis":"Z (thickness)","thickness_mm":null,"glass_style":null,"resin_content_pct":null,"manufacturer":"Rogers","product":"IsoClad 917","material_family":"nonwoven glass reinforced PTFE","material_form":"laminate","frequency_text":"Design Dk; frequency not specified in footnote 11","value_type":"design","source_id":"RF001","source_location":"Laminate Properties Tool; Design column; notes 11 and 29","source_url":"https://tools.rogerscorp.com/acs/properties/laminates/index.aspx","notes":"Design Dk is not microstrip effective permittivity. Do not silently substitute the process-test frequency for the design extraction frequency.","dk_text":"2.17","source_record":"IsoClad® 917 | 2.17+/-0.02 | 2.17 | 0.0013","record_id":"PCB024138","collection_group":"rf","source_collection_record_id":"RFD0032","source_file":"originals/Rogers/Rogers__종합카탈로그_Laminate_Properties_Tool__제품_기술안내__RF001.html","dataset_role":"material_published_parameter","dk_input_status":"scalar_without_point_frequency","review_flags":"frequency_not_numeric_or_not_stated"}
{"dk":2.33,"dk_min":null,"dk_max":null,"dk_tolerance":0.04,"df":0.0016,"frequency_ghz":10,"method":"IPC-TM-650 2.5.5.5","axis":"Z (thickness)","thickness_mm":null,"glass_style":null,"resin_content_pct":null,"manufacturer":"Rogers","product":"IsoClad 933","material_family":"nonwoven glass reinforced PTFE","material_form":"laminate","frequency_text":"~10 GHz","value_type":"process","source_id":"RF001","source_location":"Laminate Properties Tool; product row; properties notes 1,7,8,11,14,29","source_url":"https://tools.rogerscorp.com/acs/properties/laminates/index.aspx","notes":"","dk_text":"2.33","temperature_c":23,"source_record":"IsoClad® 933 | 2.33+/-0.04 | 2.33 | 0.0016 | -132","record_id":"PCB024139","collection_group":"rf","source_collection_record_id":"RFD0033","source_file":"originals/Rogers/Rogers__종합카탈로그_Laminate_Properties_Tool__제품_기술안내__RF001.html","dataset_role":"material_published_parameter","dk_input_status":"scalar_with_frequency","review_flags":""}
