Repository: EIDOSDATA/TraceWave-Studio

# PCB 유전율과 적층 자료

수집/정리 기준일: 2026-11-11.

먼저 [전체 자료 안내 엑셀](Excel/00_전체_자료_안내.xlsx)을 연다. 회사별 엑셀은 `Excel/`에 있고, 원문 검색은 [HTML 안내](START_HERE_ko.html)를 사용한다.

- [자료 사용 안내](docs/자료_사용_안내.md): 폴더, 단위, 조건 선택과 내보내기.
- [자료 검토 결과](docs/자료_검토_결과.md): 확인한 범위, 오류/공백, 정리 내역.
- [TraceWave Studio 연결 설계](../../../Code/docs/pcb_material_catalog.md): 사용자 직접 입력, 소재 선택, 제조업체 적층 선택과 현재 구현의 경계.

57,340개 조건별 관측, 36개 회사와 일반 재료 참고 자료 1개 그룹, 1,756개 출처 기록을 보존했다. 새 엑셀은 전체 안내 1개와 회사/참고 자료별 37개로 총 38개다. 행 수는 고유 소재나 독립 측정 수가 아니다. 공식 자료에 값이 있어도 실제 제조 조건과 해석 대역에 맞는지 확인해야 한다.

사람이 보는 엑셀과 프로그램용 JSONL을 분리했다. 원문 PDF/HTML의 바이트는 보존하면서 파일명을 회사와 소재/용도 중심으로 바꿨다. 중복 저장한 데이터 사본은 복구 폴더로 옮겼고 관측 수치는 삭제하지 않았다.

File: 00_REF/PCB RF ANT/05_PCB_Dielectric_Data_2026/data/observations/Seeed_Fusion.jsonl
{"manufacturer":"Seeed Fusion","product":"FR4 Tg130 specification range","material_family":"FR4","material_form":null,"dk":null,"dk_min":4.2,"dk_max":4.7,"dk_tolerance":null,"df":null,"frequency_ghz":null,"frequency_text":"not stated","value_type":"range","method":"not stated","axis":"not stated","thickness_mm":null,"glass_style":null,"resin_content_pct":null,"source_id":"FB221","source_location":"PDF p7 / printed p5, section 2.3","source_url":"https://statics3.seeedstudio.com/fusion/ebook/V1.1%20Final%20DFM.pdf","notes":"Generic service range with no measurement frequency, resin content or specific laminate grade. Do not replace the range by a single guessed nominal.","record_kind":"fabricator_service_range","simulation_ready":false,"record_id":"PCB057193","collection_group":"fab","source_collection_record_id":"FABR030378","source_file":"originals/Seeed_Fusion/Seeed_Fusion__FR4_Tg130_specification_range__공정가이드__FB221.pdf","dataset_role":"fabricator_published_parameter","dk_input_status":"range_limit_or_choices_only","review_flags":"frequency_not_numeric_or_not_stated;test_method_not_stated;measurement_axis_not_stated;no_single_nominal_dk"}

File: 00_REF/PCB RF ANT/05_PCB_Dielectric_Data_2026/data/observations/Sumitomo_Bakelite.jsonl
{"manufacturer":"Sumitomo_Bakelite","product":"ELC-4762/4756 (UV type)","material_family":"FR-4","material_form":"laminate","dk":4.7,"dk_min":null,"dk_max":null,"dk_tolerance":null,"df":0.018,"frequency_ghz":0.001,"frequency_text":"1 MHz","value_type":"representative","method":null,"axis":null,"thickness_mm":1.6,"glass_style":null,"resin_content_pct":null,"source_id":"RT0009","source_location":"General properties table; dielectric rows 1, product column 1","source_url":"https://www.sumibe.co.jp/english/product/hpp/circuitry/sumilite-elc/spec/index.html","notes":"Representative, not guaranteed. Test piece thickness 1.6 mm. Humidity/water conditioning rows are retained separately.","condition_text":"C-96/20/65","collection_group":"root","record_id":"PCB000208","source_file":"originals/Sumitomo_Bakelite/Sumitomo_Bakelite__종합카탈로그_SUMILITE_ELC_properties__제품_기술안내__RT0009.html","dataset_role":"material_published_parameter","dk_input_status":"scalar_with_frequency","review_flags":"test_method_not_stated;measurement_axis_not_stated"}
{"manufacturer":"Sumitomo_Bakelite","product":"ELC-4762/4756 (UV type)","material_family":"FR-4","material_form":"laminate","dk":4.7,"dk_min":null,"dk_max":null,"dk_tolerance":null,"df":0.019,"frequency_ghz":0.001,"frequency_text":"1 MHz","value_type":"representative","method":null,"axis":null,"thickness_mm":1.6,"glass_style":null,"resin_content_pct":null,"source_id":"RT0009","source_location":"General properties table; dielectric rows 2, product column 1","source_url":"https://www.sumibe.co.jp/english/product/hpp/circuitry/sumilite-elc/spec/index.html","notes":"Representative, not guaranteed. Test piece thickness 1.6 mm. Humidity/water conditioning rows are retained separately.","condition_text":"C-96/20/65+D-24/23","collection_group":"root","record_id":"PCB000209","source_file":"originals/Sumitomo_Bakelite/Sumitomo_Bakelite__종합카탈로그_SUMILITE_ELC_properties__제품_기술안내__RT0009.html","dataset_role":"material_published_parameter","dk_input_status":"scalar_with_frequency","review_flags":"test_method_not_stated;measurement_axis_not_stated"}
{"manufacturer":"Sumitomo_Bakelite","product":"ELC-4762/4756 (UV type)","material_family":"FR-4","material_form":"laminate","dk":4.5,"dk_min":null,"dk_max":null,"dk_tolerance":null,"df":0.014,"frequency_ghz":1,"frequency_text":"1 GHz","value_type":"representative","method":null,"axis":null,"thickness_mm":1.6,"glass_style":null,"resin_content_pct":null,"source_id":"RT0009","source_location":"General properties table; dielectric rows 3, product column 1","source_url":"https://www.sumibe.co.jp/english/product/hpp/circuitry/sumilite-elc/spec/index.html","notes":"Representative, not guaranteed. Test piece thickness 1.6 mm. Humidity/water conditioning rows are retained separately.","condition_text":"C-96/20/65","collection_group":"root","record_id":"PCB000210","source_file":"originals/Sumitomo_Bakelite/Sumitomo_Bakelite__종합카탈로그_SUMILITE_ELC_properties__제품_기술안내__RT0009.html","dataset_role":"material_published_parameter","dk_input_status":"scalar_with_frequency","review_flags":"test_method_not_stated;measurement_axis_not_stated"}
{"manufacturer":"Sumitomo_Bakelite","product":"ELC-4762/4756 (UV type)","material_family":"FR-4","material_form":"laminate","dk":4.6,"dk_min":null,"dk_max":null,"dk_tolerance":null,"df":0.02,"frequency_ghz":1,"frequency_text":"1 GHz","value_type":"representative","method":null,"axis":null,"thickness_mm":1.6,"glass_style":null,"resin_content_pct":null,"source_id":"RT0009","source_location":"General properties table; dielectric rows 4, product column 1","source_url":"https://www.sumibe.co.jp/english/product/hpp/circuitry/sumilite-elc/spec/index.html","notes":"Representative, not guaranteed. Test piece thickness 1.6 mm. Humidity/water conditioning rows are retained separately.","condition_text":"C-96/20/65+D-24/23","collection_group":"root","record_id":"PCB000211","source_file":"originals/Sumitomo_Bakelite/Sumitomo_Bakelite__종합카탈로그_SUMILITE_ELC_properties__제품_기술안내__RT0009.html","dataset_role":"material_published_parameter","dk_input_status":"scalar_with_frequency","review_flags":"test_method_not_stated;measurement_axis_not_stated"}
{"manufacturer":"Sumitomo_Bakelite","product":"ELC-4970 (UV type)","material_family":"CEM-3","material_form":"laminate","dk":4.5,"dk_min":null,"dk_max":null,"dk_tolerance":null,"df":0.02,"frequency_ghz":0.001,"frequency_text":"1 MHz","value_type":"representative","method":null,"axis":null,"thickness_mm":1.6,"glass_style":null,"resin_content_pct":null,"source_id":"RT0009","source_location":"General properties table; dielectric rows 1, product column 2","source_url":"https://www.sumibe.co.jp/english/product/hpp/circuitry/sumilite-elc/spec/index.html","notes":"Representative, not guaranteed. Test piece thickness 1.6 mm. Humidity/water conditioning rows are retained separately.","condition_text":"C-96/20/65","collection_group":"root","record_id":"PCB000212","source_file":"originals/Sumitomo_Bakelite/Sumitomo_Bakelite__종합카탈로그_SUMILITE_ELC_properties__제품_기술안내__RT0009.html","dataset_role":"material_published_parameter","dk_input_status":"scalar_with_frequency","review_flags":"test_method_not_stated;measurement_axis_not_stated"}
{"manufacturer":"Sumitomo_Bakelite","product":"ELC-4970 (UV type)","material_family":"CEM-3","material_form":"laminate","dk":4.5,"dk_min":null,"dk_max":null,"dk_tolerance":null,"df":0.022,"frequency_ghz":0.001,"frequency_text":"1 MHz","value_type":"representative","method":null,"axis":null,"thickness_mm":1.6,"glass_style":null,"resin_content_pct":null,"source_id":"RT0009","source_location":"General properties table; dielectric rows 2, product column 2","source_url":"https://www.sumibe.co.jp/english/product/hpp/circuitry/sumilite-elc/spec/index.html","notes":"Representative, not guaranteed. Test piece thickness 1.6 mm. Humidity/water conditioning rows are retained separately.","condition_text":"C-96/20/65+D-24/23","collection_group":"root","record_id":"PCB000213","source_file":"originals/Sumitomo_Bakelite/Sumitomo_Bakelite__종합카탈로그_SUMILITE_ELC_properties__제품_기술안내__RT0009.html","dataset_role":"material_published_parameter","dk_input_status":"scalar_with_frequency","review_flags":"test_method_not_stated;measurement_axis_not_stated"}
{"manufacturer":"Sumitomo_Bakelite","product":"ELC-4970 (UV type)","material_family":"CEM-3","material_form":"laminate","dk":4.1,"dk_min":null,"dk_max":null,"dk_tolerance":null,"df":0.018,"frequency_ghz":1,"frequency_text":"1 GHz","value_type":"representative","method":null,"axis":null,"thickness_mm":1.6,"glass_style":null,"resin_content_pct":null,"source_id":"RT0009","source_location":"General properties table; dielectric rows 3, product column 2","source_url":"https://www.sumibe.co.jp/english/product/hpp/circuitry/sumilite-elc/spec/index.html","notes":"Representative, not guaranteed. Test piece thickness 1.6 mm. Humidity/water conditioning rows are retained separately.","condition_text":"C-96/20/65","collection_group":"root","record_id":"PCB000214","source_file":"originals/Sumitomo_Bakelite/Sumitomo_Bakelite__종합카탈로그_SUMILITE_ELC_properties__제품_기술안내__RT0009.html","dataset_role":"material_published_parameter","dk_input_status":"scalar_with_frequency","review_flags":"test_method_not_stated;measurement_axis_not_stated"}
{"manufacturer":"Sumitomo_Bakelite","product":"ELC-4970 (UV type)","material_family":"CEM-3","material_form":"laminate","dk":4.2,"dk_min":null,"dk_max":null,"dk_tolerance":null,"df":0.019,"frequency_ghz":1,"frequency_text":"1 GHz","value_type":"representative","method":null,"axis":null,"thickness_mm":1.6,"glass_style":null,"resin_content_pct":null,"source_id":"RT0009","source_location":"General properties table; dielectric rows 4, product column 2","source_url":"https://www.sumibe.co.jp/english/product/hpp/circuitry/sumilite-elc/spec/index.html","notes":"Representative, not guaranteed. Test piece thickness 1.6 mm. Humidity/water conditioning rows are retained separately.","condition_text":"C-96/20/65+D-24/23","collection_group":"root","record_id":"PCB000215","source_file":"originals/Sumitomo_Bakelite/Sumitomo_Bakelite__종합카탈로그_SUMILITE_ELC_properties__제품_기술안내__RT0009.html","dataset_role":"material_published_parameter","dk_input_status":"scalar_with_frequency","review_flags":"test_method_not_stated;measurement_axis_not_stated"}
{"manufacturer":"Sumitomo_Bakelite","product":"ELC-4972R&S (UV type)","material_family":"CEM-3","material_form":"laminate","dk":4.5,"dk_min":null,"dk_max":null,"dk_tolerance":null,"df":0.02,"frequency_ghz":0.001,"frequency_text":"1 MHz","value_type":"representative","method":null,"axis":null,"thickness_mm":1.6,"glass_style":null,"resin_content_pct":null,"source_id":"RT0009","source_location":"General properties table; dielectric rows 1, product column 3","source_url":"https://www.sumibe.co.jp/english/product/hpp/circuitry/sumilite-elc/spec/index.html","notes":"Representative, not guaranteed. Test piece thickness 1.6 mm. Humidity/water conditioning rows are retained separately.","condition_text":"C-96/20/65","collection_group":"root","record_id":"PCB000216","source_file":"originals/Sumitomo_Bakelite/Sumitomo_Bakelite__종합카탈로그_SUMILITE_ELC_properties__제품_기술안내__RT0009.html","dataset_role":"material_published_parameter","dk_input_status":"scalar_with_frequency","review_flags":"test_method_not_stated;measurement_axis_not_stated"}
{"manufacturer":"Sumitomo_Bakelite","product":"ELC-4972R&S (UV type)","material_family":"CEM-3","material_form":"laminate","dk":4.5,"dk_min":null,"dk_max":null,"dk_tolerance":null,"df":0.022,"frequency_ghz":0.001,"frequency_text":"1 MHz","value_type":"representative","method":null,"axis":null,"thickness_mm":1.6,"glass_style":null,"resin_content_pct":null,"source_id":"RT0009","source_location":"General properties table; dielectric rows 2, product column 3","source_url":"https://www.sumibe.co.jp/english/product/hpp/circuitry/sumilite-elc/spec/index.html","notes":"Representative, not guaranteed. Test piece thickness 1.6 mm. Humidity/water conditioning rows are retained separately.","condition_text":"C-96/20/65+D-24/23","collection_group":"root","record_id":"PCB000217","source_file":"originals/Sumitomo_Bakelite/Sumitomo_Bakelite__종합카탈로그_SUMILITE_ELC_properties__제품_기술안내__RT0009.html","dataset_role":"material_published_parameter","dk_input_status":"scalar_with_frequency","review_flags":"test_method_not_stated;measurement_axis_not_stated"}
{"manufacturer":"Sumitomo_Bakelite","product":"ELC-4972R&S (UV type)","material_family":"CEM-3","material_form":"laminate","dk":4.1,"dk_min":null,"dk_max":null,"dk_tolerance":null,"df":0.018,"frequency_ghz":1,"frequency_text":"1 GHz","value_type":"representative","method":null,"axis":null,"thickness_mm":1.6,"glass_style":null,"resin_content_pct":null,"source_id":"RT0009","source_location":"General properties table; dielectric rows 3, product column 3","source_url":"https://www.sumibe.co.jp/english/product/hpp/circuitry/sumilite-elc/spec/index.html","notes":"Representative, not guaranteed. Test piece thickness 1.6 mm. Humidity/water conditioning rows are retained separately.","condition_text":"C-96/20/65","collection_group":"root","record_id":"PCB000218","source_file":"originals/Sumitomo_Bakelite/Sumitomo_Bakelite__종합카탈로그_SUMILITE_ELC_properties__제품_기술안내__RT0009.html","dataset_role":"material_published_parameter","dk_input_status":"scalar_with_frequency","review_flags":"test_method_not_stated;measurement_axis_not_stated"}
{"manufacturer":"Sumitomo_Bakelite","product":"ELC-4972R&S (UV type)","material_family":"CEM-3","material_form":"laminate","dk":4.2,"dk_min":null,"dk_max":null,"dk_tolerance":null,"df":0.019,"frequency_ghz":1,"frequency_text":"1 GHz","value_type":"representative","method":null,"axis":null,"thickness_mm":1.6,"glass_style":null,"resin_content_pct":null,"source_id":"RT0009","source_location":"General properties table; dielectric rows 4, product column 3","source_url":"https://www.sumibe.co.jp/english/product/hpp/circuitry/sumilite-elc/spec/index.html","notes":"Representative, not guaranteed. Test piece thickness 1.6 mm. Humidity/water conditioning rows are retained separately.","condition_text":"C-96/20/65+D-24/23","collection_group":"root","record_id":"PCB000219","source_file":"originals/Sumitomo_Bakelite/Sumitomo_Bakelite__종합카탈로그_SUMILITE_ELC_properties__제품_기술안내__RT0009.html","dataset_role":"material_published_parameter","dk_input_status":"scalar_with_frequency","review_flags":"test_method_not_stated;measurement_axis_not_stated"}
{"manufacturer":"Sumitomo_Bakelite","product":"ELC-4970GS (UV type)","material_family":"CEM-3","material_form":"laminate","dk":4.5,"dk_min":null,"dk_max":null,"dk_tolerance":null,"df":0.02,"frequency_ghz":0.001,"frequency_text":"1 MHz","value_type":"representative","method":null,"axis":null,"thickness_mm":1.6,"glass_style":null,"resin_content_pct":null,"source_id":"RT0009","source_location":"General properties table; dielectric rows 1, product column 4","source_url":"https://www.sumibe.co.jp/english/product/hpp/circuitry/sumilite-elc/spec/index.html","notes":"Representative, not guaranteed. Test piece thickness 1.6 mm. Humidity/water conditioning rows are retained separately.","condition_text":"C-96/20/65","collection_group":"root","record_id":"PCB000220","source_file":"originals/Sumitomo_Bakelite/Sumitomo_Bakelite__종합카탈로그_SUMILITE_ELC_properties__제품_기술안내__RT0009.html","dataset_role":"material_published_parameter","dk_input_status":"scalar_with_frequency","review_flags":"test_method_not_stated;measurement_axis_not_stated"}
{"manufacturer":"Sumitomo_Bakelite","product":"ELC-4970GS (UV type)","material_family":"CEM-3","material_form":"laminate","dk":4.5,"dk_min":null,"dk_max":null,"dk_tolerance":null,"df":0.022,"frequency_ghz":0.001,"frequency_text":"1 MHz","value_type":"representative","method":null,"axis":null,"thickness_mm":1.6,"glass_style":null,"resin_content_pct":null,"source_id":"RT0009","source_location":"General properties table; dielectric rows 2, product column 4","source_url":"https://www.sumibe.co.jp/english/product/hpp/circuitry/sumilite-elc/spec/index.html","notes":"Representative, not guaranteed. Test piece thickness 1.6 mm. Humidity/water conditioning rows are retained separately.","condition_text":"C-96/20/65+D-24/23","collection_group":"root","record_id":"PCB000221","source_file":"originals/Sumitomo_Bakelite/Sumitomo_Bakelite__종합카탈로그_SUMILITE_ELC_properties__제품_기술안내__RT0009.html","dataset_role":"material_published_parameter","dk_input_status":"scalar_with_frequency","review_flags":"test_method_not_stated;measurement_axis_not_stated"}
{"manufacturer":"Sumitomo_Bakelite","product":"ELC-4970GS (UV type)","material_family":"CEM-3","material_form":"laminate","dk":4.4,"dk_min":null,"dk_max":null,"dk_tolerance":null,"df":0.018,"frequency_ghz":1,"frequency_text":"1 GHz","value_type":"representative","method":null,"axis":null,"thickness_mm":1.6,"glass_style":null,"resin_content_pct":null,"source_id":"RT0009","source_location":"General properties table; dielectric rows 3, product column 4","source_url":"https://www.sumibe.co.jp/english/product/hpp/circuitry/sumilite-elc/spec/index.html","notes":"Representative, not guaranteed. Test piece thickness 1.6 mm. Humidity/water conditioning rows are retained separately.","condition_text":"C-96/20/65","collection_group":"root","record_id":"PCB000222","source_file":"originals/Sumitomo_Bakelite/Sumitomo_Bakelite__종합카탈로그_SUMILITE_ELC_properties__제품_기술안내__RT0009.html","dataset_role":"material_published_parameter","dk_input_status":"scalar_with_frequency","review_flags":"test_method_not_stated;measurement_axis_not_stated"}
{"manufacturer":"Sumitomo_Bakelite","product":"ELC-4970GS (UV type)","material_family":"CEM-3","material_form":"laminate","dk":4.2,"dk_min":null,"dk_max":null,"dk_tolerance":null,"df":0.019,"frequency_ghz":1,"frequency_text":"1 GHz","value_type":"representative","method":null,"axis":null,"thickness_mm":1.6,"glass_style":null,"resin_content_pct":null,"source_id":"RT0009","source_location":"General properties table; dielectric rows 4, product column 4","source_url":"https://www.sumibe.co.jp/english/product/hpp/circuitry/sumilite-elc/spec/index.html","notes":"Representative, not guaranteed. Test piece thickness 1.6 mm. Humidity/water conditioning rows are retained separately.","condition_text":"C-96/20/65+D-24/23","collection_group":"root","record_id":"PCB000223","source_file":"originals/Sumitomo_Bakelite/Sumitomo_Bakelite__종합카탈로그_SUMILITE_ELC_properties__제품_기술안내__RT0009.html","dataset_role":"material_published_parameter","dk_input_status":"scalar_with_frequency","review_flags":"test_method_not_stated;measurement_axis_not_stated"}
