Repository: EIDOSDATA/TraceWave-Studio

# PCB 유전율과 적층 자료

수집/정리 기준일: 2026-11-11.

먼저 [전체 자료 안내 엑셀](Excel/00_전체_자료_안내.xlsx)을 연다. 회사별 엑셀은 `Excel/`에 있고, 원문 검색은 [HTML 안내](START_HERE_ko.html)를 사용한다.

- [자료 사용 안내](docs/자료_사용_안내.md): 폴더, 단위, 조건 선택과 내보내기.
- [자료 검토 결과](docs/자료_검토_결과.md): 확인한 범위, 오류/공백, 정리 내역.
- [TraceWave Studio 연결 설계](../../../Code/docs/pcb_material_catalog.md): 사용자 직접 입력, 소재 선택, 제조업체 적층 선택과 현재 구현의 경계.

57,340개 조건별 관측, 36개 회사와 일반 재료 참고 자료 1개 그룹, 1,756개 출처 기록을 보존했다. 새 엑셀은 전체 안내 1개와 회사/참고 자료별 37개로 총 38개다. 행 수는 고유 소재나 독립 측정 수가 아니다. 공식 자료에 값이 있어도 실제 제조 조건과 해석 대역에 맞는지 확인해야 한다.

사람이 보는 엑셀과 프로그램용 JSONL을 분리했다. 원문 PDF/HTML의 바이트는 보존하면서 파일명을 회사와 소재/용도 중심으로 바꿨다. 중복 저장한 데이터 사본은 복구 폴더로 옮겼고 관측 수치는 삭제하지 않았다.

File: 00_REF/PCB RF ANT/05_PCB_Dielectric_Data_2026/data/observations/Epec.jsonl (part 2 of 2)
{"manufacturer":"Epec","product":"185HR","material_family":"FR4","material_form":null,"dk":4.01,"dk_min":null,"dk_max":null,"dk_tolerance":null,"df":0.0158,"frequency_ghz":0.001,"frequency_text":"1 MHz (table header)","value_type":"fabricator_summary_unspecified_typical_or_limit","method":"not stated","axis":"not stated","thickness_mm":null,"glass_style":null,"resin_content_pct":null,"source_id":"FB059","source_location":"Isola table 1 row 2; 1 MHz (table header)","source_url":"https://www.epectec.com/pcb/laminate-material.html","notes":"Frequency copied from comparison-table header, not independently validated against datasheet. Values may be typical or limits; source does not distinguish. ","laminate_manufacturer":"Isola","df_frequency_ghz":0.001,"quality_flags":["summary_table_not_construction_specific"],"dk_text":"4.01","df_text":"0.0158","record_kind":"fabricator_material_summary","simulation_ready":false,"record_id":"PCB057032","collection_group":"fab","source_collection_record_id":"FABR030217","source_file":"originals/Epec/Epec__종합카탈로그_Laminate_material_information__제품_기술안내__FB059.html","dataset_role":"fabricator_published_parameter","dk_input_status":"scalar_with_frequency","review_flags":"test_method_not_stated;measurement_axis_not_stated;source_specific_quality_flags"}
{"manufacturer":"Epec","product":"NP-140TL","material_family":"FR4","material_form":null,"dk":4.2,"dk_min":null,"dk_max":null,"dk_tolerance":null,"df":0.015,"frequency_ghz":1,"frequency_text":"1 GHz (table header)","value_type":"fabricator_summary_unspecified_typical_or_limit","method":"not stated","axis":"not stated","thickness_mm":null,"glass_style":null,"resin_content_pct":null,"source_id":"FB059","source_location":"Nan Ya table 5 row 2; 1 GHz (table header)","source_url":"https://www.epectec.com/pcb/laminate-material.html","notes":"Frequency copied from comparison-table header, not independently validated against datasheet. Values may be typical or limits; source does not distinguish. ","laminate_manufacturer":"Nan Ya","df_frequency_ghz":1,"quality_flags":["summary_table_not_construction_specific"],"dk_text":"4.2","df_text":"0.015","record_kind":"fabricator_material_summary","simulation_ready":false,"record_id":"PCB057062","collection_group":"fab","source_collection_record_id":"FABR030247","source_file":"originals/Epec/Epec__종합카탈로그_Laminate_material_information__제품_기술안내__FB059.html","dataset_role":"fabricator_published_parameter","dk_input_status":"scalar_with_frequency","review_flags":"test_method_not_stated;measurement_axis_not_stated;source_specific_quality_flags"}
{"manufacturer":"Epec","product":"NPG-170TL","material_family":"FR4/ Halogen Free","material_form":null,"dk":4.3,"dk_min":null,"dk_max":null,"dk_tolerance":null,"df":0.012,"frequency_ghz":1,"frequency_text":"1 GHz (table header)","value_type":"fabricator_summary_unspecified_typical_or_limit","method":"not stated","axis":"not stated","thickness_mm":null,"glass_style":null,"resin_content_pct":null,"source_id":"FB059","source_location":"Nan Ya table 5 row 3; 1 GHz (table header)","source_url":"https://www.epectec.com/pcb/laminate-material.html","notes":"Frequency copied from comparison-table header, not independently validated against datasheet. Values may be typical or limits; source does not distinguish. ","laminate_manufacturer":"Nan Ya","df_frequency_ghz":1,"quality_flags":["summary_table_not_construction_specific"],"dk_text":"4.3","df_text":"0.012","record_kind":"fabricator_material_summary","simulation_ready":false,"record_id":"PCB057063","collection_group":"fab","source_collection_record_id":"FABR030248","source_file":"originals/Epec/Epec__종합카탈로그_Laminate_material_information__제품_기술안내__FB059.html","dataset_role":"fabricator_published_parameter","dk_input_status":"scalar_with_frequency","review_flags":"test_method_not_stated;measurement_axis_not_stated;source_specific_quality_flags"}
{"manufacturer":"Epec","product":"NP-175FR","material_family":"FR4","material_form":null,"dk":4.22,"dk_min":null,"dk_max":null,"dk_tolerance":null,"df":0.013,"frequency_ghz":1,"frequency_text":"1 GHz (table header)","value_type":"fabricator_summary_unspecified_typical_or_limit","method":"not stated","axis":"not stated","thickness_mm":null,"glass_style":null,"resin_content_pct":null,"source_id":"FB059","source_location":"Nan Ya table 5 row 4; 1 GHz (table header)","source_url":"https://www.epectec.com/pcb/laminate-material.html","notes":"Frequency copied from comparison-table header, not independently validated against datasheet. Values may be typical or limits; source does not distinguish. ","laminate_manufacturer":"Nan Ya","df_frequency_ghz":1,"quality_flags":["summary_table_not_construction_specific"],"dk_text":"4.22","df_text":"0.013","record_kind":"fabricator_material_summary","simulation_ready":false,"record_id":"PCB057064","collection_group":"fab","source_collection_record_id":"FABR030249","source_file":"originals/Epec/Epec__종합카탈로그_Laminate_material_information__제품_기술안내__FB059.html","dataset_role":"fabricator_published_parameter","dk_input_status":"scalar_with_frequency","review_flags":"test_method_not_stated;measurement_axis_not_stated;source_specific_quality_flags"}
{"manufacturer":"Epec","product":"NP-180TL","material_family":"FR4","material_form":null,"dk":4.36,"dk_min":null,"dk_max":null,"dk_tolerance":null,"df":0.019,"frequency_ghz":1,"frequency_text":"1 GHz (table header)","value_type":"fabricator_summary_unspecified_typical_or_limit","method":"not stated","axis":"not stated","thickness_mm":null,"glass_style":null,"resin_content_pct":null,"source_id":"FB059","source_location":"Nan Ya table 5 row 5; 1 GHz (table header)","source_url":"https://www.epectec.com/pcb/laminate-material.html","notes":"Frequency copied from comparison-table header, not independently validated against datasheet. Values may be typical or limits; source does not distinguish. ","laminate_manufacturer":"Nan Ya","df_frequency_ghz":1,"quality_flags":["summary_table_not_construction_specific"],"dk_text":"4.36","df_text":"0.019","record_kind":"fabricator_material_summary","simulation_ready":false,"record_id":"PCB057065","collection_group":"fab","source_collection_record_id":"FABR030250","source_file":"originals/Epec/Epec__종합카탈로그_Laminate_material_information__제품_기술안내__FB059.html","dataset_role":"fabricator_published_parameter","dk_input_status":"scalar_with_frequency","review_flags":"test_method_not_stated;measurement_axis_not_stated;source_specific_quality_flags"}
{"manufacturer":"Epec","product":"NPG-180TL","material_family":"FR4/ Halogen Free","material_form":null,"dk":4.8,"dk_min":null,"dk_max":null,"dk_tolerance":null,"df":0.016,"frequency_ghz":1,"frequency_text":"1 GHz (table header)","value_type":"fabricator_summary_unspecified_typical_or_limit","method":"not stated","axis":"not stated","thickness_mm":null,"glass_style":null,"resin_content_pct":null,"source_id":"FB059","source_location":"Nan Ya table 5 row 6; 1 GHz (table header)","source_url":"https://www.epectec.com/pcb/laminate-material.html","notes":"Frequency copied from comparison-table header, not independently validated against datasheet. Values may be typical or limits; source does not distinguish. ","laminate_manufacturer":"Nan Ya","df_frequency_ghz":1,"quality_flags":["summary_table_not_construction_specific"],"dk_text":"4.8","df_text":"0.016","record_kind":"fabricator_material_summary","simulation_ready":false,"record_id":"PCB057066","collection_group":"fab","source_collection_record_id":"FABR030251","source_file":"originals/Epec/Epec__종합카탈로그_Laminate_material_information__제품_기술안내__FB059.html","dataset_role":"fabricator_published_parameter","dk_input_status":"scalar_with_frequency","review_flags":"test_method_not_stated;measurement_axis_not_stated;source_specific_quality_flags"}
{"manufacturer":"Epec","product":"N4000-13","material_family":"PPE","material_form":null,"dk":3.8,"dk_min":null,"dk_max":null,"dk_tolerance":null,"df":null,"frequency_ghz":0.001,"frequency_text":"1 MHz (table header)","value_type":"fabricator_summary_unspecified_typical_or_limit","method":"not stated","axis":"not stated","thickness_mm":null,"glass_style":null,"resin_content_pct":null,"source_id":"FB059","source_location":"Nelco table 6 row 2; 1 MHz (table header)","source_url":"https://www.epectec.com/pcb/laminate-material.html","notes":"Frequency copied from comparison-table header, not independently validated against datasheet. Values may be typical or limits; source does not distinguish. ","laminate_manufacturer":"Nelco","df_frequency_ghz":0.001,"quality_flags":["summary_table_not_construction_specific"],"dk_text":"3.8","df_text":"-","record_kind":"fabricator_material_summary","simulation_ready":false,"record_id":"PCB057067","collection_group":"fab","source_collection_record_id":"FABR030252","source_file":"originals/Epec/Epec__종합카탈로그_Laminate_material_information__제품_기술안내__FB059.html","dataset_role":"fabricator_published_parameter","dk_input_status":"scalar_with_frequency","review_flags":"test_method_not_stated;measurement_axis_not_stated;source_specific_quality_flags"}
{"manufacturer":"Epec","product":"N4000-13","material_family":"PPE","material_form":null,"dk":3.7,"dk_min":null,"dk_max":null,"dk_tolerance":null,"df":0.014,"frequency_ghz":1,"frequency_text":"1 GHz (table header)","value_type":"fabricator_summary_unspecified_typical_or_limit","method":"not stated","axis":"not stated","thickness_mm":null,"glass_style":null,"resin_content_pct":null,"source_id":"FB059","source_location":"Nelco table 6 row 2; 1 GHz (table header)","source_url":"https://www.epectec.com/pcb/laminate-material.html","notes":"Frequency copied from comparison-table header, not independently validated against datasheet. Values may be typical or limits; source does not distinguish. ","laminate_manufacturer":"Nelco","df_frequency_ghz":1,"quality_flags":["summary_table_not_construction_specific"],"dk_text":"3.7","df_text":"0.014","record_kind":"fabricator_material_summary","simulation_ready":false,"record_id":"PCB057068","collection_group":"fab","source_collection_record_id":"FABR030253","source_file":"originals/Epec/Epec__종합카탈로그_Laminate_material_information__제품_기술안내__FB059.html","dataset_role":"fabricator_published_parameter","dk_input_status":"scalar_with_frequency","review_flags":"test_method_not_stated;measurement_axis_not_stated;source_specific_quality_flags"}
{"manufacturer":"Epec","product":"N4000-13SI","material_family":"PPE","material_form":null,"dk":3.5,"dk_min":null,"dk_max":null,"dk_tolerance":null,"df":0.009,"frequency_ghz":1,"frequency_text":"1 GHz (table header)","value_type":"fabricator_summary_unspecified_typical_or_limit","method":"not stated","axis":"not stated","thickness_mm":null,"glass_style":null,"resin_content_pct":null,"source_id":"FB059","source_location":"Nelco table 6 row 3; 1 GHz (table header)","source_url":"https://www.epectec.com/pcb/laminate-material.html","notes":"Frequency copied from comparison-table header, not independently validated against datasheet. Values may be typical or limits; source does not distinguish. ","laminate_manufacturer":"Nelco","df_frequency_ghz":1,"quality_flags":["summary_table_not_construction_specific"],"dk_text":"3.5","df_text":"0.009","record_kind":"fabricator_material_summary","simulation_ready":false,"record_id":"PCB057069","collection_group":"fab","source_collection_record_id":"FABR030254","source_file":"originals/Epec/Epec__종합카탈로그_Laminate_material_information__제품_기술안내__FB059.html","dataset_role":"fabricator_published_parameter","dk_input_status":"scalar_with_frequency","review_flags":"test_method_not_stated;measurement_axis_not_stated;source_specific_quality_flags"}
{"manufacturer":"Epec","product":"N4000-2","material_family":"FR4","material_form":null,"dk":4.4,"dk_min":null,"dk_max":null,"dk_tolerance":null,"df":0.027,"frequency_ghz":0.001,"frequency_text":"1 MHz (table header)","value_type":"fabricator_summary_unspecified_typical_or_limit","method":"not stated","axis":"not stated","thickness_mm":null,"glass_style":null,"resin_content_pct":null,"source_id":"FB059","source_location":"Nelco table 6 row 4; 1 MHz (table header)","source_url":"https://www.epectec.com/pcb/laminate-material.html","notes":"Frequency copied from comparison-table header, not independently validated against datasheet. Values may be typical or limits; source does not distinguish. ","laminate_manufacturer":"Nelco","df_frequency_ghz":0.001,"quality_flags":["summary_table_not_construction_specific"],"dk_text":"4.4","df_text":"0.027","record_kind":"fabricator_material_summary","simulation_ready":false,"record_id":"PCB057070","collection_group":"fab","source_collection_record_id":"FABR030255","source_file":"originals/Epec/Epec__종합카탈로그_Laminate_material_information__제품_기술안내__FB059.html","dataset_role":"fabricator_published_parameter","dk_input_status":"scalar_with_frequency","review_flags":"test_method_not_stated;measurement_axis_not_stated;source_specific_quality_flags"}
{"manufacturer":"Epec","product":"N4000-2","material_family":"FR4","material_form":null,"dk":null,"dk_min":null,"dk_max":null,"dk_tolerance":null,"df":0.027,"frequency_ghz":1,"frequency_text":"1 GHz (table header)","value_type":"fabricator_summary_unspecified_typical_or_limit","method":"not stated","axis":"not stated","thickness_mm":null,"glass_style":null,"resin_content_pct":null,"source_id":"FB059","source_location":"Nelco table 6 row 4; 1 GHz (table header)","source_url":"https://www.epectec.com/pcb/laminate-material.html","notes":"Frequency copied from comparison-table header, not independently validated against datasheet. Values may be typical or limits; source does not distinguish. ","laminate_manufacturer":"Nelco","df_frequency_ghz":1,"quality_flags":["summary_table_not_construction_specific"],"dk_text":"-","df_text":"0.027","record_kind":"fabricator_material_summary","simulation_ready":false,"record_id":"PCB057071","collection_group":"fab","source_collection_record_id":"FABR030256","source_file":"originals/Epec/Epec__종합카탈로그_Laminate_material_information__제품_기술안내__FB059.html","dataset_role":"fabricator_published_parameter","dk_input_status":"df_or_other_parameter_only","review_flags":"test_method_not_stated;measurement_axis_not_stated;source_specific_quality_flags"}
{"manufacturer":"Epec","product":"N4000-6","material_family":"FR4 High Temp","material_form":null,"dk":4.3,"dk_min":null,"dk_max":null,"dk_tolerance":null,"df":0.027,"frequency_ghz":0.001,"frequency_text":"1 MHz (table header)","value_type":"fabricator_summary_unspecified_typical_or_limit","method":"not stated","axis":"not stated","thickness_mm":null,"glass_style":null,"resin_content_pct":null,"source_id":"FB059","source_location":"Nelco table 6 row 5; 1 MHz (table header)","source_url":"https://www.epectec.com/pcb/laminate-material.html","notes":"Frequency copied from comparison-table header, not independently validated against datasheet. Values may be typical or limits; source does not distinguish. ","laminate_manufacturer":"Nelco","df_frequency_ghz":0.001,"quality_flags":["summary_table_not_construction_specific"],"dk_text":"4.3","df_text":"0.027","record_kind":"fabricator_material_summary","simulation_ready":false,"record_id":"PCB057072","collection_group":"fab","source_collection_record_id":"FABR030257","source_file":"originals/Epec/Epec__종합카탈로그_Laminate_material_information__제품_기술안내__FB059.html","dataset_role":"fabricator_published_parameter","dk_input_status":"scalar_with_frequency","review_flags":"test_method_not_stated;measurement_axis_not_stated;source_specific_quality_flags"}
{"manufacturer":"Epec","product":"N4000-6","material_family":"FR4 High Temp","material_form":null,"dk":4.1,"dk_min":null,"dk_max":null,"dk_tolerance":null,"df":null,"frequency_ghz":1,"frequency_text":"1 GHz (table header)","value_type":"fabricator_summary_unspecified_typical_or_limit","method":"not stated","axis":"not stated","thickness_mm":null,"glass_style":null,"resin_content_pct":null,"source_id":"FB059","source_location":"Nelco table 6 row 5; 1 GHz (table header)","source_url":"https://www.epectec.com/pcb/laminate-material.html","notes":"Frequency copied from comparison-table header, not independently validated against datasheet. Values may be typical or limits; source does not distinguish. ","laminate_manufacturer":"Nelco","df_frequency_ghz":1,"quality_flags":["summary_table_not_construction_specific"],"dk_text":"4.1","df_text":"-","record_kind":"fabricator_material_summary","simulation_ready":false,"record_id":"PCB057073","collection_group":"fab","source_collection_record_id":"FABR030258","source_file":"originals/Epec/Epec__종합카탈로그_Laminate_material_information__제품_기술안내__FB059.html","dataset_role":"fabricator_published_parameter","dk_input_status":"scalar_with_frequency","review_flags":"test_method_not_stated;measurement_axis_not_stated;source_specific_quality_flags"}
{"manufacturer":"Epec","product":"N4000-7","material_family":"FR4","material_form":null,"dk":4.5,"dk_min":null,"dk_max":null,"dk_tolerance":null,"df":0.017,"frequency_ghz":0.001,"frequency_text":"1 MHz (table header)","value_type":"fabricator_summary_unspecified_typical_or_limit","method":"not stated","axis":"not stated","thickness_mm":null,"glass_style":null,"resin_content_pct":null,"source_id":"FB059","source_location":"Nelco table 6 row 6; 1 MHz (table header)","source_url":"https://www.epectec.com/pcb/laminate-material.html","notes":"Frequency copied from comparison-table header, not independently validated against datasheet. Values may be typical or limits; source does not distinguish. ","laminate_manufacturer":"Nelco","df_frequency_ghz":0.001,"quality_flags":["summary_table_not_construction_specific"],"dk_text":"4.5","df_text":"0.017","record_kind":"fabricator_material_summary","simulation_ready":false,"record_id":"PCB057074","collection_group":"fab","source_collection_record_id":"FABR030259","source_file":"originals/Epec/Epec__종합카탈로그_Laminate_material_information__제품_기술안내__FB059.html","dataset_role":"fabricator_published_parameter","dk_input_status":"scalar_with_frequency","review_flags":"test_method_not_stated;measurement_axis_not_stated;source_specific_quality_flags"}
{"manufacturer":"Epec","product":"N4000-7","material_family":"FR4","material_form":null,"dk":4.0,"dk_min":null,"dk_max":null,"dk_tolerance":null,"df":0.017,"frequency_ghz":1,"frequency_text":"1 GHz (table header)","value_type":"fabricator_summary_unspecified_typical_or_limit","method":"not stated","axis":"not stated","thickness_mm":null,"glass_style":null,"resin_content_pct":null,"source_id":"FB059","source_location":"Nelco table 6 row 6; 1 GHz (table header)","source_url":"https://www.epectec.com/pcb/laminate-material.html","notes":"Frequency copied from comparison-table header, not independently validated against datasheet. Values may be typical or limits; source does not distinguish. ","laminate_manufacturer":"Nelco","df_frequency_ghz":1,"quality_flags":["summary_table_not_construction_specific"],"dk_text":"4","df_text":"0.017","record_kind":"fabricator_material_summary","simulation_ready":false,"record_id":"PCB057075","collection_group":"fab","source_collection_record_id":"FABR030260","source_file":"originals/Epec/Epec__종합카탈로그_Laminate_material_information__제품_기술안내__FB059.html","dataset_role":"fabricator_published_parameter","dk_input_status":"scalar_with_frequency","review_flags":"test_method_not_stated;measurement_axis_not_stated;source_specific_quality_flags"}
{"manufacturer":"Epec","product":"N5000","material_family":"BT","material_form":null,"dk":3.8,"dk_min":null,"dk_max":null,"dk_tolerance":null,"df":null,"frequency_ghz":0.001,"frequency_text":"1 MHz (table header)","value_type":"fabricator_summary_unspecified_typical_or_limit","method":"not stated","axis":"not stated","thickness_mm":null,"glass_style":null,"resin_content_pct":null,"source_id":"FB059","source_location":"Nelco table 6 row 7; 1 MHz (table header)","source_url":"https://www.epectec.com/pcb/laminate-material.html","notes":"Frequency copied from comparison-table header, not independently validated against datasheet. Values may be typical or limits; source does not distinguish. ","laminate_manufacturer":"Nelco","df_frequency_ghz":0.001,"quality_flags":["summary_table_not_construction_specific"],"dk_text":"3.8","df_text":"-","record_kind":"fabricator_material_summary","simulation_ready":false,"record_id":"PCB057076","collection_group":"fab","source_collection_record_id":"FABR030261","source_file":"originals/Epec/Epec__종합카탈로그_Laminate_material_information__제품_기술안내__FB059.html","dataset_role":"fabricator_published_parameter","dk_input_status":"scalar_with_frequency","review_flags":"test_method_not_stated;measurement_axis_not_stated;source_specific_quality_flags"}
{"manufacturer":"Epec","product":"N5000","material_family":"BT","material_form":null,"dk":3.6,"dk_min":null,"dk_max":null,"dk_tolerance":null,"df":0.014,"frequency_ghz":1,"frequency_text":"1 GHz (table header)","value_type":"fabricator_summary_unspecified_typical_or_limit","method":"not stated","axis":"not stated","thickness_mm":null,"glass_style":null,"resin_content_pct":null,"source_id":"FB059","source_location":"Nelco table 6 row 7; 1 GHz (table header)","source_url":"https://www.epectec.com/pcb/laminate-material.html","notes":"Frequency copied from comparison-table header, not independently validated against datasheet. Values may be typical or limits; source does not distinguish. ","laminate_manufacturer":"Nelco","df_frequency_ghz":1,"quality_flags":["summary_table_not_construction_specific"],"dk_text":"3.6","df_text":"0.014","record_kind":"fabricator_material_summary","simulation_ready":false,"record_id":"PCB057077","collection_group":"fab","source_collection_record_id":"FABR030262","source_file":"originals/Epec/Epec__종합카탈로그_Laminate_material_information__제품_기술안내__FB059.html","dataset_role":"fabricator_published_parameter","dk_input_status":"scalar_with_frequency","review_flags":"test_method_not_stated;measurement_axis_not_stated;source_specific_quality_flags"}
{"manufacturer":"Epec","product":"N7000-1","material_family":"Polymide","material_form":null,"dk":3.9,"dk_min":null,"dk_max":null,"dk_tolerance":null,"df":null,"frequency_ghz":0.001,"frequency_text":"1 MHz (table header)","value_type":"fabricator_summary_unspecified_typical_or_limit","method":"not stated","axis":"not stated","thickness_mm":null,"glass_style":null,"resin_content_pct":null,"source_id":"FB059","source_location":"Nelco table 6 row 8; 1 MHz (table header)","source_url":"https://www.epectec.com/pcb/laminate-material.html","notes":"Frequency copied from comparison-table header, not independently validated against datasheet. Values may be typical or limits; source does not distinguish. ","laminate_manufacturer":"Nelco","df_frequency_ghz":0.001,"quality_flags":["summary_table_not_construction_specific"],"dk_text":"3.9","df_text":"-","record_kind":"fabricator_material_summary","simulation_ready":false,"record_id":"PCB057078","collection_group":"fab","source_collection_record_id":"FABR030263","source_file":"originals/Epec/Epec__종합카탈로그_Laminate_material_information__제품_기술안내__FB059.html","dataset_role":"fabricator_published_parameter","dk_input_status":"scalar_with_frequency","review_flags":"test_method_not_stated;measurement_axis_not_stated;source_specific_quality_flags"}
{"manufacturer":"Epec","product":"N7000-1","material_family":"Polymide","material_form":null,"dk":3.9,"dk_min":null,"dk_max":null,"dk_tolerance":null,"df":0.015,"frequency_ghz":1,"frequency_text":"1 GHz (table header)","value_type":"fabricator_summary_unspecified_typical_or_limit","method":"not stated","axis":"not stated","thickness_mm":null,"glass_style":null,"resin_content_pct":null,"source_id":"FB059","source_location":"Nelco table 6 row 8; 1 GHz (table header)","source_url":"https://www.epectec.com/pcb/laminate-material.html","notes":"Frequency copied from comparison-table header, not independently validated against datasheet. Values may be typical or limits; source does not distinguish. ","laminate_manufacturer":"Nelco","df_frequency_ghz":1,"quality_flags":["summary_table_not_construction_specific"],"dk_text":"3.9","df_text":"0.015","record_kind":"fabricator_material_summary","simulation_ready":false,"record_id":"PCB057079","collection_group":"fab","source_collection_record_id":"FABR030264","source_file":"originals/Epec/Epec__종합카탈로그_Laminate_material_information__제품_기술안내__FB059.html","dataset_role":"fabricator_published_parameter","dk_input_status":"scalar_with_frequency","review_flags":"test_method_not_stated;measurement_axis_not_stated;source_specific_quality_flags"}
{"manufacturer":"Epec","product":"3003","material_family":"PTFE","material_form":null,"dk":3.0,"dk_min":null,"dk_max":null,"dk_tolerance":null,"df":0.0013,"frequency_ghz":1,"frequency_text":"1 GHz (table header)","value_type":"fabricator_summary_unspecified_typical_or_limit","method":"not stated","axis":"not stated","thickness_mm":null,"glass_style":null,"resin_content_pct":null,"source_id":"FB059","source_location":"Rogers table 7 row 2; 1 GHz (table header)","source_url":"https://www.epectec.com/pcb/laminate-material.html","notes":"Frequency copied from comparison-table header, not independently validated against datasheet. Values may be typical or limits; source does not distinguish. RF rows commonly use different test frequencies in original supplier sheets; do not assume this generic header establishes the original test frequency. ","laminate_manufacturer":"Rogers","df_frequency_ghz":1,"quality_flags":["summary_table_not_construction_specific","frequency_header_requires_primary_datasheet_check"],"dk_text":"3","df_text":"0.0013","record_kind":"fabricator_material_summary","simulation_ready":false,"record_id":"PCB057080","collection_group":"fab","source_collection_record_id":"FABR030265","source_file":"originals/Epec/Epec__종합카탈로그_Laminate_material_information__제품_기술안내__FB059.html","dataset_role":"fabricator_published_parameter","dk_input_status":"scalar_with_frequency","review_flags":"test_method_not_stated;measurement_axis_not_stated;source_specific_quality_flags"}
{"manufacturer":"Epec","product":"4003C","material_family":"Ceramic","material_form":null,"dk":3.38,"dk_min":null,"dk_max":null,"dk_tolerance":null,"df":0.0027,"frequency_ghz":1,"frequency_text":"1 GHz (table header)","value_type":"fabricator_summary_unspecified_typical_or_limit","method":"not stated","axis":"not stated","thickness_mm":null,"glass_style":null,"resin_content_pct":null,"source_id":"FB059","source_location":"Rogers table 7 row 3; 1 GHz (table header)","source_url":"https://www.epectec.com/pcb/laminate-material.html","notes":"Frequency copied from comparison-table header, not independently validated against datasheet. Values may be typical or limits; source does not distinguish. RF rows commonly use different test frequencies in original supplier sheets; do not assume this generic header establishes the original test frequency. ","laminate_manufacturer":"Rogers","df_frequency_ghz":1,"quality_flags":["summary_table_not_construction_specific","frequency_header_requires_primary_datasheet_check"],"dk_text":"3.38","df_text":"0.0027","record_kind":"fabricator_material_summary","simulation_ready":false,"record_id":"PCB057081","collection_group":"fab","source_collection_record_id":"FABR030266","source_file":"originals/Epec/Epec__종합카탈로그_Laminate_material_information__제품_기술안내__FB059.html","dataset_role":"fabricator_published_parameter","dk_input_status":"scalar_with_frequency","review_flags":"test_method_not_stated;measurement_axis_not_stated;source_specific_quality_flags"}
{"manufacturer":"Epec","product":"4350B","material_family":"Ceramic","material_form":null,"dk":3.48,"dk_min":null,"dk_max":null,"dk_tolerance":null,"df":0.0037,"frequency_ghz":1,"frequency_text":"1 GHz (table header)","value_type":"fabricator_summary_unspecified_typical_or_limit","method":"not stated","axis":"not stated","thickness_mm":null,"glass_style":null,"resin_content_pct":null,"source_id":"FB059","source_location":"Rogers table 7 row 4; 1 GHz (table header)","source_url":"https://www.epectec.com/pcb/laminate-material.html","notes":"Frequency copied from comparison-table header, not independently validated against datasheet. Values may be typical or limits; source does not distinguish. RF rows commonly use different test frequencies in original supplier sheets; do not assume this generic header establishes the original test frequency. ","laminate_manufacturer":"Rogers","df_frequency_ghz":1,"quality_flags":["summary_table_not_construction_specific","frequency_header_requires_primary_datasheet_check"],"dk_text":"3.48","df_text":"0.0037","record_kind":"fabricator_material_summary","simulation_ready":false,"record_id":"PCB057082","collection_group":"fab","source_collection_record_id":"FABR030267","source_file":"originals/Epec/Epec__종합카탈로그_Laminate_material_information__제품_기술안내__FB059.html","dataset_role":"fabricator_published_parameter","dk_input_status":"scalar_with_frequency","review_flags":"test_method_not_stated;measurement_axis_not_stated;source_specific_quality_flags"}
{"manufacturer":"Epec","product":"4450B","material_family":"Ceramic","material_form":null,"dk":3.54,"dk_min":null,"dk_max":null,"dk_tolerance":null,"df":0.004,"frequency_ghz":1,"frequency_text":"1 GHz (table header)","value_type":"fabricator_summary_unspecified_typical_or_limit","method":"not stated","axis":"not stated","thickness_mm":null,"glass_style":null,"resin_content_pct":null,"source_id":"FB059","source_location":"Rogers table 7 row 5; 1 GHz (table header)","source_url":"https://www.epectec.com/pcb/laminate-material.html","notes":"Frequency copied from comparison-table header, not independently validated against datasheet. Values may be typical or limits; source does not distinguish. RF rows commonly use different test frequencies in original supplier sheets; do not assume this generic header establishes the original test frequency. ","laminate_manufacturer":"Rogers","df_frequency_ghz":1,"quality_flags":["summary_table_not_construction_specific","frequency_header_requires_primary_datasheet_check"],"dk_text":"3.54","df_text":"0.004","record_kind":"fabricator_material_summary","simulation_ready":false,"record_id":"PCB057083","collection_group":"fab","source_collection_record_id":"FABR030268","source_file":"originals/Epec/Epec__종합카탈로그_Laminate_material_information__제품_기술안내__FB059.html","dataset_role":"fabricator_published_parameter","dk_input_status":"scalar_with_frequency","review_flags":"test_method_not_stated;measurement_axis_not_stated;source_specific_quality_flags"}
{"manufacturer":"Epec","product":"TMM3","material_family":"Ceramic","material_form":null,"dk":3.27,"dk_min":null,"dk_max":null,"dk_tolerance":null,"df":0.002,"frequency_ghz":1,"frequency_text":"1 GHz (table header)","value_type":"fabricator_summary_unspecified_typical_or_limit","method":"not stated","axis":"not stated","thickness_mm":null,"glass_style":null,"resin_content_pct":null,"source_id":"FB059","source_location":"Rogers table 7 row 6; 1 GHz (table header)","source_url":"https://www.epectec.com/pcb/laminate-material.html","notes":"Frequency copied from comparison-table header, not independently validated against datasheet. Values may be typical or limits; source does not distinguish. RF rows commonly use different test frequencies in original supplier sheets; do not assume this generic header establishes the original test frequency. ","laminate_manufacturer":"Rogers","df_frequency_ghz":1,"quality_flags":["summary_table_not_construction_specific","frequency_header_requires_primary_datasheet_check"],"dk_text":"3.27","df_text":"0.002","record_kind":"fabricator_material_summary","simulation_ready":false,"record_id":"PCB057084","collection_group":"fab","source_collection_record_id":"FABR030269","source_file":"originals/Epec/Epec__종합카탈로그_Laminate_material_information__제품_기술안내__FB059.html","dataset_role":"fabricator_published_parameter","dk_input_status":"scalar_with_frequency","review_flags":"test_method_not_stated;measurement_axis_not_stated;source_specific_quality_flags"}
{"manufacturer":"Epec","product":"TMM4","material_family":"Ceramic","material_form":null,"dk":4.5,"dk_min":null,"dk_max":null,"dk_tolerance":null,"df":0.002,"frequency_ghz":1,"frequency_text":"1 GHz (table header)","value_type":"fabricator_summary_unspecified_typical_or_limit","method":"not stated","axis":"not stated","thickness_mm":null,"glass_style":null,"resin_content_pct":null,"source_id":"FB059","source_location":"Rogers table 7 row 7; 1 GHz (table header)","source_url":"https://www.epectec.com/pcb/laminate-material.html","notes":"Frequency copied from comparison-table header, not independently validated against datasheet. Values may be typical or limits; source does not distinguish. RF rows commonly use different test frequencies in original supplier sheets; do not assume this generic header establishes the original test frequency. ","laminate_manufacturer":"Rogers","df_frequency_ghz":1,"quality_flags":["summary_table_not_construction_specific","frequency_header_requires_primary_datasheet_check"],"dk_text":"4.5","df_text":"0.002","record_kind":"fabricator_material_summary","simulation_ready":false,"record_id":"PCB057085","collection_group":"fab","source_collection_record_id":"FABR030270","source_file":"originals/Epec/Epec__종합카탈로그_Laminate_material_information__제품_기술안내__FB059.html","dataset_role":"fabricator_published_parameter","dk_input_status":"scalar_with_frequency","review_flags":"test_method_not_stated;measurement_axis_not_stated;source_specific_quality_flags"}
{"manufacturer":"Epec","product":"Ultralam 2000","material_family":"PTFE","material_form":null,"dk":2.6,"dk_min":null,"dk_max":null,"dk_tolerance":null,"df":0.0022,"frequency_ghz":1,"frequency_text":"1 GHz (table header)","value_type":"fabricator_summary_unspecified_typical_or_limit","method":"not stated","axis":"not stated","thickness_mm":null,"glass_style":null,"resin_content_pct":null,"source_id":"FB059","source_location":"Rogers table 7 row 8; 1 GHz (table header)","source_url":"https://www.epectec.com/pcb/laminate-material.html","notes":"Frequency copied from comparison-table header, not independently validated against datasheet. Values may be typical or limits; source does not distinguish. RF rows commonly use different test frequencies in original supplier sheets; do not assume this generic header establishes the original test frequency. ","laminate_manufacturer":"Rogers","df_frequency_ghz":1,"quality_flags":["summary_table_not_construction_specific","frequency_header_requires_primary_datasheet_check"],"dk_text":"2.6","df_text":"0.0022","record_kind":"fabricator_material_summary","simulation_ready":false,"record_id":"PCB057086","collection_group":"fab","source_collection_record_id":"FABR030271","source_file":"originals/Epec/Epec__종합카탈로그_Laminate_material_information__제품_기술안내__FB059.html","dataset_role":"fabricator_published_parameter","dk_input_status":"scalar_with_frequency","review_flags":"test_method_not_stated;measurement_axis_not_stated;source_specific_quality_flags"}
{"manufacturer":"Epec","product":"25N","material_family":"Ceramic","material_form":null,"dk":3.38,"dk_min":null,"dk_max":null,"dk_tolerance":null,"df":0.0025,"frequency_ghz":1,"frequency_text":"1 GHz (table header)","value_type":"fabricator_summary_unspecified_typical_or_limit","method":"not stated","axis":"not stated","thickness_mm":null,"glass_style":null,"resin_content_pct":null,"source_id":"FB059","source_location":"Arlon table 8 row 2; 1 GHz (table header)","source_url":"https://www.epectec.com/pcb/laminate-material.html","notes":"Frequency copied from comparison-table header, not independently validated against datasheet. Values may be typical or limits; source does not distinguish. RF rows commonly use different test frequencies in original supplier sheets; do not assume this generic header establishes the original test frequency. ","laminate_manufacturer":"Arlon","df_frequency_ghz":1,"quality_flags":["summary_table_not_construction_specific","frequency_header_requires_primary_datasheet_check"],"dk_text":"3.38","df_text":"0.0025","record_kind":"fabricator_material_summary","simulation_ready":false,"record_id":"PCB057087","collection_group":"fab","source_collection_record_id":"FABR030272","source_file":"originals/Epec/Epec__종합카탈로그_Laminate_material_information__제품_기술안내__FB059.html","dataset_role":"fabricator_published_parameter","dk_input_status":"scalar_with_frequency","review_flags":"test_method_not_stated;measurement_axis_not_stated;source_specific_quality_flags"}
{"manufacturer":"Epec","product":"25FR","material_family":"Ceramic","material_form":null,"dk":3.58,"dk_min":null,"dk_max":null,"dk_tolerance":null,"df":0.0035,"frequency_ghz":1,"frequency_text":"1 GHz (table header)","value_type":"fabricator_summary_unspecified_typical_or_limit","method":"not stated","axis":"not stated","thickness_mm":null,"glass_style":null,"resin_content_pct":null,"source_id":"FB059","source_location":"Arlon table 8 row 3; 1 GHz (table header)","source_url":"https://www.epectec.com/pcb/laminate-material.html","notes":"Frequency copied from comparison-table header, not independently validated against datasheet. Values may be typical or limits; source does not distinguish. RF rows commonly use different test frequencies in original supplier sheets; do not assume this generic header establishes the original test frequency. ","laminate_manufacturer":"Arlon","df_frequency_ghz":1,"quality_flags":["summary_table_not_construction_specific","frequency_header_requires_primary_datasheet_check"],"dk_text":"3.58","df_text":"0.0035","record_kind":"fabricator_material_summary","simulation_ready":false,"record_id":"PCB057088","collection_group":"fab","source_collection_record_id":"FABR030273","source_file":"originals/Epec/Epec__종합카탈로그_Laminate_material_information__제품_기술안내__FB059.html","dataset_role":"fabricator_published_parameter","dk_input_status":"scalar_with_frequency","review_flags":"test_method_not_stated;measurement_axis_not_stated;source_specific_quality_flags"}
{"manufacturer":"Epec","product":"85N","material_family":"Polyimide","material_form":null,"dk":4.39,"dk_min":null,"dk_max":null,"dk_tolerance":null,"df":0.008,"frequency_ghz":0.001,"frequency_text":"1 MHz (table header)","value_type":"fabricator_summary_unspecified_typical_or_limit","method":"not stated","axis":"not stated","thickness_mm":null,"glass_style":null,"resin_content_pct":null,"source_id":"FB059","source_location":"Arlon table 8 row 4; 1 MHz (table header)","source_url":"https://www.epectec.com/pcb/laminate-material.html","notes":"Frequency copied from comparison-table header, not independently validated against datasheet. Values may be typical or limits; source does not distinguish. ","laminate_manufacturer":"Arlon","df_frequency_ghz":0.001,"quality_flags":["summary_table_not_construction_specific"],"dk_text":"4.39","df_text":"0.008","record_kind":"fabricator_material_summary","simulation_ready":false,"record_id":"PCB057089","collection_group":"fab","source_collection_record_id":"FABR030274","source_file":"originals/Epec/Epec__종합카탈로그_Laminate_material_information__제품_기술안내__FB059.html","dataset_role":"fabricator_published_parameter","dk_input_status":"scalar_with_frequency","review_flags":"test_method_not_stated;measurement_axis_not_stated;source_specific_quality_flags"}
{"manufacturer":"Epec","product":"TLC","material_family":"PTFE","material_form":null,"dk":3.2,"dk_min":null,"dk_max":null,"dk_tolerance":null,"df":0.003,"frequency_ghz":1,"frequency_text":"1 GHz (table header)","value_type":"fabricator_summary_unspecified_typical_or_limit","method":"not stated","axis":"not stated","thickness_mm":null,"glass_style":null,"resin_content_pct":null,"source_id":"FB059","source_location":"Taconic table 9 row 2; 1 GHz (table header)","source_url":"https://www.epectec.com/pcb/laminate-material.html","notes":"Frequency copied from comparison-table header, not independently validated against datasheet. Values may be typical or limits; source does not distinguish. RF rows commonly use different test frequencies in original supplier sheets; do not assume this generic header establishes the original test frequency. ","laminate_manufacturer":"Taconic","df_frequency_ghz":1,"quality_flags":["summary_table_not_construction_specific","frequency_header_requires_primary_datasheet_check"],"dk_text":"3.2","df_text":"0.003","record_kind":"fabricator_material_summary","simulation_ready":false,"record_id":"PCB057090","collection_group":"fab","source_collection_record_id":"FABR030275","source_file":"originals/Epec/Epec__종합카탈로그_Laminate_material_information__제품_기술안내__FB059.html","dataset_role":"fabricator_published_parameter","dk_input_status":"scalar_with_frequency","review_flags":"test_method_not_stated;measurement_axis_not_stated;source_specific_quality_flags"}
{"manufacturer":"Epec","product":"TLE","material_family":"PTFE","material_form":null,"dk":2.95,"dk_min":null,"dk_max":null,"dk_tolerance":null,"df":0.0028,"frequency_ghz":1,"frequency_text":"1 GHz (table header)","value_type":"fabricator_summary_unspecified_typical_or_limit","method":"not stated","axis":"not stated","thickness_mm":null,"glass_style":null,"resin_content_pct":null,"source_id":"FB059","source_location":"Taconic table 9 row 3; 1 GHz (table header)","source_url":"https://www.epectec.com/pcb/laminate-material.html","notes":"Frequency copied from comparison-table header, not independently validated against datasheet. Values may be typical or limits; source does not distinguish. RF rows commonly use different test frequencies in original supplier sheets; do not assume this generic header establishes the original test frequency. ","laminate_manufacturer":"Taconic","df_frequency_ghz":1,"quality_flags":["summary_table_not_construction_specific","frequency_header_requires_primary_datasheet_check"],"dk_text":"2.95","df_text":"0.0028","record_kind":"fabricator_material_summary","simulation_ready":false,"record_id":"PCB057091","collection_group":"fab","source_collection_record_id":"FABR030276","source_file":"originals/Epec/Epec__종합카탈로그_Laminate_material_information__제품_기술안내__FB059.html","dataset_role":"fabricator_published_parameter","dk_input_status":"scalar_with_frequency","review_flags":"test_method_not_stated;measurement_axis_not_stated;source_specific_quality_flags"}
{"manufacturer":"Epec","product":"TLT","material_family":"PTFE","material_form":null,"dk":2.5,"dk_min":null,"dk_max":null,"dk_tolerance":null,"df":0.0006,"frequency_ghz":1,"frequency_text":"1 GHz (table header)","value_type":"fabricator_summary_unspecified_typical_or_limit","method":"not stated","axis":"not stated","thickness_mm":null,"glass_style":null,"resin_content_pct":null,"source_id":"FB059","source_location":"Taconic table 9 row 4; 1 GHz (table header)","source_url":"https://www.epectec.com/pcb/laminate-material.html","notes":"Frequency copied from comparison-table header, not independently validated against datasheet. Values may be typical or limits; source does not distinguish. RF rows commonly use different test frequencies in original supplier sheets; do not assume this generic header establishes the original test frequency. ","laminate_manufacturer":"Taconic","df_frequency_ghz":1,"quality_flags":["summary_table_not_construction_specific","frequency_header_requires_primary_datasheet_check"],"dk_text":"2.5","df_text":"0.0006","record_kind":"fabricator_material_summary","simulation_ready":false,"record_id":"PCB057092","collection_group":"fab","source_collection_record_id":"FABR030277","source_file":"originals/Epec/Epec__종합카탈로그_Laminate_material_information__제품_기술안내__FB059.html","dataset_role":"fabricator_published_parameter","dk_input_status":"scalar_with_frequency","review_flags":"test_method_not_stated;measurement_axis_not_stated;source_specific_quality_flags"}
{"manufacturer":"Epec","product":"TLX","material_family":"PTFE","material_form":null,"dk":2.5,"dk_min":null,"dk_max":null,"dk_tolerance":null,"df":0.0019,"frequency_ghz":1,"frequency_text":"1 GHz (table header)","value_type":"fabricator_summary_unspecified_typical_or_limit","method":"not stated","axis":"not stated","thickness_mm":null,"glass_style":null,"resin_content_pct":null,"source_id":"FB059","source_location":"Taconic table 9 row 5; 1 GHz (table header)","source_url":"https://www.epectec.com/pcb/laminate-material.html","notes":"Frequency copied from comparison-table header, not independently validated against datasheet. Values may be typical or limits; source does not distinguish. RF rows commonly use different test frequencies in original supplier sheets; do not assume this generic header establishes the original test frequency. ","laminate_manufacturer":"Taconic","df_frequency_ghz":1,"quality_flags":["summary_table_not_construction_specific","frequency_header_requires_primary_datasheet_check"],"dk_text":"2.5","df_text":"0.0019","record_kind":"fabricator_material_summary","simulation_ready":false,"record_id":"PCB057093","collection_group":"fab","source_collection_record_id":"FABR030278","source_file":"originals/Epec/Epec__종합카탈로그_Laminate_material_information__제품_기술안내__FB059.html","dataset_role":"fabricator_published_parameter","dk_input_status":"scalar_with_frequency","review_flags":"test_method_not_stated;measurement_axis_not_stated;source_specific_quality_flags"}
{"manufacturer":"Epec","product":"PYRALUX AC","material_family":"Polyimide","material_form":null,"dk":3.7,"dk_min":null,"dk_max":null,"dk_tolerance":null,"df":0.014,"frequency_ghz":0.001,"frequency_text":"1 MHz (table header)","value_type":"fabricator_summary_unspecified_typical_or_limit","method":"not stated","axis":"not stated","thickness_mm":null,"glass_style":null,"resin_content_pct":null,"source_id":"FB059","source_location":"DuPont table 10 row 2; 1 MHz (table header)","source_url":"https://www.epectec.com/pcb/laminate-material.html","notes":"Frequency copied from comparison-table header, not independently validated against datasheet. Values may be typical or limits; source does not distinguish. ","laminate_manufacturer":"DuPont","df_frequency_ghz":0.001,"quality_flags":["summary_table_not_construction_specific"],"dk_text":"3.7","df_text":"0.014","record_kind":"fabricator_material_summary","simulation_ready":false,"record_id":"PCB057094","collection_group":"fab","source_collection_record_id":"FABR030279","source_file":"originals/Epec/Epec__종합카탈로그_Laminate_material_information__제품_기술안내__FB059.html","dataset_role":"fabricator_published_parameter","dk_input_status":"scalar_with_frequency","review_flags":"test_method_not_stated;measurement_axis_not_stated;source_specific_quality_flags"}
{"manufacturer":"Epec","product":"PYRALUX AP","material_family":"Polyimide","material_form":null,"dk":3.4,"dk_min":null,"dk_max":null,"dk_tolerance":null,"df":0.003,"frequency_ghz":0.001,"frequency_text":"1 MHz (table header)","value_type":"fabricator_summary_unspecified_typical_or_limit","method":"not stated","axis":"not stated","thickness_mm":null,"glass_style":null,"resin_content_pct":null,"source_id":"FB059","source_location":"DuPont table 10 row 3; 1 MHz (table header)","source_url":"https://www.epectec.com/pcb/laminate-material.html","notes":"Frequency copied from comparison-table header, not independently validated against datasheet. Values may be typical or limits; source does not distinguish. ","laminate_manufacturer":"DuPont","df_frequency_ghz":0.001,"quality_flags":["summary_table_not_construction_specific"],"dk_text":"3.4","df_text":"0.003","record_kind":"fabricator_material_summary","simulation_ready":false,"record_id":"PCB057095","collection_group":"fab","source_collection_record_id":"FABR030280","source_file":"originals/Epec/Epec__종합카탈로그_Laminate_material_information__제품_기술안내__FB059.html","dataset_role":"fabricator_published_parameter","dk_input_status":"scalar_with_frequency","review_flags":"test_method_not_stated;measurement_axis_not_stated;source_specific_quality_flags"}
{"manufacturer":"Epec","product":"2LPSE 1005","material_family":"Polyimide","material_form":null,"dk":3.65,"dk_min":null,"dk_max":null,"dk_tolerance":null,"df":0.009,"frequency_ghz":0.001,"frequency_text":"1 MHz (table header)","value_type":"fabricator_summary_unspecified_typical_or_limit","method":"not stated","axis":"not stated","thickness_mm":null,"glass_style":null,"resin_content_pct":null,"source_id":"FB059","source_location":"Taiflex table 11 row 2; 1 MHz (table header)","source_url":"https://www.epectec.com/pcb/laminate-material.html","notes":"Frequency copied from comparison-table header, not independently validated against datasheet. Values may be typical or limits; source does not distinguish. ","laminate_manufacturer":"Taiflex","df_frequency_ghz":0.001,"quality_flags":["summary_table_not_construction_specific"],"dk_text":"3.65","df_text":"0.009","record_kind":"fabricator_material_summary","simulation_ready":false,"record_id":"PCB057096","collection_group":"fab","source_collection_record_id":"FABR030281","source_file":"originals/Epec/Epec__종합카탈로그_Laminate_material_information__제품_기술안내__FB059.html","dataset_role":"fabricator_published_parameter","dk_input_status":"scalar_with_frequency","review_flags":"test_method_not_stated;measurement_axis_not_stated;source_specific_quality_flags"}
{"manufacturer":"Epec","product":"THKD050513","material_family":"Polyimide","material_form":null,"dk":3.65,"dk_min":null,"dk_max":null,"dk_tolerance":null,"df":0.009,"frequency_ghz":0.001,"frequency_text":"1 MHz (table header)","value_type":"fabricator_summary_unspecified_typical_or_limit","method":"not stated","axis":"not stated","thickness_mm":null,"glass_style":null,"resin_content_pct":null,"source_id":"FB059","source_location":"Taiflex table 11 row 3; 1 MHz (table header)","source_url":"https://www.epectec.com/pcb/laminate-material.html","notes":"Frequency copied from comparison-table header, not independently validated against datasheet. Values may be typical or limits; source does not distinguish. ","laminate_manufacturer":"Taiflex","df_frequency_ghz":0.001,"quality_flags":["summary_table_not_construction_specific"],"dk_text":"3.65","df_text":"0.009","record_kind":"fabricator_material_summary","simulation_ready":false,"record_id":"PCB057097","collection_group":"fab","source_collection_record_id":"FABR030282","source_file":"originals/Epec/Epec__종합카탈로그_Laminate_material_information__제품_기술안내__FB059.html","dataset_role":"fabricator_published_parameter","dk_input_status":"scalar_with_frequency","review_flags":"test_method_not_stated;measurement_axis_not_stated;source_specific_quality_flags"}
