Repository: EIDOSDATA/TraceWave-Studio

# PCB 유전율과 적층 자료

수집/정리 기준일: 2026-11-11.

먼저 [전체 자료 안내 엑셀](Excel/00_전체_자료_안내.xlsx)을 연다. 회사별 엑셀은 `Excel/`에 있고, 원문 검색은 [HTML 안내](START_HERE_ko.html)를 사용한다.

- [자료 사용 안내](docs/자료_사용_안내.md): 폴더, 단위, 조건 선택과 내보내기.
- [자료 검토 결과](docs/자료_검토_결과.md): 확인한 범위, 오류/공백, 정리 내역.
- [TraceWave Studio 연결 설계](../../../Code/docs/pcb_material_catalog.md): 사용자 직접 입력, 소재 선택, 제조업체 적층 선택과 현재 구현의 경계.

57,340개 조건별 관측, 36개 회사와 일반 재료 참고 자료 1개 그룹, 1,756개 출처 기록을 보존했다. 새 엑셀은 전체 안내 1개와 회사/참고 자료별 37개로 총 38개다. 행 수는 고유 소재나 독립 측정 수가 아니다. 공식 자료에 값이 있어도 실제 제조 조건과 해석 대역에 맞는지 확인해야 한다.

사람이 보는 엑셀과 프로그램용 JSONL을 분리했다. 원문 PDF/HTML의 바이트는 보존하면서 파일명을 회사와 소재/용도 중심으로 바꿨다. 중복 저장한 데이터 사본은 복구 폴더로 옮겼고 관측 수치는 삭제하지 않았다.

File: 00_REF/PCB RF ANT/05_PCB_Dielectric_Data_2026/data/observations/Fineline.jsonl (part 2 of 5)
{"manufacturer":"Fineline","product":"IT-158","material_family":"Standard rigid / FR4","material_form":null,"dk":4.3,"dk_min":null,"dk_max":null,"dk_tolerance":null,"df":0.016,"frequency_ghz":1,"frequency_text":"1 GHz (generic table heading; verify original test)","value_type":"fabricator_summary_unspecified_typical_or_limit","method":"not stated","axis":"not stated","thickness_mm":null,"glass_style":null,"resin_content_pct":null,"source_id":"FB061","source_location":"Standard rigid / FR4 table, material row 1","source_url":"https://www.fineline-global.com/pcb-material/","notes":"Values and 1 GHz heading retained as published in fabricator summary. No construction, resin content or measurement method. Several RF entries use values commonly associated with other test frequencies; verify original manufacturer sheet before simulation.","df_frequency_ghz":1,"record_kind":"fabricator_material_summary","simulation_ready":false,"quality_flags":["generic_frequency_header_requires_datasheet_verification"],"record_id":"PCB057212","collection_group":"fab","source_collection_record_id":"FABR030397","source_file":null,"dataset_role":"fabricator_published_parameter","dk_input_status":"scalar_with_frequency","review_flags":"test_method_not_stated;measurement_axis_not_stated;original_file_unavailable_see_url;source_specific_quality_flags"}
{"manufacturer":"Fineline","product":"IT-170GRA1","material_family":"High speed rigid / FR4","material_form":null,"dk":3.9,"dk_min":null,"dk_max":null,"dk_tolerance":null,"df":0.008,"frequency_ghz":1,"frequency_text":"1 GHz (generic table heading; verify original test)","value_type":"fabricator_summary_unspecified_typical_or_limit","method":"not stated","axis":"not stated","thickness_mm":null,"glass_style":null,"resin_content_pct":null,"source_id":"FB061","source_location":"High speed rigid / FR4 table, material row 1","source_url":"https://www.fineline-global.com/pcb-material/","notes":"Values and 1 GHz heading retained as published in fabricator summary. No construction, resin content or measurement method. Several RF entries use values commonly associated with other test frequencies; verify original manufacturer sheet before simulation.","df_frequency_ghz":1,"record_kind":"fabricator_material_summary","simulation_ready":false,"quality_flags":["generic_frequency_header_requires_datasheet_verification"],"record_id":"PCB057242","collection_group":"fab","source_collection_record_id":"FABR030427","source_file":null,"dataset_role":"fabricator_published_parameter","dk_input_status":"scalar_with_frequency","review_flags":"test_method_not_stated;measurement_axis_not_stated;original_file_unavailable_see_url;source_specific_quality_flags"}
{"manufacturer":"Fineline","product":"TU-862HF","material_family":"High speed rigid / FR4","material_form":null,"dk":4.4,"dk_min":null,"dk_max":null,"dk_tolerance":null,"df":0.01,"frequency_ghz":1,"frequency_text":"1 GHz (generic table heading; verify original test)","value_type":"fabricator_summary_unspecified_typical_or_limit","method":"not stated","axis":"not stated","thickness_mm":null,"glass_style":null,"resin_content_pct":null,"source_id":"FB061","source_location":"High speed rigid / FR4 table, material row 2","source_url":"https://www.fineline-global.com/pcb-material/","notes":"Values and 1 GHz heading retained as published in fabricator summary. No construction, resin content or measurement method. Several RF entries use values commonly associated with other test frequencies; verify original manufacturer sheet before simulation.","df_frequency_ghz":1,"record_kind":"fabricator_material_summary","simulation_ready":false,"quality_flags":["generic_frequency_header_requires_datasheet_verification"],"record_id":"PCB057243","collection_group":"fab","source_collection_record_id":"FABR030428","source_file":null,"dataset_role":"fabricator_published_parameter","dk_input_status":"scalar_with_frequency","review_flags":"test_method_not_stated;measurement_axis_not_stated;original_file_unavailable_see_url;source_specific_quality_flags"}
{"manufacturer":"Fineline","product":"FR408 HR","material_family":"High speed rigid / FR4","material_form":null,"dk":3.69,"dk_min":null,"dk_max":null,"dk_tolerance":null,"df":0.0091,"frequency_ghz":1,"frequency_text":"1 GHz (generic table heading; verify original test)","value_type":"fabricator_summary_unspecified_typical_or_limit","method":"not stated","axis":"not stated","thickness_mm":null,"glass_style":null,"resin_content_pct":null,"source_id":"FB061","source_location":"High speed rigid / FR4 table, material row 3","source_url":"https://www.fineline-global.com/pcb-material/","notes":"Values and 1 GHz heading retained as published in fabricator summary. No construction, resin content or measurement method. Several RF entries use values commonly associated with other test frequencies; verify original manufacturer sheet before simulation.","df_frequency_ghz":1,"record_kind":"fabricator_material_summary","simulation_ready":false,"quality_flags":["generic_frequency_header_requires_datasheet_verification"],"record_id":"PCB057244","collection_group":"fab","source_collection_record_id":"FABR030429","source_file":null,"dataset_role":"fabricator_published_parameter","dk_input_status":"scalar_with_frequency","review_flags":"test_method_not_stated;measurement_axis_not_stated;original_file_unavailable_see_url;source_specific_quality_flags"}
{"manufacturer":"Fineline","product":"TU-872 SLK","material_family":"High speed rigid / FR4","material_form":null,"dk":3.8,"dk_min":null,"dk_max":null,"dk_tolerance":null,"df":0.011,"frequency_ghz":1,"frequency_text":"1 GHz (generic table heading; verify original test)","value_type":"fabricator_summary_unspecified_typical_or_limit","method":"not stated","axis":"not stated","thickness_mm":null,"glass_style":null,"resin_content_pct":null,"source_id":"FB061","source_location":"High speed rigid / FR4 table, material row 4","source_url":"https://www.fineline-global.com/pcb-material/","notes":"Values and 1 GHz heading retained as published in fabricator summary. No construction, resin content or measurement method. Several RF entries use values commonly associated with other test frequencies; verify original manufacturer sheet before simulation. Official May 2022 PDF gives a different Df; both versions retained.","df_frequency_ghz":1,"record_kind":"fabricator_material_summary","simulation_ready":false,"quality_flags":["generic_frequency_header_requires_datasheet_verification","html_pdf_disagreement"],"record_id":"PCB057245","collection_group":"fab","source_collection_record_id":"FABR030430","source_file":null,"dataset_role":"fabricator_published_parameter","dk_input_status":"scalar_with_frequency","review_flags":"test_method_not_stated;measurement_axis_not_stated;original_file_unavailable_see_url;source_specific_quality_flags"}
{"manufacturer":"Fineline","product":"R-5725S/ M4S","material_family":"High speed rigid / FR4","material_form":null,"dk":3.8,"dk_min":null,"dk_max":null,"dk_tolerance":null,"df":0.007,"frequency_ghz":1,"frequency_text":"1 GHz (generic table heading; verify original test)","value_type":"fabricator_summary_unspecified_typical_or_limit","method":"not stated","axis":"not stated","thickness_mm":null,"glass_style":null,"resin_content_pct":null,"source_id":"FB061","source_location":"High speed rigid / FR4 table, material row 5","source_url":"https://www.fineline-global.com/pcb-material/","notes":"Values and 1 GHz heading retained as published in fabricator summary. No construction, resin content or measurement method. Several RF entries use values commonly associated with other test frequencies; verify original manufacturer sheet before simulation.","df_frequency_ghz":1,"record_kind":"fabricator_material_summary","simulation_ready":false,"quality_flags":["generic_frequency_header_requires_datasheet_verification"],"record_id":"PCB057246","collection_group":"fab","source_collection_record_id":"FABR030431","source_file":null,"dataset_role":"fabricator_published_parameter","dk_input_status":"scalar_with_frequency","review_flags":"test_method_not_stated;measurement_axis_not_stated;original_file_unavailable_see_url;source_specific_quality_flags"}
{"manufacturer":"Fineline","product":"TU-872 SLK SP","material_family":"High speed rigid / FR4","material_form":null,"dk":3.4,"dk_min":null,"dk_max":null,"dk_tolerance":null,"df":0.004,"frequency_ghz":1,"frequency_text":"1 GHz (generic table heading; verify original test)","value_type":"fabricator_summary_unspecified_typical_or_limit","method":"not stated","axis":"not stated","thickness_mm":null,"glass_style":null,"resin_content_pct":null,"source_id":"FB061","source_location":"High speed rigid / FR4 table, material row 6","source_url":"https://www.fineline-global.com/pcb-material/","notes":"Values and 1 GHz heading retained as published in fabricator summary. No construction, resin content or measurement method. Several RF entries use values commonly associated with other test frequencies; verify original manufacturer sheet before simulation.","df_frequency_ghz":1,"record_kind":"fabricator_material_summary","simulation_ready":false,"quality_flags":["generic_frequency_header_requires_datasheet_verification"],"record_id":"PCB057247","collection_group":"fab","source_collection_record_id":"FABR030432","source_file":null,"dataset_role":"fabricator_published_parameter","dk_input_status":"scalar_with_frequency","review_flags":"test_method_not_stated;measurement_axis_not_stated;original_file_unavailable_see_url;source_specific_quality_flags"}
{"manufacturer":"Fineline","product":"IT-968","material_family":"High speed rigid / FR4","material_form":null,"dk":3.78,"dk_min":null,"dk_max":null,"dk_tolerance":null,"df":0.0034,"frequency_ghz":1,"frequency_text":"1 GHz (generic table heading; verify original test)","value_type":"fabricator_summary_unspecified_typical_or_limit","method":"not stated","axis":"not stated","thickness_mm":null,"glass_style":null,"resin_content_pct":null,"source_id":"FB061","source_location":"High speed rigid / FR4 table, material row 7","source_url":"https://www.fineline-global.com/pcb-material/","notes":"Values and 1 GHz heading retained as published in fabricator summary. No construction, resin content or measurement method. Several RF entries use values commonly associated with other test frequencies; verify original manufacturer sheet before simulation.","df_frequency_ghz":1,"record_kind":"fabricator_material_summary","simulation_ready":false,"quality_flags":["generic_frequency_header_requires_datasheet_verification"],"record_id":"PCB057248","collection_group":"fab","source_collection_record_id":"FABR030433","source_file":null,"dataset_role":"fabricator_published_parameter","dk_input_status":"scalar_with_frequency","review_flags":"test_method_not_stated;measurement_axis_not_stated;original_file_unavailable_see_url;source_specific_quality_flags"}
{"manufacturer":"Fineline","product":"R-5775G/ M6G","material_family":"High speed rigid / FR4","material_form":null,"dk":3.71,"dk_min":null,"dk_max":null,"dk_tolerance":null,"df":0.0021,"frequency_ghz":1,"frequency_text":"1 GHz (generic table heading; verify original test)","value_type":"fabricator_summary_unspecified_typical_or_limit","method":"not stated","axis":"not stated","thickness_mm":null,"glass_style":null,"resin_content_pct":null,"source_id":"FB061","source_location":"High speed rigid / FR4 table, material row 8","source_url":"https://www.fineline-global.com/pcb-material/","notes":"Values and 1 GHz heading retained as published in fabricator summary. No construction, resin content or measurement method. Several RF entries use values commonly associated with other test frequencies; verify original manufacturer sheet before simulation.","df_frequency_ghz":1,"record_kind":"fabricator_material_summary","simulation_ready":false,"quality_flags":["generic_frequency_header_requires_datasheet_verification"],"record_id":"PCB057249","collection_group":"fab","source_collection_record_id":"FABR030434","source_file":null,"dataset_role":"fabricator_published_parameter","dk_input_status":"scalar_with_frequency","review_flags":"test_method_not_stated;measurement_axis_not_stated;original_file_unavailable_see_url;source_specific_quality_flags"}
{"manufacturer":"Fineline","product":"R-5775N/ M6N","material_family":"High speed rigid / FR4","material_form":null,"dk":3.71,"dk_min":null,"dk_max":null,"dk_tolerance":null,"df":0.0021,"frequency_ghz":1,"frequency_text":"1 GHz (generic table heading; verify original test)","value_type":"fabricator_summary_unspecified_typical_or_limit","method":"not stated","axis":"not stated","thickness_mm":null,"glass_style":null,"resin_content_pct":null,"source_id":"FB061","source_location":"High speed rigid / FR4 table, material row 9","source_url":"https://www.fineline-global.com/pcb-material/","notes":"Values and 1 GHz heading retained as published in fabricator summary. No construction, resin content or measurement method. Several RF entries use values commonly associated with other test frequencies; verify original manufacturer sheet before simulation.","df_frequency_ghz":1,"record_kind":"fabricator_material_summary","simulation_ready":false,"quality_flags":["generic_frequency_header_requires_datasheet_verification"],"record_id":"PCB057250","collection_group":"fab","source_collection_record_id":"FABR030435","source_file":null,"dataset_role":"fabricator_published_parameter","dk_input_status":"scalar_with_frequency","review_flags":"test_method_not_stated;measurement_axis_not_stated;original_file_unavailable_see_url;source_specific_quality_flags"}
{"manufacturer":"Fineline","product":"R-5785/M7","material_family":"High speed rigid / FR4","material_form":null,"dk":3.4,"dk_min":null,"dk_max":null,"dk_tolerance":null,"df":0.002,"frequency_ghz":1,"frequency_text":"1 GHz (generic table heading; verify original test)","value_type":"fabricator_summary_unspecified_typical_or_limit","method":"not stated","axis":"not stated","thickness_mm":null,"glass_style":null,"resin_content_pct":null,"source_id":"FB061","source_location":"High speed rigid / FR4 table, material row 10","source_url":"https://www.fineline-global.com/pcb-material/","notes":"Values and 1 GHz heading retained as published in fabricator summary. No construction, resin content or measurement method. Several RF entries use values commonly associated with other test frequencies; verify original manufacturer sheet before simulation.","df_frequency_ghz":1,"record_kind":"fabricator_material_summary","simulation_ready":false,"quality_flags":["generic_frequency_header_requires_datasheet_verification"],"record_id":"PCB057251","collection_group":"fab","source_collection_record_id":"FABR030436","source_file":null,"dataset_role":"fabricator_published_parameter","dk_input_status":"scalar_with_frequency","review_flags":"test_method_not_stated;measurement_axis_not_stated;original_file_unavailable_see_url;source_specific_quality_flags"}
{"manufacturer":"Fineline","product":"ITERA-MT-40 / R-5785N/ M7N (combined source cell)","material_family":"High speed rigid / FR4","material_form":null,"dk":3.4,"dk_min":null,"dk_max":null,"dk_tolerance":null,"df":0.002,"frequency_ghz":1,"frequency_text":"1 GHz (generic table heading; verify original test)","value_type":"fabricator_summary_unspecified_typical_or_limit","method":"not stated","axis":"not stated","thickness_mm":null,"glass_style":null,"resin_content_pct":null,"source_id":"FB061","source_location":"High speed rigid / FR4 table, material row 11","source_url":"https://www.fineline-global.com/pcb-material/","notes":"Values and 1 GHz heading retained as published in fabricator summary. No construction, resin content or measurement method. Several RF entries use values commonly associated with other test frequencies; verify original manufacturer sheet before simulation. Two product names appear in a single source cell; not assigned separately to each product.","df_frequency_ghz":1,"record_kind":"fabricator_material_summary","simulation_ready":false,"quality_flags":["generic_frequency_header_requires_datasheet_verification","ambiguous_product_cell"],"record_id":"PCB057252","collection_group":"fab","source_collection_record_id":"FABR030437","source_file":null,"dataset_role":"fabricator_published_parameter","dk_input_status":"scalar_with_frequency","review_flags":"test_method_not_stated;measurement_axis_not_stated;original_file_unavailable_see_url;source_specific_quality_flags"}
{"manufacturer":"Fineline","product":"SF305","material_family":"Standard flex","material_form":null,"dk":3.31,"dk_min":null,"dk_max":null,"dk_tolerance":null,"df":0.0188,"frequency_ghz":1,"frequency_text":"1 GHz (generic table heading; verify original test)","value_type":"fabricator_summary_unspecified_typical_or_limit","method":"not stated","axis":"not stated","thickness_mm":null,"glass_style":null,"resin_content_pct":null,"source_id":"FB061","source_location":"Standard flex table, material row 1","source_url":"https://www.fineline-global.com/pcb-material/","notes":"Values and 1 GHz heading retained as published in fabricator summary. No construction, resin content or measurement method. Several RF entries use values commonly associated with other test frequencies; verify original manufacturer sheet before simulation.","df_frequency_ghz":1,"record_kind":"fabricator_material_summary","simulation_ready":false,"quality_flags":["generic_frequency_header_requires_datasheet_verification"],"record_id":"PCB057253","collection_group":"fab","source_collection_record_id":"FABR030438","source_file":null,"dataset_role":"fabricator_published_parameter","dk_input_status":"scalar_with_frequency","review_flags":"test_method_not_stated;measurement_axis_not_stated;original_file_unavailable_see_url;source_specific_quality_flags"}
{"manufacturer":"Fineline","product":"DuPont AP","material_family":"Standard flex","material_form":null,"dk":3.4,"dk_min":null,"dk_max":null,"dk_tolerance":null,"df":0.02,"frequency_ghz":1,"frequency_text":"1 GHz (generic table heading; verify original test)","value_type":"fabricator_summary_unspecified_typical_or_limit","method":"not stated","axis":"not stated","thickness_mm":null,"glass_style":null,"resin_content_pct":null,"source_id":"FB061","source_location":"Standard flex table, material row 2","source_url":"https://www.fineline-global.com/pcb-material/","notes":"Values and 1 GHz heading retained as published in fabricator summary. No construction, resin content or measurement method. Several RF entries use values commonly associated with other test frequencies; verify original manufacturer sheet before simulation.","df_frequency_ghz":1,"record_kind":"fabricator_material_summary","simulation_ready":false,"quality_flags":["generic_frequency_header_requires_datasheet_verification"],"record_id":"PCB057254","collection_group":"fab","source_collection_record_id":"FABR030439","source_file":null,"dataset_role":"fabricator_published_parameter","dk_input_status":"scalar_with_frequency","review_flags":"test_method_not_stated;measurement_axis_not_stated;original_file_unavailable_see_url;source_specific_quality_flags"}
{"manufacturer":"Fineline","product":"RF-775","material_family":"Standard flex","material_form":null,"dk":3.2,"dk_min":null,"dk_max":null,"dk_tolerance":null,"df":0.0016,"frequency_ghz":1,"frequency_text":"1 GHz (generic table heading; verify original test)","value_type":"fabricator_summary_unspecified_typical_or_limit","method":"not stated","axis":"not stated","thickness_mm":null,"glass_style":null,"resin_content_pct":null,"source_id":"FB061","source_location":"Standard flex table, material row 3","source_url":"https://www.fineline-global.com/pcb-material/","notes":"Values and 1 GHz heading retained as published in fabricator summary. No construction, resin content or measurement method. Several RF entries use values commonly associated with other test frequencies; verify original manufacturer sheet before simulation.","df_frequency_ghz":1,"record_kind":"fabricator_material_summary","simulation_ready":false,"quality_flags":["generic_frequency_header_requires_datasheet_verification"],"record_id":"PCB057255","collection_group":"fab","source_collection_record_id":"FABR030440","source_file":null,"dataset_role":"fabricator_published_parameter","dk_input_status":"scalar_with_frequency","review_flags":"test_method_not_stated;measurement_axis_not_stated;original_file_unavailable_see_url;source_specific_quality_flags"}
{"manufacturer":"Fineline","product":"RF-777","material_family":"Standard flex","material_form":null,"dk":3.4,"dk_min":null,"dk_max":null,"dk_tolerance":null,"df":0.0016,"frequency_ghz":1,"frequency_text":"1 GHz (generic table heading; verify original test)","value_type":"fabricator_summary_unspecified_typical_or_limit","method":"not stated","axis":"not stated","thickness_mm":null,"glass_style":null,"resin_content_pct":null,"source_id":"FB061","source_location":"Standard flex table, material row 4","source_url":"https://www.fineline-global.com/pcb-material/","notes":"Values and 1 GHz heading retained as published in fabricator summary. No construction, resin content or measurement method. Several RF entries use values commonly associated with other test frequencies; verify original manufacturer sheet before simulation.","df_frequency_ghz":1,"record_kind":"fabricator_material_summary","simulation_ready":false,"quality_flags":["generic_frequency_header_requires_datasheet_verification"],"record_id":"PCB057256","collection_group":"fab","source_collection_record_id":"FABR030441","source_file":null,"dataset_role":"fabricator_published_parameter","dk_input_status":"scalar_with_frequency","review_flags":"test_method_not_stated;measurement_axis_not_stated;original_file_unavailable_see_url;source_specific_quality_flags"}
{"manufacturer":"Fineline","product":"Thinflex W","material_family":"Standard flex","material_form":null,"dk":3.3,"dk_min":null,"dk_max":null,"dk_tolerance":null,"df":0.01,"frequency_ghz":1,"frequency_text":"1 GHz (generic table heading; verify original test)","value_type":"fabricator_summary_unspecified_typical_or_limit","method":"not stated","axis":"not stated","thickness_mm":null,"glass_style":null,"resin_content_pct":null,"source_id":"FB061","source_location":"Standard flex table, material row 5","source_url":"https://www.fineline-global.com/pcb-material/","notes":"Values and 1 GHz heading retained as published in fabricator summary. No construction, resin content or measurement method. Several RF entries use values commonly associated with other test frequencies; verify original manufacturer sheet before simulation.","df_frequency_ghz":1,"record_kind":"fabricator_material_summary","simulation_ready":false,"quality_flags":["generic_frequency_header_requires_datasheet_verification"],"record_id":"PCB057257","collection_group":"fab","source_collection_record_id":"FABR030442","source_file":null,"dataset_role":"fabricator_published_parameter","dk_input_status":"scalar_with_frequency","review_flags":"test_method_not_stated;measurement_axis_not_stated;original_file_unavailable_see_url;source_specific_quality_flags"}
{"manufacturer":"Fineline","product":"TU933(T3)","material_family":"Other special materials","material_form":null,"dk":3.4,"dk_min":null,"dk_max":null,"dk_tolerance":null,"df":0.0025,"frequency_ghz":1,"frequency_text":"1 GHz (generic table heading; verify original test)","value_type":"fabricator_summary_unspecified_typical_or_limit","method":"not stated","axis":"not stated","thickness_mm":null,"glass_style":null,"resin_content_pct":null,"source_id":"FB061","source_location":"Other special materials table, material row 1","source_url":"https://www.fineline-global.com/pcb-material/","notes":"Values and 1 GHz heading retained as published in fabricator summary. No construction, resin content or measurement method. Several RF entries use values commonly associated with other test frequencies; verify original manufacturer sheet before simulation.","df_frequency_ghz":1,"record_kind":"fabricator_material_summary","simulation_ready":false,"quality_flags":["generic_frequency_header_requires_datasheet_verification"],"record_id":"PCB057258","collection_group":"fab","source_collection_record_id":"FABR030443","source_file":null,"dataset_role":"fabricator_published_parameter","dk_input_status":"scalar_with_frequency","review_flags":"test_method_not_stated;measurement_axis_not_stated;original_file_unavailable_see_url;source_specific_quality_flags"}
{"manufacturer":"Fineline","product":"IT150DA","material_family":"Other special materials","material_form":null,"dk":3.64,"dk_min":null,"dk_max":null,"dk_tolerance":null,"df":0.0025,"frequency_ghz":1,"frequency_text":"1 GHz (generic table heading; verify original test)","value_type":"fabricator_summary_unspecified_typical_or_limit","method":"not stated","axis":"not stated","thickness_mm":null,"glass_style":null,"resin_content_pct":null,"source_id":"FB061","source_location":"Other special materials table, material row 2","source_url":"https://www.fineline-global.com/pcb-material/","notes":"Values and 1 GHz heading retained as published in fabricator summary. No construction, resin content or measurement method. Several RF entries use values commonly associated with other test frequencies; verify original manufacturer sheet before simulation. Official May 2022 PDF gives a different Df; both versions retained.","df_frequency_ghz":1,"record_kind":"fabricator_material_summary","simulation_ready":false,"quality_flags":["generic_frequency_header_requires_datasheet_verification","html_pdf_disagreement"],"record_id":"PCB057259","collection_group":"fab","source_collection_record_id":"FABR030444","source_file":null,"dataset_role":"fabricator_published_parameter","dk_input_status":"scalar_with_frequency","review_flags":"test_method_not_stated;measurement_axis_not_stated;original_file_unavailable_see_url;source_specific_quality_flags"}
{"manufacturer":"Fineline","product":"N4000-13/EP/SI","material_family":"Other special materials","material_form":null,"dk":3.1,"dk_min":null,"dk_max":null,"dk_tolerance":null,"df":0.0084,"frequency_ghz":1,"frequency_text":"1 GHz (generic table heading; verify original test)","value_type":"fabricator_summary_unspecified_typical_or_limit","method":"not stated","axis":"not stated","thickness_mm":null,"glass_style":null,"resin_content_pct":null,"source_id":"FB061","source_location":"Other special materials table, material row 3","source_url":"https://www.fineline-global.com/pcb-material/","notes":"Values and 1 GHz heading retained as published in fabricator summary. No construction, resin content or measurement method. Several RF entries use values commonly associated with other test frequencies; verify original manufacturer sheet before simulation.","df_frequency_ghz":1,"record_kind":"fabricator_material_summary","simulation_ready":false,"quality_flags":["generic_frequency_header_requires_datasheet_verification"],"record_id":"PCB057260","collection_group":"fab","source_collection_record_id":"FABR030445","source_file":null,"dataset_role":"fabricator_published_parameter","dk_input_status":"scalar_with_frequency","review_flags":"test_method_not_stated;measurement_axis_not_stated;original_file_unavailable_see_url;source_specific_quality_flags"}
{"manufacturer":"Fineline","product":"N4800-20/SI","material_family":"Other special materials","material_form":null,"dk":3.29,"dk_min":null,"dk_max":null,"dk_tolerance":null,"df":0.0061,"frequency_ghz":1,"frequency_text":"1 GHz (generic table heading; verify original test)","value_type":"fabricator_summary_unspecified_typical_or_limit","method":"not stated","axis":"not stated","thickness_mm":null,"glass_style":null,"resin_content_pct":null,"source_id":"FB061","source_location":"Other special materials table, material row 4","source_url":"https://www.fineline-global.com/pcb-material/","notes":"Values and 1 GHz heading retained as published in fabricator summary. No construction, resin content or measurement method. Several RF entries use values commonly associated with other test frequencies; verify original manufacturer sheet before simulation.","df_frequency_ghz":1,"record_kind":"fabricator_material_summary","simulation_ready":false,"quality_flags":["generic_frequency_header_requires_datasheet_verification"],"record_id":"PCB057261","collection_group":"fab","source_collection_record_id":"FABR030446","source_file":null,"dataset_role":"fabricator_published_parameter","dk_input_status":"scalar_with_frequency","review_flags":"test_method_not_stated;measurement_axis_not_stated;original_file_unavailable_see_url;source_specific_quality_flags"}
{"manufacturer":"Fineline","product":"S1150G","material_family":"Other special materials","material_form":null,"dk":4.5,"dk_min":null,"dk_max":null,"dk_tolerance":null,"df":0.009,"frequency_ghz":1,"frequency_text":"1 GHz (generic table heading; verify original test)","value_type":"fabricator_summary_unspecified_typical_or_limit","method":"not stated","axis":"not stated","thickness_mm":null,"glass_style":null,"resin_content_pct":null,"source_id":"FB061","source_location":"Other special materials table, material row 5","source_url":"https://www.fineline-global.com/pcb-material/","notes":"Values and 1 GHz heading retained as published in fabricator summary. No construction, resin content or measurement method. Several RF entries use values commonly associated with other test frequencies; verify original manufacturer sheet before simulation.","df_frequency_ghz":1,"record_kind":"fabricator_material_summary","simulation_ready":false,"quality_flags":["generic_frequency_header_requires_datasheet_verification"],"record_id":"PCB057262","collection_group":"fab","source_collection_record_id":"FABR030447","source_file":null,"dataset_role":"fabricator_published_parameter","dk_input_status":"scalar_with_frequency","review_flags":"test_method_not_stated;measurement_axis_not_stated;original_file_unavailable_see_url;source_specific_quality_flags"}
{"manufacturer":"Fineline","product":"VT901","material_family":"Other special materials","material_form":null,"dk":4.05,"dk_min":null,"dk_max":null,"dk_tolerance":null,"df":0.0012,"frequency_ghz":1,"frequency_text":"1 GHz (generic table heading; verify original test)","value_type":"fabricator_summary_unspecified_typical_or_limit","method":"not stated","axis":"not stated","thickness_mm":null,"glass_style":null,"resin_content_pct":null,"source_id":"FB061","source_location":"Other special materials table, material row 6","source_url":"https://www.fineline-global.com/pcb-material/","notes":"Values and 1 GHz heading retained as published in fabricator summary. No construction, resin content or measurement method. Several RF entries use values commonly associated with other test frequencies; verify original manufacturer sheet before simulation. Official May 2022 PDF gives a different Df; both versions retained.","df_frequency_ghz":1,"record_kind":"fabricator_material_summary","simulation_ready":false,"quality_flags":["generic_frequency_header_requires_datasheet_verification","html_pdf_disagreement"],"record_id":"PCB057263","collection_group":"fab","source_collection_record_id":"FABR030448","source_file":null,"dataset_role":"fabricator_published_parameter","dk_input_status":"scalar_with_frequency","review_flags":"test_method_not_stated;measurement_axis_not_stated;original_file_unavailable_see_url;source_specific_quality_flags"}
{"manufacturer":"Fineline","product":"85N","material_family":"Other special materials","material_form":null,"dk":4.2,"dk_min":null,"dk_max":null,"dk_tolerance":null,"df":0.01,"frequency_ghz":1,"frequency_text":"1 GHz (generic table heading; verify original test)","value_type":"fabricator_summary_unspecified_typical_or_limit","method":"not stated","axis":"not stated","thickness_mm":null,"glass_style":null,"resin_content_pct":null,"source_id":"FB061","source_location":"Other special materials table, material row 7","source_url":"https://www.fineline-global.com/pcb-material/","notes":"Values and 1 GHz heading retained as published in fabricator summary. No construction, resin content or measurement method. Several RF entries use values commonly associated with other test frequencies; verify original manufacturer sheet before simulation.","df_frequency_ghz":1,"record_kind":"fabricator_material_summary","simulation_ready":false,"quality_flags":["generic_frequency_header_requires_datasheet_verification"],"record_id":"PCB057264","collection_group":"fab","source_collection_record_id":"FABR030449","source_file":null,"dataset_role":"fabricator_published_parameter","dk_input_status":"scalar_with_frequency","review_flags":"test_method_not_stated;measurement_axis_not_stated;original_file_unavailable_see_url;source_specific_quality_flags"}
{"manufacturer":"Fineline","product":"RO4000LoPro","material_family":"Other special materials","material_form":null,"dk":3.5,"dk_min":null,"dk_max":null,"dk_tolerance":null,"df":0.0027,"frequency_ghz":1,"frequency_text":"1 GHz (generic table heading; verify original test)","value_type":"fabricator_summary_unspecified_typical_or_limit","method":"not stated","axis":"not stated","thickness_mm":null,"glass_style":null,"resin_content_pct":null,"source_id":"FB061","source_location":"Other special materials table, material row 8","source_url":"https://www.fineline-global.com/pcb-material/","notes":"Values and 1 GHz heading retained as published in fabricator summary. No construction, resin content or measurement method. Several RF entries use values commonly associated with other test frequencies; verify original manufacturer sheet before simulation.","df_frequency_ghz":1,"record_kind":"fabricator_material_summary","simulation_ready":false,"quality_flags":["generic_frequency_header_requires_datasheet_verification"],"record_id":"PCB057265","collection_group":"fab","source_collection_record_id":"FABR030450","source_file":null,"dataset_role":"fabricator_published_parameter","dk_input_status":"scalar_with_frequency","review_flags":"test_method_not_stated;measurement_axis_not_stated;original_file_unavailable_see_url;source_specific_quality_flags"}
{"manufacturer":"Fineline","product":"RO4450F PP","material_family":"Other special materials","material_form":null,"dk":3.52,"dk_min":null,"dk_max":null,"dk_tolerance":null,"df":0.04,"frequency_ghz":1,"frequency_text":"1 GHz (generic table heading; verify original test)","value_type":"fabricator_summary_unspecified_typical_or_limit","method":"not stated","axis":"not stated","thickness_mm":null,"glass_style":null,"resin_content_pct":null,"source_id":"FB061","source_location":"Other special materials table, material row 9","source_url":"https://www.fineline-global.com/pcb-material/","notes":"Values and 1 GHz heading retained as published in fabricator summary. No construction, resin content or measurement method. Several RF entries use values commonly associated with other test frequencies; verify original manufacturer sheet before simulation. Published Df=0.04 retained verbatim; requires supplier verification.","df_frequency_ghz":1,"record_kind":"fabricator_material_summary","simulation_ready":false,"quality_flags":["generic_frequency_header_requires_datasheet_verification","possible_source_df_typo"],"record_id":"PCB057266","collection_group":"fab","source_collection_record_id":"FABR030451","source_file":null,"dataset_role":"fabricator_published_parameter","dk_input_status":"scalar_with_frequency","review_flags":"test_method_not_stated;measurement_axis_not_stated;original_file_unavailable_see_url;source_specific_quality_flags"}
{"manufacturer":"Fineline","product":"TMM 10 Laminates","material_family":"Other special materials","material_form":null,"dk":9.8,"dk_min":null,"dk_max":null,"dk_tolerance":null,"df":0.0022,"frequency_ghz":1,"frequency_text":"1 GHz (generic table heading; verify original test)","value_type":"fabricator_summary_unspecified_typical_or_limit","method":"not stated","axis":"not stated","thickness_mm":null,"glass_style":null,"resin_content_pct":null,"source_id":"FB061","source_location":"Other special materials table, material row 10","source_url":"https://www.fineline-global.com/pcb-material/","notes":"Values and 1 GHz heading retained as published in fabricator summary. No construction, resin content or measurement method. Several RF entries use values commonly associated with other test frequencies; verify original manufacturer sheet before simulation.","df_frequency_ghz":1,"record_kind":"fabricator_material_summary","simulation_ready":false,"quality_flags":["generic_frequency_header_requires_datasheet_verification"],"record_id":"PCB057267","collection_group":"fab","source_collection_record_id":"FABR030452","source_file":null,"dataset_role":"fabricator_published_parameter","dk_input_status":"scalar_with_frequency","review_flags":"test_method_not_stated;measurement_axis_not_stated;original_file_unavailable_see_url;source_specific_quality_flags"}
{"manufacturer":"Fineline","product":"2929 Bondply","material_family":"Other special materials","material_form":null,"dk":2.94,"dk_min":null,"dk_max":null,"dk_tolerance":null,"df":0.003,"frequency_ghz":1,"frequency_text":"1 GHz (generic table heading; verify original test)","value_type":"fabricator_summary_unspecified_typical_or_limit","method":"not stated","axis":"not stated","thickness_mm":null,"glass_style":null,"resin_content_pct":null,"source_id":"FB061","source_location":"Other special materials table, material row 11","source_url":"https://www.fineline-global.com/pcb-material/","notes":"Values and 1 GHz heading retained as published in fabricator summary. No construction, resin content or measurement method. Several RF entries use values commonly associated with other test frequencies; verify original manufacturer sheet before simulation.","df_frequency_ghz":1,"record_kind":"fabricator_material_summary","simulation_ready":false,"quality_flags":["generic_frequency_header_requires_datasheet_verification"],"record_id":"PCB057268","collection_group":"fab","source_collection_record_id":"FABR030453","source_file":null,"dataset_role":"fabricator_published_parameter","dk_input_status":"scalar_with_frequency","review_flags":"test_method_not_stated;measurement_axis_not_stated;original_file_unavailable_see_url;source_specific_quality_flags"}
{"manufacturer":"Fineline","product":"AD1000","material_family":"Other special materials","material_form":null,"dk":10.2,"dk_min":null,"dk_max":null,"dk_tolerance":null,"df":0.0023,"frequency_ghz":1,"frequency_text":"1 GHz (generic table heading; verify original test)","value_type":"fabricator_summary_unspecified_typical_or_limit","method":"not stated","axis":"not stated","thickness_mm":null,"glass_style":null,"resin_content_pct":null,"source_id":"FB061","source_location":"Other special materials table, material row 12","source_url":"https://www.fineline-global.com/pcb-material/","notes":"Values and 1 GHz heading retained as published in fabricator summary. No construction, resin content or measurement method. Several RF entries use values commonly associated with other test frequencies; verify original manufacturer sheet before simulation.","df_frequency_ghz":1,"record_kind":"fabricator_material_summary","simulation_ready":false,"quality_flags":["generic_frequency_header_requires_datasheet_verification"],"record_id":"PCB057269","collection_group":"fab","source_collection_record_id":"FABR030454","source_file":null,"dataset_role":"fabricator_published_parameter","dk_input_status":"scalar_with_frequency","review_flags":"test_method_not_stated;measurement_axis_not_stated;original_file_unavailable_see_url;source_specific_quality_flags"}
{"manufacturer":"Fineline","product":"F4BM-1/2","material_family":"Other special materials","material_form":null,"dk":null,"dk_min":2.2,"dk_max":3,"dk_tolerance":null,"df":null,"frequency_ghz":1,"frequency_text":"1 GHz (generic table heading; verify original test)","value_type":"fabricator_summary_unspecified_typical_or_limit","method":"not stated","axis":"not stated","thickness_mm":null,"glass_style":null,"resin_content_pct":null,"source_id":"FB061","source_location":"Other special materials table, material row 13","source_url":"https://www.fineline-global.com/pcb-material/","notes":"Values and 1 GHz heading retained as published in fabricator summary. No construction, resin content or measurement method. Several RF entries use values commonly associated with other test frequencies; verify original manufacturer sheet before simulation.","df_frequency_ghz":1,"record_kind":"fabricator_material_summary","simulation_ready":false,"quality_flags":["generic_frequency_header_requires_datasheet_verification"],"record_id":"PCB057270","collection_group":"fab","source_collection_record_id":"FABR030455","source_file":null,"dataset_role":"fabricator_published_parameter","dk_input_status":"range_limit_or_choices_only","review_flags":"test_method_not_stated;measurement_axis_not_stated;original_file_unavailable_see_url;source_specific_quality_flags;no_single_nominal_dk"}
