Repository: EIDOSDATA/TraceWave-Studio

# PCB 유전율과 적층 자료

수집/정리 기준일: 2026-11-11.

먼저 [전체 자료 안내 엑셀](Excel/00_전체_자료_안내.xlsx)을 연다. 회사별 엑셀은 `Excel/`에 있고, 원문 검색은 [HTML 안내](START_HERE_ko.html)를 사용한다.

- [자료 사용 안내](docs/자료_사용_안내.md): 폴더, 단위, 조건 선택과 내보내기.
- [자료 검토 결과](docs/자료_검토_결과.md): 확인한 범위, 오류/공백, 정리 내역.
- [TraceWave Studio 연결 설계](../../../Code/docs/pcb_material_catalog.md): 사용자 직접 입력, 소재 선택, 제조업체 적층 선택과 현재 구현의 경계.

57,340개 조건별 관측, 36개 회사와 일반 재료 참고 자료 1개 그룹, 1,756개 출처 기록을 보존했다. 새 엑셀은 전체 안내 1개와 회사/참고 자료별 37개로 총 38개다. 행 수는 고유 소재나 독립 측정 수가 아니다. 공식 자료에 값이 있어도 실제 제조 조건과 해석 대역에 맞는지 확인해야 한다.

사람이 보는 엑셀과 프로그램용 JSONL을 분리했다. 원문 PDF/HTML의 바이트는 보존하면서 파일명을 회사와 소재/용도 중심으로 바꿨다. 중복 저장한 데이터 사본은 복구 폴더로 옮겼고 관측 수치는 삭제하지 않았다.

File: 00_REF/PCB RF ANT/05_PCB_Dielectric_Data_2026/data/observations/Isola.jsonl (part 2 of 92)
{"manufacturer":"Isola","product":"185HR","material_family":null,"material_form":"core","dk":3.97,"dk_min":null,"dk_max":null,"dk_tolerance":null,"df":0.017,"frequency_ghz":0.1,"frequency_text":"100 MHz","value_type":"published_construction_table","method":null,"axis":null,"thickness_mm":0.114,"glass_style":"1x106 / 1x1080","resin_content_pct":65.0,"source_id":"FR001","source_location":"HTML construction table 2, data row 12","source_url":"https://www.isola-group.com/pcb-laminates-prepreg/185hr-laminate-and-prepreg/","notes":"Manufacturer construction-specific value; test method/conditioning not stated in this HTML construction table. Thickness is the published nominal value; pressed prepreg thickness must be confirmed with PCB fabricator.","construction":"1x106 / 1x1080","offering":"Alternate","thickness_inch":0.0045,"collection_group":"fr4","record_id":"PCB005253","source_file":"originals/Isola/Isola__185HR__Dk_Df_구성표__FR001.html","dataset_role":"material_published_parameter","dk_input_status":"scalar_with_frequency","review_flags":"test_method_not_stated;measurement_axis_not_stated"}
{"manufacturer":"Isola","product":"185HR","material_family":null,"material_form":"core","dk":4.2,"dk_min":null,"dk_max":null,"dk_tolerance":null,"df":0.015,"frequency_ghz":0.1,"frequency_text":"100 MHz","value_type":"published_construction_table","method":null,"axis":null,"thickness_mm":0.152,"glass_style":"1x1652","resin_content_pct":52.0,"source_id":"FR001","source_location":"HTML construction table 2, data row 18","source_url":"https://www.isola-group.com/pcb-laminates-prepreg/185hr-laminate-and-prepreg/","notes":"Manufacturer construction-specific value; test method/conditioning not stated in this HTML construction table. Thickness is the published nominal value; pressed prepreg thickness must be confirmed with PCB fabricator.","construction":"1x1652","offering":"Standard","thickness_inch":0.006,"collection_group":"fr4","record_id":"PCB005289","source_file":"originals/Isola/Isola__185HR__Dk_Df_구성표__FR001.html","dataset_role":"material_published_parameter","dk_input_status":"scalar_with_frequency","review_flags":"test_method_not_stated;measurement_axis_not_stated"}
{"manufacturer":"Isola","product":"185HR","material_family":null,"material_form":"core","dk":4.13,"dk_min":null,"dk_max":null,"dk_tolerance":null,"df":0.017,"frequency_ghz":0.5,"frequency_text":"500 MHz","value_type":"published_construction_table","method":null,"axis":null,"thickness_mm":0.152,"glass_style":"1x1652","resin_content_pct":52.0,"source_id":"FR001","source_location":"HTML construction table 2, data row 18","source_url":"https://www.isola-group.com/pcb-laminates-prepreg/185hr-laminate-and-prepreg/","notes":"Manufacturer construction-specific value; test method/conditioning not stated in this HTML construction table. Thickness is the published nominal value; pressed prepreg thickness must be confirmed with PCB fabricator.","construction":"1x1652","offering":"Standard","thickness_inch":0.006,"collection_group":"fr4","record_id":"PCB005290","source_file":"originals/Isola/Isola__185HR__Dk_Df_구성표__FR001.html","dataset_role":"material_published_parameter","dk_input_status":"scalar_with_frequency","review_flags":"test_method_not_stated;measurement_axis_not_stated"}
{"manufacturer":"Isola","product":"185HR","material_family":null,"material_form":"core","dk":4.11,"dk_min":null,"dk_max":null,"dk_tolerance":null,"df":0.018,"frequency_ghz":1.0,"frequency_text":"1 GHz","value_type":"published_construction_table","method":null,"axis":null,"thickness_mm":0.152,"glass_style":"1x1652","resin_content_pct":52.0,"source_id":"FR001","source_location":"HTML construction table 2, data row 18","source_url":"https://www.isola-group.com/pcb-laminates-prepreg/185hr-laminate-and-prepreg/","notes":"Manufacturer construction-specific value; test method/conditioning not stated in this HTML construction table. Thickness is the published nominal value; pressed prepreg thickness must be confirmed with PCB fabricator.","construction":"1x1652","offering":"Standard","thickness_inch":0.006,"collection_group":"fr4","record_id":"PCB005291","source_file":"originals/Isola/Isola__185HR__Dk_Df_구성표__FR001.html","dataset_role":"material_published_parameter","dk_input_status":"scalar_with_frequency","review_flags":"test_method_not_stated;measurement_axis_not_stated"}
{"manufacturer":"Isola","product":"185HR","material_family":null,"material_form":"core","dk":3.98,"dk_min":null,"dk_max":null,"dk_tolerance":null,"df":0.022,"frequency_ghz":10.0,"frequency_text":"10 GHz","value_type":"published_construction_table","method":null,"axis":null,"thickness_mm":0.152,"glass_style":"1x1652","resin_content_pct":52.0,"source_id":"FR001","source_location":"HTML construction table 2, data row 18","source_url":"https://www.isola-group.com/pcb-laminates-prepreg/185hr-laminate-and-prepreg/","notes":"Manufacturer construction-specific value; test method/conditioning not stated in this HTML construction table. Thickness is the published nominal value; pressed prepreg thickness must be confirmed with PCB fabricator.","construction":"1x1652","offering":"Standard","thickness_inch":0.006,"collection_group":"fr4","record_id":"PCB005292","source_file":"originals/Isola/Isola__185HR__Dk_Df_구성표__FR001.html","dataset_role":"material_published_parameter","dk_input_status":"scalar_with_frequency","review_flags":"test_method_not_stated;measurement_axis_not_stated"}
{"manufacturer":"Isola","product":"185HR","material_family":null,"material_form":"core","dk":4.09,"dk_min":null,"dk_max":null,"dk_tolerance":null,"df":0.019,"frequency_ghz":2.0,"frequency_text":"2 GHz","value_type":"published_construction_table","method":null,"axis":null,"thickness_mm":0.152,"glass_style":"1x1652","resin_content_pct":52.0,"source_id":"FR001","source_location":"HTML construction table 2, data row 18","source_url":"https://www.isola-group.com/pcb-laminates-prepreg/185hr-laminate-and-prepreg/","notes":"Manufacturer construction-specific value; test method/conditioning not stated in this HTML construction table. Thickness is the published nominal value; pressed prepreg thickness must be confirmed with PCB fabricator.","construction":"1x1652","offering":"Standard","thickness_inch":0.006,"collection_group":"fr4","record_id":"PCB005293","source_file":"originals/Isola/Isola__185HR__Dk_Df_구성표__FR001.html","dataset_role":"material_published_parameter","dk_input_status":"scalar_with_frequency","review_flags":"test_method_not_stated;measurement_axis_not_stated"}
{"manufacturer":"Isola","product":"185HR","material_family":null,"material_form":"core","dk":3.97,"dk_min":null,"dk_max":null,"dk_tolerance":null,"df":0.022,"frequency_ghz":5.0,"frequency_text":"5 GHz","value_type":"published_construction_table","method":null,"axis":null,"thickness_mm":0.152,"glass_style":"1x1652","resin_content_pct":52.0,"source_id":"FR001","source_location":"HTML construction table 2, data row 18","source_url":"https://www.isola-group.com/pcb-laminates-prepreg/185hr-laminate-and-prepreg/","notes":"Manufacturer construction-specific value; test method/conditioning not stated in this HTML construction table. Thickness is the published nominal value; pressed prepreg thickness must be confirmed with PCB fabricator.","construction":"1x1652","offering":"Standard","thickness_inch":0.006,"collection_group":"fr4","record_id":"PCB005294","source_file":"originals/Isola/Isola__185HR__Dk_Df_구성표__FR001.html","dataset_role":"material_published_parameter","dk_input_status":"scalar_with_frequency","review_flags":"test_method_not_stated;measurement_axis_not_stated"}
{"manufacturer":"Isola","product":"185HR","material_family":null,"material_form":"core","dk":4.19,"dk_min":null,"dk_max":null,"dk_tolerance":null,"df":0.016,"frequency_ghz":0.1,"frequency_text":"100 MHz","value_type":"published_construction_table","method":null,"axis":null,"thickness_mm":0.089,"glass_style":"1x2113","resin_content_pct":54.0,"source_id":"FR001","source_location":"HTML construction table 2, data row 6","source_url":"https://www.isola-group.com/pcb-laminates-prepreg/185hr-laminate-and-prepreg/","notes":"Manufacturer construction-specific value; test method/conditioning not stated in this HTML construction table. Thickness is the published nominal value; pressed prepreg thickness must be confirmed with PCB fabricator.","construction":"1x2113","offering":"Standard","thickness_inch":0.0035,"collection_group":"fr4","record_id":"PCB005295","source_file":"originals/Isola/Isola__185HR__Dk_Df_구성표__FR001.html","dataset_role":"material_published_parameter","dk_input_status":"scalar_with_frequency","review_flags":"test_method_not_stated;measurement_axis_not_stated"}
{"manufacturer":"Isola","product":"185HR","material_family":null,"material_form":"core","dk":4.1,"dk_min":null,"dk_max":null,"dk_tolerance":null,"df":0.017,"frequency_ghz":0.5,"frequency_text":"500 MHz","value_type":"published_construction_table","method":null,"axis":null,"thickness_mm":0.089,"glass_style":"1x2113","resin_content_pct":54.0,"source_id":"FR001","source_location":"HTML construction table 2, data row 6","source_url":"https://www.isola-group.com/pcb-laminates-prepreg/185hr-laminate-and-prepreg/","notes":"Manufacturer construction-specific value; test method/conditioning not stated in this HTML construction table. Thickness is the published nominal value; pressed prepreg thickness must be confirmed with PCB fabricator.","construction":"1x2113","offering":"Standard","thickness_inch":0.0035,"collection_group":"fr4","record_id":"PCB005296","source_file":"originals/Isola/Isola__185HR__Dk_Df_구성표__FR001.html","dataset_role":"material_published_parameter","dk_input_status":"scalar_with_frequency","review_flags":"test_method_not_stated;measurement_axis_not_stated"}
{"manufacturer":"Isola","product":"185HR","material_family":null,"material_form":"core","dk":4.07,"dk_min":null,"dk_max":null,"dk_tolerance":null,"df":0.019,"frequency_ghz":1.0,"frequency_text":"1 GHz","value_type":"published_construction_table","method":null,"axis":null,"thickness_mm":0.089,"glass_style":"1x2113","resin_content_pct":54.0,"source_id":"FR001","source_location":"HTML construction table 2, data row 6","source_url":"https://www.isola-group.com/pcb-laminates-prepreg/185hr-laminate-and-prepreg/","notes":"Manufacturer construction-specific value; test method/conditioning not stated in this HTML construction table. Thickness is the published nominal value; pressed prepreg thickness must be confirmed with PCB fabricator.","construction":"1x2113","offering":"Standard","thickness_inch":0.0035,"collection_group":"fr4","record_id":"PCB005297","source_file":"originals/Isola/Isola__185HR__Dk_Df_구성표__FR001.html","dataset_role":"material_published_parameter","dk_input_status":"scalar_with_frequency","review_flags":"test_method_not_stated;measurement_axis_not_stated"}
{"manufacturer":"Isola","product":"185HR","material_family":null,"material_form":"core","dk":3.92,"dk_min":null,"dk_max":null,"dk_tolerance":null,"df":0.023,"frequency_ghz":10.0,"frequency_text":"10 GHz","value_type":"published_construction_table","method":null,"axis":null,"thickness_mm":0.089,"glass_style":"1x2113","resin_content_pct":54.0,"source_id":"FR001","source_location":"HTML construction table 2, data row 6","source_url":"https://www.isola-group.com/pcb-laminates-prepreg/185hr-laminate-and-prepreg/","notes":"Manufacturer construction-specific value; test method/conditioning not stated in this HTML construction table. Thickness is the published nominal value; pressed prepreg thickness must be confirmed with PCB fabricator.","construction":"1x2113","offering":"Standard","thickness_inch":0.0035,"collection_group":"fr4","record_id":"PCB005298","source_file":"originals/Isola/Isola__185HR__Dk_Df_구성표__FR001.html","dataset_role":"material_published_parameter","dk_input_status":"scalar_with_frequency","review_flags":"test_method_not_stated;measurement_axis_not_stated"}
{"manufacturer":"Isola","product":"185HR","material_family":null,"material_form":"core","dk":4.04,"dk_min":null,"dk_max":null,"dk_tolerance":null,"df":0.02,"frequency_ghz":2.0,"frequency_text":"2 GHz","value_type":"published_construction_table","method":null,"axis":null,"thickness_mm":0.089,"glass_style":"1x2113","resin_content_pct":54.0,"source_id":"FR001","source_location":"HTML construction table 2, data row 6","source_url":"https://www.isola-group.com/pcb-laminates-prepreg/185hr-laminate-and-prepreg/","notes":"Manufacturer construction-specific value; test method/conditioning not stated in this HTML construction table. Thickness is the published nominal value; pressed prepreg thickness must be confirmed with PCB fabricator.","construction":"1x2113","offering":"Standard","thickness_inch":0.0035,"collection_group":"fr4","record_id":"PCB005299","source_file":"originals/Isola/Isola__185HR__Dk_Df_구성표__FR001.html","dataset_role":"material_published_parameter","dk_input_status":"scalar_with_frequency","review_flags":"test_method_not_stated;measurement_axis_not_stated"}
{"manufacturer":"Isola","product":"185HR","material_family":null,"material_form":"core","dk":3.92,"dk_min":null,"dk_max":null,"dk_tolerance":null,"df":0.023,"frequency_ghz":5.0,"frequency_text":"5 GHz","value_type":"published_construction_table","method":null,"axis":null,"thickness_mm":0.089,"glass_style":"1x2113","resin_content_pct":54.0,"source_id":"FR001","source_location":"HTML construction table 2, data row 6","source_url":"https://www.isola-group.com/pcb-laminates-prepreg/185hr-laminate-and-prepreg/","notes":"Manufacturer construction-specific value; test method/conditioning not stated in this HTML construction table. Thickness is the published nominal value; pressed prepreg thickness must be confirmed with PCB fabricator.","construction":"1x2113","offering":"Standard","thickness_inch":0.0035,"collection_group":"fr4","record_id":"PCB005300","source_file":"originals/Isola/Isola__185HR__Dk_Df_구성표__FR001.html","dataset_role":"material_published_parameter","dk_input_status":"scalar_with_frequency","review_flags":"test_method_not_stated;measurement_axis_not_stated"}
{"manufacturer":"Isola","product":"185HR","material_family":null,"material_form":"core","dk":4.28,"dk_min":null,"dk_max":null,"dk_tolerance":null,"df":0.015,"frequency_ghz":0.1,"frequency_text":"100 MHz","value_type":"published_construction_table","method":null,"axis":null,"thickness_mm":0.102,"glass_style":"1x2116","resin_content_pct":48.0,"source_id":"FR001","source_location":"HTML construction table 2, data row 8","source_url":"https://www.isola-group.com/pcb-laminates-prepreg/185hr-laminate-and-prepreg/","notes":"Manufacturer construction-specific value; test method/conditioning not stated in this HTML construction table. Thickness is the published nominal value; pressed prepreg thickness must be confirmed with PCB fabricator.","construction":"1x2116","offering":"Standard","thickness_inch":0.004,"collection_group":"fr4","record_id":"PCB005301","source_file":"originals/Isola/Isola__185HR__Dk_Df_구성표__FR001.html","dataset_role":"material_published_parameter","dk_input_status":"scalar_with_frequency","review_flags":"test_method_not_stated;measurement_axis_not_stated"}
{"manufacturer":"Isola","product":"185HR","material_family":null,"material_form":"core","dk":4.21,"dk_min":null,"dk_max":null,"dk_tolerance":null,"df":0.016,"frequency_ghz":0.5,"frequency_text":"500 MHz","value_type":"published_construction_table","method":null,"axis":null,"thickness_mm":0.102,"glass_style":"1x2116","resin_content_pct":48.0,"source_id":"FR001","source_location":"HTML construction table 2, data row 8","source_url":"https://www.isola-group.com/pcb-laminates-prepreg/185hr-laminate-and-prepreg/","notes":"Manufacturer construction-specific value; test method/conditioning not stated in this HTML construction table. Thickness is the published nominal value; pressed prepreg thickness must be confirmed with PCB fabricator.","construction":"1x2116","offering":"Standard","thickness_inch":0.004,"collection_group":"fr4","record_id":"PCB005302","source_file":"originals/Isola/Isola__185HR__Dk_Df_구성표__FR001.html","dataset_role":"material_published_parameter","dk_input_status":"scalar_with_frequency","review_flags":"test_method_not_stated;measurement_axis_not_stated"}
{"manufacturer":"Isola","product":"185HR","material_family":null,"material_form":"core","dk":4.2,"dk_min":null,"dk_max":null,"dk_tolerance":null,"df":0.018,"frequency_ghz":1.0,"frequency_text":"1 GHz","value_type":"published_construction_table","method":null,"axis":null,"thickness_mm":0.102,"glass_style":"1x2116","resin_content_pct":48.0,"source_id":"FR001","source_location":"HTML construction table 2, data row 8","source_url":"https://www.isola-group.com/pcb-laminates-prepreg/185hr-laminate-and-prepreg/","notes":"Manufacturer construction-specific value; test method/conditioning not stated in this HTML construction table. Thickness is the published nominal value; pressed prepreg thickness must be confirmed with PCB fabricator.","construction":"1x2116","offering":"Standard","thickness_inch":0.004,"collection_group":"fr4","record_id":"PCB005303","source_file":"originals/Isola/Isola__185HR__Dk_Df_구성표__FR001.html","dataset_role":"material_published_parameter","dk_input_status":"scalar_with_frequency","review_flags":"test_method_not_stated;measurement_axis_not_stated"}
{"manufacturer":"Isola","product":"185HR","material_family":null,"material_form":"core","dk":4.05,"dk_min":null,"dk_max":null,"dk_tolerance":null,"df":0.021,"frequency_ghz":10.0,"frequency_text":"10 GHz","value_type":"published_construction_table","method":null,"axis":null,"thickness_mm":0.102,"glass_style":"1x2116","resin_content_pct":48.0,"source_id":"FR001","source_location":"HTML construction table 2, data row 8","source_url":"https://www.isola-group.com/pcb-laminates-prepreg/185hr-laminate-and-prepreg/","notes":"Manufacturer construction-specific value; test method/conditioning not stated in this HTML construction table. Thickness is the published nominal value; pressed prepreg thickness must be confirmed with PCB fabricator.","construction":"1x2116","offering":"Standard","thickness_inch":0.004,"collection_group":"fr4","record_id":"PCB005304","source_file":"originals/Isola/Isola__185HR__Dk_Df_구성표__FR001.html","dataset_role":"material_published_parameter","dk_input_status":"scalar_with_frequency","review_flags":"test_method_not_stated;measurement_axis_not_stated"}
{"manufacturer":"Isola","product":"185HR","material_family":null,"material_form":"core","dk":4.18,"dk_min":null,"dk_max":null,"dk_tolerance":null,"df":0.018,"frequency_ghz":2.0,"frequency_text":"2 GHz","value_type":"published_construction_table","method":null,"axis":null,"thickness_mm":0.102,"glass_style":"1x2116","resin_content_pct":48.0,"source_id":"FR001","source_location":"HTML construction table 2, data row 8","source_url":"https://www.isola-group.com/pcb-laminates-prepreg/185hr-laminate-and-prepreg/","notes":"Manufacturer construction-specific value; test method/conditioning not stated in this HTML construction table. Thickness is the published nominal value; pressed prepreg thickness must be confirmed with PCB fabricator.","construction":"1x2116","offering":"Standard","thickness_inch":0.004,"collection_group":"fr4","record_id":"PCB005305","source_file":"originals/Isola/Isola__185HR__Dk_Df_구성표__FR001.html","dataset_role":"material_published_parameter","dk_input_status":"scalar_with_frequency","review_flags":"test_method_not_stated;measurement_axis_not_stated"}
{"manufacturer":"Isola","product":"185HR","material_family":null,"material_form":"core","dk":4.05,"dk_min":null,"dk_max":null,"dk_tolerance":null,"df":0.021,"frequency_ghz":5.0,"frequency_text":"5 GHz","value_type":"published_construction_table","method":null,"axis":null,"thickness_mm":0.102,"glass_style":"1x2116","resin_content_pct":48.0,"source_id":"FR001","source_location":"HTML construction table 2, data row 8","source_url":"https://www.isola-group.com/pcb-laminates-prepreg/185hr-laminate-and-prepreg/","notes":"Manufacturer construction-specific value; test method/conditioning not stated in this HTML construction table. Thickness is the published nominal value; pressed prepreg thickness must be confirmed with PCB fabricator.","construction":"1x2116","offering":"Standard","thickness_inch":0.004,"collection_group":"fr4","record_id":"PCB005306","source_file":"originals/Isola/Isola__185HR__Dk_Df_구성표__FR001.html","dataset_role":"material_published_parameter","dk_input_status":"scalar_with_frequency","review_flags":"test_method_not_stated;measurement_axis_not_stated"}
{"manufacturer":"Isola","product":"185HR","material_family":null,"material_form":"core","dk":4.18,"dk_min":null,"dk_max":null,"dk_tolerance":null,"df":0.015,"frequency_ghz":0.1,"frequency_text":"100 MHz","value_type":"published_construction_table","method":null,"axis":null,"thickness_mm":0.114,"glass_style":"1x2116","resin_content_pct":53.0,"source_id":"FR001","source_location":"HTML construction table 2, data row 11","source_url":"https://www.isola-group.com/pcb-laminates-prepreg/185hr-laminate-and-prepreg/","notes":"Manufacturer construction-specific value; test method/conditioning not stated in this HTML construction table. Thickness is the published nominal value; pressed prepreg thickness must be confirmed with PCB fabricator.","construction":"1x2116","offering":"Standard","thickness_inch":0.0045,"collection_group":"fr4","record_id":"PCB005307","source_file":"originals/Isola/Isola__185HR__Dk_Df_구성표__FR001.html","dataset_role":"material_published_parameter","dk_input_status":"scalar_with_frequency","review_flags":"test_method_not_stated;measurement_axis_not_stated"}
{"manufacturer":"Isola","product":"185HR","material_family":null,"material_form":"core","dk":4.11,"dk_min":null,"dk_max":null,"dk_tolerance":null,"df":0.017,"frequency_ghz":0.5,"frequency_text":"500 MHz","value_type":"published_construction_table","method":null,"axis":null,"thickness_mm":0.114,"glass_style":"1x2116","resin_content_pct":53.0,"source_id":"FR001","source_location":"HTML construction table 2, data row 11","source_url":"https://www.isola-group.com/pcb-laminates-prepreg/185hr-laminate-and-prepreg/","notes":"Manufacturer construction-specific value; test method/conditioning not stated in this HTML construction table. Thickness is the published nominal value; pressed prepreg thickness must be confirmed with PCB fabricator.","construction":"1x2116","offering":"Standard","thickness_inch":0.0045,"collection_group":"fr4","record_id":"PCB005308","source_file":"originals/Isola/Isola__185HR__Dk_Df_구성표__FR001.html","dataset_role":"material_published_parameter","dk_input_status":"scalar_with_frequency","review_flags":"test_method_not_stated;measurement_axis_not_stated"}
{"manufacturer":"Isola","product":"185HR","material_family":null,"material_form":"core","dk":4.1,"dk_min":null,"dk_max":null,"dk_tolerance":null,"df":0.019,"frequency_ghz":1.0,"frequency_text":"1 GHz","value_type":"published_construction_table","method":null,"axis":null,"thickness_mm":0.114,"glass_style":"1x2116","resin_content_pct":53.0,"source_id":"FR001","source_location":"HTML construction table 2, data row 11","source_url":"https://www.isola-group.com/pcb-laminates-prepreg/185hr-laminate-and-prepreg/","notes":"Manufacturer construction-specific value; test method/conditioning not stated in this HTML construction table. Thickness is the published nominal value; pressed prepreg thickness must be confirmed with PCB fabricator.","construction":"1x2116","offering":"Standard","thickness_inch":0.0045,"collection_group":"fr4","record_id":"PCB005309","source_file":"originals/Isola/Isola__185HR__Dk_Df_구성표__FR001.html","dataset_role":"material_published_parameter","dk_input_status":"scalar_with_frequency","review_flags":"test_method_not_stated;measurement_axis_not_stated"}
{"manufacturer":"Isola","product":"185HR","material_family":null,"material_form":"core","dk":3.94,"dk_min":null,"dk_max":null,"dk_tolerance":null,"df":0.023,"frequency_ghz":10.0,"frequency_text":"10 GHz","value_type":"published_construction_table","method":null,"axis":null,"thickness_mm":0.114,"glass_style":"1x2116","resin_content_pct":53.0,"source_id":"FR001","source_location":"HTML construction table 2, data row 11","source_url":"https://www.isola-group.com/pcb-laminates-prepreg/185hr-laminate-and-prepreg/","notes":"Manufacturer construction-specific value; test method/conditioning not stated in this HTML construction table. Thickness is the published nominal value; pressed prepreg thickness must be confirmed with PCB fabricator.","construction":"1x2116","offering":"Standard","thickness_inch":0.0045,"collection_group":"fr4","record_id":"PCB005310","source_file":"originals/Isola/Isola__185HR__Dk_Df_구성표__FR001.html","dataset_role":"material_published_parameter","dk_input_status":"scalar_with_frequency","review_flags":"test_method_not_stated;measurement_axis_not_stated"}
{"manufacturer":"Isola","product":"185HR","material_family":null,"material_form":"core","dk":4.07,"dk_min":null,"dk_max":null,"dk_tolerance":null,"df":0.019,"frequency_ghz":2.0,"frequency_text":"2 GHz","value_type":"published_construction_table","method":null,"axis":null,"thickness_mm":0.114,"glass_style":"1x2116","resin_content_pct":53.0,"source_id":"FR001","source_location":"HTML construction table 2, data row 11","source_url":"https://www.isola-group.com/pcb-laminates-prepreg/185hr-laminate-and-prepreg/","notes":"Manufacturer construction-specific value; test method/conditioning not stated in this HTML construction table. Thickness is the published nominal value; pressed prepreg thickness must be confirmed with PCB fabricator.","construction":"1x2116","offering":"Standard","thickness_inch":0.0045,"collection_group":"fr4","record_id":"PCB005311","source_file":"originals/Isola/Isola__185HR__Dk_Df_구성표__FR001.html","dataset_role":"material_published_parameter","dk_input_status":"scalar_with_frequency","review_flags":"test_method_not_stated;measurement_axis_not_stated"}
{"manufacturer":"Isola","product":"185HR","material_family":null,"material_form":"core","dk":3.94,"dk_min":null,"dk_max":null,"dk_tolerance":null,"df":0.023,"frequency_ghz":5.0,"frequency_text":"5 GHz","value_type":"published_construction_table","method":null,"axis":null,"thickness_mm":0.114,"glass_style":"1x2116","resin_content_pct":53.0,"source_id":"FR001","source_location":"HTML construction table 2, data row 11","source_url":"https://www.isola-group.com/pcb-laminates-prepreg/185hr-laminate-and-prepreg/","notes":"Manufacturer construction-specific value; test method/conditioning not stated in this HTML construction table. Thickness is the published nominal value; pressed prepreg thickness must be confirmed with PCB fabricator.","construction":"1x2116","offering":"Standard","thickness_inch":0.0045,"collection_group":"fr4","record_id":"PCB005312","source_file":"originals/Isola/Isola__185HR__Dk_Df_구성표__FR001.html","dataset_role":"material_published_parameter","dk_input_status":"scalar_with_frequency","review_flags":"test_method_not_stated;measurement_axis_not_stated"}
{"manufacturer":"Isola","product":"185HR","material_family":null,"material_form":"core","dk":4.11,"dk_min":null,"dk_max":null,"dk_tolerance":null,"df":0.016,"frequency_ghz":0.1,"frequency_text":"100 MHz","value_type":"published_construction_table","method":null,"axis":null,"thickness_mm":0.127,"glass_style":"1x2116","resin_content_pct":57.0,"source_id":"FR001","source_location":"HTML construction table 2, data row 13","source_url":"https://www.isola-group.com/pcb-laminates-prepreg/185hr-laminate-and-prepreg/","notes":"Manufacturer construction-specific value; test method/conditioning not stated in this HTML construction table. Thickness is the published nominal value; pressed prepreg thickness must be confirmed with PCB fabricator.","construction":"1x2116","offering":"Standard","thickness_inch":0.005,"collection_group":"fr4","record_id":"PCB005313","source_file":"originals/Isola/Isola__185HR__Dk_Df_구성표__FR001.html","dataset_role":"material_published_parameter","dk_input_status":"scalar_with_frequency","review_flags":"test_method_not_stated;measurement_axis_not_stated"}
{"manufacturer":"Isola","product":"185HR","material_family":null,"material_form":"core","dk":4.04,"dk_min":null,"dk_max":null,"dk_tolerance":null,"df":0.018,"frequency_ghz":0.5,"frequency_text":"500 MHz","value_type":"published_construction_table","method":null,"axis":null,"thickness_mm":0.127,"glass_style":"1x2116","resin_content_pct":57.0,"source_id":"FR001","source_location":"HTML construction table 2, data row 13","source_url":"https://www.isola-group.com/pcb-laminates-prepreg/185hr-laminate-and-prepreg/","notes":"Manufacturer construction-specific value; test method/conditioning not stated in this HTML construction table. Thickness is the published nominal value; pressed prepreg thickness must be confirmed with PCB fabricator.","construction":"1x2116","offering":"Standard","thickness_inch":0.005,"collection_group":"fr4","record_id":"PCB005314","source_file":"originals/Isola/Isola__185HR__Dk_Df_구성표__FR001.html","dataset_role":"material_published_parameter","dk_input_status":"scalar_with_frequency","review_flags":"test_method_not_stated;measurement_axis_not_stated"}
{"manufacturer":"Isola","product":"185HR","material_family":null,"material_form":"core","dk":4.03,"dk_min":null,"dk_max":null,"dk_tolerance":null,"df":0.019,"frequency_ghz":1.0,"frequency_text":"1 GHz","value_type":"published_construction_table","method":null,"axis":null,"thickness_mm":0.127,"glass_style":"1x2116","resin_content_pct":57.0,"source_id":"FR001","source_location":"HTML construction table 2, data row 13","source_url":"https://www.isola-group.com/pcb-laminates-prepreg/185hr-laminate-and-prepreg/","notes":"Manufacturer construction-specific value; test method/conditioning not stated in this HTML construction table. Thickness is the published nominal value; pressed prepreg thickness must be confirmed with PCB fabricator.","construction":"1x2116","offering":"Standard","thickness_inch":0.005,"collection_group":"fr4","record_id":"PCB005315","source_file":"originals/Isola/Isola__185HR__Dk_Df_구성표__FR001.html","dataset_role":"material_published_parameter","dk_input_status":"scalar_with_frequency","review_flags":"test_method_not_stated;measurement_axis_not_stated"}
{"manufacturer":"Isola","product":"185HR","material_family":null,"material_form":"core","dk":3.86,"dk_min":null,"dk_max":null,"dk_tolerance":null,"df":0.024,"frequency_ghz":10.0,"frequency_text":"10 GHz","value_type":"published_construction_table","method":null,"axis":null,"thickness_mm":0.127,"glass_style":"1x2116","resin_content_pct":57.0,"source_id":"FR001","source_location":"HTML construction table 2, data row 13","source_url":"https://www.isola-group.com/pcb-laminates-prepreg/185hr-laminate-and-prepreg/","notes":"Manufacturer construction-specific value; test method/conditioning not stated in this HTML construction table. Thickness is the published nominal value; pressed prepreg thickness must be confirmed with PCB fabricator.","construction":"1x2116","offering":"Standard","thickness_inch":0.005,"collection_group":"fr4","record_id":"PCB005316","source_file":"originals/Isola/Isola__185HR__Dk_Df_구성표__FR001.html","dataset_role":"material_published_parameter","dk_input_status":"scalar_with_frequency","review_flags":"test_method_not_stated;measurement_axis_not_stated"}
{"manufacturer":"Isola","product":"185HR","material_family":null,"material_form":"core","dk":3.99,"dk_min":null,"dk_max":null,"dk_tolerance":null,"df":0.02,"frequency_ghz":2.0,"frequency_text":"2 GHz","value_type":"published_construction_table","method":null,"axis":null,"thickness_mm":0.127,"glass_style":"1x2116","resin_content_pct":57.0,"source_id":"FR001","source_location":"HTML construction table 2, data row 13","source_url":"https://www.isola-group.com/pcb-laminates-prepreg/185hr-laminate-and-prepreg/","notes":"Manufacturer construction-specific value; test method/conditioning not stated in this HTML construction table. Thickness is the published nominal value; pressed prepreg thickness must be confirmed with PCB fabricator.","construction":"1x2116","offering":"Standard","thickness_inch":0.005,"collection_group":"fr4","record_id":"PCB005317","source_file":"originals/Isola/Isola__185HR__Dk_Df_구성표__FR001.html","dataset_role":"material_published_parameter","dk_input_status":"scalar_with_frequency","review_flags":"test_method_not_stated;measurement_axis_not_stated"}
{"manufacturer":"Isola","product":"185HR","material_family":null,"material_form":"core","dk":3.86,"dk_min":null,"dk_max":null,"dk_tolerance":null,"df":0.024,"frequency_ghz":5.0,"frequency_text":"5 GHz","value_type":"published_construction_table","method":null,"axis":null,"thickness_mm":0.127,"glass_style":"1x2116","resin_content_pct":57.0,"source_id":"FR001","source_location":"HTML construction table 2, data row 13","source_url":"https://www.isola-group.com/pcb-laminates-prepreg/185hr-laminate-and-prepreg/","notes":"Manufacturer construction-specific value; test method/conditioning not stated in this HTML construction table. Thickness is the published nominal value; pressed prepreg thickness must be confirmed with PCB fabricator.","construction":"1x2116","offering":"Standard","thickness_inch":0.005,"collection_group":"fr4","record_id":"PCB005318","source_file":"originals/Isola/Isola__185HR__Dk_Df_구성표__FR001.html","dataset_role":"material_published_parameter","dk_input_status":"scalar_with_frequency","review_flags":"test_method_not_stated;measurement_axis_not_stated"}
{"manufacturer":"Isola","product":"185HR","material_family":null,"material_form":"core","dk":4.2,"dk_min":null,"dk_max":null,"dk_tolerance":null,"df":0.015,"frequency_ghz":0.1,"frequency_text":"100 MHz","value_type":"published_construction_table","method":null,"axis":null,"thickness_mm":0.089,"glass_style":"1x3313","resin_content_pct":52.0,"source_id":"FR001","source_location":"HTML construction table 2, data row 5","source_url":"https://www.isola-group.com/pcb-laminates-prepreg/185hr-laminate-and-prepreg/","notes":"Manufacturer construction-specific value; test method/conditioning not stated in this HTML construction table. Thickness is the published nominal value; pressed prepreg thickness must be confirmed with PCB fabricator.","construction":"1x3313","offering":"Alternate","thickness_inch":0.0035,"collection_group":"fr4","record_id":"PCB005319","source_file":"originals/Isola/Isola__185HR__Dk_Df_구성표__FR001.html","dataset_role":"material_published_parameter","dk_input_status":"scalar_with_frequency","review_flags":"test_method_not_stated;measurement_axis_not_stated"}
{"manufacturer":"Isola","product":"185HR","material_family":null,"material_form":"core","dk":4.13,"dk_min":null,"dk_max":null,"dk_tolerance":null,"df":0.017,"frequency_ghz":0.5,"frequency_text":"500 MHz","value_type":"published_construction_table","method":null,"axis":null,"thickness_mm":0.089,"glass_style":"1x3313","resin_content_pct":52.0,"source_id":"FR001","source_location":"HTML construction table 2, data row 5","source_url":"https://www.isola-group.com/pcb-laminates-prepreg/185hr-laminate-and-prepreg/","notes":"Manufacturer construction-specific value; test method/conditioning not stated in this HTML construction table. Thickness is the published nominal value; pressed prepreg thickness must be confirmed with PCB fabricator.","construction":"1x3313","offering":"Alternate","thickness_inch":0.0035,"collection_group":"fr4","record_id":"PCB005320","source_file":"originals/Isola/Isola__185HR__Dk_Df_구성표__FR001.html","dataset_role":"material_published_parameter","dk_input_status":"scalar_with_frequency","review_flags":"test_method_not_stated;measurement_axis_not_stated"}
{"manufacturer":"Isola","product":"185HR","material_family":null,"material_form":"core","dk":4.11,"dk_min":null,"dk_max":null,"dk_tolerance":null,"df":0.018,"frequency_ghz":1.0,"frequency_text":"1 GHz","value_type":"published_construction_table","method":null,"axis":null,"thickness_mm":0.089,"glass_style":"1x3313","resin_content_pct":52.0,"source_id":"FR001","source_location":"HTML construction table 2, data row 5","source_url":"https://www.isola-group.com/pcb-laminates-prepreg/185hr-laminate-and-prepreg/","notes":"Manufacturer construction-specific value; test method/conditioning not stated in this HTML construction table. Thickness is the published nominal value; pressed prepreg thickness must be confirmed with PCB fabricator.","construction":"1x3313","offering":"Alternate","thickness_inch":0.0035,"collection_group":"fr4","record_id":"PCB005321","source_file":"originals/Isola/Isola__185HR__Dk_Df_구성표__FR001.html","dataset_role":"material_published_parameter","dk_input_status":"scalar_with_frequency","review_flags":"test_method_not_stated;measurement_axis_not_stated"}
{"manufacturer":"Isola","product":"185HR","material_family":null,"material_form":"core","dk":3.98,"dk_min":null,"dk_max":null,"dk_tolerance":null,"df":0.022,"frequency_ghz":10.0,"frequency_text":"10 GHz","value_type":"published_construction_table","method":null,"axis":null,"thickness_mm":0.089,"glass_style":"1x3313","resin_content_pct":52.0,"source_id":"FR001","source_location":"HTML construction table 2, data row 5","source_url":"https://www.isola-group.com/pcb-laminates-prepreg/185hr-laminate-and-prepreg/","notes":"Manufacturer construction-specific value; test method/conditioning not stated in this HTML construction table. Thickness is the published nominal value; pressed prepreg thickness must be confirmed with PCB fabricator.","construction":"1x3313","offering":"Alternate","thickness_inch":0.0035,"collection_group":"fr4","record_id":"PCB005322","source_file":"originals/Isola/Isola__185HR__Dk_Df_구성표__FR001.html","dataset_role":"material_published_parameter","dk_input_status":"scalar_with_frequency","review_flags":"test_method_not_stated;measurement_axis_not_stated"}
{"manufacturer":"Isola","product":"185HR","material_family":null,"material_form":"core","dk":4.09,"dk_min":null,"dk_max":null,"dk_tolerance":null,"df":0.019,"frequency_ghz":2.0,"frequency_text":"2 GHz","value_type":"published_construction_table","method":null,"axis":null,"thickness_mm":0.089,"glass_style":"1x3313","resin_content_pct":52.0,"source_id":"FR001","source_location":"HTML construction table 2, data row 5","source_url":"https://www.isola-group.com/pcb-laminates-prepreg/185hr-laminate-and-prepreg/","notes":"Manufacturer construction-specific value; test method/conditioning not stated in this HTML construction table. Thickness is the published nominal value; pressed prepreg thickness must be confirmed with PCB fabricator.","construction":"1x3313","offering":"Alternate","thickness_inch":0.0035,"collection_group":"fr4","record_id":"PCB005323","source_file":"originals/Isola/Isola__185HR__Dk_Df_구성표__FR001.html","dataset_role":"material_published_parameter","dk_input_status":"scalar_with_frequency","review_flags":"test_method_not_stated;measurement_axis_not_stated"}
{"manufacturer":"Isola","product":"185HR","material_family":null,"material_form":"core","dk":3.97,"dk_min":null,"dk_max":null,"dk_tolerance":null,"df":0.022,"frequency_ghz":5.0,"frequency_text":"5 GHz","value_type":"published_construction_table","method":null,"axis":null,"thickness_mm":0.089,"glass_style":"1x3313","resin_content_pct":52.0,"source_id":"FR001","source_location":"HTML construction table 2, data row 5","source_url":"https://www.isola-group.com/pcb-laminates-prepreg/185hr-laminate-and-prepreg/","notes":"Manufacturer construction-specific value; test method/conditioning not stated in this HTML construction table. Thickness is the published nominal value; pressed prepreg thickness must be confirmed with PCB fabricator.","construction":"1x3313","offering":"Alternate","thickness_inch":0.0035,"collection_group":"fr4","record_id":"PCB005324","source_file":"originals/Isola/Isola__185HR__Dk_Df_구성표__FR001.html","dataset_role":"material_published_parameter","dk_input_status":"scalar_with_frequency","review_flags":"test_method_not_stated;measurement_axis_not_stated"}
