Repository: EIDOSDATA/TraceWave-Studio

# PCB 유전율과 적층 자료

수집/정리 기준일: 2026-11-11.

먼저 [전체 자료 안내 엑셀](Excel/00_전체_자료_안내.xlsx)을 연다. 회사별 엑셀은 `Excel/`에 있고, 원문 검색은 [HTML 안내](START_HERE_ko.html)를 사용한다.

- [자료 사용 안내](docs/자료_사용_안내.md): 폴더, 단위, 조건 선택과 내보내기.
- [자료 검토 결과](docs/자료_검토_결과.md): 확인한 범위, 오류/공백, 정리 내역.
- [TraceWave Studio 연결 설계](../../../Code/docs/pcb_material_catalog.md): 사용자 직접 입력, 소재 선택, 제조업체 적층 선택과 현재 구현의 경계.

57,340개 조건별 관측, 36개 회사와 일반 재료 참고 자료 1개 그룹, 1,756개 출처 기록을 보존했다. 새 엑셀은 전체 안내 1개와 회사/참고 자료별 37개로 총 38개다. 행 수는 고유 소재나 독립 측정 수가 아니다. 공식 자료에 값이 있어도 실제 제조 조건과 해석 대역에 맞는지 확인해야 한다.

사람이 보는 엑셀과 프로그램용 JSONL을 분리했다. 원문 PDF/HTML의 바이트는 보존하면서 파일명을 회사와 소재/용도 중심으로 바꿨다. 중복 저장한 데이터 사본은 복구 폴더로 옮겼고 관측 수치는 삭제하지 않았다.

File: 00_REF/PCB RF ANT/05_PCB_Dielectric_Data_2026/data/observations/Nanya_New_Material.jsonl (part 2 of 11)
{"manufacturer":"Nanya_New_Material","product":"NY6200ANT","material_family":null,"material_form":"laminate","dk":4.38,"dk_min":null,"dk_max":null,"dk_tolerance":0.08,"df":0.0065,"frequency_ghz":10.0,"frequency_text":"10GHz","value_type":"typical_datasheet","method":"SPDR","axis":null,"thickness_mm":0.508,"glass_style":null,"resin_content_pct":null,"source_id":"RT0214","source_location":"HTML table 1, row 7, column 5, dk; HTML table 1, row 8, column 5, df","source_url":"https://www.nouyatec.com/en/product/microwave-rf-material/60","notes":"Nanya New Material Technology / NOUYA (China); distinct from Nan Ya Plastics (Taiwan). General-property table; values are not construction-specific unless metadata is stated.","conditioning":"10 GHz/23°C","resin_content_text":null,"source_column_qualifier":"—","source_context":[{"property":"dk","context":"Dk Permittivity | SPDR | 10 GHz/23°C | —","reported_value":"4.38+/-0.08","paired_value_cell":"4.38+/-0.08"},{"property":"df","context":"Df Loss Tangent | SPDR | 10 GHz/23°C | —","reported_value":"0.0065","paired_value_cell":"0.0065"}],"collection_group":"root","record_id":"PCB004830","source_file":"originals/Nanya_New_Material/Nanya_New_Material__NY6200ANT__제품_기술안내__RT0214.html","dataset_role":"material_published_parameter","dk_input_status":"scalar_with_frequency","review_flags":"measurement_axis_not_stated"}
{"manufacturer":"Nanya_New_Material","product":"NY8320 NSC","material_family":null,"material_form":null,"dk":4.5,"dk_min":null,"dk_max":null,"dk_tolerance":null,"df":0.006,"frequency_ghz":1.0,"frequency_text":"1GHz","value_type":"typical_datasheet","method":"IPC-TM-650 2.5.5.9","axis":null,"thickness_mm":null,"glass_style":null,"resin_content_pct":50.0,"source_id":"RT0596","source_location":"HTML table 1, row 14, column 7, dk; HTML table 1, row 17, column 7, df","source_url":"https://www.nouyatec.com/en/product/ic-substrate/54","notes":"Nanya New Material Technology / NOUYA (China); distinct from Nan Ya Plastics (Taiwan). General-property table; values are not construction-specific unless metadata is stated.","conditioning":"C-24/23/50","resin_content_text":"50%","source_column_qualifier":"—","source_context":[{"property":"dk","context":"Electrical | (R/C:5 0% ) Permittivity | 1GHz | 2.5.5.9 | C-24/23/50 | —","reported_value":"4.5","paired_value_cell":"4.5"},{"property":"df","context":"Electrical | (R/C:5 0 %) Loss Tangent | 1GHz | 2.5.5.9 | C-24/23/50 | —","reported_value":"0.006","paired_value_cell":"0.006"}],"collection_group":"root","record_id":"PCB004857","source_file":"originals/Nanya_New_Material/Nanya_New_Material__NY8320_NSC__제품_기술안내__RT0596.html","dataset_role":"material_published_parameter","dk_input_status":"scalar_with_frequency","review_flags":"measurement_axis_not_stated"}
{"manufacturer":"Nanya_New_Material","product":"NY8320 NSC","material_family":null,"material_form":null,"dk":4.4,"dk_min":null,"dk_max":null,"dk_tolerance":null,"df":0.007,"frequency_ghz":10.0,"frequency_text":"10GHz","value_type":"typical_datasheet","method":"SPDR method","axis":null,"thickness_mm":null,"glass_style":null,"resin_content_pct":50.0,"source_id":"RT0596","source_location":"HTML table 1, row 15, column 7, dk; HTML table 1, row 18, column 7, df","source_url":"https://www.nouyatec.com/en/product/ic-substrate/54","notes":"Nanya New Material Technology / NOUYA (China); distinct from Nan Ya Plastics (Taiwan). General-property table; values are not construction-specific unless metadata is stated.","conditioning":"C-24/23/50","resin_content_text":"50%","source_column_qualifier":"—","source_context":[{"property":"dk","context":"Electrical | (R/C:5 0% ) Permittivity | 10GHz | SPDR method | C-24/23/50 | —","reported_value":"4.4","paired_value_cell":"4.4"},{"property":"df","context":"Electrical | (R/C:5 0 %) Loss Tangent | 10GHz | SPDR method | C-24/23/50 | —","reported_value":"0.007","paired_value_cell":"0.007"}],"collection_group":"root","record_id":"PCB004858","source_file":"originals/Nanya_New_Material/Nanya_New_Material__NY8320_NSC__제품_기술안내__RT0596.html","dataset_role":"material_published_parameter","dk_input_status":"scalar_with_frequency","review_flags":"measurement_axis_not_stated"}
{"manufacturer":"Nanya_New_Material","product":"NY8320 NSF","material_family":null,"material_form":null,"dk":4.3,"dk_min":null,"dk_max":null,"dk_tolerance":null,"df":0.006,"frequency_ghz":1.0,"frequency_text":"1GHz","value_type":"typical_datasheet","method":"IPC-TM-650 2.5.5.9","axis":null,"thickness_mm":null,"glass_style":null,"resin_content_pct":50.0,"source_id":"RT0597","source_location":"HTML table 1, row 14, column 7, dk; HTML table 1, row 17, column 7, df","source_url":"https://www.nouyatec.com/en/product/ic-substrate/53","notes":"Nanya New Material Technology / NOUYA (China); distinct from Nan Ya Plastics (Taiwan). General-property table; values are not construction-specific unless metadata is stated.","conditioning":"C-24/23/50","resin_content_text":"50%","source_column_qualifier":"—","source_context":[{"property":"dk","context":"Electrical | (R/C:5 0% ) Permittivity | 1GHz | 2.5.5.9 | C-24/23/50 | —","reported_value":"4.3","paired_value_cell":"4.3"},{"property":"df","context":"Electrical | (R/C:5 0 %) Loss Tangent | 1GHz | 2.5.5.9 | C-24/23/50 | —","reported_value":"0.006","paired_value_cell":"0.006"}],"collection_group":"root","record_id":"PCB004859","source_file":"originals/Nanya_New_Material/Nanya_New_Material__NY8320_NSF__제품_기술안내__RT0597.html","dataset_role":"material_published_parameter","dk_input_status":"scalar_with_frequency","review_flags":"measurement_axis_not_stated"}
{"manufacturer":"Nanya_New_Material","product":"NY8320 NSF","material_family":null,"material_form":null,"dk":4.1,"dk_min":null,"dk_max":null,"dk_tolerance":null,"df":0.007,"frequency_ghz":10.0,"frequency_text":"10GHz","value_type":"typical_datasheet","method":"SPDR method","axis":null,"thickness_mm":null,"glass_style":null,"resin_content_pct":50.0,"source_id":"RT0597","source_location":"HTML table 1, row 15, column 7, dk; HTML table 1, row 18, column 7, df","source_url":"https://www.nouyatec.com/en/product/ic-substrate/53","notes":"Nanya New Material Technology / NOUYA (China); distinct from Nan Ya Plastics (Taiwan). General-property table; values are not construction-specific unless metadata is stated.","conditioning":"C-24/23/50","resin_content_text":"50%","source_column_qualifier":"—","source_context":[{"property":"dk","context":"Electrical | (R/C:5 0% ) Permittivity | 10GHz | SPDR method | C-24/23/50 | —","reported_value":"4.1","paired_value_cell":"4.1"},{"property":"df","context":"Electrical | (R/C:5 0 %) Loss Tangent | 10GHz | SPDR method | C-24/23/50 | —","reported_value":"0.007","paired_value_cell":"0.007"}],"collection_group":"root","record_id":"PCB004860","source_file":"originals/Nanya_New_Material/Nanya_New_Material__NY8320_NSF__제품_기술안내__RT0597.html","dataset_role":"material_published_parameter","dk_input_status":"scalar_with_frequency","review_flags":"measurement_axis_not_stated"}
{"manufacturer":"Nanya_New_Material","product":"NY9720","material_family":null,"material_form":null,"dk":3.9,"dk_min":null,"dk_max":null,"dk_tolerance":null,"df":0.0045,"frequency_ghz":1.0,"frequency_text":"1GHz","value_type":"typical_datasheet","method":"IPC-TM-650 2.5.5.9","axis":null,"thickness_mm":null,"glass_style":null,"resin_content_pct":50.0,"source_id":"RT0598","source_location":"HTML table 1, row 12, column 7, dk; HTML table 1, row 14, column 7, df","source_url":"https://www.nouyatec.com/en/product/ic-substrate/52","notes":"Nanya New Material Technology / NOUYA (China); distinct from Nan Ya Plastics (Taiwan). General-property table; values are not construction-specific unless metadata is stated.","conditioning":"C-24/23/50","resin_content_text":"50%","source_column_qualifier":"—","source_context":[{"property":"dk","context":"Electrical | (R/C:50%) Permittivity | 1GHz | 2.5.5.9 | C-24/23/50 | —","reported_value":"3.9","paired_value_cell":"3.9"},{"property":"df","context":"Electrical | (R/C:50%) Loss Tangent | 1GHz | 2.5.5.9 | C-24/23/50 | —","reported_value":"0.0045","paired_value_cell":"0.0045"}],"collection_group":"root","record_id":"PCB004861","source_file":"originals/Nanya_New_Material/Nanya_New_Material__NY9720__제품_기술안내__RT0598.html","dataset_role":"material_published_parameter","dk_input_status":"scalar_with_frequency","review_flags":"measurement_axis_not_stated"}
{"manufacturer":"Nanya_New_Material","product":"NY9720","material_family":null,"material_form":null,"dk":3.8,"dk_min":null,"dk_max":null,"dk_tolerance":null,"df":0.0055,"frequency_ghz":10.0,"frequency_text":"10GHz","value_type":"typical_datasheet","method":"SPDR method","axis":null,"thickness_mm":null,"glass_style":null,"resin_content_pct":50.0,"source_id":"RT0598","source_location":"HTML table 1, row 13, column 7, dk; HTML table 1, row 15, column 7, df","source_url":"https://www.nouyatec.com/en/product/ic-substrate/52","notes":"Nanya New Material Technology / NOUYA (China); distinct from Nan Ya Plastics (Taiwan). General-property table; values are not construction-specific unless metadata is stated.","conditioning":"C-24/23/50","resin_content_text":"50%","source_column_qualifier":"—","source_context":[{"property":"dk","context":"Electrical | (R/C:50%) Permittivity | 10GHz | SPDR method | C-24/23/50 | —","reported_value":"3.8","paired_value_cell":"3.8"},{"property":"df","context":"Electrical | (R/C:50%) Loss Tangent | 10GHz | SPDR method | C-24/23/50 | —","reported_value":"0.0055","paired_value_cell":"0.0055"}],"collection_group":"root","record_id":"PCB004862","source_file":"originals/Nanya_New_Material/Nanya_New_Material__NY9720__제품_기술안내__RT0598.html","dataset_role":"material_published_parameter","dk_input_status":"scalar_with_frequency","review_flags":"measurement_axis_not_stated"}
{"manufacturer":"Nanya_New_Material","product":"NY9720 LD","material_family":null,"material_form":null,"dk":3.5,"dk_min":null,"dk_max":null,"dk_tolerance":null,"df":0.0025,"frequency_ghz":1.0,"frequency_text":"1GHz","value_type":"typical_datasheet","method":"IPC-TM-650 2.5.5.9","axis":null,"thickness_mm":null,"glass_style":null,"resin_content_pct":50.0,"source_id":"RT0599","source_location":"HTML table 1, row 12, column 7, dk; HTML table 1, row 14, column 7, df","source_url":"https://www.nouyatec.com/en/product/ic-substrate/51","notes":"Nanya New Material Technology / NOUYA (China); distinct from Nan Ya Plastics (Taiwan). General-property table; values are not construction-specific unless metadata is stated.","conditioning":"C-24/23/50","resin_content_text":"50%","source_column_qualifier":"—","source_context":[{"property":"dk","context":"Electrical | (R/C:50%) Permittivity | 1GHz | 2.5.5.9 | C-24/23/50 | —","reported_value":"3.5","paired_value_cell":"3.5"},{"property":"df","context":"Electrical | (R/C:50%) Loss Tangent | 1GHz | 2.5.5.9 | C-24/23/50 | —","reported_value":"0.0025","paired_value_cell":"0.0025"}],"collection_group":"root","record_id":"PCB004863","source_file":"originals/Nanya_New_Material/Nanya_New_Material__NY9720_LD__제품_기술안내__RT0599.html","dataset_role":"material_published_parameter","dk_input_status":"scalar_with_frequency","review_flags":"measurement_axis_not_stated"}
{"manufacturer":"Nanya_New_Material","product":"NY9720 LD","material_family":null,"material_form":null,"dk":3.4,"dk_min":null,"dk_max":null,"dk_tolerance":null,"df":0.0035,"frequency_ghz":10.0,"frequency_text":"10GHz","value_type":"typical_datasheet","method":"SPDR method","axis":null,"thickness_mm":null,"glass_style":null,"resin_content_pct":50.0,"source_id":"RT0599","source_location":"HTML table 1, row 13, column 7, dk; HTML table 1, row 15, column 7, df","source_url":"https://www.nouyatec.com/en/product/ic-substrate/51","notes":"Nanya New Material Technology / NOUYA (China); distinct from Nan Ya Plastics (Taiwan). General-property table; values are not construction-specific unless metadata is stated.","conditioning":"C-24/23/50","resin_content_text":"50%","source_column_qualifier":"—","source_context":[{"property":"dk","context":"Electrical | (R/C:50%) Permittivity | 10GHz | SPDR method | C-24/23/50 | —","reported_value":"3.4","paired_value_cell":"3.4"},{"property":"df","context":"Electrical | (R/C:50%) Loss Tangent | 10GHz | SPDR method | C-24/23/50 | —","reported_value":"0.0035","paired_value_cell":"0.0035"}],"collection_group":"root","record_id":"PCB004864","source_file":"originals/Nanya_New_Material/Nanya_New_Material__NY9720_LD__제품_기술안내__RT0599.html","dataset_role":"material_published_parameter","dk_input_status":"scalar_with_frequency","review_flags":"measurement_axis_not_stated"}
{"manufacturer":"Nanya_New_Material","product":"NOUYA 9 (NY-P5Q)","material_family":null,"material_form":null,"dk":3.1,"dk_min":null,"dk_max":null,"dk_tolerance":null,"df":null,"frequency_ghz":10.0,"frequency_text":"10GHz","value_type":"typical_datasheet","method":"SPDR method","axis":null,"thickness_mm":null,"glass_style":null,"resin_content_pct":65.0,"source_id":"RT0600","source_location":"HTML table 1, row 13, column 7, dk","source_url":"https://www.nouyatec.com/en/product/high-speed-circuit/extreme-low-loss/49","notes":"Nanya New Material Technology / NOUYA (China); distinct from Nan Ya Plastics (Taiwan). General-property table; values are not construction-specific unless metadata is stated. NY-P5Q source uses RC65% for Dk and RC66% for Df; these are intentionally separate records.","conditioning":"C-24/23/50","resin_content_text":"65%","source_column_qualifier":"—","source_context":[{"property":"dk","context":"电性能 Electrical | 介电常数 Dk (R/C:65%) Permittivity | 10GHz | SPDR method | C-24/23/50 | —","reported_value":"3.10","paired_value_cell":"3.10"}],"collection_group":"root","record_id":"PCB004865","source_file":"originals/Nanya_New_Material/Nanya_New_Material__NOUYA_9_(NY-P5Q)__제품_기술안내__RT0600.html","dataset_role":"material_published_parameter","dk_input_status":"scalar_with_frequency","review_flags":"measurement_axis_not_stated"}
{"manufacturer":"Nanya_New_Material","product":"NOUYA 9 (NY-P5Q)","material_family":null,"material_form":null,"dk":null,"dk_min":null,"dk_max":null,"dk_tolerance":null,"df":0.0007,"frequency_ghz":10.0,"frequency_text":"10GHz","value_type":"typical_datasheet","method":"SPDR method","axis":null,"thickness_mm":null,"glass_style":null,"resin_content_pct":66.0,"source_id":"RT0600","source_location":"HTML table 1, row 14, column 7, df","source_url":"https://www.nouyatec.com/en/product/high-speed-circuit/extreme-low-loss/49","notes":"Nanya New Material Technology / NOUYA (China); distinct from Nan Ya Plastics (Taiwan). General-property table; values are not construction-specific unless metadata is stated. NY-P5Q source uses RC65% for Dk and RC66% for Df; these are intentionally separate records.","conditioning":"C-24/23/50","resin_content_text":"66%","source_column_qualifier":"—","source_context":[{"property":"df","context":"电性能 Electrical | 介质损耗 Df (R/C:66%) Loss Tangent | 10GHz | SPDR method | C-24/23/50 | —","reported_value":"0.0007","paired_value_cell":"0.0007"}],"collection_group":"root","record_id":"PCB004866","source_file":"originals/Nanya_New_Material/Nanya_New_Material__NOUYA_9_(NY-P5Q)__제품_기술안내__RT0600.html","dataset_role":"material_published_parameter","dk_input_status":"df_or_other_parameter_only","review_flags":"measurement_axis_not_stated"}
{"manufacturer":"Nanya_New_Material","product":"NOUYA 9 (NY9999Q)","material_family":null,"material_form":null,"dk":3.15,"dk_min":null,"dk_max":null,"dk_tolerance":null,"df":0.0007,"frequency_ghz":10.0,"frequency_text":"10GHz","value_type":"typical_datasheet","method":"SPDR method","axis":null,"thickness_mm":null,"glass_style":null,"resin_content_pct":65.0,"source_id":"RT0601","source_location":"HTML table 1, row 13, column 7, dk; HTML table 1, row 14, column 7, df","source_url":"https://www.nouyatec.com/en/product/high-speed-circuit/extreme-low-loss/48","notes":"Nanya New Material Technology / NOUYA (China); distinct from Nan Ya Plastics (Taiwan). General-property table; values are not construction-specific unless metadata is stated.","conditioning":"C-24/23/50","resin_content_text":"65%","source_column_qualifier":"—","source_context":[{"property":"dk","context":"电性能 Electrical | 介电常数 Dk (R/C:65%) Permittivity | 10GHz | SPDR method | C-24/23/50 | —","reported_value":"3.15","paired_value_cell":"3.15"},{"property":"df","context":"电性能 Electrical | 介质损耗 Df (R/C:65%) Loss Tangent | 10GHz | SPDR method | C-24/23/50 | —","reported_value":"0.0007","paired_value_cell":"0.0007"}],"collection_group":"root","record_id":"PCB004867","source_file":"originals/Nanya_New_Material/Nanya_New_Material__NOUYA_9_(NY9999Q)__제품_기술안내__RT0601.html","dataset_role":"material_published_parameter","dk_input_status":"scalar_with_frequency","review_flags":"measurement_axis_not_stated"}
{"manufacturer":"Nanya_New_Material","product":"NOUYA 8U (NY-P4)","material_family":null,"material_form":null,"dk":3.19,"dk_min":null,"dk_max":null,"dk_tolerance":null,"df":0.001,"frequency_ghz":1.0,"frequency_text":"1GHz","value_type":"typical_datasheet","method":"IPC-TM-650 2.5.5.9","axis":null,"thickness_mm":null,"glass_style":null,"resin_content_pct":66.0,"source_id":"RT0602","source_location":"HTML table 1, row 14, column 7, dk; HTML table 1, row 17, column 7, df","source_url":"https://www.nouyatec.com/en/product/high-speed-circuit/extreme-low-loss/47","notes":"Nanya New Material Technology / NOUYA (China); distinct from Nan Ya Plastics (Taiwan). General-property table; values are not construction-specific unless metadata is stated.","conditioning":"C-24/23/50","resin_content_text":"66%","source_column_qualifier":"—","source_context":[{"property":"dk","context":"电性能 Electrical | 介电常数 Dk (R/C:66%) Permittivity | 1GHz | 2.5.5.9 | C-24/23/50 | —","reported_value":"3.19","paired_value_cell":"3.19"},{"property":"df","context":"电性能 Electrical | 介质损耗 Df (R/C:66%) Loss Tangent | 1GHz | 2.5.5.9 | C-24/23/50 | —","reported_value":"0.001","paired_value_cell":"0.001"}],"collection_group":"root","record_id":"PCB004868","source_file":"originals/Nanya_New_Material/Nanya_New_Material__NOUYA_8U_(NY-P4)__제품_기술안내__RT0602.html","dataset_role":"material_published_parameter","dk_input_status":"scalar_with_frequency","review_flags":"measurement_axis_not_stated"}
{"manufacturer":"Nanya_New_Material","product":"NOUYA 8U (NY-P4)","material_family":null,"material_form":null,"dk":3.2,"dk_min":null,"dk_max":null,"dk_tolerance":null,"df":0.00115,"frequency_ghz":10.0,"frequency_text":"10GHz","value_type":"typical_datasheet","method":"SPDR method","axis":null,"thickness_mm":null,"glass_style":null,"resin_content_pct":66.0,"source_id":"RT0602","source_location":"HTML table 1, row 15, column 7, dk; HTML table 1, row 18, column 7, df","source_url":"https://www.nouyatec.com/en/product/high-speed-circuit/extreme-low-loss/47","notes":"Nanya New Material Technology / NOUYA (China); distinct from Nan Ya Plastics (Taiwan). General-property table; values are not construction-specific unless metadata is stated.","conditioning":"C-24/23/50","resin_content_text":"66%","source_column_qualifier":"—","source_context":[{"property":"dk","context":"电性能 Electrical | 介电常数 Dk (R/C:66%) Permittivity | 10GHz | SPDR method | C-24/23/50 | —","reported_value":"3.20","paired_value_cell":"3.20"},{"property":"df","context":"电性能 Electrical | 介质损耗 Df (R/C:66%) Loss Tangent | 10GHz | SPDR method | C-24/23/50 | —","reported_value":"0.00115","paired_value_cell":"0.00115"}],"collection_group":"root","record_id":"PCB004869","source_file":"originals/Nanya_New_Material/Nanya_New_Material__NOUYA_8U_(NY-P4)__제품_기술안내__RT0602.html","dataset_role":"material_published_parameter","dk_input_status":"scalar_with_frequency","review_flags":"measurement_axis_not_stated"}
{"manufacturer":"Nanya_New_Material","product":"NOUYA 8N (NY-P4N)","material_family":null,"material_form":null,"dk":3.22,"dk_min":null,"dk_max":null,"dk_tolerance":null,"df":0.0014,"frequency_ghz":10.0,"frequency_text":"10GHz","value_type":"typical_datasheet","method":"SPDR method","axis":null,"thickness_mm":null,"glass_style":null,"resin_content_pct":66.0,"source_id":"RT0603","source_location":"HTML table 1, row 15, column 7, dk; HTML table 1, row 18, column 7, df","source_url":"https://www.nouyatec.com/en/product/high-speed-circuit/extreme-low-loss/46","notes":"Nanya New Material Technology / NOUYA (China); distinct from Nan Ya Plastics (Taiwan). General-property table; values are not construction-specific unless metadata is stated.","conditioning":"C-24/23/50","resin_content_text":"66%","source_column_qualifier":"—","source_context":[{"property":"dk","context":"电性能 Electrical | 介电常数 Dk (R/C:66%) Permittivity | 10GHz | SPDR method | C-24/23/50 | —","reported_value":"3.22","paired_value_cell":"3.22"},{"property":"df","context":"电性能 Electrical | 介质损耗 Df (R/C:66%) Loss Tangent | 10GHz | SPDR method | C-24/23/50 | —","reported_value":"0.0014","paired_value_cell":"0.0014"}],"collection_group":"root","record_id":"PCB004870","source_file":"originals/Nanya_New_Material/Nanya_New_Material__NOUYA_8N_(NY-P4N)__제품_기술안내__RT0603.html","dataset_role":"material_published_parameter","dk_input_status":"scalar_with_frequency","review_flags":"measurement_axis_not_stated"}
{"manufacturer":"Nanya_New_Material","product":"NOUYA 8U (NY8888N2)","material_family":null,"material_form":null,"dk":3.17,"dk_min":null,"dk_max":null,"dk_tolerance":null,"df":0.0012,"frequency_ghz":10.0,"frequency_text":"10GHz","value_type":"typical_datasheet","method":"SPDR method","axis":null,"thickness_mm":null,"glass_style":null,"resin_content_pct":65.0,"source_id":"RT0604","source_location":"HTML table 1, row 15, column 7, dk; HTML table 1, row 18, column 7, df","source_url":"https://www.nouyatec.com/en/product/high-speed-circuit/extreme-low-loss/45","notes":"Nanya New Material Technology / NOUYA (China); distinct from Nan Ya Plastics (Taiwan). General-property table; values are not construction-specific unless metadata is stated.","conditioning":"C-24/23/50","resin_content_text":"65%","source_column_qualifier":"—","source_context":[{"property":"dk","context":"电性能 Electrical | 介电常数 Dk (R/C:65%) Permittivity | 10GHz | SPDR method | C-24/23/50 | —","reported_value":"3.17","paired_value_cell":"3.17"},{"property":"df","context":"电性能 Electrical | 介质损耗 Df (R/C:65%) Loss Tangent | 10GHz | SPDR method | C-24/23/50 | —","reported_value":"0.0012","paired_value_cell":"0.0012"}],"collection_group":"root","record_id":"PCB004871","source_file":"originals/Nanya_New_Material/Nanya_New_Material__NOUYA_8U_(NY8888N2)__제품_기술안내__RT0604.html","dataset_role":"material_published_parameter","dk_input_status":"scalar_with_frequency","review_flags":"measurement_axis_not_stated"}
{"manufacturer":"Nanya_New_Material","product":"NOUYA 8N (NY8888N)","material_family":null,"material_form":null,"dk":3.17,"dk_min":null,"dk_max":null,"dk_tolerance":null,"df":0.0012,"frequency_ghz":10.0,"frequency_text":"10GHz","value_type":"typical_datasheet","method":"SPDR method","axis":null,"thickness_mm":null,"glass_style":null,"resin_content_pct":65.0,"source_id":"RT0605","source_location":"HTML table 1, row 15, column 7, dk; HTML table 1, row 18, column 7, df","source_url":"https://www.nouyatec.com/en/product/high-speed-circuit/extreme-low-loss/44","notes":"Nanya New Material Technology / NOUYA (China); distinct from Nan Ya Plastics (Taiwan). General-property table; values are not construction-specific unless metadata is stated.","conditioning":"C-24/23/50","resin_content_text":"65%","source_column_qualifier":"—","source_context":[{"property":"dk","context":"电性能 Electrical | 介电常数 Dk (R/C:65%) Permittivity | 10GHz | SPDR method | C-24/23/50 | —","reported_value":"3.17","paired_value_cell":"3.17"},{"property":"df","context":"电性能 Electrical | 介质损耗 Df (R/C:65%) Loss Tangent | 10GHz | SPDR method | C-24/23/50 | —","reported_value":"0.0012","paired_value_cell":"0.0012"}],"collection_group":"root","record_id":"PCB004872","source_file":"originals/Nanya_New_Material/Nanya_New_Material__NOUYA_8N_(NY8888N)__제품_기술안내__RT0605.html","dataset_role":"material_published_parameter","dk_input_status":"scalar_with_frequency","review_flags":"measurement_axis_not_stated"}
{"manufacturer":"Nanya_New_Material","product":"NOUYA 7N+ (NY-P3)","material_family":null,"material_form":null,"dk":3.3,"dk_min":null,"dk_max":null,"dk_tolerance":null,"df":0.0014,"frequency_ghz":1.0,"frequency_text":"1GHz","value_type":"typical_datasheet","method":"IPC-TM-650 2.5.5.9","axis":null,"thickness_mm":null,"glass_style":null,"resin_content_pct":55.0,"source_id":"RT0606","source_location":"HTML table 1, row 14, column 7, dk; HTML table 1, row 17, column 7, df","source_url":"https://www.nouyatec.com/en/product/high-speed-circuit/ultra-low-loss/43","notes":"Nanya New Material Technology / NOUYA (China); distinct from Nan Ya Plastics (Taiwan). General-property table; values are not construction-specific unless metadata is stated.","conditioning":"C-24/23/50","resin_content_text":"55%/70%","source_column_qualifier":"—","source_context":[{"property":"dk","context":"电性能 Electrical | 介电常数 Dk (R/C:55%/70%) Permittivity | 1GHz | 2.5.5.9 | C-24/23/50 | —","reported_value":"3.30","paired_value_cell":"3.30\\3.07"},{"property":"df","context":"电性能 Electrical | 介质损耗 Df (R/C:55%/70%) Loss Tangent | 1GHz | 2.5.5.9 | C-24/23/50 | —","reported_value":"0.0014","paired_value_cell":"0.0014\\0.0011"}],"collection_group":"root","record_id":"PCB004873","source_file":"originals/Nanya_New_Material/Nanya_New_Material__NOUYA_7N+_(NY-P3)__제품_기술안내__RT0606.html","dataset_role":"material_published_parameter","dk_input_status":"scalar_with_frequency","review_flags":"measurement_axis_not_stated"}
{"manufacturer":"Nanya_New_Material","product":"NOUYA 7N+ (NY-P3)","material_family":null,"material_form":null,"dk":3.07,"dk_min":null,"dk_max":null,"dk_tolerance":null,"df":0.0011,"frequency_ghz":1.0,"frequency_text":"1GHz","value_type":"typical_datasheet","method":"IPC-TM-650 2.5.5.9","axis":null,"thickness_mm":null,"glass_style":null,"resin_content_pct":70.0,"source_id":"RT0606","source_location":"HTML table 1, row 14, column 7, dk; HTML table 1, row 17, column 7, df","source_url":"https://www.nouyatec.com/en/product/high-speed-circuit/ultra-low-loss/43","notes":"Nanya New Material Technology / NOUYA (China); distinct from Nan Ya Plastics (Taiwan). General-property table; values are not construction-specific unless metadata is stated.","conditioning":"C-24/23/50","resin_content_text":"55%/70%","source_column_qualifier":"—","source_context":[{"property":"dk","context":"电性能 Electrical | 介电常数 Dk (R/C:55%/70%) Permittivity | 1GHz | 2.5.5.9 | C-24/23/50 | —","reported_value":"3.07","paired_value_cell":"3.30\\3.07"},{"property":"df","context":"电性能 Electrical | 介质损耗 Df (R/C:55%/70%) Loss Tangent | 1GHz | 2.5.5.9 | C-24/23/50 | —","reported_value":"0.0011","paired_value_cell":"0.0014\\0.0011"}],"collection_group":"root","record_id":"PCB004874","source_file":"originals/Nanya_New_Material/Nanya_New_Material__NOUYA_7N+_(NY-P3)__제품_기술안내__RT0606.html","dataset_role":"material_published_parameter","dk_input_status":"scalar_with_frequency","review_flags":"measurement_axis_not_stated"}
{"manufacturer":"Nanya_New_Material","product":"NOUYA 7N+ (NY-P3)","material_family":null,"material_form":null,"dk":3.4,"dk_min":null,"dk_max":null,"dk_tolerance":null,"df":0.0022,"frequency_ghz":10.0,"frequency_text":"10GHz","value_type":"typical_datasheet","method":"SPDR method","axis":null,"thickness_mm":null,"glass_style":null,"resin_content_pct":55.0,"source_id":"RT0606","source_location":"HTML table 1, row 15, column 7, dk; HTML table 1, row 18, column 7, df","source_url":"https://www.nouyatec.com/en/product/high-speed-circuit/ultra-low-loss/43","notes":"Nanya New Material Technology / NOUYA (China); distinct from Nan Ya Plastics (Taiwan). General-property table; values are not construction-specific unless metadata is stated.","conditioning":"C-24/23/50","resin_content_text":"55%/70%","source_column_qualifier":"—","source_context":[{"property":"dk","context":"电性能 Electrical | 介电常数 Dk (R/C:55%/70%) Permittivity | 10GHz | SPDR method | C-24/23/50 | —","reported_value":"3.40","paired_value_cell":"3.40\\3.25"},{"property":"df","context":"电性能 Electrical | 介质损耗 Df (R/C:55%/70%) Loss Tangent | 10GHz | SPDR method | C-24/23/50 | —","reported_value":"0.0022","paired_value_cell":"0.0022\\0.0017"}],"collection_group":"root","record_id":"PCB004875","source_file":"originals/Nanya_New_Material/Nanya_New_Material__NOUYA_7N+_(NY-P3)__제품_기술안내__RT0606.html","dataset_role":"material_published_parameter","dk_input_status":"scalar_with_frequency","review_flags":"measurement_axis_not_stated"}
{"manufacturer":"Nanya_New_Material","product":"NOUYA 7N+ (NY-P3)","material_family":null,"material_form":null,"dk":3.25,"dk_min":null,"dk_max":null,"dk_tolerance":null,"df":0.0017,"frequency_ghz":10.0,"frequency_text":"10GHz","value_type":"typical_datasheet","method":"SPDR method","axis":null,"thickness_mm":null,"glass_style":null,"resin_content_pct":70.0,"source_id":"RT0606","source_location":"HTML table 1, row 15, column 7, dk; HTML table 1, row 18, column 7, df","source_url":"https://www.nouyatec.com/en/product/high-speed-circuit/ultra-low-loss/43","notes":"Nanya New Material Technology / NOUYA (China); distinct from Nan Ya Plastics (Taiwan). General-property table; values are not construction-specific unless metadata is stated.","conditioning":"C-24/23/50","resin_content_text":"55%/70%","source_column_qualifier":"—","source_context":[{"property":"dk","context":"电性能 Electrical | 介电常数 Dk (R/C:55%/70%) Permittivity | 10GHz | SPDR method | C-24/23/50 | —","reported_value":"3.25","paired_value_cell":"3.40\\3.25"},{"property":"df","context":"电性能 Electrical | 介质损耗 Df (R/C:55%/70%) Loss Tangent | 10GHz | SPDR method | C-24/23/50 | —","reported_value":"0.0017","paired_value_cell":"0.0022\\0.0017"}],"collection_group":"root","record_id":"PCB004876","source_file":"originals/Nanya_New_Material/Nanya_New_Material__NOUYA_7N+_(NY-P3)__제품_기술안내__RT0606.html","dataset_role":"material_published_parameter","dk_input_status":"scalar_with_frequency","review_flags":"measurement_axis_not_stated"}
{"manufacturer":"Nanya_New_Material","product":"NOUYA 7N+ (NY6666N)","material_family":null,"material_form":null,"dk":3.3,"dk_min":null,"dk_max":null,"dk_tolerance":null,"df":0.0013,"frequency_ghz":1.0,"frequency_text":"1GHz","value_type":"typical_datasheet","method":"IPC-TM-650 2.5.5.9","axis":null,"thickness_mm":null,"glass_style":null,"resin_content_pct":55.0,"source_id":"RT0607","source_location":"HTML table 1, row 14, column 7, dk; HTML table 1, row 17, column 7, df","source_url":"https://www.nouyatec.com/en/product/high-speed-circuit/ultra-low-loss/42","notes":"Nanya New Material Technology / NOUYA (China); distinct from Nan Ya Plastics (Taiwan). General-property table; values are not construction-specific unless metadata is stated.","conditioning":"C-24/23/50","resin_content_text":"55%/70%","source_column_qualifier":"—","source_context":[{"property":"dk","context":"电性能 Electrical | 介电常数 Dk (R/C:55%/70%) Permittivity | 1GHz | 2.5.5.9 | C-24/23/50 | —","reported_value":"3.3","paired_value_cell":"3.3\\3.2"},{"property":"df","context":"电性能 Electrical | 介质损耗 Df (R/C:55%/70%) Loss Tangent | 1GHz | 2.5.5.9 | C-24/23/50 | —","reported_value":"0.0013","paired_value_cell":"0.0013\\0.0012"}],"collection_group":"root","record_id":"PCB004877","source_file":"originals/Nanya_New_Material/Nanya_New_Material__NOUYA_7N+_(NY6666N)__제품_기술안내__RT0607.html","dataset_role":"material_published_parameter","dk_input_status":"scalar_with_frequency","review_flags":"measurement_axis_not_stated"}
{"manufacturer":"Nanya_New_Material","product":"NOUYA 7N+ (NY6666N)","material_family":null,"material_form":null,"dk":3.2,"dk_min":null,"dk_max":null,"dk_tolerance":null,"df":0.0012,"frequency_ghz":1.0,"frequency_text":"1GHz","value_type":"typical_datasheet","method":"IPC-TM-650 2.5.5.9","axis":null,"thickness_mm":null,"glass_style":null,"resin_content_pct":70.0,"source_id":"RT0607","source_location":"HTML table 1, row 14, column 7, dk; HTML table 1, row 17, column 7, df","source_url":"https://www.nouyatec.com/en/product/high-speed-circuit/ultra-low-loss/42","notes":"Nanya New Material Technology / NOUYA (China); distinct from Nan Ya Plastics (Taiwan). General-property table; values are not construction-specific unless metadata is stated.","conditioning":"C-24/23/50","resin_content_text":"55%/70%","source_column_qualifier":"—","source_context":[{"property":"dk","context":"电性能 Electrical | 介电常数 Dk (R/C:55%/70%) Permittivity | 1GHz | 2.5.5.9 | C-24/23/50 | —","reported_value":"3.2","paired_value_cell":"3.3\\3.2"},{"property":"df","context":"电性能 Electrical | 介质损耗 Df (R/C:55%/70%) Loss Tangent | 1GHz | 2.5.5.9 | C-24/23/50 | —","reported_value":"0.0012","paired_value_cell":"0.0013\\0.0012"}],"collection_group":"root","record_id":"PCB004878","source_file":"originals/Nanya_New_Material/Nanya_New_Material__NOUYA_7N+_(NY6666N)__제품_기술안내__RT0607.html","dataset_role":"material_published_parameter","dk_input_status":"scalar_with_frequency","review_flags":"measurement_axis_not_stated"}
{"manufacturer":"Nanya_New_Material","product":"NOUYA 7N+ (NY6666N)","material_family":null,"material_form":null,"dk":3.2,"dk_min":null,"dk_max":null,"dk_tolerance":null,"df":0.0017,"frequency_ghz":10.0,"frequency_text":"10GHz","value_type":"typical_datasheet","method":"SPDR method","axis":null,"thickness_mm":null,"glass_style":null,"resin_content_pct":55.0,"source_id":"RT0607","source_location":"HTML table 1, row 15, column 7, dk; HTML table 1, row 18, column 7, df","source_url":"https://www.nouyatec.com/en/product/high-speed-circuit/ultra-low-loss/42","notes":"Nanya New Material Technology / NOUYA (China); distinct from Nan Ya Plastics (Taiwan). General-property table; values are not construction-specific unless metadata is stated.","conditioning":"C-24/23/50","resin_content_text":"55%/70%","source_column_qualifier":"—","source_context":[{"property":"dk","context":"电性能 Electrical | 介电常数 Dk (R/C:55%/70%) Permittivity | 10GHz | SPDR method | C-24/23/50 | —","reported_value":"3.2","paired_value_cell":"3.2\\3.1"},{"property":"df","context":"电性能 Electrical | 介质损耗 Df (R/C:55%/70%) Loss Tangent | 10GHz | SPDR method | C-24/23/50 | —","reported_value":"0.0017","paired_value_cell":"0.0017\\0.0015"}],"collection_group":"root","record_id":"PCB004879","source_file":"originals/Nanya_New_Material/Nanya_New_Material__NOUYA_7N+_(NY6666N)__제품_기술안내__RT0607.html","dataset_role":"material_published_parameter","dk_input_status":"scalar_with_frequency","review_flags":"measurement_axis_not_stated"}
{"manufacturer":"Nanya_New_Material","product":"NOUYA 7N+ (NY6666N)","material_family":null,"material_form":null,"dk":3.1,"dk_min":null,"dk_max":null,"dk_tolerance":null,"df":0.0015,"frequency_ghz":10.0,"frequency_text":"10GHz","value_type":"typical_datasheet","method":"SPDR method","axis":null,"thickness_mm":null,"glass_style":null,"resin_content_pct":70.0,"source_id":"RT0607","source_location":"HTML table 1, row 15, column 7, dk; HTML table 1, row 18, column 7, df","source_url":"https://www.nouyatec.com/en/product/high-speed-circuit/ultra-low-loss/42","notes":"Nanya New Material Technology / NOUYA (China); distinct from Nan Ya Plastics (Taiwan). General-property table; values are not construction-specific unless metadata is stated.","conditioning":"C-24/23/50","resin_content_text":"55%/70%","source_column_qualifier":"—","source_context":[{"property":"dk","context":"电性能 Electrical | 介电常数 Dk (R/C:55%/70%) Permittivity | 10GHz | SPDR method | C-24/23/50 | —","reported_value":"3.1","paired_value_cell":"3.2\\3.1"},{"property":"df","context":"电性能 Electrical | 介质损耗 Df (R/C:55%/70%) Loss Tangent | 10GHz | SPDR method | C-24/23/50 | —","reported_value":"0.0015","paired_value_cell":"0.0017\\0.0015"}],"collection_group":"root","record_id":"PCB004880","source_file":"originals/Nanya_New_Material/Nanya_New_Material__NOUYA_7N+_(NY6666N)__제품_기술안내__RT0607.html","dataset_role":"material_published_parameter","dk_input_status":"scalar_with_frequency","review_flags":"measurement_axis_not_stated"}
{"manufacturer":"Nanya_New_Material","product":"NOUYA 7N (NY-P2)","material_family":null,"material_form":null,"dk":3.44,"dk_min":null,"dk_max":null,"dk_tolerance":null,"df":0.0013,"frequency_ghz":1.0,"frequency_text":"1GHz","value_type":"typical_datasheet","method":"IPC-TM-650 2.5.5.9","axis":null,"thickness_mm":null,"glass_style":null,"resin_content_pct":55.0,"source_id":"RT0608","source_location":"HTML table 1, row 14, column 7, dk; HTML table 1, row 17, column 7, df","source_url":"https://www.nouyatec.com/en/product/high-speed-circuit/ultra-low-loss/41","notes":"Nanya New Material Technology / NOUYA (China); distinct from Nan Ya Plastics (Taiwan). General-property table; values are not construction-specific unless metadata is stated.","conditioning":"C-24/23/50","resin_content_text":"55%/70%","source_column_qualifier":"—","source_context":[{"property":"dk","context":"电性能 Electrical | 介电常数 Dk (R/C:55%/70%) Permittivity | 1GHz | 2.5.5.9 | C-24/23/50 | —","reported_value":"3.44","paired_value_cell":"3.44\\3.19"},{"property":"df","context":"电性能 Electrical | 介质损耗 Df (R/C:55%/70%) Loss Tangent | 1GHz | 2.5.5.9 | C-24/23/50 | —","reported_value":"0.0013","paired_value_cell":"0.0013\\0.0012"}],"collection_group":"root","record_id":"PCB004881","source_file":"originals/Nanya_New_Material/Nanya_New_Material__NOUYA_7N_(NY-P2)__제품_기술안내__RT0608.html","dataset_role":"material_published_parameter","dk_input_status":"scalar_with_frequency","review_flags":"measurement_axis_not_stated"}
{"manufacturer":"Nanya_New_Material","product":"NOUYA 7N (NY-P2)","material_family":null,"material_form":null,"dk":3.19,"dk_min":null,"dk_max":null,"dk_tolerance":null,"df":0.0012,"frequency_ghz":1.0,"frequency_text":"1GHz","value_type":"typical_datasheet","method":"IPC-TM-650 2.5.5.9","axis":null,"thickness_mm":null,"glass_style":null,"resin_content_pct":70.0,"source_id":"RT0608","source_location":"HTML table 1, row 14, column 7, dk; HTML table 1, row 17, column 7, df","source_url":"https://www.nouyatec.com/en/product/high-speed-circuit/ultra-low-loss/41","notes":"Nanya New Material Technology / NOUYA (China); distinct from Nan Ya Plastics (Taiwan). General-property table; values are not construction-specific unless metadata is stated.","conditioning":"C-24/23/50","resin_content_text":"55%/70%","source_column_qualifier":"—","source_context":[{"property":"dk","context":"电性能 Electrical | 介电常数 Dk (R/C:55%/70%) Permittivity | 1GHz | 2.5.5.9 | C-24/23/50 | —","reported_value":"3.19","paired_value_cell":"3.44\\3.19"},{"property":"df","context":"电性能 Electrical | 介质损耗 Df (R/C:55%/70%) Loss Tangent | 1GHz | 2.5.5.9 | C-24/23/50 | —","reported_value":"0.0012","paired_value_cell":"0.0013\\0.0012"}],"collection_group":"root","record_id":"PCB004882","source_file":"originals/Nanya_New_Material/Nanya_New_Material__NOUYA_7N_(NY-P2)__제품_기술안내__RT0608.html","dataset_role":"material_published_parameter","dk_input_status":"scalar_with_frequency","review_flags":"measurement_axis_not_stated"}
{"manufacturer":"Nanya_New_Material","product":"NOUYA 7N (NY-P2)","material_family":null,"material_form":null,"dk":3.5,"dk_min":null,"dk_max":null,"dk_tolerance":null,"df":0.0025,"frequency_ghz":10.0,"frequency_text":"10GHz","value_type":"typical_datasheet","method":"SPDR method","axis":null,"thickness_mm":null,"glass_style":null,"resin_content_pct":55.0,"source_id":"RT0608","source_location":"HTML table 1, row 15, column 7, dk; HTML table 1, row 18, column 7, df","source_url":"https://www.nouyatec.com/en/product/high-speed-circuit/ultra-low-loss/41","notes":"Nanya New Material Technology / NOUYA (China); distinct from Nan Ya Plastics (Taiwan). General-property table; values are not construction-specific unless metadata is stated.","conditioning":"C-24/23/50","resin_content_text":"55%/70%","source_column_qualifier":"—","source_context":[{"property":"dk","context":"电性能 Electrical | 介电常数 Dk (R/C:55%/70%) Permittivity | 10GHz | SPDR method | C-24/23/50 | —","reported_value":"3.50","paired_value_cell":"3.50\\3.20"},{"property":"df","context":"电性能 Electrical | 介质损耗 Df (R/C:55%/70%) Loss Tangent | 10GHz | SPDR method | C-24/23/50 | —","reported_value":"0.0025","paired_value_cell":"0.0025\\0.0020"}],"collection_group":"root","record_id":"PCB004883","source_file":"originals/Nanya_New_Material/Nanya_New_Material__NOUYA_7N_(NY-P2)__제품_기술안내__RT0608.html","dataset_role":"material_published_parameter","dk_input_status":"scalar_with_frequency","review_flags":"measurement_axis_not_stated"}
