Repository: EIDOSDATA/TraceWave-Studio

# PCB 유전율과 적층 자료

수집/정리 기준일: 2026-11-11.

먼저 [전체 자료 안내 엑셀](Excel/00_전체_자료_안내.xlsx)을 연다. 회사별 엑셀은 `Excel/`에 있고, 원문 검색은 [HTML 안내](START_HERE_ko.html)를 사용한다.

- [자료 사용 안내](docs/자료_사용_안내.md): 폴더, 단위, 조건 선택과 내보내기.
- [자료 검토 결과](docs/자료_검토_결과.md): 확인한 범위, 오류/공백, 정리 내역.
- [TraceWave Studio 연결 설계](../../../Code/docs/pcb_material_catalog.md): 사용자 직접 입력, 소재 선택, 제조업체 적층 선택과 현재 구현의 경계.

57,340개 조건별 관측, 36개 회사와 일반 재료 참고 자료 1개 그룹, 1,756개 출처 기록을 보존했다. 새 엑셀은 전체 안내 1개와 회사/참고 자료별 37개로 총 38개다. 행 수는 고유 소재나 독립 측정 수가 아니다. 공식 자료에 값이 있어도 실제 제조 조건과 해석 대역에 맞는지 확인해야 한다.

사람이 보는 엑셀과 프로그램용 JSONL을 분리했다. 원문 PDF/HTML의 바이트는 보존하면서 파일명을 회사와 소재/용도 중심으로 바꿨다. 중복 저장한 데이터 사본은 복구 폴더로 옮겼고 관측 수치는 삭제하지 않았다.

File: 00_REF/PCB RF ANT/05_PCB_Dielectric_Data_2026/data/observations/Resonac.jsonl (part 2 of 5)
{"dk":null,"dk_min":4.3,"dk_max":4.5,"dk_tolerance":null,"df":null,"df_min":0.005,"df_max":0.007,"frequency_ghz":1,"frequency_text":"1 GHz","method":"SPDR","axis":null,"thickness_mm":0.2,"glass_style":"E-glass","resin_content_pct":null,"manufacturer":"Resonac","product":"MCL-E-795G","source_product_text":"MCL-E-795G","material_family":"laminate_or_film","material_form":"laminate","source_id":"RT0204","source_url":"https://www.resonac.com/sites/default/files/2025-03/2025_MCL_EN.pdf","source_pdf_page":5,"source_printed_page":6,"notes":"General table ranges as published. Printed 1 GHz/10 GHz conditions preserved; no midpoint substituted. Detailed table values can differ because methods or specimens differ.","qa_status":"independent_table_and_footnote_review","value_type":"published_range","source_location":"PDF p.5 (printed p.6), General Characteristics, product column 1","dk_text":"4.3 -4.5","df_text":"0.005 -0.007","record_id":"PCB004718","collection_group":"root","source_collection_record_id":"RT0204-QA-001","source_file":"originals/Resonac/Resonac__종합카탈로그_MCL_catalog_2025__종합카탈로그__RT0204.pdf","dataset_role":"material_published_parameter","dk_input_status":"range_limit_or_choices_only","review_flags":"measurement_axis_not_stated;no_single_nominal_dk"}
{"dk":null,"dk_min":4.2,"dk_max":4.4,"dk_tolerance":null,"df":null,"df_min":0.005,"df_max":0.006,"frequency_ghz":10,"frequency_text":"10 GHz","method":"SPDR","axis":null,"thickness_mm":0.2,"glass_style":"E-glass","resin_content_pct":null,"manufacturer":"Resonac","product":"MCL-HS100","source_product_text":"MCL-HS100","material_family":"laminate_or_film","material_form":"laminate","source_id":"RT0204","source_url":"https://www.resonac.com/sites/default/files/2025-03/2025_MCL_EN.pdf","source_pdf_page":6,"source_printed_page":7,"notes":"General table ranges as published. Printed 1 GHz/10 GHz conditions preserved; no midpoint substituted. Detailed table values can differ because methods or specimens differ.","qa_status":"independent_table_and_footnote_review","value_type":"published_range","source_location":"PDF p.6 (printed p.7), General Characteristics, product column 8","dk_text":"4.2 -4.4","df_text":"0.0050 -0.0060","record_id":"PCB004749","collection_group":"root","source_collection_record_id":"RT0204-QA-032","source_file":"originals/Resonac/Resonac__종합카탈로그_MCL_catalog_2025__종합카탈로그__RT0204.pdf","dataset_role":"material_published_parameter","dk_input_status":"range_limit_or_choices_only","review_flags":"measurement_axis_not_stated;no_single_nominal_dk"}
{"dk":null,"dk_min":3.7,"dk_max":3.9,"dk_tolerance":null,"df":null,"df_min":0.002,"df_max":0.003,"frequency_ghz":1,"frequency_text":"1 GHz","method":"SPDR","axis":null,"thickness_mm":0.2,"glass_style":"Low Dk-glass","resin_content_pct":null,"manufacturer":"Resonac","product":"MCL-HS100 (Type D)","source_product_text":"MCL-HS100 (Type D)","material_family":"laminate_or_film","material_form":"laminate","source_id":"RT0204","source_url":"https://www.resonac.com/sites/default/files/2025-03/2025_MCL_EN.pdf","source_pdf_page":7,"source_printed_page":8,"notes":"General table ranges as published. Printed 1 GHz/10 GHz conditions preserved; no midpoint substituted. Detailed table values can differ because methods or specimens differ.","qa_status":"independent_table_and_footnote_review","value_type":"published_range","source_location":"PDF p.7 (printed p.8), General Characteristics, product column 1","dk_text":"3.7 -3.9","df_text":"0.0020 - 0.0030","record_id":"PCB004750","collection_group":"root","source_collection_record_id":"RT0204-QA-033","source_file":"originals/Resonac/Resonac__종합카탈로그_MCL_catalog_2025__종합카탈로그__RT0204.pdf","dataset_role":"material_published_parameter","dk_input_status":"range_limit_or_choices_only","review_flags":"measurement_axis_not_stated;no_single_nominal_dk"}
{"dk":null,"dk_min":3.5,"dk_max":3.7,"dk_tolerance":null,"df":null,"df_min":0.0025,"df_max":0.0035,"frequency_ghz":10,"frequency_text":"10 GHz","method":"SPDR","axis":null,"thickness_mm":0.2,"glass_style":"Low Dk-glass","resin_content_pct":null,"manufacturer":"Resonac","product":"MCL-HS100 (Type D)","source_product_text":"MCL-HS100 (Type D)","material_family":"laminate_or_film","material_form":"laminate","source_id":"RT0204","source_url":"https://www.resonac.com/sites/default/files/2025-03/2025_MCL_EN.pdf","source_pdf_page":7,"source_printed_page":8,"notes":"General table ranges as published. Printed 1 GHz/10 GHz conditions preserved; no midpoint substituted. Detailed table values can differ because methods or specimens differ.","qa_status":"independent_table_and_footnote_review","value_type":"published_range","source_location":"PDF p.7 (printed p.8), General Characteristics, product column 1","dk_text":"3.5 -3.7","df_text":"0.0025 - 0.0035","record_id":"PCB004751","collection_group":"root","source_collection_record_id":"RT0204-QA-034","source_file":"originals/Resonac/Resonac__종합카탈로그_MCL_catalog_2025__종합카탈로그__RT0204.pdf","dataset_role":"material_published_parameter","dk_input_status":"range_limit_or_choices_only","review_flags":"measurement_axis_not_stated;no_single_nominal_dk"}
{"dk":null,"dk_min":3.2,"dk_max":3.4,"dk_tolerance":null,"df":null,"df_min":0.001,"df_max":0.003,"frequency_ghz":1,"frequency_text":"1 GHz","method":"SPDR","axis":null,"thickness_mm":0.025,"glass_style":"Low Dk-glass","resin_content_pct":null,"manufacturer":"Resonac","product":"GH-200 (Type D)","source_product_text":"GH-200 (Type D)","material_family":"laminate_or_film","material_form":"prepreg","source_id":"RT0204","source_url":"https://www.resonac.com/sites/default/files/2025-03/2025_MCL_EN.pdf","source_pdf_page":7,"source_printed_page":8,"notes":"General table ranges as published. Printed 1 GHz/10 GHz conditions preserved; no midpoint substituted. Detailed table values can differ because methods or specimens differ.","qa_status":"independent_table_and_footnote_review","value_type":"published_range","source_location":"PDF p.7 (printed p.8), General Characteristics, product column 2","dk_text":"3.2 -3.4","df_text":"0.001 -0.003","record_id":"PCB004752","collection_group":"root","source_collection_record_id":"RT0204-QA-035","source_file":"originals/Resonac/Resonac__종합카탈로그_MCL_catalog_2025__종합카탈로그__RT0204.pdf","dataset_role":"material_published_parameter","dk_input_status":"range_limit_or_choices_only","review_flags":"measurement_axis_not_stated;no_single_nominal_dk"}
{"dk":null,"dk_min":3.2,"dk_max":3.4,"dk_tolerance":null,"df":null,"df_min":0.002,"df_max":0.004,"frequency_ghz":10,"frequency_text":"10 GHz","method":"SPDR","axis":null,"thickness_mm":0.025,"glass_style":"Low Dk-glass","resin_content_pct":null,"manufacturer":"Resonac","product":"GH-200 (Type D)","source_product_text":"GH-200 (Type D)","material_family":"laminate_or_film","material_form":"prepreg","source_id":"RT0204","source_url":"https://www.resonac.com/sites/default/files/2025-03/2025_MCL_EN.pdf","source_pdf_page":7,"source_printed_page":8,"notes":"General table ranges as published. Printed 1 GHz/10 GHz conditions preserved; no midpoint substituted. Detailed table values can differ because methods or specimens differ.","qa_status":"independent_table_and_footnote_review","value_type":"published_range","source_location":"PDF p.7 (printed p.8), General Characteristics, product column 2","dk_text":"3.2 -3.4","df_text":"0.0020 - 0.0040","record_id":"PCB004753","collection_group":"root","source_collection_record_id":"RT0204-QA-036","source_file":"originals/Resonac/Resonac__종합카탈로그_MCL_catalog_2025__종합카탈로그__RT0204.pdf","dataset_role":"material_published_parameter","dk_input_status":"range_limit_or_choices_only","review_flags":"measurement_axis_not_stated;no_single_nominal_dk"}
{"dk":null,"dk_min":3.3,"dk_max":3.5,"dk_tolerance":null,"df":null,"df_min":0.002,"df_max":0.004,"frequency_ghz":1,"frequency_text":"1 GHz","method":"SPDR","axis":null,"thickness_mm":0.025,"glass_style":"Low Dk-glass","resin_content_pct":null,"manufacturer":"Resonac","product":"GH-100 (Type D)","source_product_text":"GH-100 (Type D)","material_family":"laminate_or_film","material_form":"prepreg","source_id":"RT0204","source_url":"https://www.resonac.com/sites/default/files/2025-03/2025_MCL_EN.pdf","source_pdf_page":7,"source_printed_page":8,"notes":"General table ranges as published. Printed 1 GHz/10 GHz conditions preserved; no midpoint substituted. Detailed table values can differ because methods or specimens differ.","qa_status":"independent_table_and_footnote_review","value_type":"published_range","source_location":"PDF p.7 (printed p.8), General Characteristics, product column 3","dk_text":"3.3 -3.5","df_text":"0.002 -0.004","record_id":"PCB004754","collection_group":"root","source_collection_record_id":"RT0204-QA-037","source_file":"originals/Resonac/Resonac__종합카탈로그_MCL_catalog_2025__종합카탈로그__RT0204.pdf","dataset_role":"material_published_parameter","dk_input_status":"range_limit_or_choices_only","review_flags":"measurement_axis_not_stated;no_single_nominal_dk"}
{"dk":null,"dk_min":3.3,"dk_max":3.5,"dk_tolerance":null,"df":null,"df_min":0.003,"df_max":0.005,"frequency_ghz":10,"frequency_text":"10 GHz","method":"SPDR","axis":null,"thickness_mm":0.025,"glass_style":"Low Dk-glass","resin_content_pct":null,"manufacturer":"Resonac","product":"GH-100 (Type D)","source_product_text":"GH-100 (Type D)","material_family":"laminate_or_film","material_form":"prepreg","source_id":"RT0204","source_url":"https://www.resonac.com/sites/default/files/2025-03/2025_MCL_EN.pdf","source_pdf_page":7,"source_printed_page":8,"notes":"General table ranges as published. Printed 1 GHz/10 GHz conditions preserved; no midpoint substituted. Detailed table values can differ because methods or specimens differ.","qa_status":"independent_table_and_footnote_review","value_type":"published_range","source_location":"PDF p.7 (printed p.8), General Characteristics, product column 3","dk_text":"3.3 -3.5","df_text":"0.0030 - 0.0050","record_id":"PCB004755","collection_group":"root","source_collection_record_id":"RT0204-QA-038","source_file":"originals/Resonac/Resonac__종합카탈로그_MCL_catalog_2025__종합카탈로그__RT0204.pdf","dataset_role":"material_published_parameter","dk_input_status":"range_limit_or_choices_only","review_flags":"measurement_axis_not_stated;no_single_nominal_dk"}
{"dk":null,"dk_min":6.0,"dk_max":6.2,"dk_tolerance":null,"df":null,"df_min":0.005,"df_max":0.006,"frequency_ghz":10,"frequency_text":"10 GHz","method":"SPDR","axis":null,"thickness_mm":0.2,"glass_style":"E-glass","resin_content_pct":null,"manufacturer":"Resonac","product":"MCL-HD60","source_product_text":"MCL-HD60","material_family":"laminate_or_film","material_form":"laminate","source_id":"RT0204","source_url":"https://www.resonac.com/sites/default/files/2025-03/2025_MCL_EN.pdf","source_pdf_page":7,"source_printed_page":8,"notes":"General table ranges as published. Printed 1 GHz/10 GHz conditions preserved; no midpoint substituted. Detailed table values can differ because methods or specimens differ.","qa_status":"independent_table_and_footnote_review","value_type":"published_range","source_location":"PDF p.7 (printed p.8), General Characteristics, product column 4","dk_text":"6.0 -6.2","df_text":"0.0050 - 0.0060","record_id":"PCB004756","collection_group":"root","source_collection_record_id":"RT0204-QA-039","source_file":"originals/Resonac/Resonac__종합카탈로그_MCL_catalog_2025__종합카탈로그__RT0204.pdf","dataset_role":"material_published_parameter","dk_input_status":"range_limit_or_choices_only","review_flags":"measurement_axis_not_stated;no_single_nominal_dk"}
{"dk":null,"dk_min":5.8,"dk_max":6.0,"dk_tolerance":null,"df":null,"df_min":0.004,"df_max":0.005,"frequency_ghz":10,"frequency_text":"10 GHz","method":"SPDR","axis":null,"thickness_mm":0.2,"glass_style":"Low Dk-glass","resin_content_pct":null,"manufacturer":"Resonac","product":"MCL-HD60 (Type D)","source_product_text":"MCL-HD60 (Type D)","material_family":"laminate_or_film","material_form":"laminate","source_id":"RT0204","source_url":"https://www.resonac.com/sites/default/files/2025-03/2025_MCL_EN.pdf","source_pdf_page":7,"source_printed_page":8,"notes":"General table ranges as published. Printed 1 GHz/10 GHz conditions preserved; no midpoint substituted. Detailed table values can differ because methods or specimens differ.","qa_status":"independent_table_and_footnote_review","value_type":"published_range","source_location":"PDF p.7 (printed p.8), General Characteristics, product column 5","dk_text":"5.8 -6.0","df_text":"0.0040– 0.0050","record_id":"PCB004757","collection_group":"root","source_collection_record_id":"RT0204-QA-040","source_file":"originals/Resonac/Resonac__종합카탈로그_MCL_catalog_2025__종합카탈로그__RT0204.pdf","dataset_role":"material_published_parameter","dk_input_status":"range_limit_or_choices_only","review_flags":"measurement_axis_not_stated;no_single_nominal_dk"}
{"dk":null,"dk_min":8.0,"dk_max":8.2,"dk_tolerance":null,"df":null,"df_min":0.005,"df_max":0.006,"frequency_ghz":10,"frequency_text":"10 GHz","method":"SPDR","axis":null,"thickness_mm":0.2,"glass_style":"E-glass","resin_content_pct":null,"manufacturer":"Resonac","product":"MCL-HD80","source_product_text":"MCL-HD80","material_family":"laminate_or_film","material_form":"laminate","source_id":"RT0204","source_url":"https://www.resonac.com/sites/default/files/2025-03/2025_MCL_EN.pdf","source_pdf_page":7,"source_printed_page":8,"notes":"General table ranges as published. Printed 1 GHz/10 GHz conditions preserved; no midpoint substituted. Detailed table values can differ because methods or specimens differ.","qa_status":"independent_table_and_footnote_review","value_type":"published_range","source_location":"PDF p.7 (printed p.8), General Characteristics, product column 6","dk_text":"8.0 -8.2","df_text":"0.0050 - 0.0060","record_id":"PCB004758","collection_group":"root","source_collection_record_id":"RT0204-QA-041","source_file":"originals/Resonac/Resonac__종합카탈로그_MCL_catalog_2025__종합카탈로그__RT0204.pdf","dataset_role":"material_published_parameter","dk_input_status":"range_limit_or_choices_only","review_flags":"measurement_axis_not_stated;no_single_nominal_dk"}
{"dk":null,"dk_min":9.0,"dk_max":9.2,"dk_tolerance":null,"df":null,"df_min":0.004,"df_max":0.005,"frequency_ghz":10,"frequency_text":"10 GHz","method":"SPDR","axis":null,"thickness_mm":0.2,"glass_style":"E-glass","resin_content_pct":null,"manufacturer":"Resonac","product":"MCL-HD90","source_product_text":"MCL-HD90","material_family":"laminate_or_film","material_form":"laminate","source_id":"RT0204","source_url":"https://www.resonac.com/sites/default/files/2025-03/2025_MCL_EN.pdf","source_pdf_page":7,"source_printed_page":8,"notes":"General table ranges as published. Printed 1 GHz/10 GHz conditions preserved; no midpoint substituted. Detailed table values can differ because methods or specimens differ.","qa_status":"independent_table_and_footnote_review","value_type":"published_range","source_location":"PDF p.7 (printed p.8), General Characteristics, product column 7","dk_text":"9.0 -9.2","df_text":"0.0040– 0.0050","data_conflict":true,"conflict_note":"General Characteristics p.7 and detailed p.28 publish different 10 GHz Df ranges for this product. Both original ranges and their specimen/method context are retained.","record_id":"PCB004759","collection_group":"root","source_collection_record_id":"RT0204-QA-042","source_file":"originals/Resonac/Resonac__종합카탈로그_MCL_catalog_2025__종합카탈로그__RT0204.pdf","dataset_role":"material_published_parameter","dk_input_status":"range_limit_or_choices_only","review_flags":"measurement_axis_not_stated;published_source_conflict;no_single_nominal_dk"}
{"dk":null,"dk_min":8.2,"dk_max":8.4,"dk_tolerance":null,"df":null,"df_min":0.003,"df_max":0.004,"frequency_ghz":10,"frequency_text":"10 GHz","method":"SPDR","axis":null,"thickness_mm":0.2,"glass_style":"Low Dk-glass","resin_content_pct":null,"manufacturer":"Resonac","product":"MCL-HD90 (Type D)","source_product_text":"MCL-HD90 (Type D)","material_family":"laminate_or_film","material_form":"laminate","source_id":"RT0204","source_url":"https://www.resonac.com/sites/default/files/2025-03/2025_MCL_EN.pdf","source_pdf_page":7,"source_printed_page":8,"notes":"General table ranges as published. Printed 1 GHz/10 GHz conditions preserved; no midpoint substituted. Detailed table values can differ because methods or specimens differ.","qa_status":"independent_table_and_footnote_review","value_type":"published_range","source_location":"PDF p.7 (printed p.8), General Characteristics, product column 8","dk_text":"8.2-8.4","df_text":"0.0030 - 0.0040","data_conflict":true,"conflict_note":"General Characteristics p.7 and detailed p.28 publish different 10 GHz Df ranges for this product. Both original ranges and their specimen/method context are retained.","record_id":"PCB004760","collection_group":"root","source_collection_record_id":"RT0204-QA-043","source_file":"originals/Resonac/Resonac__종합카탈로그_MCL_catalog_2025__종합카탈로그__RT0204.pdf","dataset_role":"material_published_parameter","dk_input_status":"range_limit_or_choices_only","review_flags":"measurement_axis_not_stated;published_source_conflict;no_single_nominal_dk"}
{"dk":null,"dk_min":2.9,"dk_max":3.1,"dk_tolerance":null,"df":null,"df_min":0.003,"df_max":0.004,"frequency_ghz":10,"frequency_text":"10 GHz","method":"SPDR","axis":null,"thickness_mm":0.025,"glass_style":null,"resin_content_pct":null,"manufacturer":"Resonac","product":"MCF-200HS","source_product_text":"MCF-200HS","material_family":"laminate_or_film","material_form":"adhesive_film","source_id":"RT0204","source_url":"https://www.resonac.com/sites/default/files/2025-03/2025_MCL_EN.pdf","source_pdf_page":7,"source_printed_page":8,"notes":"General table ranges as published. Printed 1 GHz/10 GHz conditions preserved; no midpoint substituted. Detailed table values can differ because methods or specimens differ.","qa_status":"independent_table_and_footnote_review","value_type":"published_range","source_location":"PDF p.7 (printed p.8), General Characteristics, product column 9","dk_text":"2.9 -3.1","df_text":"0.0030 - 0.0040","record_id":"PCB004761","collection_group":"root","source_collection_record_id":"RT0204-QA-044","source_file":"originals/Resonac/Resonac__종합카탈로그_MCL_catalog_2025__종합카탈로그__RT0204.pdf","dataset_role":"material_published_parameter","dk_input_status":"range_limit_or_choices_only","review_flags":"measurement_axis_not_stated;no_single_nominal_dk"}
{"dk":null,"dk_min":3.2,"dk_max":3.3,"dk_tolerance":null,"df":null,"df_min":0.006,"df_max":0.008,"frequency_ghz":10,"frequency_text":"10 GHz","method":"SPDR","axis":null,"thickness_mm":0.025,"glass_style":null,"resin_content_pct":null,"manufacturer":"Resonac","product":"MCF-770G (Type P)","source_product_text":"MCF-770G (Type P)","material_family":"laminate_or_film","material_form":"adhesive_film","source_id":"RT0204","source_url":"https://www.resonac.com/sites/default/files/2025-03/2025_MCL_EN.pdf","source_pdf_page":7,"source_printed_page":8,"notes":"General table ranges as published. Printed 1 GHz/10 GHz conditions preserved; no midpoint substituted. Detailed table values can differ because methods or specimens differ.","qa_status":"independent_table_and_footnote_review","value_type":"published_range","source_location":"PDF p.7 (printed p.8), General Characteristics, product column 10","dk_text":"3.2 -3.3","df_text":"0.0060 - 0.0080","record_id":"PCB004762","collection_group":"root","source_collection_record_id":"RT0204-QA-045","source_file":"originals/Resonac/Resonac__종합카탈로그_MCL_catalog_2025__종합카탈로그__RT0204.pdf","dataset_role":"material_published_parameter","dk_input_status":"range_limit_or_choices_only","review_flags":"measurement_axis_not_stated;no_single_nominal_dk"}
{"dk":null,"dk_min":3.1,"dk_max":3.3,"dk_tolerance":null,"df":null,"df_min":0.0018,"df_max":0.0028,"frequency_ghz":10,"frequency_text":"10 GHz","method":"Cavity resonator","axis":null,"thickness_mm":0.8,"glass_style":"Low Dk-glass","resin_content_pct":null,"manufacturer":"Resonac","product":"MCL-LW-990 (Type RFD)","source_product_text":"MCL-LW-990 (Type RFD)","material_family":"laminate_or_film","material_form":"laminate","source_id":"RT0204","source_url":"https://www.resonac.com/sites/default/files/2025-03/2025_MCL_EN.pdf","source_pdf_page":8,"source_printed_page":9,"notes":"General table ranges as published. Printed 1 GHz/10 GHz conditions preserved; no midpoint substituted. Detailed table values can differ because methods or specimens differ. Asterisk 1 is defined as Cavity resonator in the shared general-table footnote on PDF p.7 (printed p.8); this overrides the broad SPDR section heading.","qa_status":"independent_table_and_footnote_review","value_type":"published_range","source_location":"PDF p.8 (printed p.9), General Characteristics, product column 1","dk_text":"3.1-3.3*1","df_text":"0.0018-0.0028*1","record_id":"PCB004763","collection_group":"root","source_collection_record_id":"RT0204-QA-046","source_file":"originals/Resonac/Resonac__종합카탈로그_MCL_catalog_2025__종합카탈로그__RT0204.pdf","dataset_role":"material_published_parameter","dk_input_status":"range_limit_or_choices_only","review_flags":"measurement_axis_not_stated;no_single_nominal_dk"}
{"dk":null,"dk_min":3.2,"dk_max":3.4,"dk_tolerance":null,"df":null,"df_min":0.0025,"df_max":0.0035,"frequency_ghz":10,"frequency_text":"10 GHz","method":"Cavity resonator","axis":null,"thickness_mm":0.8,"glass_style":"Low Dk-glass","resin_content_pct":null,"manufacturer":"Resonac","product":"MCL-LW-910G","source_product_text":"MCL-LW-910G","material_family":"laminate_or_film","material_form":"laminate","source_id":"RT0204","source_url":"https://www.resonac.com/sites/default/files/2025-03/2025_MCL_EN.pdf","source_pdf_page":8,"source_printed_page":9,"notes":"General table ranges as published. Printed 1 GHz/10 GHz conditions preserved; no midpoint substituted. Detailed table values can differ because methods or specimens differ. Asterisk 1 is defined as Cavity resonator in the shared general-table footnote on PDF p.7 (printed p.8); this overrides the broad SPDR section heading.","qa_status":"independent_table_and_footnote_review","value_type":"published_range","source_location":"PDF p.8 (printed p.9), General Characteristics, product column 2","dk_text":"3.2-3.4*1","df_text":"0.0025-0.0035*1","record_id":"PCB004764","collection_group":"root","source_collection_record_id":"RT0204-QA-047","source_file":"originals/Resonac/Resonac__종합카탈로그_MCL_catalog_2025__종합카탈로그__RT0204.pdf","dataset_role":"material_published_parameter","dk_input_status":"range_limit_or_choices_only","review_flags":"measurement_axis_not_stated;no_single_nominal_dk"}
{"dk":null,"dk_min":3.6,"dk_max":3.8,"dk_tolerance":null,"df":null,"df_min":0.004,"df_max":0.005,"frequency_ghz":10,"frequency_text":"10 GHz","method":"Cavity resonator","axis":null,"thickness_mm":0.8,"glass_style":"E-glass","resin_content_pct":null,"manufacturer":"Resonac","product":"MCL-LW-900G","source_product_text":"MCL-LW-900G","material_family":"laminate_or_film","material_form":"laminate","source_id":"RT0204","source_url":"https://www.resonac.com/sites/default/files/2025-03/2025_MCL_EN.pdf","source_pdf_page":8,"source_printed_page":9,"notes":"General table ranges as published. Printed 1 GHz/10 GHz conditions preserved; no midpoint substituted. Detailed table values can differ because methods or specimens differ. Asterisk 1 is defined as Cavity resonator in the shared general-table footnote on PDF p.7 (printed p.8); this overrides the broad SPDR section heading.","qa_status":"independent_table_and_footnote_review","value_type":"published_range","source_location":"PDF p.8 (printed p.9), General Characteristics, product column 3","dk_text":"3.6-3.8*1","df_text":"0.0040-0.0050*1","record_id":"PCB004765","collection_group":"root","source_collection_record_id":"RT0204-QA-048","source_file":"originals/Resonac/Resonac__종합카탈로그_MCL_catalog_2025__종합카탈로그__RT0204.pdf","dataset_role":"material_published_parameter","dk_input_status":"range_limit_or_choices_only","review_flags":"measurement_axis_not_stated;no_single_nominal_dk"}
{"dk":null,"dk_min":3.7,"dk_max":3.9,"dk_tolerance":null,"df":null,"df_min":0.006,"df_max":0.008,"frequency_ghz":1,"frequency_text":"1 GHz","method":"Cavity resonator","axis":null,"thickness_mm":0.8,"glass_style":"E-glass","resin_content_pct":null,"manufacturer":"Resonac","product":"MCL-HE-679G (Type S)","source_product_text":"MCL-HE-679G (Type S)","material_family":"laminate_or_film","material_form":"laminate","source_id":"RT0204","source_url":"https://www.resonac.com/sites/default/files/2025-03/2025_MCL_EN.pdf","source_pdf_page":8,"source_printed_page":9,"notes":"General table ranges as published. Printed 1 GHz/10 GHz conditions preserved; no midpoint substituted. Detailed table values can differ because methods or specimens differ. Asterisk 1 is defined as Cavity resonator in the shared general-table footnote on PDF p.7 (printed p.8); this overrides the broad SPDR section heading. General table footnote says cavity resonator; detailed table identifies triplate-line/material-analyzer methods. Keep them as separate observations.","qa_status":"independent_table_and_footnote_review","value_type":"published_range","source_location":"PDF p.8 (printed p.9), General Characteristics, product column 4","dk_text":"3.7-3.9*1","df_text":"0.006-0.008*1","record_id":"PCB004766","collection_group":"root","source_collection_record_id":"RT0204-QA-049","source_file":"originals/Resonac/Resonac__종합카탈로그_MCL_catalog_2025__종합카탈로그__RT0204.pdf","dataset_role":"material_published_parameter","dk_input_status":"range_limit_or_choices_only","review_flags":"measurement_axis_not_stated;no_single_nominal_dk"}
{"dk":null,"dk_min":3.6,"dk_max":3.8,"dk_tolerance":null,"df":null,"df_min":0.008,"df_max":0.01,"frequency_ghz":10,"frequency_text":"10 GHz","method":"Cavity resonator","axis":null,"thickness_mm":0.8,"glass_style":"E-glass","resin_content_pct":null,"manufacturer":"Resonac","product":"MCL-HE-679G (Type S)","source_product_text":"MCL-HE-679G (Type S)","material_family":"laminate_or_film","material_form":"laminate","source_id":"RT0204","source_url":"https://www.resonac.com/sites/default/files/2025-03/2025_MCL_EN.pdf","source_pdf_page":8,"source_printed_page":9,"notes":"General table ranges as published. Printed 1 GHz/10 GHz conditions preserved; no midpoint substituted. Detailed table values can differ because methods or specimens differ. Asterisk 1 is defined as Cavity resonator in the shared general-table footnote on PDF p.7 (printed p.8); this overrides the broad SPDR section heading. General table footnote says cavity resonator; detailed table identifies triplate-line/material-analyzer methods. Keep them as separate observations.","qa_status":"independent_table_and_footnote_review","value_type":"published_range","source_location":"PDF p.8 (printed p.9), General Characteristics, product column 4","dk_text":"3.6-3.8*1","df_text":"0.008-0.010*1","record_id":"PCB004767","collection_group":"root","source_collection_record_id":"RT0204-QA-050","source_file":"originals/Resonac/Resonac__종합카탈로그_MCL_catalog_2025__종합카탈로그__RT0204.pdf","dataset_role":"material_published_parameter","dk_input_status":"range_limit_or_choices_only","review_flags":"measurement_axis_not_stated;no_single_nominal_dk"}
{"dk":null,"dk_min":4.2,"dk_max":4.3,"dk_tolerance":null,"df":null,"df_min":0.013,"df_max":0.015,"frequency_ghz":1,"frequency_text":"1 GHz","method":"SPDR","axis":null,"thickness_mm":0.2,"glass_style":"E-glass","resin_content_pct":null,"manufacturer":"Resonac","product":"MCL-I-671","source_product_text":"MCL-I-671","material_family":"laminate_or_film","material_form":"laminate","source_id":"RT0204","source_url":"https://www.resonac.com/sites/default/files/2025-03/2025_MCL_EN.pdf","source_pdf_page":8,"source_printed_page":9,"notes":"General table ranges as published. Printed 1 GHz/10 GHz conditions preserved; no midpoint substituted. Detailed table values can differ because methods or specimens differ.","qa_status":"independent_table_and_footnote_review","value_type":"published_range","source_location":"PDF p.8 (printed p.9), General Characteristics, product column 5","dk_text":"4.2-4.3","df_text":"0.013-0.015","record_id":"PCB004768","collection_group":"root","source_collection_record_id":"RT0204-QA-051","source_file":"originals/Resonac/Resonac__종합카탈로그_MCL_catalog_2025__종합카탈로그__RT0204.pdf","dataset_role":"material_published_parameter","dk_input_status":"range_limit_or_choices_only","review_flags":"measurement_axis_not_stated;no_single_nominal_dk"}
{"dk":null,"dk_min":3.6,"dk_max":3.8,"dk_tolerance":null,"df":null,"df_min":0.011,"df_max":0.013,"frequency_ghz":1,"frequency_text":"1 GHz","method":"Cavity resonator","axis":null,"thickness_mm":0.4,"glass_style":"E-glass","resin_content_pct":null,"manufacturer":"Resonac","product":"TD-002","source_product_text":"TD-002","material_family":"laminate_or_film","material_form":"prepreg","source_id":"RT0204","source_url":"https://www.resonac.com/sites/default/files/2025-03/2025_MCL_EN.pdf","source_pdf_page":8,"source_printed_page":9,"notes":"General table ranges as published. Printed 1 GHz/10 GHz conditions preserved; no midpoint substituted. Detailed table values can differ because methods or specimens differ. Asterisk 1 is defined as Cavity resonator in the shared general-table footnote on PDF p.7 (printed p.8); this overrides the broad SPDR section heading.","qa_status":"independent_table_and_footnote_review","value_type":"published_range","source_location":"PDF p.8 (printed p.9), General Characteristics, product column 6","dk_text":"3.6-3.8*1","df_text":"0.011-0.013*1","record_id":"PCB004769","collection_group":"root","source_collection_record_id":"RT0204-QA-052","source_file":"originals/Resonac/Resonac__종합카탈로그_MCL_catalog_2025__종합카탈로그__RT0204.pdf","dataset_role":"material_published_parameter","dk_input_status":"range_limit_or_choices_only","review_flags":"measurement_axis_not_stated;no_single_nominal_dk"}
{"dk":null,"dk_min":4.3,"dk_max":4.5,"dk_tolerance":null,"df":null,"df_min":0.005,"df_max":0.007,"frequency_ghz":1.0,"frequency_text":"1 GHz","method":"SPDR","axis":null,"thickness_mm":0.4,"glass_style":null,"resin_content_pct":null,"manufacturer":"Resonac","product":"MCL-E-795G","source_product_text":"MCL-E-795G","material_family":"laminate_or_film","material_form":"laminate","source_id":"RT0204","source_url":"https://www.resonac.com/sites/default/files/2025-03/2025_MCL_EN.pdf","source_pdf_page":10,"source_printed_page":11,"notes":"Detailed table experimental ranges, not guaranteed. No midpoint or interpolation used. Dk and Df are paired only at the same frequency.","qa_status":"independent_table_and_footnote_review","reference_standard":null,"value_type":"experimental_range_not_guaranteed","source_location":"PDF p.10 (printed p.11), Actual Value table 2","source_specimen_text":"●CopperCladLaminate (t0.4mm)","source_method_footnotes":"*1）HeatingRate:10℃/min.(Comp.) *2）800μmthickness. *3）MeasuredbySPDR. *4）Referto''ConditionNote'' *Abovedata areexperimentalresultsandnotguaranteed. Standard Specifications ●CopperCladLaminate ●Prepreg","condition_text":"A (as printed; see Condition Note in source)","dk_text":"4.3～4.5","df_text":"0.005～0.007","record_id":"PCB004770","collection_group":"root","source_collection_record_id":"RT0204-QA-053","source_file":"originals/Resonac/Resonac__종합카탈로그_MCL_catalog_2025__종합카탈로그__RT0204.pdf","dataset_role":"material_published_parameter","dk_input_status":"range_limit_or_choices_only","review_flags":"measurement_axis_not_stated;no_single_nominal_dk"}
{"dk":null,"dk_min":4.2,"dk_max":4.4,"dk_tolerance":null,"df":null,"df_min":0.005,"df_max":0.007,"frequency_ghz":1.0,"frequency_text":"1 GHz","method":"SPDR","axis":null,"thickness_mm":0.4,"glass_style":null,"resin_content_pct":null,"manufacturer":"Resonac","product":"MCL-E-795G (Type X)","source_product_text":"MCL-E-795G (Type X)","material_family":"laminate_or_film","material_form":"laminate","source_id":"RT0204","source_url":"https://www.resonac.com/sites/default/files/2025-03/2025_MCL_EN.pdf","source_pdf_page":10,"source_printed_page":11,"notes":"Detailed table experimental ranges, not guaranteed. No midpoint or interpolation used. Dk and Df are paired only at the same frequency.","qa_status":"independent_table_and_footnote_review","reference_standard":null,"value_type":"experimental_range_not_guaranteed","source_location":"PDF p.10 (printed p.11), Actual Value table 2","source_specimen_text":"●CopperCladLaminate (t0.4mm)","source_method_footnotes":"*1）HeatingRate:10℃/min.(Comp.) *2）800μmthickness. *3）MeasuredbySPDR. *4）Referto''ConditionNote'' *Abovedata areexperimentalresultsandnotguaranteed. Standard Specifications ●CopperCladLaminate ●Prepreg","condition_text":"A (as printed; see Condition Note in source)","dk_text":"4.2～4.4","df_text":"0.005～0.007","record_id":"PCB004771","collection_group":"root","source_collection_record_id":"RT0204-QA-054","source_file":"originals/Resonac/Resonac__종합카탈로그_MCL_catalog_2025__종합카탈로그__RT0204.pdf","dataset_role":"material_published_parameter","dk_input_status":"range_limit_or_choices_only","review_flags":"measurement_axis_not_stated;no_single_nominal_dk"}
{"dk":null,"dk_min":4.1,"dk_max":4.3,"dk_tolerance":null,"df":null,"df_min":0.005,"df_max":0.007,"frequency_ghz":1.0,"frequency_text":"1 GHz","method":"SPDR","axis":null,"thickness_mm":0.4,"glass_style":null,"resin_content_pct":null,"manufacturer":"Resonac","product":"MCL-E-795G (Type L)","source_product_text":"MCL-E-795G (Type L)","material_family":"laminate_or_film","material_form":"laminate","source_id":"RT0204","source_url":"https://www.resonac.com/sites/default/files/2025-03/2025_MCL_EN.pdf","source_pdf_page":10,"source_printed_page":11,"notes":"Detailed table experimental ranges, not guaranteed. No midpoint or interpolation used. Dk and Df are paired only at the same frequency.","qa_status":"independent_table_and_footnote_review","reference_standard":null,"value_type":"experimental_range_not_guaranteed","source_location":"PDF p.10 (printed p.11), Actual Value table 2","source_specimen_text":"●CopperCladLaminate (t0.4mm)","source_method_footnotes":"*1）HeatingRate:10℃/min.(Comp.) *2）800μmthickness. *3）MeasuredbySPDR. *4）Referto''ConditionNote'' *Abovedata areexperimentalresultsandnotguaranteed. Standard Specifications ●CopperCladLaminate ●Prepreg","condition_text":"A (as printed; see Condition Note in source)","dk_text":"4.1～4.3","df_text":"0.005～0.007","record_id":"PCB004772","collection_group":"root","source_collection_record_id":"RT0204-QA-055","source_file":"originals/Resonac/Resonac__종합카탈로그_MCL_catalog_2025__종합카탈로그__RT0204.pdf","dataset_role":"material_published_parameter","dk_input_status":"range_limit_or_choices_only","review_flags":"measurement_axis_not_stated;no_single_nominal_dk"}
{"dk":null,"dk_min":4.1,"dk_max":4.3,"dk_tolerance":null,"df":null,"df_min":0.005,"df_max":0.007,"frequency_ghz":1.0,"frequency_text":"1 GHz","method":"SPDR","axis":null,"thickness_mm":0.4,"glass_style":null,"resin_content_pct":null,"manufacturer":"Resonac","product":"MCL-E-795G (Type LH)","source_product_text":"MCL-E-795G (Type LH)","material_family":"laminate_or_film","material_form":"laminate","source_id":"RT0204","source_url":"https://www.resonac.com/sites/default/files/2025-03/2025_MCL_EN.pdf","source_pdf_page":10,"source_printed_page":11,"notes":"Detailed table experimental ranges, not guaranteed. No midpoint or interpolation used. Dk and Df are paired only at the same frequency.","qa_status":"independent_table_and_footnote_review","reference_standard":null,"value_type":"experimental_range_not_guaranteed","source_location":"PDF p.10 (printed p.11), Actual Value table 2","source_specimen_text":"●CopperCladLaminate (t0.4mm)","source_method_footnotes":"*1）HeatingRate:10℃/min.(Comp.) *2）800μmthickness. *3）MeasuredbySPDR. *4）Referto''ConditionNote'' *Abovedata areexperimentalresultsandnotguaranteed. Standard Specifications ●CopperCladLaminate ●Prepreg","condition_text":"A (as printed; see Condition Note in source)","dk_text":"4.1～4.3","df_text":"0.005～0.007","record_id":"PCB004773","collection_group":"root","source_collection_record_id":"RT0204-QA-056","source_file":"originals/Resonac/Resonac__종합카탈로그_MCL_catalog_2025__종합카탈로그__RT0204.pdf","dataset_role":"material_published_parameter","dk_input_status":"range_limit_or_choices_only","review_flags":"measurement_axis_not_stated;no_single_nominal_dk"}
{"dk":null,"dk_min":4.4,"dk_max":4.6,"dk_tolerance":null,"df":null,"df_min":0.009,"df_max":0.011,"frequency_ghz":10.0,"frequency_text":"10 GHz","method":"SPDR","axis":null,"thickness_mm":0.4,"glass_style":null,"resin_content_pct":null,"manufacturer":"Resonac","product":"MCL-E-705G","source_product_text":"MCL-E-705G","material_family":"laminate_or_film","material_form":"laminate","source_id":"RT0204","source_url":"https://www.resonac.com/sites/default/files/2025-03/2025_MCL_EN.pdf","source_pdf_page":12,"source_printed_page":13,"notes":"Detailed table experimental ranges, not guaranteed. No midpoint or interpolation used. Dk and Df are paired only at the same frequency.","qa_status":"independent_table_and_footnote_review","reference_standard":null,"value_type":"experimental_range_not_guaranteed","source_location":"PDF p.12 (printed p.13), Actual Value table 2","source_specimen_text":"●CopperCladLaminate (t0.4mm)","source_method_footnotes":"*1)HeatingRate:10℃/min. *2)Tensile *3)MeasuredbySPDR. *4)Referto“ConditionNote” *5)t0.8mm *Abovedataareexperimentalresultsandnotguaranteed. Standard Specifications","condition_text":"A (as printed; see Condition Note in source)","dk_text":"4.4～4.6","df_text":"0.009～0.011","record_id":"PCB004774","collection_group":"root","source_collection_record_id":"RT0204-QA-057","source_file":"originals/Resonac/Resonac__종합카탈로그_MCL_catalog_2025__종합카탈로그__RT0204.pdf","dataset_role":"material_published_parameter","dk_input_status":"range_limit_or_choices_only","review_flags":"measurement_axis_not_stated;no_single_nominal_dk"}
{"dk":null,"dk_min":4.4,"dk_max":4.6,"dk_tolerance":null,"df":null,"df_min":0.009,"df_max":0.011,"frequency_ghz":10.0,"frequency_text":"10 GHz","method":"SPDR","axis":null,"thickness_mm":0.4,"glass_style":null,"resin_content_pct":null,"manufacturer":"Resonac","product":"MCL-E-705G (Type X)","source_product_text":"MCL-E-705G(TypeX)","material_family":"laminate_or_film","material_form":"laminate","source_id":"RT0204","source_url":"https://www.resonac.com/sites/default/files/2025-03/2025_MCL_EN.pdf","source_pdf_page":12,"source_printed_page":13,"notes":"Detailed table experimental ranges, not guaranteed. No midpoint or interpolation used. Dk and Df are paired only at the same frequency.","qa_status":"independent_table_and_footnote_review","reference_standard":null,"value_type":"experimental_range_not_guaranteed","source_location":"PDF p.12 (printed p.13), Actual Value table 2","source_specimen_text":"●CopperCladLaminate (t0.4mm)","source_method_footnotes":"*1)HeatingRate:10℃/min. *2)Tensile *3)MeasuredbySPDR. *4)Referto“ConditionNote” *5)t0.8mm *Abovedataareexperimentalresultsandnotguaranteed. Standard Specifications","condition_text":"A (as printed; see Condition Note in source)","dk_text":"4.4～4.6","df_text":"0.009～0.011","record_id":"PCB004775","collection_group":"root","source_collection_record_id":"RT0204-QA-058","source_file":"originals/Resonac/Resonac__종합카탈로그_MCL_catalog_2025__종합카탈로그__RT0204.pdf","dataset_role":"material_published_parameter","dk_input_status":"range_limit_or_choices_only","review_flags":"measurement_axis_not_stated;no_single_nominal_dk"}
{"dk":null,"dk_min":4.1,"dk_max":4.3,"dk_tolerance":null,"df":null,"df_min":0.009,"df_max":0.011,"frequency_ghz":10.0,"frequency_text":"10 GHz","method":"SPDR","axis":null,"thickness_mm":0.4,"glass_style":null,"resin_content_pct":null,"manufacturer":"Resonac","product":"MCL-E-705G (Type L)","source_product_text":"MCL-E-705G(TypeL)","material_family":"laminate_or_film","material_form":"laminate","source_id":"RT0204","source_url":"https://www.resonac.com/sites/default/files/2025-03/2025_MCL_EN.pdf","source_pdf_page":12,"source_printed_page":13,"notes":"Detailed table experimental ranges, not guaranteed. No midpoint or interpolation used. Dk and Df are paired only at the same frequency.","qa_status":"independent_table_and_footnote_review","reference_standard":null,"value_type":"experimental_range_not_guaranteed","source_location":"PDF p.12 (printed p.13), Actual Value table 2","source_specimen_text":"●CopperCladLaminate (t0.4mm)","source_method_footnotes":"*1)HeatingRate:10℃/min. *2)Tensile *3)MeasuredbySPDR. *4)Referto“ConditionNote” *5)t0.8mm *Abovedataareexperimentalresultsandnotguaranteed. Standard Specifications","condition_text":"A (as printed; see Condition Note in source)","dk_text":"4.1～4.3","df_text":"0.009～0.011","record_id":"PCB004776","collection_group":"root","source_collection_record_id":"RT0204-QA-059","source_file":"originals/Resonac/Resonac__종합카탈로그_MCL_catalog_2025__종합카탈로그__RT0204.pdf","dataset_role":"material_published_parameter","dk_input_status":"range_limit_or_choices_only","review_flags":"measurement_axis_not_stated;no_single_nominal_dk"}
