Repository: EIDOSDATA/TraceWave-Studio

# PCB 유전율과 적층 자료

수집/정리 기준일: 2026-11-11.

먼저 [전체 자료 안내 엑셀](Excel/00_전체_자료_안내.xlsx)을 연다. 회사별 엑셀은 `Excel/`에 있고, 원문 검색은 [HTML 안내](START_HERE_ko.html)를 사용한다.

- [자료 사용 안내](docs/자료_사용_안내.md): 폴더, 단위, 조건 선택과 내보내기.
- [자료 검토 결과](docs/자료_검토_결과.md): 확인한 범위, 오류/공백, 정리 내역.
- [TraceWave Studio 연결 설계](../../../Code/docs/pcb_material_catalog.md): 사용자 직접 입력, 소재 선택, 제조업체 적층 선택과 현재 구현의 경계.

57,340개 조건별 관측, 36개 회사와 일반 재료 참고 자료 1개 그룹, 1,756개 출처 기록을 보존했다. 새 엑셀은 전체 안내 1개와 회사/참고 자료별 37개로 총 38개다. 행 수는 고유 소재나 독립 측정 수가 아니다. 공식 자료에 값이 있어도 실제 제조 조건과 해석 대역에 맞는지 확인해야 한다.

사람이 보는 엑셀과 프로그램용 JSONL을 분리했다. 원문 PDF/HTML의 바이트는 보존하면서 파일명을 회사와 소재/용도 중심으로 바꿨다. 중복 저장한 데이터 사본은 복구 폴더로 옮겼고 관측 수치는 삭제하지 않았다.

File: 00_REF/PCB RF ANT/05_PCB_Dielectric_Data_2026/data/observations/Rogers.jsonl (part 2 of 12)
{"dk":2.5,"dk_min":null,"dk_max":null,"dk_tolerance":0.04,"df":0.0013,"frequency_ghz":10,"method":"IPC-TM-650 2.5.5.5","axis":"Z (thickness)","thickness_mm":null,"glass_style":null,"resin_content_pct":null,"manufacturer":"Rogers","product":"AD250C","material_family":"woven-glass reinforced PTFE composite","material_form":"laminate","frequency_text":"~10 GHz","value_type":"process","source_id":"RF001","source_location":"Laminate Properties Tool; product row; properties notes 1,7,8,11,14,29","source_url":"https://tools.rogerscorp.com/acs/properties/laminates/index.aspx","notes":"","dk_text":"2.50","temperature_c":23,"source_record":"AD250C™ | 2.50+/-0.04 | 2.52 | 0.0013 | -117","data_conflict":true,"conflict_note":"The individual official datasheet includes differing nominal values/conditions. Retain source distinction and verify before selecting simulation input.","record_id":"PCB024107","collection_group":"rf","source_collection_record_id":"RFD0001","source_file":"originals/Rogers/Rogers__종합카탈로그_Laminate_Properties_Tool__제품_기술안내__RF001.html","dataset_role":"material_published_parameter","dk_input_status":"scalar_with_frequency","review_flags":"published_source_conflict"}
{"dk":2.33,"dk_min":null,"dk_max":null,"dk_tolerance":null,"df":null,"frequency_ghz":null,"method":"Differential phase length / thick microstrip (source footnote 11)","axis":"Z (thickness)","thickness_mm":null,"glass_style":null,"resin_content_pct":null,"manufacturer":"Rogers","product":"IsoClad 933","material_family":"nonwoven glass reinforced PTFE","material_form":"laminate","frequency_text":"Design Dk; frequency not specified in footnote 11","value_type":"design","source_id":"RF001","source_location":"Laminate Properties Tool; Design column; notes 11 and 29","source_url":"https://tools.rogerscorp.com/acs/properties/laminates/index.aspx","notes":"Design Dk is not microstrip effective permittivity. Do not silently substitute the process-test frequency for the design extraction frequency.","dk_text":"2.33","source_record":"IsoClad® 933 | 2.33+/-0.04 | 2.33 | 0.0016","record_id":"PCB024140","collection_group":"rf","source_collection_record_id":"RFD0034","source_file":"originals/Rogers/Rogers__종합카탈로그_Laminate_Properties_Tool__제품_기술안내__RF001.html","dataset_role":"material_published_parameter","dk_input_status":"scalar_without_point_frequency","review_flags":"frequency_not_numeric_or_not_stated"}
{"dk":4.1,"dk_min":null,"dk_max":null,"dk_tolerance":0.08,"df":0.005,"frequency_ghz":10,"method":"IPC-TM-650 2.5.5.5","axis":"Z (thickness)","thickness_mm":null,"glass_style":null,"resin_content_pct":null,"manufacturer":"Rogers","product":"Kappa 438","material_family":"hydrocarbon / ceramic / woven glass","material_form":"laminate","frequency_text":"~10 GHz","value_type":"process","source_id":"RF001","source_location":"Laminate Properties Tool; product row; properties notes 1,7,8,11,14,29","source_url":"https://tools.rogerscorp.com/acs/properties/laminates/index.aspx","notes":"","dk_text":"4.10","temperature_c":23,"source_record":"Kappa™ 438 | 4.10+/-0.08 | 4.38 | 0.005 | -21","record_id":"PCB024141","collection_group":"rf","source_collection_record_id":"RFD0035","source_file":"originals/Rogers/Rogers__종합카탈로그_Laminate_Properties_Tool__제품_기술안내__RF001.html","dataset_role":"material_published_parameter","dk_input_status":"scalar_with_frequency","review_flags":""}
{"dk":4.38,"dk_min":null,"dk_max":null,"dk_tolerance":null,"df":null,"frequency_ghz":null,"method":"Differential phase length / thick microstrip (source footnote 11)","axis":"Z (thickness)","thickness_mm":null,"glass_style":null,"resin_content_pct":null,"manufacturer":"Rogers","product":"Kappa 438","material_family":"hydrocarbon / ceramic / woven glass","material_form":"laminate","frequency_text":"Design Dk; frequency not specified in footnote 11","value_type":"design","source_id":"RF001","source_location":"Laminate Properties Tool; Design column; notes 11 and 29","source_url":"https://tools.rogerscorp.com/acs/properties/laminates/index.aspx","notes":"Design Dk is not microstrip effective permittivity. Do not silently substitute the process-test frequency for the design extraction frequency.","dk_text":"4.38","source_record":"Kappa™ 438 | 4.10+/-0.08 | 4.38 | 0.005","record_id":"PCB024142","collection_group":"rf","source_collection_record_id":"RFD0036","source_file":"originals/Rogers/Rogers__종합카탈로그_Laminate_Properties_Tool__제품_기술안내__RF001.html","dataset_role":"material_published_parameter","dk_input_status":"scalar_without_point_frequency","review_flags":"frequency_not_numeric_or_not_stated"}
{"dk":3.0,"dk_min":null,"dk_max":null,"dk_tolerance":0.04,"df":0.0011,"frequency_ghz":10,"method":"IPC-TM-650 2.5.5.5","axis":"Z (thickness)","thickness_mm":null,"glass_style":null,"resin_content_pct":null,"manufacturer":"Rogers","product":"RO3003G2","material_family":"ceramic-filled PTFE","material_form":"laminate","frequency_text":"~10 GHz","value_type":"process","source_id":"RF001","source_location":"Laminate Properties Tool; product row; properties notes 1,7,8,11,14,29","source_url":"https://tools.rogerscorp.com/acs/properties/laminates/index.aspx","notes":"","dk_text":"3.00","temperature_c":23,"source_record":"RO3003G2™ | 3.00+/-0.04 | 3.07 | 0.0011 | -35","record_id":"PCB024143","collection_group":"rf","source_collection_record_id":"RFD0037","source_file":"originals/Rogers/Rogers__종합카탈로그_Laminate_Properties_Tool__제품_기술안내__RF001.html","dataset_role":"material_published_parameter","dk_input_status":"scalar_with_frequency","review_flags":""}
{"dk":3.07,"dk_min":null,"dk_max":null,"dk_tolerance":null,"df":null,"frequency_ghz":77,"method":"Microstrip differential phase length (source footnote 29)","axis":"Z (thickness)","thickness_mm":null,"glass_style":null,"resin_content_pct":null,"manufacturer":"Rogers","product":"RO3003G2","material_family":"ceramic-filled PTFE","material_form":"laminate","frequency_text":"77 GHz","value_type":"design","source_id":"RF001","source_location":"Laminate Properties Tool; Design column; notes 11 and 29","source_url":"https://tools.rogerscorp.com/acs/properties/laminates/index.aspx","notes":"Source table footnote 29 overrides the generic 10 GHz column header.","dk_text":"3.07","source_record":"RO3003G2™ | 3.00+/-0.04 | 3.07 | 0.0011","record_id":"PCB024144","collection_group":"rf","source_collection_record_id":"RFD0038","source_file":"originals/Rogers/Rogers__종합카탈로그_Laminate_Properties_Tool__제품_기술안내__RF001.html","dataset_role":"material_published_parameter","dk_input_status":"scalar_with_frequency","review_flags":""}
{"dk":3.0,"dk_min":null,"dk_max":null,"dk_tolerance":0.04,"df":0.001,"frequency_ghz":10,"method":"IPC-TM-650 2.5.5.5","axis":"Z (thickness)","thickness_mm":null,"glass_style":null,"resin_content_pct":null,"manufacturer":"Rogers","product":"RO3003","material_family":"ceramic-filled PTFE","material_form":"laminate","frequency_text":"~10 GHz","value_type":"process","source_id":"RF001","source_location":"Laminate Properties Tool; product row; properties notes 1,7,8,11,14,29","source_url":"https://tools.rogerscorp.com/acs/properties/laminates/index.aspx","notes":"","dk_text":"3.00","temperature_c":23,"source_record":"RO3003™ | 3.00+/-0.04 | 3.16 | 0.0010 | -3","record_id":"PCB024145","collection_group":"rf","source_collection_record_id":"RFD0039","source_file":"originals/Rogers/Rogers__종합카탈로그_Laminate_Properties_Tool__제품_기술안내__RF001.html","dataset_role":"material_published_parameter","dk_input_status":"scalar_with_frequency","review_flags":""}
{"dk":3.16,"dk_min":null,"dk_max":null,"dk_tolerance":null,"df":null,"frequency_ghz":77,"method":"Microstrip differential phase length (source footnote 29)","axis":"Z (thickness)","thickness_mm":null,"glass_style":null,"resin_content_pct":null,"manufacturer":"Rogers","product":"RO3003","material_family":"ceramic-filled PTFE","material_form":"laminate","frequency_text":"77 GHz","value_type":"design","source_id":"RF001","source_location":"Laminate Properties Tool; Design column; notes 11 and 29","source_url":"https://tools.rogerscorp.com/acs/properties/laminates/index.aspx","notes":"Source table footnote 29 overrides the generic 10 GHz column header.","dk_text":"3.16","source_record":"RO3003™ | 3.00+/-0.04 | 3.16 | 0.0010","record_id":"PCB024146","collection_group":"rf","source_collection_record_id":"RFD0040","source_file":"originals/Rogers/Rogers__종합카탈로그_Laminate_Properties_Tool__제품_기술안내__RF001.html","dataset_role":"material_published_parameter","dk_input_status":"scalar_with_frequency","review_flags":""}
{"dk":6.15,"dk_min":null,"dk_max":null,"dk_tolerance":0.15,"df":0.002,"frequency_ghz":10,"method":"IPC-TM-650 2.5.5.5","axis":"Z (thickness)","thickness_mm":null,"glass_style":null,"resin_content_pct":null,"manufacturer":"Rogers","product":"RO3006","material_family":"ceramic-filled PTFE","material_form":"laminate","frequency_text":"~10 GHz","value_type":"process","source_id":"RF001","source_location":"Laminate Properties Tool; product row; properties notes 1,7,8,11,14,29","source_url":"https://tools.rogerscorp.com/acs/properties/laminates/index.aspx","notes":"","dk_text":"6.15","temperature_c":23,"source_record":"RO3006™ | 6.15+/-0.15 | 6.4 | 0.002 | -262","data_conflict":true,"conflict_note":"The individual official datasheet includes differing nominal values/conditions. Retain source distinction and verify before selecting simulation input.","record_id":"PCB024147","collection_group":"rf","source_collection_record_id":"RFD0041","source_file":"originals/Rogers/Rogers__종합카탈로그_Laminate_Properties_Tool__제품_기술안내__RF001.html","dataset_role":"material_published_parameter","dk_input_status":"scalar_with_frequency","review_flags":"published_source_conflict"}
{"dk":6.4,"dk_min":null,"dk_max":null,"dk_tolerance":null,"df":null,"frequency_ghz":null,"method":"Differential phase length / thick microstrip (source footnote 11)","axis":"Z (thickness)","thickness_mm":null,"glass_style":null,"resin_content_pct":null,"manufacturer":"Rogers","product":"RO3006","material_family":"ceramic-filled PTFE","material_form":"laminate","frequency_text":"Design Dk; frequency not specified in footnote 11","value_type":"design","source_id":"RF001","source_location":"Laminate Properties Tool; Design column; notes 11 and 29","source_url":"https://tools.rogerscorp.com/acs/properties/laminates/index.aspx","notes":"Design Dk is not microstrip effective permittivity. Do not silently substitute the process-test frequency for the design extraction frequency.","dk_text":"6.4","source_record":"RO3006™ | 6.15+/-0.15 | 6.4 | 0.002","data_conflict":true,"conflict_note":"The individual official datasheet includes differing nominal values/conditions. Retain source distinction and verify before selecting simulation input.","record_id":"PCB024148","collection_group":"rf","source_collection_record_id":"RFD0042","source_file":"originals/Rogers/Rogers__종합카탈로그_Laminate_Properties_Tool__제품_기술안내__RF001.html","dataset_role":"material_published_parameter","dk_input_status":"scalar_without_point_frequency","review_flags":"frequency_not_numeric_or_not_stated;published_source_conflict"}
{"dk":10.2,"dk_min":null,"dk_max":null,"dk_tolerance":0.3,"df":0.0022,"frequency_ghz":10,"method":"IPC-TM-650 2.5.5.5","axis":"Z (thickness)","thickness_mm":null,"glass_style":null,"resin_content_pct":null,"manufacturer":"Rogers","product":"RO3010","material_family":"ceramic-filled PTFE","material_form":"laminate","frequency_text":"~10 GHz","value_type":"process","source_id":"RF001","source_location":"Laminate Properties Tool; product row; properties notes 1,7,8,11,14,29","source_url":"https://tools.rogerscorp.com/acs/properties/laminates/index.aspx","notes":"","dk_text":"10.20","temperature_c":23,"source_record":"RO3010™ | 10.20+/-0.30 | 11.2 | 0.0022 | -395","record_id":"PCB024149","collection_group":"rf","source_collection_record_id":"RFD0043","source_file":"originals/Rogers/Rogers__종합카탈로그_Laminate_Properties_Tool__제품_기술안내__RF001.html","dataset_role":"material_published_parameter","dk_input_status":"scalar_with_frequency","review_flags":""}
{"dk":11.2,"dk_min":null,"dk_max":null,"dk_tolerance":null,"df":null,"frequency_ghz":null,"method":"Differential phase length / thick microstrip (source footnote 11)","axis":"Z (thickness)","thickness_mm":null,"glass_style":null,"resin_content_pct":null,"manufacturer":"Rogers","product":"RO3010","material_family":"ceramic-filled PTFE","material_form":"laminate","frequency_text":"Design Dk; frequency not specified in footnote 11","value_type":"design","source_id":"RF001","source_location":"Laminate Properties Tool; Design column; notes 11 and 29","source_url":"https://tools.rogerscorp.com/acs/properties/laminates/index.aspx","notes":"Design Dk is not microstrip effective permittivity. Do not silently substitute the process-test frequency for the design extraction frequency.","dk_text":"11.2","source_record":"RO3010™ | 10.20+/-0.30 | 11.2 | 0.0022","record_id":"PCB024150","collection_group":"rf","source_collection_record_id":"RFD0044","source_file":"originals/Rogers/Rogers__종합카탈로그_Laminate_Properties_Tool__제품_기술안내__RF001.html","dataset_role":"material_published_parameter","dk_input_status":"scalar_without_point_frequency","review_flags":"frequency_not_numeric_or_not_stated"}
{"dk":3.5,"dk_min":null,"dk_max":null,"dk_tolerance":0.05,"df":0.0015,"frequency_ghz":10,"method":"IPC-TM-650 2.5.5.5","axis":"Z (thickness)","thickness_mm":null,"glass_style":null,"resin_content_pct":null,"manufacturer":"Rogers","product":"RO3035","material_family":"ceramic-filled PTFE","material_form":"laminate","frequency_text":"~10 GHz","value_type":"process","source_id":"RF001","source_location":"Laminate Properties Tool; product row; properties notes 1,7,8,11,14,29","source_url":"https://tools.rogerscorp.com/acs/properties/laminates/index.aspx","notes":"","dk_text":"3.50","temperature_c":23,"source_record":"RO3035™ | 3.50+/-0.05 | 3.60 | 0.0015 | -45","record_id":"PCB024151","collection_group":"rf","source_collection_record_id":"RFD0045","source_file":"originals/Rogers/Rogers__종합카탈로그_Laminate_Properties_Tool__제품_기술안내__RF001.html","dataset_role":"material_published_parameter","dk_input_status":"scalar_with_frequency","review_flags":""}
{"dk":3.6,"dk_min":null,"dk_max":null,"dk_tolerance":null,"df":null,"frequency_ghz":null,"method":"Differential phase length / thick microstrip (source footnote 11)","axis":"Z (thickness)","thickness_mm":null,"glass_style":null,"resin_content_pct":null,"manufacturer":"Rogers","product":"RO3035","material_family":"ceramic-filled PTFE","material_form":"laminate","frequency_text":"Design Dk; frequency not specified in footnote 11","value_type":"design","source_id":"RF001","source_location":"Laminate Properties Tool; Design column; notes 11 and 29","source_url":"https://tools.rogerscorp.com/acs/properties/laminates/index.aspx","notes":"Design Dk is not microstrip effective permittivity. Do not silently substitute the process-test frequency for the design extraction frequency.","dk_text":"3.60","source_record":"RO3035™ | 3.50+/-0.05 | 3.60 | 0.0015","record_id":"PCB024152","collection_group":"rf","source_collection_record_id":"RFD0046","source_file":"originals/Rogers/Rogers__종합카탈로그_Laminate_Properties_Tool__제품_기술안내__RF001.html","dataset_role":"material_published_parameter","dk_input_status":"scalar_without_point_frequency","review_flags":"frequency_not_numeric_or_not_stated"}
{"dk":3.02,"dk_min":null,"dk_max":null,"dk_tolerance":0.04,"df":0.0016,"frequency_ghz":10,"method":"IPC-TM-650 2.5.5.5","axis":"Z (thickness)","thickness_mm":null,"glass_style":null,"resin_content_pct":null,"manufacturer":"Rogers","product":"RO3203","material_family":"ceramic-filled PTFE / woven glass","material_form":"laminate","frequency_text":"~10 GHz","value_type":"process","source_id":"RF001","source_location":"Laminate Properties Tool; product row; properties notes 1,7,8,11,14,29","source_url":"https://tools.rogerscorp.com/acs/properties/laminates/index.aspx","notes":"","dk_text":"3.02","temperature_c":23,"source_record":"RO3203™ | 3.02 +/- 0.04 | 3.02 | 0.0016 | -13","record_id":"PCB024153","collection_group":"rf","source_collection_record_id":"RFD0047","source_file":"originals/Rogers/Rogers__종합카탈로그_Laminate_Properties_Tool__제품_기술안내__RF001.html","dataset_role":"material_published_parameter","dk_input_status":"scalar_with_frequency","review_flags":""}
{"dk":3.02,"dk_min":null,"dk_max":null,"dk_tolerance":null,"df":null,"frequency_ghz":null,"method":"Differential phase length / thick microstrip (source footnote 11)","axis":"Z (thickness)","thickness_mm":null,"glass_style":null,"resin_content_pct":null,"manufacturer":"Rogers","product":"RO3203","material_family":"ceramic-filled PTFE / woven glass","material_form":"laminate","frequency_text":"Design Dk; frequency not specified in footnote 11","value_type":"design","source_id":"RF001","source_location":"Laminate Properties Tool; Design column; notes 11 and 29","source_url":"https://tools.rogerscorp.com/acs/properties/laminates/index.aspx","notes":"Design Dk is not microstrip effective permittivity. Do not silently substitute the process-test frequency for the design extraction frequency.","dk_text":"3.02","source_record":"RO3203™ | 3.02 +/- 0.04 | 3.02 | 0.0016","record_id":"PCB024154","collection_group":"rf","source_collection_record_id":"RFD0048","source_file":"originals/Rogers/Rogers__종합카탈로그_Laminate_Properties_Tool__제품_기술안내__RF001.html","dataset_role":"material_published_parameter","dk_input_status":"scalar_without_point_frequency","review_flags":"frequency_not_numeric_or_not_stated"}
{"dk":6.15,"dk_min":null,"dk_max":null,"dk_tolerance":0.15,"df":0.0027,"frequency_ghz":10,"method":"IPC-TM-650 2.5.5.5","axis":"Z (thickness)","thickness_mm":null,"glass_style":null,"resin_content_pct":null,"manufacturer":"Rogers","product":"RO3206","material_family":"ceramic-filled PTFE / woven glass","material_form":"laminate","frequency_text":"~10 GHz","value_type":"process","source_id":"RF001","source_location":"Laminate Properties Tool; product row; properties notes 1,7,8,11,14,29","source_url":"https://tools.rogerscorp.com/acs/properties/laminates/index.aspx","notes":"","dk_text":"6.15","temperature_c":23,"source_record":"RO3206™ | 6.15+/-0.15 | 6.6 | 0.0027 | -212","record_id":"PCB024155","collection_group":"rf","source_collection_record_id":"RFD0049","source_file":"originals/Rogers/Rogers__종합카탈로그_Laminate_Properties_Tool__제품_기술안내__RF001.html","dataset_role":"material_published_parameter","dk_input_status":"scalar_with_frequency","review_flags":""}
{"dk":6.6,"dk_min":null,"dk_max":null,"dk_tolerance":null,"df":null,"frequency_ghz":null,"method":"Differential phase length / thick microstrip (source footnote 11)","axis":"Z (thickness)","thickness_mm":null,"glass_style":null,"resin_content_pct":null,"manufacturer":"Rogers","product":"RO3206","material_family":"ceramic-filled PTFE / woven glass","material_form":"laminate","frequency_text":"Design Dk; frequency not specified in footnote 11","value_type":"design","source_id":"RF001","source_location":"Laminate Properties Tool; Design column; notes 11 and 29","source_url":"https://tools.rogerscorp.com/acs/properties/laminates/index.aspx","notes":"Design Dk is not microstrip effective permittivity. Do not silently substitute the process-test frequency for the design extraction frequency.","dk_text":"6.6","source_record":"RO3206™ | 6.15+/-0.15 | 6.6 | 0.0027","record_id":"PCB024156","collection_group":"rf","source_collection_record_id":"RFD0050","source_file":"originals/Rogers/Rogers__종합카탈로그_Laminate_Properties_Tool__제품_기술안내__RF001.html","dataset_role":"material_published_parameter","dk_input_status":"scalar_without_point_frequency","review_flags":"frequency_not_numeric_or_not_stated"}
{"dk":10.2,"dk_min":null,"dk_max":null,"dk_tolerance":0.5,"df":0.0027,"frequency_ghz":10,"method":"IPC-TM-650 2.5.5.5","axis":"Z (thickness)","thickness_mm":null,"glass_style":null,"resin_content_pct":null,"manufacturer":"Rogers","product":"RO3210","material_family":"ceramic-filled PTFE / woven glass","material_form":"laminate","frequency_text":"~10 GHz","value_type":"process","source_id":"RF001","source_location":"Laminate Properties Tool; product row; properties notes 1,7,8,11,14,29","source_url":"https://tools.rogerscorp.com/acs/properties/laminates/index.aspx","notes":"","dk_text":"10.20","temperature_c":23,"source_record":"RO3210™ | 10.20+/-0.50 | 10.8 | 0.0027 | -459","record_id":"PCB024157","collection_group":"rf","source_collection_record_id":"RFD0051","source_file":"originals/Rogers/Rogers__종합카탈로그_Laminate_Properties_Tool__제품_기술안내__RF001.html","dataset_role":"material_published_parameter","dk_input_status":"scalar_with_frequency","review_flags":""}
{"dk":10.8,"dk_min":null,"dk_max":null,"dk_tolerance":null,"df":null,"frequency_ghz":null,"method":"Differential phase length / thick microstrip (source footnote 11)","axis":"Z (thickness)","thickness_mm":null,"glass_style":null,"resin_content_pct":null,"manufacturer":"Rogers","product":"RO3210","material_family":"ceramic-filled PTFE / woven glass","material_form":"laminate","frequency_text":"Design Dk; frequency not specified in footnote 11","value_type":"design","source_id":"RF001","source_location":"Laminate Properties Tool; Design column; notes 11 and 29","source_url":"https://tools.rogerscorp.com/acs/properties/laminates/index.aspx","notes":"Design Dk is not microstrip effective permittivity. Do not silently substitute the process-test frequency for the design extraction frequency.","dk_text":"10.8","source_record":"RO3210™ | 10.20+/-0.50 | 10.8 | 0.0027","record_id":"PCB024158","collection_group":"rf","source_collection_record_id":"RFD0052","source_file":"originals/Rogers/Rogers__종합카탈로그_Laminate_Properties_Tool__제품_기술안내__RF001.html","dataset_role":"material_published_parameter","dk_input_status":"scalar_without_point_frequency","review_flags":"frequency_not_numeric_or_not_stated"}
{"dk":3.38,"dk_min":null,"dk_max":null,"dk_tolerance":0.05,"df":0.0027,"frequency_ghz":10,"method":"IPC-TM-650 2.5.5.5","axis":"Z (thickness)","thickness_mm":null,"glass_style":null,"resin_content_pct":null,"manufacturer":"Rogers","product":"RO4003C","material_family":"hydrocarbon / ceramic / woven glass","material_form":"laminate","frequency_text":"~10 GHz","value_type":"process","source_id":"RF001","source_location":"Laminate Properties Tool; product row; properties notes 1,7,8,11,14,29","source_url":"https://tools.rogerscorp.com/acs/properties/laminates/index.aspx","notes":"","dk_text":"3.38","temperature_c":23,"source_record":"RO4003C™ | 3.38+/-0.05 | 3.55 | 0.0027 | 40","record_id":"PCB024159","collection_group":"rf","source_collection_record_id":"RFD0053","source_file":"originals/Rogers/Rogers__종합카탈로그_Laminate_Properties_Tool__제품_기술안내__RF001.html","dataset_role":"material_published_parameter","dk_input_status":"scalar_with_frequency","review_flags":""}
{"dk":3.55,"dk_min":null,"dk_max":null,"dk_tolerance":null,"df":null,"frequency_ghz":null,"method":"Differential phase length / thick microstrip (source footnote 11)","axis":"Z (thickness)","thickness_mm":null,"glass_style":null,"resin_content_pct":null,"manufacturer":"Rogers","product":"RO4003C","material_family":"hydrocarbon / ceramic / woven glass","material_form":"laminate","frequency_text":"Design Dk; frequency not specified in footnote 11","value_type":"design","source_id":"RF001","source_location":"Laminate Properties Tool; Design column; notes 11 and 29","source_url":"https://tools.rogerscorp.com/acs/properties/laminates/index.aspx","notes":"Design Dk is not microstrip effective permittivity. Do not silently substitute the process-test frequency for the design extraction frequency.","dk_text":"3.55","source_record":"RO4003C™ | 3.38+/-0.05 | 3.55 | 0.0027","record_id":"PCB024160","collection_group":"rf","source_collection_record_id":"RFD0054","source_file":"originals/Rogers/Rogers__종합카탈로그_Laminate_Properties_Tool__제품_기술안내__RF001.html","dataset_role":"material_published_parameter","dk_input_status":"scalar_without_point_frequency","review_flags":"frequency_not_numeric_or_not_stated"}
{"dk":3.48,"dk_min":null,"dk_max":null,"dk_tolerance":0.05,"df":0.0037,"frequency_ghz":10,"method":"IPC-TM-650 2.5.5.5","axis":"Z (thickness)","thickness_mm":null,"glass_style":null,"resin_content_pct":null,"manufacturer":"Rogers","product":"RO4350B","material_family":"hydrocarbon / ceramic / woven glass","material_form":"laminate","frequency_text":"~10 GHz","value_type":"process","source_id":"RF001","source_location":"Laminate Properties Tool; product row; properties notes 1,7,8,11,14,29","source_url":"https://tools.rogerscorp.com/acs/properties/laminates/index.aspx","notes":"","dk_text":"3.48","temperature_c":23,"source_record":"RO4350B™ | 3.48 +/- 0.05 | 3.66 | 0.0037 | 50","record_id":"PCB024161","collection_group":"rf","source_collection_record_id":"RFD0055","source_file":"originals/Rogers/Rogers__종합카탈로그_Laminate_Properties_Tool__제품_기술안내__RF001.html","dataset_role":"material_published_parameter","dk_input_status":"scalar_with_frequency","review_flags":""}
{"dk":3.66,"dk_min":null,"dk_max":null,"dk_tolerance":null,"df":null,"frequency_ghz":null,"method":"Differential phase length / thick microstrip (source footnote 11)","axis":"Z (thickness)","thickness_mm":null,"glass_style":null,"resin_content_pct":null,"manufacturer":"Rogers","product":"RO4350B","material_family":"hydrocarbon / ceramic / woven glass","material_form":"laminate","frequency_text":"Design Dk; frequency not specified in footnote 11","value_type":"design","source_id":"RF001","source_location":"Laminate Properties Tool; Design column; notes 11 and 29","source_url":"https://tools.rogerscorp.com/acs/properties/laminates/index.aspx","notes":"Design Dk is not microstrip effective permittivity. Do not silently substitute the process-test frequency for the design extraction frequency.","dk_text":"3.66","source_record":"RO4350B™ | 3.48 +/- 0.05 | 3.66 | 0.0037","record_id":"PCB024162","collection_group":"rf","source_collection_record_id":"RFD0056","source_file":"originals/Rogers/Rogers__종합카탈로그_Laminate_Properties_Tool__제품_기술안내__RF001.html","dataset_role":"material_published_parameter","dk_input_status":"scalar_without_point_frequency","review_flags":"frequency_not_numeric_or_not_stated"}
{"dk":6.15,"dk_min":null,"dk_max":null,"dk_tolerance":0.15,"df":0.0038,"frequency_ghz":10,"method":"IPC-TM-650 2.5.5.5","axis":"Z (thickness)","thickness_mm":null,"glass_style":null,"resin_content_pct":null,"manufacturer":"Rogers","product":"RO4360G2","material_family":"hydrocarbon / ceramic / woven glass","material_form":"laminate","frequency_text":"~10 GHz","value_type":"process","source_id":"RF001","source_location":"Laminate Properties Tool; product row; properties notes 1,7,8,11,14,29","source_url":"https://tools.rogerscorp.com/acs/properties/laminates/index.aspx","notes":"","dk_text":"6.15","temperature_c":23,"source_record":"RO4360G2™ | 6.15 +/- 0.15 | 6.4 | 0.0038 | -131","record_id":"PCB024163","collection_group":"rf","source_collection_record_id":"RFD0057","source_file":"originals/Rogers/Rogers__종합카탈로그_Laminate_Properties_Tool__제품_기술안내__RF001.html","dataset_role":"material_published_parameter","dk_input_status":"scalar_with_frequency","review_flags":""}
{"dk":6.4,"dk_min":null,"dk_max":null,"dk_tolerance":null,"df":null,"frequency_ghz":null,"method":"Differential phase length / thick microstrip (source footnote 11)","axis":"Z (thickness)","thickness_mm":null,"glass_style":null,"resin_content_pct":null,"manufacturer":"Rogers","product":"RO4360G2","material_family":"hydrocarbon / ceramic / woven glass","material_form":"laminate","frequency_text":"Design Dk; frequency not specified in footnote 11","value_type":"design","source_id":"RF001","source_location":"Laminate Properties Tool; Design column; notes 11 and 29","source_url":"https://tools.rogerscorp.com/acs/properties/laminates/index.aspx","notes":"Design Dk is not microstrip effective permittivity. Do not silently substitute the process-test frequency for the design extraction frequency.","dk_text":"6.4","source_record":"RO4360G2™ | 6.15 +/- 0.15 | 6.4 | 0.0038","record_id":"PCB024164","collection_group":"rf","source_collection_record_id":"RFD0058","source_file":"originals/Rogers/Rogers__종합카탈로그_Laminate_Properties_Tool__제품_기술안내__RF001.html","dataset_role":"material_published_parameter","dk_input_status":"scalar_without_point_frequency","review_flags":"frequency_not_numeric_or_not_stated"}
{"dk":3.3,"dk_min":null,"dk_max":null,"dk_tolerance":0.08,"df":0.0025,"frequency_ghz":10,"method":"IPC-TM-650 2.5.5.5","axis":"Z (thickness)","thickness_mm":null,"glass_style":null,"resin_content_pct":null,"manufacturer":"Rogers","product":"RO4533","material_family":"hydrocarbon / ceramic / woven glass","material_form":"laminate","frequency_text":"~10 GHz","value_type":"process","source_id":"RF001","source_location":"Laminate Properties Tool; product row; properties notes 1,7,8,11,14,29","source_url":"https://tools.rogerscorp.com/acs/properties/laminates/index.aspx","notes":"","dk_text":"3.30","temperature_c":23,"source_record":"RO4533™ | 3.30+/-0.08 | 3.45 | 0.0025 (0.0020) | 40","record_id":"PCB024165","collection_group":"rf","source_collection_record_id":"RFD0059","source_file":"originals/Rogers/Rogers__종합카탈로그_Laminate_Properties_Tool__제품_기술안내__RF001.html","dataset_role":"material_published_parameter","dk_input_status":"scalar_with_frequency","review_flags":""}
{"dk":3.45,"dk_min":null,"dk_max":null,"dk_tolerance":null,"df":null,"frequency_ghz":null,"method":"Differential phase length / thick microstrip (source footnote 11)","axis":"Z (thickness)","thickness_mm":null,"glass_style":null,"resin_content_pct":null,"manufacturer":"Rogers","product":"RO4533","material_family":"hydrocarbon / ceramic / woven glass","material_form":"laminate","frequency_text":"Design Dk; frequency not specified in footnote 11","value_type":"design","source_id":"RF001","source_location":"Laminate Properties Tool; Design column; notes 11 and 29","source_url":"https://tools.rogerscorp.com/acs/properties/laminates/index.aspx","notes":"Design Dk is not microstrip effective permittivity. Do not silently substitute the process-test frequency for the design extraction frequency.","dk_text":"3.45","source_record":"RO4533™ | 3.30+/-0.08 | 3.45 | 0.0025 (0.0020)","record_id":"PCB024166","collection_group":"rf","source_collection_record_id":"RFD0060","source_file":"originals/Rogers/Rogers__종합카탈로그_Laminate_Properties_Tool__제품_기술안내__RF001.html","dataset_role":"material_published_parameter","dk_input_status":"scalar_without_point_frequency","review_flags":"frequency_not_numeric_or_not_stated"}
{"dk":null,"dk_min":null,"dk_max":null,"dk_tolerance":null,"df":0.002,"frequency_ghz":2.5,"method":"IPC-TM-650 2.5.5.5","axis":null,"thickness_mm":null,"glass_style":null,"resin_content_pct":null,"manufacturer":"Rogers","product":"RO4533","material_family":"hydrocarbon / ceramic / woven glass","material_form":"laminate","frequency_text":"2.5 GHz","value_type":"typical_loss","source_id":"RF001","source_location":"Laminate Properties Tool; parenthesized Df column","source_url":"https://tools.rogerscorp.com/acs/properties/laminates/index.aspx","notes":"Parenthesized loss only; no matching 2.5 GHz Dk claimed.","record_id":"PCB024167","collection_group":"rf","source_collection_record_id":"RFD0061","source_file":"originals/Rogers/Rogers__종합카탈로그_Laminate_Properties_Tool__제품_기술안내__RF001.html","dataset_role":"material_published_parameter","dk_input_status":"df_or_other_parameter_only","review_flags":"measurement_axis_not_stated"}
{"dk":3.4,"dk_min":null,"dk_max":null,"dk_tolerance":0.08,"df":0.0027,"frequency_ghz":10,"method":"IPC-TM-650 2.5.5.5","axis":"Z (thickness)","thickness_mm":null,"glass_style":null,"resin_content_pct":null,"manufacturer":"Rogers","product":"RO4534","material_family":"hydrocarbon / ceramic / woven glass","material_form":"laminate","frequency_text":"~10 GHz","value_type":"process","source_id":"RF001","source_location":"Laminate Properties Tool; product row; properties notes 1,7,8,11,14,29","source_url":"https://tools.rogerscorp.com/acs/properties/laminates/index.aspx","notes":"","dk_text":"3.40","temperature_c":23,"source_record":"RO4534™ | 3.40 +/- 0.08 | 3.55 | 0.0027 (0.0022) | 40","record_id":"PCB024168","collection_group":"rf","source_collection_record_id":"RFD0062","source_file":"originals/Rogers/Rogers__종합카탈로그_Laminate_Properties_Tool__제품_기술안내__RF001.html","dataset_role":"material_published_parameter","dk_input_status":"scalar_with_frequency","review_flags":""}
{"dk":3.55,"dk_min":null,"dk_max":null,"dk_tolerance":null,"df":null,"frequency_ghz":null,"method":"Differential phase length / thick microstrip (source footnote 11)","axis":"Z (thickness)","thickness_mm":null,"glass_style":null,"resin_content_pct":null,"manufacturer":"Rogers","product":"RO4534","material_family":"hydrocarbon / ceramic / woven glass","material_form":"laminate","frequency_text":"Design Dk; frequency not specified in footnote 11","value_type":"design","source_id":"RF001","source_location":"Laminate Properties Tool; Design column; notes 11 and 29","source_url":"https://tools.rogerscorp.com/acs/properties/laminates/index.aspx","notes":"Design Dk is not microstrip effective permittivity. Do not silently substitute the process-test frequency for the design extraction frequency.","dk_text":"3.55","source_record":"RO4534™ | 3.40 +/- 0.08 | 3.55 | 0.0027 (0.0022)","record_id":"PCB024169","collection_group":"rf","source_collection_record_id":"RFD0063","source_file":"originals/Rogers/Rogers__종합카탈로그_Laminate_Properties_Tool__제품_기술안내__RF001.html","dataset_role":"material_published_parameter","dk_input_status":"scalar_without_point_frequency","review_flags":"frequency_not_numeric_or_not_stated"}
{"dk":null,"dk_min":null,"dk_max":null,"dk_tolerance":null,"df":0.0022,"frequency_ghz":2.5,"method":"IPC-TM-650 2.5.5.5","axis":null,"thickness_mm":null,"glass_style":null,"resin_content_pct":null,"manufacturer":"Rogers","product":"RO4534","material_family":"hydrocarbon / ceramic / woven glass","material_form":"laminate","frequency_text":"2.5 GHz","value_type":"typical_loss","source_id":"RF001","source_location":"Laminate Properties Tool; parenthesized Df column","source_url":"https://tools.rogerscorp.com/acs/properties/laminates/index.aspx","notes":"Parenthesized loss only; no matching 2.5 GHz Dk claimed.","record_id":"PCB024170","collection_group":"rf","source_collection_record_id":"RFD0064","source_file":"originals/Rogers/Rogers__종합카탈로그_Laminate_Properties_Tool__제품_기술안내__RF001.html","dataset_role":"material_published_parameter","dk_input_status":"df_or_other_parameter_only","review_flags":"measurement_axis_not_stated"}
{"dk":3.44,"dk_min":null,"dk_max":null,"dk_tolerance":0.08,"df":0.0037,"frequency_ghz":10,"method":"IPC-TM-650 2.5.5.5","axis":"Z (thickness)","thickness_mm":null,"glass_style":null,"resin_content_pct":null,"manufacturer":"Rogers","product":"RO4535","material_family":"hydrocarbon / ceramic / woven glass","material_form":"laminate","frequency_text":"~10 GHz","value_type":"process","source_id":"RF001","source_location":"Laminate Properties Tool; product row; properties notes 1,7,8,11,14,29","source_url":"https://tools.rogerscorp.com/acs/properties/laminates/index.aspx","notes":"","dk_text":"3.44","temperature_c":23,"source_record":"RO4535™ | 3.44+/-0.08 | 3.60 | 0.0037 (0.0032) | 50","record_id":"PCB024171","collection_group":"rf","source_collection_record_id":"RFD0065","source_file":"originals/Rogers/Rogers__종합카탈로그_Laminate_Properties_Tool__제품_기술안내__RF001.html","dataset_role":"material_published_parameter","dk_input_status":"scalar_with_frequency","review_flags":""}
{"dk":3.6,"dk_min":null,"dk_max":null,"dk_tolerance":null,"df":null,"frequency_ghz":null,"method":"Differential phase length / thick microstrip (source footnote 11)","axis":"Z (thickness)","thickness_mm":null,"glass_style":null,"resin_content_pct":null,"manufacturer":"Rogers","product":"RO4535","material_family":"hydrocarbon / ceramic / woven glass","material_form":"laminate","frequency_text":"Design Dk; frequency not specified in footnote 11","value_type":"design","source_id":"RF001","source_location":"Laminate Properties Tool; Design column; notes 11 and 29","source_url":"https://tools.rogerscorp.com/acs/properties/laminates/index.aspx","notes":"Design Dk is not microstrip effective permittivity. Do not silently substitute the process-test frequency for the design extraction frequency.","dk_text":"3.60","source_record":"RO4535™ | 3.44+/-0.08 | 3.60 | 0.0037 (0.0032)","record_id":"PCB024172","collection_group":"rf","source_collection_record_id":"RFD0066","source_file":"originals/Rogers/Rogers__종합카탈로그_Laminate_Properties_Tool__제품_기술안내__RF001.html","dataset_role":"material_published_parameter","dk_input_status":"scalar_without_point_frequency","review_flags":"frequency_not_numeric_or_not_stated"}
{"dk":null,"dk_min":null,"dk_max":null,"dk_tolerance":null,"df":0.0032,"frequency_ghz":2.5,"method":"IPC-TM-650 2.5.5.5","axis":null,"thickness_mm":null,"glass_style":null,"resin_content_pct":null,"manufacturer":"Rogers","product":"RO4535","material_family":"hydrocarbon / ceramic / woven glass","material_form":"laminate","frequency_text":"2.5 GHz","value_type":"typical_loss","source_id":"RF001","source_location":"Laminate Properties Tool; parenthesized Df column","source_url":"https://tools.rogerscorp.com/acs/properties/laminates/index.aspx","notes":"Parenthesized loss only; no matching 2.5 GHz Dk claimed.","record_id":"PCB024173","collection_group":"rf","source_collection_record_id":"RFD0067","source_file":"originals/Rogers/Rogers__종합카탈로그_Laminate_Properties_Tool__제품_기술안내__RF001.html","dataset_role":"material_published_parameter","dk_input_status":"df_or_other_parameter_only","review_flags":"measurement_axis_not_stated"}
{"dk":2.55,"dk_min":null,"dk_max":null,"dk_tolerance":0.05,"df":0.0026,"frequency_ghz":10,"method":"IPC-TM-650 2.5.5.5","axis":"Z (thickness)","thickness_mm":null,"glass_style":null,"resin_content_pct":null,"manufacturer":"Rogers","product":"RO4725JXR","material_family":"hydrocarbon / ceramic / woven glass","material_form":"laminate","frequency_text":"~10 GHz","value_type":"process","source_id":"RF001","source_location":"Laminate Properties Tool; product row; properties notes 1,7,8,11,14,29","source_url":"https://tools.rogerscorp.com/acs/properties/laminates/index.aspx","notes":"","dk_text":"2.55","temperature_c":23,"source_record":"RO4725JXR™ | 2.55+/-0.05 | 2.64 | 0.0026 (0.0022) | 34","record_id":"PCB024174","collection_group":"rf","source_collection_record_id":"RFD0068","source_file":"originals/Rogers/Rogers__종합카탈로그_Laminate_Properties_Tool__제품_기술안내__RF001.html","dataset_role":"material_published_parameter","dk_input_status":"scalar_with_frequency","review_flags":""}
{"dk":2.64,"dk_min":null,"dk_max":null,"dk_tolerance":null,"df":null,"frequency_ghz":null,"method":"Differential phase length / thick microstrip (source footnote 11)","axis":"Z (thickness)","thickness_mm":null,"glass_style":null,"resin_content_pct":null,"manufacturer":"Rogers","product":"RO4725JXR","material_family":"hydrocarbon / ceramic / woven glass","material_form":"laminate","frequency_text":"Design Dk; frequency not specified in footnote 11","value_type":"design","source_id":"RF001","source_location":"Laminate Properties Tool; Design column; notes 11 and 29","source_url":"https://tools.rogerscorp.com/acs/properties/laminates/index.aspx","notes":"Design Dk is not microstrip effective permittivity. Do not silently substitute the process-test frequency for the design extraction frequency.","dk_text":"2.64","source_record":"RO4725JXR™ | 2.55+/-0.05 | 2.64 | 0.0026 (0.0022)","record_id":"PCB024175","collection_group":"rf","source_collection_record_id":"RFD0069","source_file":"originals/Rogers/Rogers__종합카탈로그_Laminate_Properties_Tool__제품_기술안내__RF001.html","dataset_role":"material_published_parameter","dk_input_status":"scalar_without_point_frequency","review_flags":"frequency_not_numeric_or_not_stated"}
{"dk":null,"dk_min":null,"dk_max":null,"dk_tolerance":null,"df":0.0022,"frequency_ghz":2.5,"method":"IPC-TM-650 2.5.5.5","axis":null,"thickness_mm":null,"glass_style":null,"resin_content_pct":null,"manufacturer":"Rogers","product":"RO4725JXR","material_family":"hydrocarbon / ceramic / woven glass","material_form":"laminate","frequency_text":"2.5 GHz","value_type":"typical_loss","source_id":"RF001","source_location":"Laminate Properties Tool; parenthesized Df column","source_url":"https://tools.rogerscorp.com/acs/properties/laminates/index.aspx","notes":"Parenthesized loss only; no matching 2.5 GHz Dk claimed.","record_id":"PCB024176","collection_group":"rf","source_collection_record_id":"RFD0070","source_file":"originals/Rogers/Rogers__종합카탈로그_Laminate_Properties_Tool__제품_기술안내__RF001.html","dataset_role":"material_published_parameter","dk_input_status":"df_or_other_parameter_only","review_flags":"measurement_axis_not_stated"}
