Repository: EIDOSDATA/TraceWave-Studio

# PCB 유전율과 적층 자료

수집/정리 기준일: 2026-11-11.

먼저 [전체 자료 안내 엑셀](Excel/00_전체_자료_안내.xlsx)을 연다. 회사별 엑셀은 `Excel/`에 있고, 원문 검색은 [HTML 안내](START_HERE_ko.html)를 사용한다.

- [자료 사용 안내](docs/자료_사용_안내.md): 폴더, 단위, 조건 선택과 내보내기.
- [자료 검토 결과](docs/자료_검토_결과.md): 확인한 범위, 오류/공백, 정리 내역.
- [TraceWave Studio 연결 설계](../../../Code/docs/pcb_material_catalog.md): 사용자 직접 입력, 소재 선택, 제조업체 적층 선택과 현재 구현의 경계.

57,340개 조건별 관측, 36개 회사와 일반 재료 참고 자료 1개 그룹, 1,756개 출처 기록을 보존했다. 새 엑셀은 전체 안내 1개와 회사/참고 자료별 37개로 총 38개다. 행 수는 고유 소재나 독립 측정 수가 아니다. 공식 자료에 값이 있어도 실제 제조 조건과 해석 대역에 맞는지 확인해야 한다.

사람이 보는 엑셀과 프로그램용 JSONL을 분리했다. 원문 PDF/HTML의 바이트는 보존하면서 파일명을 회사와 소재/용도 중심으로 바꿨다. 중복 저장한 데이터 사본은 복구 폴더로 옮겼고 관측 수치는 삭제하지 않았다.

File: 00_REF/PCB RF ANT/05_PCB_Dielectric_Data_2026/data/observations/Fineline.jsonl (part 3 of 5)
{"manufacturer":"Fineline","product":"IT-158","material_family":"Standard rigid / FR4","material_form":null,"dk":4.3,"dk_min":null,"dk_max":null,"dk_tolerance":null,"df":0.016,"frequency_ghz":1,"frequency_text":"1 GHz (generic table heading; verify original test)","value_type":"fabricator_summary_unspecified_typical_or_limit","method":"not stated","axis":"not stated","thickness_mm":null,"glass_style":null,"resin_content_pct":null,"source_id":"FB061","source_location":"Standard rigid / FR4 table, material row 1","source_url":"https://www.fineline-global.com/pcb-material/","notes":"Values and 1 GHz heading retained as published in fabricator summary. No construction, resin content or measurement method. Several RF entries use values commonly associated with other test frequencies; verify original manufacturer sheet before simulation.","df_frequency_ghz":1,"record_kind":"fabricator_material_summary","simulation_ready":false,"quality_flags":["generic_frequency_header_requires_datasheet_verification"],"record_id":"PCB057212","collection_group":"fab","source_collection_record_id":"FABR030397","source_file":null,"dataset_role":"fabricator_published_parameter","dk_input_status":"scalar_with_frequency","review_flags":"test_method_not_stated;measurement_axis_not_stated;original_file_unavailable_see_url;source_specific_quality_flags"}
{"manufacturer":"Fineline","product":"ZYF300CA","material_family":"Other special materials","material_form":null,"dk":3,"dk_min":null,"dk_max":null,"dk_tolerance":null,"df":0.0019,"frequency_ghz":1,"frequency_text":"1 GHz (generic table heading; verify original test)","value_type":"fabricator_summary_unspecified_typical_or_limit","method":"not stated","axis":"not stated","thickness_mm":null,"glass_style":null,"resin_content_pct":null,"source_id":"FB061","source_location":"Other special materials table, material row 14","source_url":"https://www.fineline-global.com/pcb-material/","notes":"Values and 1 GHz heading retained as published in fabricator summary. No construction, resin content or measurement method. Several RF entries use values commonly associated with other test frequencies; verify original manufacturer sheet before simulation.","df_frequency_ghz":1,"record_kind":"fabricator_material_summary","simulation_ready":false,"quality_flags":["generic_frequency_header_requires_datasheet_verification"],"record_id":"PCB057271","collection_group":"fab","source_collection_record_id":"FABR030456","source_file":null,"dataset_role":"fabricator_published_parameter","dk_input_status":"scalar_with_frequency","review_flags":"test_method_not_stated;measurement_axis_not_stated;original_file_unavailable_see_url;source_specific_quality_flags"}
{"manufacturer":"Fineline","product":"GF265","material_family":"Other special materials","material_form":null,"dk":2.65,"dk_min":null,"dk_max":null,"dk_tolerance":null,"df":0.0017,"frequency_ghz":1,"frequency_text":"1 GHz (generic table heading; verify original test)","value_type":"fabricator_summary_unspecified_typical_or_limit","method":"not stated","axis":"not stated","thickness_mm":null,"glass_style":null,"resin_content_pct":null,"source_id":"FB061","source_location":"Other special materials table, material row 15","source_url":"https://www.fineline-global.com/pcb-material/","notes":"Values and 1 GHz heading retained as published in fabricator summary. No construction, resin content or measurement method. Several RF entries use values commonly associated with other test frequencies; verify original manufacturer sheet before simulation.","df_frequency_ghz":1,"record_kind":"fabricator_material_summary","simulation_ready":false,"quality_flags":["generic_frequency_header_requires_datasheet_verification"],"record_id":"PCB057272","collection_group":"fab","source_collection_record_id":"FABR030457","source_file":null,"dataset_role":"fabricator_published_parameter","dk_input_status":"scalar_with_frequency","review_flags":"test_method_not_stated;measurement_axis_not_stated;original_file_unavailable_see_url;source_specific_quality_flags"}
{"manufacturer":"Fineline","product":"LNB33","material_family":"Other special materials","material_form":null,"dk":3.3,"dk_min":null,"dk_max":null,"dk_tolerance":null,"df":0.0025,"frequency_ghz":1,"frequency_text":"1 GHz (generic table heading; verify original test)","value_type":"fabricator_summary_unspecified_typical_or_limit","method":"not stated","axis":"not stated","thickness_mm":null,"glass_style":null,"resin_content_pct":null,"source_id":"FB061","source_location":"Other special materials table, material row 16","source_url":"https://www.fineline-global.com/pcb-material/","notes":"Values and 1 GHz heading retained as published in fabricator summary. No construction, resin content or measurement method. Several RF entries use values commonly associated with other test frequencies; verify original manufacturer sheet before simulation.","df_frequency_ghz":1,"record_kind":"fabricator_material_summary","simulation_ready":false,"quality_flags":["generic_frequency_header_requires_datasheet_verification"],"record_id":"PCB057273","collection_group":"fab","source_collection_record_id":"FABR030458","source_file":null,"dataset_role":"fabricator_published_parameter","dk_input_status":"scalar_with_frequency","review_flags":"test_method_not_stated;measurement_axis_not_stated;original_file_unavailable_see_url;source_specific_quality_flags"}
{"manufacturer":"Fineline","product":"IT-158","material_family":"Standard rigid / FR4","material_form":null,"dk":4.3,"dk_min":null,"dk_max":null,"dk_tolerance":null,"df":0.016,"frequency_ghz":1,"frequency_text":"1 GHz (generic table heading; verify original test)","value_type":"historical_fabricator_summary","method":"not stated","axis":"not stated","thickness_mm":null,"glass_style":null,"resin_content_pct":null,"source_id":"FB199","source_location":"p2; Standard rigid / FR4 table, material row 1","source_url":"https://www.fineline-global.com/wp-content/uploads/2022/05/Fineline_Materials_V4.pdf","notes":"Values and 1 GHz heading retained as published in fabricator summary. No construction, resin content or measurement method. Several RF entries use values commonly associated with other test frequencies; verify original manufacturer sheet before simulation. PDF was readable through web retrieval; direct file download returned HTTP 403, so no original PDF is included.","df_frequency_ghz":1,"record_kind":"fabricator_material_summary","simulation_ready":false,"quality_flags":["generic_frequency_header_requires_datasheet_verification"],"document_date":"2022-05","record_id":"PCB057274","collection_group":"fab","source_collection_record_id":"FABR030459","source_file":null,"dataset_role":"fabricator_published_parameter","dk_input_status":"scalar_with_frequency","review_flags":"test_method_not_stated;measurement_axis_not_stated;original_file_unavailable_see_url;source_specific_quality_flags"}
{"manufacturer":"Fineline","product":"NY2150","material_family":"Standard rigid / FR4","material_form":null,"dk":5.4,"dk_min":null,"dk_max":null,"dk_tolerance":null,"df":0.035,"frequency_ghz":1,"frequency_text":"1 GHz (generic table heading; verify original test)","value_type":"historical_fabricator_summary","method":"not stated","axis":"not stated","thickness_mm":null,"glass_style":null,"resin_content_pct":null,"source_id":"FB199","source_location":"p2; Standard rigid / FR4 table, material row 2","source_url":"https://www.fineline-global.com/wp-content/uploads/2022/05/Fineline_Materials_V4.pdf","notes":"Values and 1 GHz heading retained as published in fabricator summary. No construction, resin content or measurement method. Several RF entries use values commonly associated with other test frequencies; verify original manufacturer sheet before simulation. PDF was readable through web retrieval; direct file download returned HTTP 403, so no original PDF is included.","df_frequency_ghz":1,"record_kind":"fabricator_material_summary","simulation_ready":false,"quality_flags":["generic_frequency_header_requires_datasheet_verification"],"document_date":"2022-05","record_id":"PCB057275","collection_group":"fab","source_collection_record_id":"FABR030460","source_file":null,"dataset_role":"fabricator_published_parameter","dk_input_status":"scalar_with_frequency","review_flags":"test_method_not_stated;measurement_axis_not_stated;original_file_unavailable_see_url;source_specific_quality_flags"}
{"manufacturer":"Fineline","product":"S1000H","material_family":"Standard rigid / FR4","material_form":null,"dk":4.6,"dk_min":null,"dk_max":null,"dk_tolerance":null,"df":0.011,"frequency_ghz":1,"frequency_text":"1 GHz (generic table heading; verify original test)","value_type":"historical_fabricator_summary","method":"not stated","axis":"not stated","thickness_mm":null,"glass_style":null,"resin_content_pct":null,"source_id":"FB199","source_location":"p2; Standard rigid / FR4 table, material row 3","source_url":"https://www.fineline-global.com/wp-content/uploads/2022/05/Fineline_Materials_V4.pdf","notes":"Values and 1 GHz heading retained as published in fabricator summary. No construction, resin content or measurement method. Several RF entries use values commonly associated with other test frequencies; verify original manufacturer sheet before simulation. PDF was readable through web retrieval; direct file download returned HTTP 403, so no original PDF is included.","df_frequency_ghz":1,"record_kind":"fabricator_material_summary","simulation_ready":false,"quality_flags":["generic_frequency_header_requires_datasheet_verification"],"document_date":"2022-05","record_id":"PCB057276","collection_group":"fab","source_collection_record_id":"FABR030461","source_file":null,"dataset_role":"fabricator_published_parameter","dk_input_status":"scalar_with_frequency","review_flags":"test_method_not_stated;measurement_axis_not_stated;original_file_unavailable_see_url;source_specific_quality_flags"}
{"manufacturer":"Fineline","product":"S1151G","material_family":"Standard rigid / FR4","material_form":null,"dk":4.6,"dk_min":null,"dk_max":null,"dk_tolerance":null,"df":0.011,"frequency_ghz":1,"frequency_text":"1 GHz (generic table heading; verify original test)","value_type":"historical_fabricator_summary","method":"not stated","axis":"not stated","thickness_mm":null,"glass_style":null,"resin_content_pct":null,"source_id":"FB199","source_location":"p2; Standard rigid / FR4 table, material row 4","source_url":"https://www.fineline-global.com/wp-content/uploads/2022/05/Fineline_Materials_V4.pdf","notes":"Values and 1 GHz heading retained as published in fabricator summary. No construction, resin content or measurement method. Several RF entries use values commonly associated with other test frequencies; verify original manufacturer sheet before simulation. PDF was readable through web retrieval; direct file download returned HTTP 403, so no original PDF is included.","df_frequency_ghz":1,"record_kind":"fabricator_material_summary","simulation_ready":false,"quality_flags":["generic_frequency_header_requires_datasheet_verification"],"document_date":"2022-05","record_id":"PCB057277","collection_group":"fab","source_collection_record_id":"FABR030462","source_file":null,"dataset_role":"fabricator_published_parameter","dk_input_status":"scalar_with_frequency","review_flags":"test_method_not_stated;measurement_axis_not_stated;original_file_unavailable_see_url;source_specific_quality_flags"}
{"manufacturer":"Fineline","product":"IT-180A","material_family":"Standard rigid / FR4","material_form":null,"dk":4.4,"dk_min":null,"dk_max":null,"dk_tolerance":null,"df":0.015,"frequency_ghz":1,"frequency_text":"1 GHz (generic table heading; verify original test)","value_type":"historical_fabricator_summary","method":"not stated","axis":"not stated","thickness_mm":null,"glass_style":null,"resin_content_pct":null,"source_id":"FB199","source_location":"p2; Standard rigid / FR4 table, material row 5","source_url":"https://www.fineline-global.com/wp-content/uploads/2022/05/Fineline_Materials_V4.pdf","notes":"Values and 1 GHz heading retained as published in fabricator summary. No construction, resin content or measurement method. Several RF entries use values commonly associated with other test frequencies; verify original manufacturer sheet before simulation. PDF was readable through web retrieval; direct file download returned HTTP 403, so no original PDF is included.","df_frequency_ghz":1,"record_kind":"fabricator_material_summary","simulation_ready":false,"quality_flags":["generic_frequency_header_requires_datasheet_verification"],"document_date":"2022-05","record_id":"PCB057278","collection_group":"fab","source_collection_record_id":"FABR030463","source_file":null,"dataset_role":"fabricator_published_parameter","dk_input_status":"scalar_with_frequency","review_flags":"test_method_not_stated;measurement_axis_not_stated;original_file_unavailable_see_url;source_specific_quality_flags"}
{"manufacturer":"Fineline","product":"TU-768","material_family":"Standard rigid / FR4","material_form":null,"dk":4.3,"dk_min":null,"dk_max":null,"dk_tolerance":null,"df":0.019,"frequency_ghz":1,"frequency_text":"1 GHz (generic table heading; verify original test)","value_type":"historical_fabricator_summary","method":"not stated","axis":"not stated","thickness_mm":null,"glass_style":null,"resin_content_pct":null,"source_id":"FB199","source_location":"p2; Standard rigid / FR4 table, material row 6","source_url":"https://www.fineline-global.com/wp-content/uploads/2022/05/Fineline_Materials_V4.pdf","notes":"Values and 1 GHz heading retained as published in fabricator summary. No construction, resin content or measurement method. Several RF entries use values commonly associated with other test frequencies; verify original manufacturer sheet before simulation. PDF was readable through web retrieval; direct file download returned HTTP 403, so no original PDF is included.","df_frequency_ghz":1,"record_kind":"fabricator_material_summary","simulation_ready":false,"quality_flags":["generic_frequency_header_requires_datasheet_verification"],"document_date":"2022-05","record_id":"PCB057279","collection_group":"fab","source_collection_record_id":"FABR030464","source_file":null,"dataset_role":"fabricator_published_parameter","dk_input_status":"scalar_with_frequency","review_flags":"test_method_not_stated;measurement_axis_not_stated;original_file_unavailable_see_url;source_specific_quality_flags"}
{"manufacturer":"Fineline","product":"S1000-2/S1000-2M","material_family":"Standard rigid / FR4","material_form":null,"dk":4.6,"dk_min":null,"dk_max":null,"dk_tolerance":null,"df":0.018,"frequency_ghz":1,"frequency_text":"1 GHz (generic table heading; verify original test)","value_type":"historical_fabricator_summary","method":"not stated","axis":"not stated","thickness_mm":null,"glass_style":null,"resin_content_pct":null,"source_id":"FB199","source_location":"p2; Standard rigid / FR4 table, material row 7","source_url":"https://www.fineline-global.com/wp-content/uploads/2022/05/Fineline_Materials_V4.pdf","notes":"Values and 1 GHz heading retained as published in fabricator summary. No construction, resin content or measurement method. Several RF entries use values commonly associated with other test frequencies; verify original manufacturer sheet before simulation. PDF was readable through web retrieval; direct file download returned HTTP 403, so no original PDF is included.","df_frequency_ghz":1,"record_kind":"fabricator_material_summary","simulation_ready":false,"quality_flags":["generic_frequency_header_requires_datasheet_verification"],"document_date":"2022-05","record_id":"PCB057280","collection_group":"fab","source_collection_record_id":"FABR030465","source_file":null,"dataset_role":"fabricator_published_parameter","dk_input_status":"scalar_with_frequency","review_flags":"test_method_not_stated;measurement_axis_not_stated;original_file_unavailable_see_url;source_specific_quality_flags"}
{"manufacturer":"Fineline","product":"NY2170","material_family":"Standard rigid / FR4","material_form":null,"dk":5.4,"dk_min":null,"dk_max":null,"dk_tolerance":null,"df":0.035,"frequency_ghz":1,"frequency_text":"1 GHz (generic table heading; verify original test)","value_type":"historical_fabricator_summary","method":"not stated","axis":"not stated","thickness_mm":null,"glass_style":null,"resin_content_pct":null,"source_id":"FB199","source_location":"p2; Standard rigid / FR4 table, material row 8","source_url":"https://www.fineline-global.com/wp-content/uploads/2022/05/Fineline_Materials_V4.pdf","notes":"Values and 1 GHz heading retained as published in fabricator summary. No construction, resin content or measurement method. Several RF entries use values commonly associated with other test frequencies; verify original manufacturer sheet before simulation. PDF was readable through web retrieval; direct file download returned HTTP 403, so no original PDF is included.","df_frequency_ghz":1,"record_kind":"fabricator_material_summary","simulation_ready":false,"quality_flags":["generic_frequency_header_requires_datasheet_verification"],"document_date":"2022-05","record_id":"PCB057281","collection_group":"fab","source_collection_record_id":"FABR030466","source_file":null,"dataset_role":"fabricator_published_parameter","dk_input_status":"scalar_with_frequency","review_flags":"test_method_not_stated;measurement_axis_not_stated;original_file_unavailable_see_url;source_specific_quality_flags"}
{"manufacturer":"Fineline","product":"185HR","material_family":"Standard rigid / FR4","material_form":null,"dk":4.04,"dk_min":null,"dk_max":null,"dk_tolerance":null,"df":0.0192,"frequency_ghz":1,"frequency_text":"1 GHz (generic table heading; verify original test)","value_type":"historical_fabricator_summary","method":"not stated","axis":"not stated","thickness_mm":null,"glass_style":null,"resin_content_pct":null,"source_id":"FB199","source_location":"p2; Standard rigid / FR4 table, material row 9","source_url":"https://www.fineline-global.com/wp-content/uploads/2022/05/Fineline_Materials_V4.pdf","notes":"Values and 1 GHz heading retained as published in fabricator summary. No construction, resin content or measurement method. Several RF entries use values commonly associated with other test frequencies; verify original manufacturer sheet before simulation. PDF was readable through web retrieval; direct file download returned HTTP 403, so no original PDF is included.","df_frequency_ghz":1,"record_kind":"fabricator_material_summary","simulation_ready":false,"quality_flags":["generic_frequency_header_requires_datasheet_verification"],"document_date":"2022-05","record_id":"PCB057282","collection_group":"fab","source_collection_record_id":"FABR030467","source_file":null,"dataset_role":"fabricator_published_parameter","dk_input_status":"scalar_with_frequency","review_flags":"test_method_not_stated;measurement_axis_not_stated;original_file_unavailable_see_url;source_specific_quality_flags"}
{"manufacturer":"Fineline","product":"S1190","material_family":"Standard rigid / FR4","material_form":null,"dk":4.6,"dk_min":null,"dk_max":null,"dk_tolerance":null,"df":0.015,"frequency_ghz":1,"frequency_text":"1 GHz (generic table heading; verify original test)","value_type":"historical_fabricator_summary","method":"not stated","axis":"not stated","thickness_mm":null,"glass_style":null,"resin_content_pct":null,"source_id":"FB199","source_location":"p2; Standard rigid / FR4 table, material row 10","source_url":"https://www.fineline-global.com/wp-content/uploads/2022/05/Fineline_Materials_V4.pdf","notes":"Values and 1 GHz heading retained as published in fabricator summary. No construction, resin content or measurement method. Several RF entries use values commonly associated with other test frequencies; verify original manufacturer sheet before simulation. PDF was readable through web retrieval; direct file download returned HTTP 403, so no original PDF is included.","df_frequency_ghz":1,"record_kind":"fabricator_material_summary","simulation_ready":false,"quality_flags":["generic_frequency_header_requires_datasheet_verification"],"document_date":"2022-05","record_id":"PCB057283","collection_group":"fab","source_collection_record_id":"FABR030468","source_file":null,"dataset_role":"fabricator_published_parameter","dk_input_status":"scalar_with_frequency","review_flags":"test_method_not_stated;measurement_axis_not_stated;original_file_unavailable_see_url;source_specific_quality_flags"}
{"manufacturer":"Fineline","product":"RO4730G3","material_family":"RF rigid","material_form":null,"dk":3,"dk_min":null,"dk_max":null,"dk_tolerance":null,"df":0.0023,"frequency_ghz":1,"frequency_text":"1 GHz (generic table heading; verify original test)","value_type":"historical_fabricator_summary","method":"not stated","axis":"not stated","thickness_mm":null,"glass_style":null,"resin_content_pct":null,"source_id":"FB199","source_location":"p2; RF rigid table, material row 1","source_url":"https://www.fineline-global.com/wp-content/uploads/2022/05/Fineline_Materials_V4.pdf","notes":"Values and 1 GHz heading retained as published in fabricator summary. No construction, resin content or measurement method. Several RF entries use values commonly associated with other test frequencies; verify original manufacturer sheet before simulation. PDF was readable through web retrieval; direct file download returned HTTP 403, so no original PDF is included.","df_frequency_ghz":1,"record_kind":"fabricator_material_summary","simulation_ready":false,"quality_flags":["generic_frequency_header_requires_datasheet_verification"],"document_date":"2022-05","record_id":"PCB057284","collection_group":"fab","source_collection_record_id":"FABR030469","source_file":null,"dataset_role":"fabricator_published_parameter","dk_input_status":"scalar_with_frequency","review_flags":"test_method_not_stated;measurement_axis_not_stated;original_file_unavailable_see_url;source_specific_quality_flags"}
{"manufacturer":"Fineline","product":"RO4533","material_family":"RF rigid","material_form":null,"dk":3.3,"dk_min":null,"dk_max":null,"dk_tolerance":null,"df":0.0022,"frequency_ghz":1,"frequency_text":"1 GHz (generic table heading; verify original test)","value_type":"historical_fabricator_summary","method":"not stated","axis":"not stated","thickness_mm":null,"glass_style":null,"resin_content_pct":null,"source_id":"FB199","source_location":"p2; RF rigid table, material row 2","source_url":"https://www.fineline-global.com/wp-content/uploads/2022/05/Fineline_Materials_V4.pdf","notes":"Values and 1 GHz heading retained as published in fabricator summary. No construction, resin content or measurement method. Several RF entries use values commonly associated with other test frequencies; verify original manufacturer sheet before simulation. PDF was readable through web retrieval; direct file download returned HTTP 403, so no original PDF is included.","df_frequency_ghz":1,"record_kind":"fabricator_material_summary","simulation_ready":false,"quality_flags":["generic_frequency_header_requires_datasheet_verification"],"document_date":"2022-05","record_id":"PCB057285","collection_group":"fab","source_collection_record_id":"FABR030470","source_file":null,"dataset_role":"fabricator_published_parameter","dk_input_status":"scalar_with_frequency","review_flags":"test_method_not_stated;measurement_axis_not_stated;original_file_unavailable_see_url;source_specific_quality_flags"}
{"manufacturer":"Fineline","product":"RO4350B","material_family":"RF rigid","material_form":null,"dk":3.5,"dk_min":null,"dk_max":null,"dk_tolerance":null,"df":0.0037,"frequency_ghz":1,"frequency_text":"1 GHz (generic table heading; verify original test)","value_type":"historical_fabricator_summary","method":"not stated","axis":"not stated","thickness_mm":null,"glass_style":null,"resin_content_pct":null,"source_id":"FB199","source_location":"p2; RF rigid table, material row 3","source_url":"https://www.fineline-global.com/wp-content/uploads/2022/05/Fineline_Materials_V4.pdf","notes":"Values and 1 GHz heading retained as published in fabricator summary. No construction, resin content or measurement method. Several RF entries use values commonly associated with other test frequencies; verify original manufacturer sheet before simulation. PDF was readable through web retrieval; direct file download returned HTTP 403, so no original PDF is included.","df_frequency_ghz":1,"record_kind":"fabricator_material_summary","simulation_ready":false,"quality_flags":["generic_frequency_header_requires_datasheet_verification"],"document_date":"2022-05","record_id":"PCB057286","collection_group":"fab","source_collection_record_id":"FABR030471","source_file":null,"dataset_role":"fabricator_published_parameter","dk_input_status":"scalar_with_frequency","review_flags":"test_method_not_stated;measurement_axis_not_stated;original_file_unavailable_see_url;source_specific_quality_flags"}
{"manufacturer":"Fineline","product":"RO4350B Lopro","material_family":"RF rigid","material_form":null,"dk":3.5,"dk_min":null,"dk_max":null,"dk_tolerance":null,"df":0.0037,"frequency_ghz":1,"frequency_text":"1 GHz (generic table heading; verify original test)","value_type":"historical_fabricator_summary","method":"not stated","axis":"not stated","thickness_mm":null,"glass_style":null,"resin_content_pct":null,"source_id":"FB199","source_location":"p2; RF rigid table, material row 4","source_url":"https://www.fineline-global.com/wp-content/uploads/2022/05/Fineline_Materials_V4.pdf","notes":"Values and 1 GHz heading retained as published in fabricator summary. No construction, resin content or measurement method. Several RF entries use values commonly associated with other test frequencies; verify original manufacturer sheet before simulation. PDF was readable through web retrieval; direct file download returned HTTP 403, so no original PDF is included.","df_frequency_ghz":1,"record_kind":"fabricator_material_summary","simulation_ready":false,"quality_flags":["generic_frequency_header_requires_datasheet_verification"],"document_date":"2022-05","record_id":"PCB057287","collection_group":"fab","source_collection_record_id":"FABR030472","source_file":null,"dataset_role":"fabricator_published_parameter","dk_input_status":"scalar_with_frequency","review_flags":"test_method_not_stated;measurement_axis_not_stated;original_file_unavailable_see_url;source_specific_quality_flags"}
{"manufacturer":"Fineline","product":"RO4835","material_family":"RF rigid","material_form":null,"dk":3.5,"dk_min":null,"dk_max":null,"dk_tolerance":null,"df":0.003,"frequency_ghz":1,"frequency_text":"1 GHz (generic table heading; verify original test)","value_type":"historical_fabricator_summary","method":"not stated","axis":"not stated","thickness_mm":null,"glass_style":null,"resin_content_pct":null,"source_id":"FB199","source_location":"p2; RF rigid table, material row 5","source_url":"https://www.fineline-global.com/wp-content/uploads/2022/05/Fineline_Materials_V4.pdf","notes":"Values and 1 GHz heading retained as published in fabricator summary. No construction, resin content or measurement method. Several RF entries use values commonly associated with other test frequencies; verify original manufacturer sheet before simulation. PDF was readable through web retrieval; direct file download returned HTTP 403, so no original PDF is included.","df_frequency_ghz":1,"record_kind":"fabricator_material_summary","simulation_ready":false,"quality_flags":["generic_frequency_header_requires_datasheet_verification"],"document_date":"2022-05","record_id":"PCB057288","collection_group":"fab","source_collection_record_id":"FABR030473","source_file":null,"dataset_role":"fabricator_published_parameter","dk_input_status":"scalar_with_frequency","review_flags":"test_method_not_stated;measurement_axis_not_stated;original_file_unavailable_see_url;source_specific_quality_flags"}
{"manufacturer":"Fineline","product":"RO4835 Lopro","material_family":"RF rigid","material_form":null,"dk":3.5,"dk_min":null,"dk_max":null,"dk_tolerance":null,"df":0.003,"frequency_ghz":1,"frequency_text":"1 GHz (generic table heading; verify original test)","value_type":"historical_fabricator_summary","method":"not stated","axis":"not stated","thickness_mm":null,"glass_style":null,"resin_content_pct":null,"source_id":"FB199","source_location":"p2; RF rigid table, material row 6","source_url":"https://www.fineline-global.com/wp-content/uploads/2022/05/Fineline_Materials_V4.pdf","notes":"Values and 1 GHz heading retained as published in fabricator summary. No construction, resin content or measurement method. Several RF entries use values commonly associated with other test frequencies; verify original manufacturer sheet before simulation. PDF was readable through web retrieval; direct file download returned HTTP 403, so no original PDF is included.","df_frequency_ghz":1,"record_kind":"fabricator_material_summary","simulation_ready":false,"quality_flags":["generic_frequency_header_requires_datasheet_verification"],"document_date":"2022-05","record_id":"PCB057289","collection_group":"fab","source_collection_record_id":"FABR030474","source_file":null,"dataset_role":"fabricator_published_parameter","dk_input_status":"scalar_with_frequency","review_flags":"test_method_not_stated;measurement_axis_not_stated;original_file_unavailable_see_url;source_specific_quality_flags"}
{"manufacturer":"Fineline","product":"RF-35","material_family":"RF rigid","material_form":null,"dk":3.5,"dk_min":null,"dk_max":null,"dk_tolerance":null,"df":0.0018,"frequency_ghz":1,"frequency_text":"1 GHz (generic table heading; verify original test)","value_type":"historical_fabricator_summary","method":"not stated","axis":"not stated","thickness_mm":null,"glass_style":null,"resin_content_pct":null,"source_id":"FB199","source_location":"p2; RF rigid table, material row 7","source_url":"https://www.fineline-global.com/wp-content/uploads/2022/05/Fineline_Materials_V4.pdf","notes":"Values and 1 GHz heading retained as published in fabricator summary. No construction, resin content or measurement method. Several RF entries use values commonly associated with other test frequencies; verify original manufacturer sheet before simulation. PDF was readable through web retrieval; direct file download returned HTTP 403, so no original PDF is included.","df_frequency_ghz":1,"record_kind":"fabricator_material_summary","simulation_ready":false,"quality_flags":["generic_frequency_header_requires_datasheet_verification"],"document_date":"2022-05","record_id":"PCB057290","collection_group":"fab","source_collection_record_id":"FABR030475","source_file":null,"dataset_role":"fabricator_published_parameter","dk_input_status":"scalar_with_frequency","review_flags":"test_method_not_stated;measurement_axis_not_stated;original_file_unavailable_see_url;source_specific_quality_flags"}
{"manufacturer":"Fineline","product":"RF-60TC","material_family":"RF rigid","material_form":null,"dk":6.15,"dk_min":null,"dk_max":null,"dk_tolerance":null,"df":0.002,"frequency_ghz":1,"frequency_text":"1 GHz (generic table heading; verify original test)","value_type":"historical_fabricator_summary","method":"not stated","axis":"not stated","thickness_mm":null,"glass_style":null,"resin_content_pct":null,"source_id":"FB199","source_location":"p2; RF rigid table, material row 8","source_url":"https://www.fineline-global.com/wp-content/uploads/2022/05/Fineline_Materials_V4.pdf","notes":"Values and 1 GHz heading retained as published in fabricator summary. No construction, resin content or measurement method. Several RF entries use values commonly associated with other test frequencies; verify original manufacturer sheet before simulation. PDF was readable through web retrieval; direct file download returned HTTP 403, so no original PDF is included.","df_frequency_ghz":1,"record_kind":"fabricator_material_summary","simulation_ready":false,"quality_flags":["generic_frequency_header_requires_datasheet_verification"],"document_date":"2022-05","record_id":"PCB057291","collection_group":"fab","source_collection_record_id":"FABR030476","source_file":null,"dataset_role":"fabricator_published_parameter","dk_input_status":"scalar_with_frequency","review_flags":"test_method_not_stated;measurement_axis_not_stated;original_file_unavailable_see_url;source_specific_quality_flags"}
{"manufacturer":"Fineline","product":"RO3006","material_family":"RF rigid","material_form":null,"dk":6.15,"dk_min":null,"dk_max":null,"dk_tolerance":null,"df":0.002,"frequency_ghz":1,"frequency_text":"1 GHz (generic table heading; verify original test)","value_type":"historical_fabricator_summary","method":"not stated","axis":"not stated","thickness_mm":null,"glass_style":null,"resin_content_pct":null,"source_id":"FB199","source_location":"p2; RF rigid table, material row 9","source_url":"https://www.fineline-global.com/wp-content/uploads/2022/05/Fineline_Materials_V4.pdf","notes":"Values and 1 GHz heading retained as published in fabricator summary. No construction, resin content or measurement method. Several RF entries use values commonly associated with other test frequencies; verify original manufacturer sheet before simulation. PDF was readable through web retrieval; direct file download returned HTTP 403, so no original PDF is included.","df_frequency_ghz":1,"record_kind":"fabricator_material_summary","simulation_ready":false,"quality_flags":["generic_frequency_header_requires_datasheet_verification"],"document_date":"2022-05","record_id":"PCB057292","collection_group":"fab","source_collection_record_id":"FABR030477","source_file":null,"dataset_role":"fabricator_published_parameter","dk_input_status":"scalar_with_frequency","review_flags":"test_method_not_stated;measurement_axis_not_stated;original_file_unavailable_see_url;source_specific_quality_flags"}
{"manufacturer":"Fineline","product":"RT5880","material_family":"RF rigid","material_form":null,"dk":2.2,"dk_min":null,"dk_max":null,"dk_tolerance":null,"df":0.0009,"frequency_ghz":1,"frequency_text":"1 GHz (generic table heading; verify original test)","value_type":"historical_fabricator_summary","method":"not stated","axis":"not stated","thickness_mm":null,"glass_style":null,"resin_content_pct":null,"source_id":"FB199","source_location":"p2; RF rigid table, material row 10","source_url":"https://www.fineline-global.com/wp-content/uploads/2022/05/Fineline_Materials_V4.pdf","notes":"Values and 1 GHz heading retained as published in fabricator summary. No construction, resin content or measurement method. Several RF entries use values commonly associated with other test frequencies; verify original manufacturer sheet before simulation. PDF was readable through web retrieval; direct file download returned HTTP 403, so no original PDF is included.","df_frequency_ghz":1,"record_kind":"fabricator_material_summary","simulation_ready":false,"quality_flags":["generic_frequency_header_requires_datasheet_verification"],"document_date":"2022-05","record_id":"PCB057293","collection_group":"fab","source_collection_record_id":"FABR030478","source_file":null,"dataset_role":"fabricator_published_parameter","dk_input_status":"scalar_with_frequency","review_flags":"test_method_not_stated;measurement_axis_not_stated;original_file_unavailable_see_url;source_specific_quality_flags"}
{"manufacturer":"Fineline","product":"TLX-8","material_family":"RF rigid","material_form":null,"dk":2.55,"dk_min":null,"dk_max":null,"dk_tolerance":null,"df":0.0018,"frequency_ghz":1,"frequency_text":"1 GHz (generic table heading; verify original test)","value_type":"historical_fabricator_summary","method":"not stated","axis":"not stated","thickness_mm":null,"glass_style":null,"resin_content_pct":null,"source_id":"FB199","source_location":"p2; RF rigid table, material row 11","source_url":"https://www.fineline-global.com/wp-content/uploads/2022/05/Fineline_Materials_V4.pdf","notes":"Values and 1 GHz heading retained as published in fabricator summary. No construction, resin content or measurement method. Several RF entries use values commonly associated with other test frequencies; verify original manufacturer sheet before simulation. PDF was readable through web retrieval; direct file download returned HTTP 403, so no original PDF is included.","df_frequency_ghz":1,"record_kind":"fabricator_material_summary","simulation_ready":false,"quality_flags":["generic_frequency_header_requires_datasheet_verification"],"document_date":"2022-05","record_id":"PCB057294","collection_group":"fab","source_collection_record_id":"FABR030479","source_file":null,"dataset_role":"fabricator_published_parameter","dk_input_status":"scalar_with_frequency","review_flags":"test_method_not_stated;measurement_axis_not_stated;original_file_unavailable_see_url;source_specific_quality_flags"}
{"manufacturer":"Fineline","product":"RO4725JXR","material_family":"RF rigid","material_form":null,"dk":2.55,"dk_min":null,"dk_max":null,"dk_tolerance":null,"df":0.0022,"frequency_ghz":1,"frequency_text":"1 GHz (generic table heading; verify original test)","value_type":"historical_fabricator_summary","method":"not stated","axis":"not stated","thickness_mm":null,"glass_style":null,"resin_content_pct":null,"source_id":"FB199","source_location":"p2; RF rigid table, material row 12","source_url":"https://www.fineline-global.com/wp-content/uploads/2022/05/Fineline_Materials_V4.pdf","notes":"Values and 1 GHz heading retained as published in fabricator summary. No construction, resin content or measurement method. Several RF entries use values commonly associated with other test frequencies; verify original manufacturer sheet before simulation. PDF was readable through web retrieval; direct file download returned HTTP 403, so no original PDF is included.","df_frequency_ghz":1,"record_kind":"fabricator_material_summary","simulation_ready":false,"quality_flags":["generic_frequency_header_requires_datasheet_verification"],"document_date":"2022-05","record_id":"PCB057295","collection_group":"fab","source_collection_record_id":"FABR030480","source_file":null,"dataset_role":"fabricator_published_parameter","dk_input_status":"scalar_with_frequency","review_flags":"test_method_not_stated;measurement_axis_not_stated;original_file_unavailable_see_url;source_specific_quality_flags"}
{"manufacturer":"Fineline","product":"RO4725JXR lopro","material_family":"RF rigid","material_form":null,"dk":2.55,"dk_min":null,"dk_max":null,"dk_tolerance":null,"df":0.0022,"frequency_ghz":1,"frequency_text":"1 GHz (generic table heading; verify original test)","value_type":"historical_fabricator_summary","method":"not stated","axis":"not stated","thickness_mm":null,"glass_style":null,"resin_content_pct":null,"source_id":"FB199","source_location":"p2; RF rigid table, material row 13","source_url":"https://www.fineline-global.com/wp-content/uploads/2022/05/Fineline_Materials_V4.pdf","notes":"Values and 1 GHz heading retained as published in fabricator summary. No construction, resin content or measurement method. Several RF entries use values commonly associated with other test frequencies; verify original manufacturer sheet before simulation. PDF was readable through web retrieval; direct file download returned HTTP 403, so no original PDF is included.","df_frequency_ghz":1,"record_kind":"fabricator_material_summary","simulation_ready":false,"quality_flags":["generic_frequency_header_requires_datasheet_verification"],"document_date":"2022-05","record_id":"PCB057296","collection_group":"fab","source_collection_record_id":"FABR030481","source_file":null,"dataset_role":"fabricator_published_parameter","dk_input_status":"scalar_with_frequency","review_flags":"test_method_not_stated;measurement_axis_not_stated;original_file_unavailable_see_url;source_specific_quality_flags"}
{"manufacturer":"Fineline","product":"ZYF265D","material_family":"RF rigid","material_form":null,"dk":2.65,"dk_min":null,"dk_max":null,"dk_tolerance":null,"df":0.001,"frequency_ghz":1,"frequency_text":"1 GHz (generic table heading; verify original test)","value_type":"historical_fabricator_summary","method":"not stated","axis":"not stated","thickness_mm":null,"glass_style":null,"resin_content_pct":null,"source_id":"FB199","source_location":"p2; RF rigid table, material row 14","source_url":"https://www.fineline-global.com/wp-content/uploads/2022/05/Fineline_Materials_V4.pdf","notes":"Values and 1 GHz heading retained as published in fabricator summary. No construction, resin content or measurement method. Several RF entries use values commonly associated with other test frequencies; verify original manufacturer sheet before simulation. PDF was readable through web retrieval; direct file download returned HTTP 403, so no original PDF is included.","df_frequency_ghz":1,"record_kind":"fabricator_material_summary","simulation_ready":false,"quality_flags":["generic_frequency_header_requires_datasheet_verification"],"document_date":"2022-05","record_id":"PCB057297","collection_group":"fab","source_collection_record_id":"FABR030482","source_file":null,"dataset_role":"fabricator_published_parameter","dk_input_status":"scalar_with_frequency","review_flags":"test_method_not_stated;measurement_axis_not_stated;original_file_unavailable_see_url;source_specific_quality_flags"}
