Repository: EIDOSDATA/TraceWave-Studio

# PCB 유전율과 적층 자료

수집/정리 기준일: 2026-11-11.

먼저 [전체 자료 안내 엑셀](Excel/00_전체_자료_안내.xlsx)을 연다. 회사별 엑셀은 `Excel/`에 있고, 원문 검색은 [HTML 안내](START_HERE_ko.html)를 사용한다.

- [자료 사용 안내](docs/자료_사용_안내.md): 폴더, 단위, 조건 선택과 내보내기.
- [자료 검토 결과](docs/자료_검토_결과.md): 확인한 범위, 오류/공백, 정리 내역.
- [TraceWave Studio 연결 설계](../../../Code/docs/pcb_material_catalog.md): 사용자 직접 입력, 소재 선택, 제조업체 적층 선택과 현재 구현의 경계.

57,340개 조건별 관측, 36개 회사와 일반 재료 참고 자료 1개 그룹, 1,756개 출처 기록을 보존했다. 새 엑셀은 전체 안내 1개와 회사/참고 자료별 37개로 총 38개다. 행 수는 고유 소재나 독립 측정 수가 아니다. 공식 자료에 값이 있어도 실제 제조 조건과 해석 대역에 맞는지 확인해야 한다.

사람이 보는 엑셀과 프로그램용 JSONL을 분리했다. 원문 PDF/HTML의 바이트는 보존하면서 파일명을 회사와 소재/용도 중심으로 바꿨다. 중복 저장한 데이터 사본은 복구 폴더로 옮겼고 관측 수치는 삭제하지 않았다.

File: 00_REF/PCB RF ANT/05_PCB_Dielectric_Data_2026/data/observations/Nanya_New_Material.jsonl (part 3 of 11)
{"manufacturer":"Nanya_New_Material","product":"NY6200ANT","material_family":null,"material_form":"laminate","dk":4.38,"dk_min":null,"dk_max":null,"dk_tolerance":0.08,"df":0.0065,"frequency_ghz":10.0,"frequency_text":"10GHz","value_type":"typical_datasheet","method":"SPDR","axis":null,"thickness_mm":0.508,"glass_style":null,"resin_content_pct":null,"source_id":"RT0214","source_location":"HTML table 1, row 7, column 5, dk; HTML table 1, row 8, column 5, df","source_url":"https://www.nouyatec.com/en/product/microwave-rf-material/60","notes":"Nanya New Material Technology / NOUYA (China); distinct from Nan Ya Plastics (Taiwan). General-property table; values are not construction-specific unless metadata is stated.","conditioning":"10 GHz/23°C","resin_content_text":null,"source_column_qualifier":"—","source_context":[{"property":"dk","context":"Dk Permittivity | SPDR | 10 GHz/23°C | —","reported_value":"4.38+/-0.08","paired_value_cell":"4.38+/-0.08"},{"property":"df","context":"Df Loss Tangent | SPDR | 10 GHz/23°C | —","reported_value":"0.0065","paired_value_cell":"0.0065"}],"collection_group":"root","record_id":"PCB004830","source_file":"originals/Nanya_New_Material/Nanya_New_Material__NY6200ANT__제품_기술안내__RT0214.html","dataset_role":"material_published_parameter","dk_input_status":"scalar_with_frequency","review_flags":"measurement_axis_not_stated"}
{"manufacturer":"Nanya_New_Material","product":"NOUYA 7N (NY-P2)","material_family":null,"material_form":null,"dk":3.2,"dk_min":null,"dk_max":null,"dk_tolerance":null,"df":0.002,"frequency_ghz":10.0,"frequency_text":"10GHz","value_type":"typical_datasheet","method":"SPDR method","axis":null,"thickness_mm":null,"glass_style":null,"resin_content_pct":70.0,"source_id":"RT0608","source_location":"HTML table 1, row 15, column 7, dk; HTML table 1, row 18, column 7, df","source_url":"https://www.nouyatec.com/en/product/high-speed-circuit/ultra-low-loss/41","notes":"Nanya New Material Technology / NOUYA (China); distinct from Nan Ya Plastics (Taiwan). General-property table; values are not construction-specific unless metadata is stated.","conditioning":"C-24/23/50","resin_content_text":"55%/70%","source_column_qualifier":"—","source_context":[{"property":"dk","context":"电性能 Electrical | 介电常数 Dk (R/C:55%/70%) Permittivity | 10GHz | SPDR method | C-24/23/50 | —","reported_value":"3.20","paired_value_cell":"3.50\\3.20"},{"property":"df","context":"电性能 Electrical | 介质损耗 Df (R/C:55%/70%) Loss Tangent | 10GHz | SPDR method | C-24/23/50 | —","reported_value":"0.0020","paired_value_cell":"0.0025\\0.0020"}],"collection_group":"root","record_id":"PCB004884","source_file":"originals/Nanya_New_Material/Nanya_New_Material__NOUYA_7N_(NY-P2)__제품_기술안내__RT0608.html","dataset_role":"material_published_parameter","dk_input_status":"scalar_with_frequency","review_flags":"measurement_axis_not_stated"}
{"manufacturer":"Nanya_New_Material","product":"NOUYA 7GN (NY6300SN)","material_family":null,"material_form":null,"dk":3.4,"dk_min":null,"dk_max":null,"dk_tolerance":null,"df":0.0014,"frequency_ghz":1.0,"frequency_text":"1GHz","value_type":"typical_datasheet","method":"IPC-TM-650 2.5.5.9","axis":null,"thickness_mm":null,"glass_style":null,"resin_content_pct":55.0,"source_id":"RT0609","source_location":"HTML table 1, row 14, column 7, dk; HTML table 1, row 17, column 7, df","source_url":"https://www.nouyatec.com/en/product/high-speed-circuit/ultra-low-loss/40","notes":"Nanya New Material Technology / NOUYA (China); distinct from Nan Ya Plastics (Taiwan). General-property table; values are not construction-specific unless metadata is stated.","conditioning":"C-24/23/50","resin_content_text":"55%/70%","source_column_qualifier":"—","source_context":[{"property":"dk","context":"电性能 Electrical | 介电常数 Dk (R/C:55%/70%) Permittivity | 1GHz | 2.5.5.9 | C-24/23/50 | —","reported_value":"3.40","paired_value_cell":"3.40\\3.15"},{"property":"df","context":"电性能 Electrical | 介质损耗 Df (R/C:55%/70%) Loss Tangent | 1GHz | 2.5.5.9 | C-24/23/50 | —","reported_value":"0.0014","paired_value_cell":"0.0014\\0.0013"}],"collection_group":"root","record_id":"PCB004885","source_file":"originals/Nanya_New_Material/Nanya_New_Material__NOUYA_7GN_(NY6300SN)__제품_기술안내__RT0609.html","dataset_role":"material_published_parameter","dk_input_status":"scalar_with_frequency","review_flags":"measurement_axis_not_stated"}
{"manufacturer":"Nanya_New_Material","product":"NOUYA 7GN (NY6300SN)","material_family":null,"material_form":null,"dk":3.15,"dk_min":null,"dk_max":null,"dk_tolerance":null,"df":0.0013,"frequency_ghz":1.0,"frequency_text":"1GHz","value_type":"typical_datasheet","method":"IPC-TM-650 2.5.5.9","axis":null,"thickness_mm":null,"glass_style":null,"resin_content_pct":70.0,"source_id":"RT0609","source_location":"HTML table 1, row 14, column 7, dk; HTML table 1, row 17, column 7, df","source_url":"https://www.nouyatec.com/en/product/high-speed-circuit/ultra-low-loss/40","notes":"Nanya New Material Technology / NOUYA (China); distinct from Nan Ya Plastics (Taiwan). General-property table; values are not construction-specific unless metadata is stated.","conditioning":"C-24/23/50","resin_content_text":"55%/70%","source_column_qualifier":"—","source_context":[{"property":"dk","context":"电性能 Electrical | 介电常数 Dk (R/C:55%/70%) Permittivity | 1GHz | 2.5.5.9 | C-24/23/50 | —","reported_value":"3.15","paired_value_cell":"3.40\\3.15"},{"property":"df","context":"电性能 Electrical | 介质损耗 Df (R/C:55%/70%) Loss Tangent | 1GHz | 2.5.5.9 | C-24/23/50 | —","reported_value":"0.0013","paired_value_cell":"0.0014\\0.0013"}],"collection_group":"root","record_id":"PCB004886","source_file":"originals/Nanya_New_Material/Nanya_New_Material__NOUYA_7GN_(NY6300SN)__제품_기술안내__RT0609.html","dataset_role":"material_published_parameter","dk_input_status":"scalar_with_frequency","review_flags":"measurement_axis_not_stated"}
{"manufacturer":"Nanya_New_Material","product":"NOUYA 7GN (NY6300SN)","material_family":null,"material_form":null,"dk":3.45,"dk_min":null,"dk_max":null,"dk_tolerance":null,"df":0.0025,"frequency_ghz":10.0,"frequency_text":"10GHz","value_type":"typical_datasheet","method":"SPDR method","axis":null,"thickness_mm":null,"glass_style":null,"resin_content_pct":55.0,"source_id":"RT0609","source_location":"HTML table 1, row 15, column 7, dk; HTML table 1, row 18, column 7, df","source_url":"https://www.nouyatec.com/en/product/high-speed-circuit/ultra-low-loss/40","notes":"Nanya New Material Technology / NOUYA (China); distinct from Nan Ya Plastics (Taiwan). General-property table; values are not construction-specific unless metadata is stated.","conditioning":"C-24/23/50","resin_content_text":"55%/70%","source_column_qualifier":"—","source_context":[{"property":"dk","context":"电性能 Electrical | 介电常数 Dk (R/C:55%/70%) Permittivity | 10GHz | SPDR method | C-24/23/50 | —","reported_value":"3.45","paired_value_cell":"3.45\\3.20"},{"property":"df","context":"电性能 Electrical | 介质损耗 Df (R/C:55%/70%) Loss Tangent | 10GHz | SPDR method | C-24/23/50 | —","reported_value":"0.0025","paired_value_cell":"0.0025\\0.0020"}],"collection_group":"root","record_id":"PCB004887","source_file":"originals/Nanya_New_Material/Nanya_New_Material__NOUYA_7GN_(NY6300SN)__제품_기술안내__RT0609.html","dataset_role":"material_published_parameter","dk_input_status":"scalar_with_frequency","review_flags":"measurement_axis_not_stated"}
{"manufacturer":"Nanya_New_Material","product":"NOUYA 7GN (NY6300SN)","material_family":null,"material_form":null,"dk":3.2,"dk_min":null,"dk_max":null,"dk_tolerance":null,"df":0.002,"frequency_ghz":10.0,"frequency_text":"10GHz","value_type":"typical_datasheet","method":"SPDR method","axis":null,"thickness_mm":null,"glass_style":null,"resin_content_pct":70.0,"source_id":"RT0609","source_location":"HTML table 1, row 15, column 7, dk; HTML table 1, row 18, column 7, df","source_url":"https://www.nouyatec.com/en/product/high-speed-circuit/ultra-low-loss/40","notes":"Nanya New Material Technology / NOUYA (China); distinct from Nan Ya Plastics (Taiwan). General-property table; values are not construction-specific unless metadata is stated.","conditioning":"C-24/23/50","resin_content_text":"55%/70%","source_column_qualifier":"—","source_context":[{"property":"dk","context":"电性能 Electrical | 介电常数 Dk (R/C:55%/70%) Permittivity | 10GHz | SPDR method | C-24/23/50 | —","reported_value":"3.20","paired_value_cell":"3.45\\3.20"},{"property":"df","context":"电性能 Electrical | 介质损耗 Df (R/C:55%/70%) Loss Tangent | 10GHz | SPDR method | C-24/23/50 | —","reported_value":"0.0020","paired_value_cell":"0.0025\\0.0020"}],"collection_group":"root","record_id":"PCB004888","source_file":"originals/Nanya_New_Material/Nanya_New_Material__NOUYA_7GN_(NY6300SN)__제품_기술안내__RT0609.html","dataset_role":"material_published_parameter","dk_input_status":"scalar_with_frequency","review_flags":"measurement_axis_not_stated"}
{"manufacturer":"Nanya_New_Material","product":"NOUYA 7G+ (NY6666)","material_family":null,"material_form":null,"dk":3.8,"dk_min":null,"dk_max":null,"dk_tolerance":null,"df":0.0032,"frequency_ghz":1.0,"frequency_text":"1GHz","value_type":"typical_datasheet","method":"IPC-TM-650 2.5.5.9","axis":null,"thickness_mm":null,"glass_style":null,"resin_content_pct":55.0,"source_id":"RT0610","source_location":"HTML table 1, row 14, column 7, dk; HTML table 1, row 17, column 7, df","source_url":"https://www.nouyatec.com/en/product/high-speed-circuit/ultra-low-loss/39","notes":"Nanya New Material Technology / NOUYA (China); distinct from Nan Ya Plastics (Taiwan). General-property table; values are not construction-specific unless metadata is stated.","conditioning":"C-24/23/50","resin_content_text":"55%/70%","source_column_qualifier":"—","source_context":[{"property":"dk","context":"电性能 Electrical | 介电常数 Dk (R/C:55%/70%) Permittivity | 1GHz | 2.5.5.9 | C-24/23/50 | —","reported_value":"3.80","paired_value_cell":"3.80\\3.47"},{"property":"df","context":"电性能 Electrical | 介质损耗 Df (R/C:55%/70%) Loss Tangent | 1GHz | 2.5.5.9 | C-24/23/50 | —","reported_value":"0.0032","paired_value_cell":"0.0032\\0.0029"}],"collection_group":"root","record_id":"PCB004889","source_file":"originals/Nanya_New_Material/Nanya_New_Material__NOUYA_7G+_(NY6666)__제품_기술안내__RT0610.html","dataset_role":"material_published_parameter","dk_input_status":"scalar_with_frequency","review_flags":"measurement_axis_not_stated"}
{"manufacturer":"Nanya_New_Material","product":"NOUYA 7G+ (NY6666)","material_family":null,"material_form":null,"dk":3.47,"dk_min":null,"dk_max":null,"dk_tolerance":null,"df":0.0029,"frequency_ghz":1.0,"frequency_text":"1GHz","value_type":"typical_datasheet","method":"IPC-TM-650 2.5.5.9","axis":null,"thickness_mm":null,"glass_style":null,"resin_content_pct":70.0,"source_id":"RT0610","source_location":"HTML table 1, row 14, column 7, dk; HTML table 1, row 17, column 7, df","source_url":"https://www.nouyatec.com/en/product/high-speed-circuit/ultra-low-loss/39","notes":"Nanya New Material Technology / NOUYA (China); distinct from Nan Ya Plastics (Taiwan). General-property table; values are not construction-specific unless metadata is stated.","conditioning":"C-24/23/50","resin_content_text":"55%/70%","source_column_qualifier":"—","source_context":[{"property":"dk","context":"电性能 Electrical | 介电常数 Dk (R/C:55%/70%) Permittivity | 1GHz | 2.5.5.9 | C-24/23/50 | —","reported_value":"3.47","paired_value_cell":"3.80\\3.47"},{"property":"df","context":"电性能 Electrical | 介质损耗 Df (R/C:55%/70%) Loss Tangent | 1GHz | 2.5.5.9 | C-24/23/50 | —","reported_value":"0.0029","paired_value_cell":"0.0032\\0.0029"}],"collection_group":"root","record_id":"PCB004890","source_file":"originals/Nanya_New_Material/Nanya_New_Material__NOUYA_7G+_(NY6666)__제품_기술안내__RT0610.html","dataset_role":"material_published_parameter","dk_input_status":"scalar_with_frequency","review_flags":"measurement_axis_not_stated"}
{"manufacturer":"Nanya_New_Material","product":"NOUYA 7G+ (NY6666)","material_family":null,"material_form":null,"dk":3.9,"dk_min":null,"dk_max":null,"dk_tolerance":null,"df":null,"frequency_ghz":10.0,"frequency_text":"10GHz","value_type":"typical_datasheet","method":"SPDR method","axis":null,"thickness_mm":null,"glass_style":null,"resin_content_pct":55.0,"source_id":"RT0610","source_location":"HTML table 1, row 15, column 7, dk; HTML table 1, row 18, column 7, df","source_url":"https://www.nouyatec.com/en/product/high-speed-circuit/ultra-low-loss/39","notes":"Nanya New Material Technology / NOUYA (China); distinct from Nan Ya Plastics (Taiwan). General-property table; values are not construction-specific unless metadata is stated. Published df value 3.75 is outside the accepted extraction range and retained only in reported_df; normal df field is null.","conditioning":"C-24/23/50","resin_content_text":"55%/70%","source_column_qualifier":"—","source_context":[{"property":"dk","context":"电性能 Electrical | 介电常数 Dk (R/C:55%/70%) Permittivity | 10GHz | SPDR method | C-24/23/50 | —","reported_value":"3.90","paired_value_cell":"3.90\\3.50"},{"property":"df","context":"电性能 Electrical | 介质损耗 Df (R/C:55%/70%) Loss Tangent | 10GHz | SPDR method | C-24/23/50 | —","reported_value":"3.75","paired_value_cell":"3.75\\3.42"}],"reported_df":3.75,"collection_group":"root","record_id":"PCB004891","source_file":"originals/Nanya_New_Material/Nanya_New_Material__NOUYA_7G+_(NY6666)__제품_기술안내__RT0610.html","dataset_role":"material_published_parameter","dk_input_status":"scalar_with_frequency","review_flags":"measurement_axis_not_stated"}
{"manufacturer":"Nanya_New_Material","product":"NOUYA 7G+ (NY6666)","material_family":null,"material_form":null,"dk":3.5,"dk_min":null,"dk_max":null,"dk_tolerance":null,"df":null,"frequency_ghz":10.0,"frequency_text":"10GHz","value_type":"typical_datasheet","method":"SPDR method","axis":null,"thickness_mm":null,"glass_style":null,"resin_content_pct":70.0,"source_id":"RT0610","source_location":"HTML table 1, row 15, column 7, dk; HTML table 1, row 18, column 7, df","source_url":"https://www.nouyatec.com/en/product/high-speed-circuit/ultra-low-loss/39","notes":"Nanya New Material Technology / NOUYA (China); distinct from Nan Ya Plastics (Taiwan). General-property table; values are not construction-specific unless metadata is stated. Published df value 3.42 is outside the accepted extraction range and retained only in reported_df; normal df field is null.","conditioning":"C-24/23/50","resin_content_text":"55%/70%","source_column_qualifier":"—","source_context":[{"property":"dk","context":"电性能 Electrical | 介电常数 Dk (R/C:55%/70%) Permittivity | 10GHz | SPDR method | C-24/23/50 | —","reported_value":"3.50","paired_value_cell":"3.90\\3.50"},{"property":"df","context":"电性能 Electrical | 介质损耗 Df (R/C:55%/70%) Loss Tangent | 10GHz | SPDR method | C-24/23/50 | —","reported_value":"3.42","paired_value_cell":"3.75\\3.42"}],"reported_df":3.42,"collection_group":"root","record_id":"PCB004892","source_file":"originals/Nanya_New_Material/Nanya_New_Material__NOUYA_7G+_(NY6666)__제품_기술안내__RT0610.html","dataset_role":"material_published_parameter","dk_input_status":"scalar_with_frequency","review_flags":"measurement_axis_not_stated"}
{"manufacturer":"Nanya_New_Material","product":"NOUYA 7 (NY-P1)","material_family":null,"material_form":null,"dk":3.6,"dk_min":null,"dk_max":null,"dk_tolerance":null,"df":0.0022,"frequency_ghz":1.0,"frequency_text":"1GHz","value_type":"typical_datasheet","method":"IPC-TM-650 2.5.5.9","axis":null,"thickness_mm":null,"glass_style":null,"resin_content_pct":55.0,"source_id":"RT0611","source_location":"HTML table 1, row 14, column 7, dk; HTML table 1, row 17, column 7, df","source_url":"https://www.nouyatec.com/en/product/high-speed-circuit/ultra-low-loss/38","notes":"Nanya New Material Technology / NOUYA (China); distinct from Nan Ya Plastics (Taiwan). General-property table; values are not construction-specific unless metadata is stated.","conditioning":"C-24/23/50","resin_content_text":"55%/70%","source_column_qualifier":"—","source_context":[{"property":"dk","context":"电性能 Electrical | 介电常数 Dk (R/C:55%/70%) Permittivity | 1GHz | 2.5.5.9 | C-24/23/50 | —","reported_value":"3.60","paired_value_cell":"3.60\\3.30"},{"property":"df","context":"电性能 Electrical | 介质损耗 Df (R/C:55%/70%) Loss Tangent | 1GHz | 2.5.5.9 | C-24/23/50 | —","reported_value":"0.0022","paired_value_cell":"0.0022\\0.0019"}],"collection_group":"root","record_id":"PCB004893","source_file":"originals/Nanya_New_Material/Nanya_New_Material__NOUYA_7_(NY-P1)__제품_기술안내__RT0611.html","dataset_role":"material_published_parameter","dk_input_status":"scalar_with_frequency","review_flags":"measurement_axis_not_stated"}
{"manufacturer":"Nanya_New_Material","product":"NOUYA 7 (NY-P1)","material_family":null,"material_form":null,"dk":3.3,"dk_min":null,"dk_max":null,"dk_tolerance":null,"df":0.0019,"frequency_ghz":1.0,"frequency_text":"1GHz","value_type":"typical_datasheet","method":"IPC-TM-650 2.5.5.9","axis":null,"thickness_mm":null,"glass_style":null,"resin_content_pct":70.0,"source_id":"RT0611","source_location":"HTML table 1, row 14, column 7, dk; HTML table 1, row 17, column 7, df","source_url":"https://www.nouyatec.com/en/product/high-speed-circuit/ultra-low-loss/38","notes":"Nanya New Material Technology / NOUYA (China); distinct from Nan Ya Plastics (Taiwan). General-property table; values are not construction-specific unless metadata is stated.","conditioning":"C-24/23/50","resin_content_text":"55%/70%","source_column_qualifier":"—","source_context":[{"property":"dk","context":"电性能 Electrical | 介电常数 Dk (R/C:55%/70%) Permittivity | 1GHz | 2.5.5.9 | C-24/23/50 | —","reported_value":"3.30","paired_value_cell":"3.60\\3.30"},{"property":"df","context":"电性能 Electrical | 介质损耗 Df (R/C:55%/70%) Loss Tangent | 1GHz | 2.5.5.9 | C-24/23/50 | —","reported_value":"0.0019","paired_value_cell":"0.0022\\0.0019"}],"collection_group":"root","record_id":"PCB004894","source_file":"originals/Nanya_New_Material/Nanya_New_Material__NOUYA_7_(NY-P1)__제품_기술안내__RT0611.html","dataset_role":"material_published_parameter","dk_input_status":"scalar_with_frequency","review_flags":"measurement_axis_not_stated"}
{"manufacturer":"Nanya_New_Material","product":"NOUYA 7 (NY-P1)","material_family":null,"material_form":null,"dk":3.9,"dk_min":null,"dk_max":null,"dk_tolerance":null,"df":0.004,"frequency_ghz":10.0,"frequency_text":"10GHz","value_type":"typical_datasheet","method":"SPDR method","axis":null,"thickness_mm":null,"glass_style":null,"resin_content_pct":55.0,"source_id":"RT0611","source_location":"HTML table 1, row 15, column 7, dk; HTML table 1, row 18, column 7, df","source_url":"https://www.nouyatec.com/en/product/high-speed-circuit/ultra-low-loss/38","notes":"Nanya New Material Technology / NOUYA (China); distinct from Nan Ya Plastics (Taiwan). General-property table; values are not construction-specific unless metadata is stated.","conditioning":"C-24/23/50","resin_content_text":"55%/70%","source_column_qualifier":"—","source_context":[{"property":"dk","context":"电性能 Electrical | 介电常数 Dk (R/C:55%/70%) Permittivity | 10GHz | SPDR method | C-24/23/50 | —","reported_value":"3.90","paired_value_cell":"3.90\\3.50"},{"property":"df","context":"电性能 Electrical | 介质损耗 Df (R/C:55%/70%) Loss Tangent | 10GHz | SPDR method | C-24/23/50 | —","reported_value":"0.0040","paired_value_cell":"0.0040\\0.0033"}],"collection_group":"root","record_id":"PCB004895","source_file":"originals/Nanya_New_Material/Nanya_New_Material__NOUYA_7_(NY-P1)__제품_기술안내__RT0611.html","dataset_role":"material_published_parameter","dk_input_status":"scalar_with_frequency","review_flags":"measurement_axis_not_stated"}
{"manufacturer":"Nanya_New_Material","product":"NOUYA 7 (NY-P1)","material_family":null,"material_form":null,"dk":3.5,"dk_min":null,"dk_max":null,"dk_tolerance":null,"df":0.0033,"frequency_ghz":10.0,"frequency_text":"10GHz","value_type":"typical_datasheet","method":"SPDR method","axis":null,"thickness_mm":null,"glass_style":null,"resin_content_pct":70.0,"source_id":"RT0611","source_location":"HTML table 1, row 15, column 7, dk; HTML table 1, row 18, column 7, df","source_url":"https://www.nouyatec.com/en/product/high-speed-circuit/ultra-low-loss/38","notes":"Nanya New Material Technology / NOUYA (China); distinct from Nan Ya Plastics (Taiwan). General-property table; values are not construction-specific unless metadata is stated.","conditioning":"C-24/23/50","resin_content_text":"55%/70%","source_column_qualifier":"—","source_context":[{"property":"dk","context":"电性能 Electrical | 介电常数 Dk (R/C:55%/70%) Permittivity | 10GHz | SPDR method | C-24/23/50 | —","reported_value":"3.50","paired_value_cell":"3.90\\3.50"},{"property":"df","context":"电性能 Electrical | 介质损耗 Df (R/C:55%/70%) Loss Tangent | 10GHz | SPDR method | C-24/23/50 | —","reported_value":"0.0033","paired_value_cell":"0.0040\\0.0033"}],"collection_group":"root","record_id":"PCB004896","source_file":"originals/Nanya_New_Material/Nanya_New_Material__NOUYA_7_(NY-P1)__제품_기술안내__RT0611.html","dataset_role":"material_published_parameter","dk_input_status":"scalar_with_frequency","review_flags":"measurement_axis_not_stated"}
{"manufacturer":"Nanya_New_Material","product":"NOUYA 6G+ (NY6300S)","material_family":null,"material_form":null,"dk":3.6,"dk_min":null,"dk_max":null,"dk_tolerance":null,"df":0.0032,"frequency_ghz":1.0,"frequency_text":"1GHz","value_type":"typical_datasheet","method":"IPC-TM-650 2.5.5.9","axis":null,"thickness_mm":null,"glass_style":null,"resin_content_pct":55.0,"source_id":"RT0612","source_location":"HTML table 1, row 14, column 7, dk; HTML table 1, row 17, column 7, df","source_url":"https://www.nouyatec.com/en/product/high-speed-circuit/very-lowloss/37","notes":"Nanya New Material Technology / NOUYA (China); distinct from Nan Ya Plastics (Taiwan). General-property table; values are not construction-specific unless metadata is stated.","conditioning":"C-24/23/50","resin_content_text":"55%/70%","source_column_qualifier":"—","source_context":[{"property":"dk","context":"电性能 Electrical | 介电常数 Dk (R/C:55%/70%) Permittivity | 1GHz | 2.5.5.9 | C-24/23/50 | —","reported_value":"3.60","paired_value_cell":"3.60\\3.30"},{"property":"df","context":"电性能 Electrical | 介质损耗 Df (R/C:55%/70%) Loss Tangent | 1GHz | 2.5.5.9 | C-24/23/50 | —","reported_value":"0.0032","paired_value_cell":"0.0032\\0.0029"}],"collection_group":"root","record_id":"PCB004897","source_file":"originals/Nanya_New_Material/Nanya_New_Material__NOUYA_6G+_(NY6300S)__제품_기술안내__RT0612.html","dataset_role":"material_published_parameter","dk_input_status":"scalar_with_frequency","review_flags":"measurement_axis_not_stated"}
{"manufacturer":"Nanya_New_Material","product":"NOUYA 6G+ (NY6300S)","material_family":null,"material_form":null,"dk":3.3,"dk_min":null,"dk_max":null,"dk_tolerance":null,"df":0.0029,"frequency_ghz":1.0,"frequency_text":"1GHz","value_type":"typical_datasheet","method":"IPC-TM-650 2.5.5.9","axis":null,"thickness_mm":null,"glass_style":null,"resin_content_pct":70.0,"source_id":"RT0612","source_location":"HTML table 1, row 14, column 7, dk; HTML table 1, row 17, column 7, df","source_url":"https://www.nouyatec.com/en/product/high-speed-circuit/very-lowloss/37","notes":"Nanya New Material Technology / NOUYA (China); distinct from Nan Ya Plastics (Taiwan). General-property table; values are not construction-specific unless metadata is stated.","conditioning":"C-24/23/50","resin_content_text":"55%/70%","source_column_qualifier":"—","source_context":[{"property":"dk","context":"电性能 Electrical | 介电常数 Dk (R/C:55%/70%) Permittivity | 1GHz | 2.5.5.9 | C-24/23/50 | —","reported_value":"3.30","paired_value_cell":"3.60\\3.30"},{"property":"df","context":"电性能 Electrical | 介质损耗 Df (R/C:55%/70%) Loss Tangent | 1GHz | 2.5.5.9 | C-24/23/50 | —","reported_value":"0.0029","paired_value_cell":"0.0032\\0.0029"}],"collection_group":"root","record_id":"PCB004898","source_file":"originals/Nanya_New_Material/Nanya_New_Material__NOUYA_6G+_(NY6300S)__제품_기술안내__RT0612.html","dataset_role":"material_published_parameter","dk_input_status":"scalar_with_frequency","review_flags":"measurement_axis_not_stated"}
{"manufacturer":"Nanya_New_Material","product":"NOUYA 6G+ (NY6300S)","material_family":null,"material_form":null,"dk":3.9,"dk_min":null,"dk_max":null,"dk_tolerance":null,"df":0.004,"frequency_ghz":10.0,"frequency_text":"10GHz","value_type":"typical_datasheet","method":"SPDR method","axis":null,"thickness_mm":null,"glass_style":null,"resin_content_pct":55.0,"source_id":"RT0612","source_location":"HTML table 1, row 15, column 7, dk; HTML table 1, row 18, column 7, df","source_url":"https://www.nouyatec.com/en/product/high-speed-circuit/very-lowloss/37","notes":"Nanya New Material Technology / NOUYA (China); distinct from Nan Ya Plastics (Taiwan). General-property table; values are not construction-specific unless metadata is stated.","conditioning":"C-24/23/50","resin_content_text":"55%/70%","source_column_qualifier":"—","source_context":[{"property":"dk","context":"电性能 Electrical | 介电常数 Dk (R/C:55%/70%) Permittivity | 10GHz | SPDR method | C-24/23/50 | —","reported_value":"3.90","paired_value_cell":"3.90\\3.60"},{"property":"df","context":"电性能 Electrical | 介质损耗 Df (R/C:55%/70%) Loss Tangent | 10GHz | SPDR method | C-24/23/50 | —","reported_value":"0.0040","paired_value_cell":"0.0040\\0.0035"}],"collection_group":"root","record_id":"PCB004899","source_file":"originals/Nanya_New_Material/Nanya_New_Material__NOUYA_6G+_(NY6300S)__제품_기술안내__RT0612.html","dataset_role":"material_published_parameter","dk_input_status":"scalar_with_frequency","review_flags":"measurement_axis_not_stated"}
{"manufacturer":"Nanya_New_Material","product":"NOUYA 6G+ (NY6300S)","material_family":null,"material_form":null,"dk":3.6,"dk_min":null,"dk_max":null,"dk_tolerance":null,"df":0.0035,"frequency_ghz":10.0,"frequency_text":"10GHz","value_type":"typical_datasheet","method":"SPDR method","axis":null,"thickness_mm":null,"glass_style":null,"resin_content_pct":70.0,"source_id":"RT0612","source_location":"HTML table 1, row 15, column 7, dk; HTML table 1, row 18, column 7, df","source_url":"https://www.nouyatec.com/en/product/high-speed-circuit/very-lowloss/37","notes":"Nanya New Material Technology / NOUYA (China); distinct from Nan Ya Plastics (Taiwan). General-property table; values are not construction-specific unless metadata is stated.","conditioning":"C-24/23/50","resin_content_text":"55%/70%","source_column_qualifier":"—","source_context":[{"property":"dk","context":"电性能 Electrical | 介电常数 Dk (R/C:55%/70%) Permittivity | 10GHz | SPDR method | C-24/23/50 | —","reported_value":"3.60","paired_value_cell":"3.90\\3.60"},{"property":"df","context":"电性能 Electrical | 介质损耗 Df (R/C:55%/70%) Loss Tangent | 10GHz | SPDR method | C-24/23/50 | —","reported_value":"0.0035","paired_value_cell":"0.0040\\0.0035"}],"collection_group":"root","record_id":"PCB004900","source_file":"originals/Nanya_New_Material/Nanya_New_Material__NOUYA_6G+_(NY6300S)__제품_기술안내__RT0612.html","dataset_role":"material_published_parameter","dk_input_status":"scalar_with_frequency","review_flags":"measurement_axis_not_stated"}
{"manufacturer":"Nanya_New_Material","product":"NOUYA 6 (NY6300)","material_family":null,"material_form":null,"dk":3.74,"dk_min":null,"dk_max":null,"dk_tolerance":null,"df":0.0027,"frequency_ghz":1.0,"frequency_text":"1GHz","value_type":"typical_datasheet","method":"IPC-TM-650 2.5.5.9","axis":null,"thickness_mm":null,"glass_style":null,"resin_content_pct":55.0,"source_id":"RT0614","source_location":"HTML table 1, row 14, column 7, dk; HTML table 1, row 17, column 7, df","source_url":"https://www.nouyatec.com/en/product/high-speed-circuit/very-lowloss/35","notes":"Nanya New Material Technology / NOUYA (China); distinct from Nan Ya Plastics (Taiwan). General-property table; values are not construction-specific unless metadata is stated.","conditioning":"C-24/23/50","resin_content_text":"55%/70%","source_column_qualifier":"—","source_context":[{"property":"dk","context":"电性能 Electrical | 介电常数 Dk (R/C:55%/70%) Permittivity | 1GHz | 2.5.5.9 | C-24/23/50 | —","reported_value":"3.74","paired_value_cell":"3.74\\3.29"},{"property":"df","context":"电性能 Electrical | 介质损耗 Df (R/C:55%/70%) Loss Tangent | 1GHz | 2.5.5.9 | C-24/23/50 | —","reported_value":"0.0027","paired_value_cell":"0.0027\\0.0024"}],"collection_group":"root","record_id":"PCB004901","source_file":"originals/Nanya_New_Material/Nanya_New_Material__NOUYA_6_(NY6300)__제품_기술안내__RT0614.html","dataset_role":"material_published_parameter","dk_input_status":"scalar_with_frequency","review_flags":"measurement_axis_not_stated"}
{"manufacturer":"Nanya_New_Material","product":"NOUYA 6 (NY6300)","material_family":null,"material_form":null,"dk":3.29,"dk_min":null,"dk_max":null,"dk_tolerance":null,"df":0.0024,"frequency_ghz":1.0,"frequency_text":"1GHz","value_type":"typical_datasheet","method":"IPC-TM-650 2.5.5.9","axis":null,"thickness_mm":null,"glass_style":null,"resin_content_pct":70.0,"source_id":"RT0614","source_location":"HTML table 1, row 14, column 7, dk; HTML table 1, row 17, column 7, df","source_url":"https://www.nouyatec.com/en/product/high-speed-circuit/very-lowloss/35","notes":"Nanya New Material Technology / NOUYA (China); distinct from Nan Ya Plastics (Taiwan). General-property table; values are not construction-specific unless metadata is stated.","conditioning":"C-24/23/50","resin_content_text":"55%/70%","source_column_qualifier":"—","source_context":[{"property":"dk","context":"电性能 Electrical | 介电常数 Dk (R/C:55%/70%) Permittivity | 1GHz | 2.5.5.9 | C-24/23/50 | —","reported_value":"3.29","paired_value_cell":"3.74\\3.29"},{"property":"df","context":"电性能 Electrical | 介质损耗 Df (R/C:55%/70%) Loss Tangent | 1GHz | 2.5.5.9 | C-24/23/50 | —","reported_value":"0.0024","paired_value_cell":"0.0027\\0.0024"}],"collection_group":"root","record_id":"PCB004902","source_file":"originals/Nanya_New_Material/Nanya_New_Material__NOUYA_6_(NY6300)__제품_기술안내__RT0614.html","dataset_role":"material_published_parameter","dk_input_status":"scalar_with_frequency","review_flags":"measurement_axis_not_stated"}
{"manufacturer":"Nanya_New_Material","product":"NOUYA 6 (NY6300)","material_family":null,"material_form":null,"dk":3.95,"dk_min":null,"dk_max":null,"dk_tolerance":null,"df":0.0042,"frequency_ghz":10.0,"frequency_text":"10GHz","value_type":"typical_datasheet","method":"SPDR method","axis":null,"thickness_mm":null,"glass_style":null,"resin_content_pct":55.0,"source_id":"RT0614","source_location":"HTML table 1, row 15, column 7, dk; HTML table 1, row 18, column 7, df","source_url":"https://www.nouyatec.com/en/product/high-speed-circuit/very-lowloss/35","notes":"Nanya New Material Technology / NOUYA (China); distinct from Nan Ya Plastics (Taiwan). General-property table; values are not construction-specific unless metadata is stated.","conditioning":"C-24/23/50","resin_content_text":"55%/70%","source_column_qualifier":"—","source_context":[{"property":"dk","context":"电性能 Electrical | 介电常数 Dk (R/C:55%/70%) Permittivity | 10GHz | SPDR method | C-24/23/50 | —","reported_value":"3.95","paired_value_cell":"3.95\\3.50"},{"property":"df","context":"电性能 Electrical | 介质损耗 Df (R/C:55%/70%) Loss Tangent | 10GHz | SPDR method | C-24/23/50 | —","reported_value":"0.0042","paired_value_cell":"0.0042\\0.0035"}],"collection_group":"root","record_id":"PCB004903","source_file":"originals/Nanya_New_Material/Nanya_New_Material__NOUYA_6_(NY6300)__제품_기술안내__RT0614.html","dataset_role":"material_published_parameter","dk_input_status":"scalar_with_frequency","review_flags":"measurement_axis_not_stated"}
{"manufacturer":"Nanya_New_Material","product":"NOUYA 6 (NY6300)","material_family":null,"material_form":null,"dk":3.5,"dk_min":null,"dk_max":null,"dk_tolerance":null,"df":0.0035,"frequency_ghz":10.0,"frequency_text":"10GHz","value_type":"typical_datasheet","method":"SPDR method","axis":null,"thickness_mm":null,"glass_style":null,"resin_content_pct":70.0,"source_id":"RT0614","source_location":"HTML table 1, row 15, column 7, dk; HTML table 1, row 18, column 7, df","source_url":"https://www.nouyatec.com/en/product/high-speed-circuit/very-lowloss/35","notes":"Nanya New Material Technology / NOUYA (China); distinct from Nan Ya Plastics (Taiwan). General-property table; values are not construction-specific unless metadata is stated.","conditioning":"C-24/23/50","resin_content_text":"55%/70%","source_column_qualifier":"—","source_context":[{"property":"dk","context":"电性能 Electrical | 介电常数 Dk (R/C:55%/70%) Permittivity | 10GHz | SPDR method | C-24/23/50 | —","reported_value":"3.50","paired_value_cell":"3.95\\3.50"},{"property":"df","context":"电性能 Electrical | 介质损耗 Df (R/C:55%/70%) Loss Tangent | 10GHz | SPDR method | C-24/23/50 | —","reported_value":"0.0035","paired_value_cell":"0.0042\\0.0035"}],"collection_group":"root","record_id":"PCB004904","source_file":"originals/Nanya_New_Material/Nanya_New_Material__NOUYA_6_(NY6300)__제품_기술안내__RT0614.html","dataset_role":"material_published_parameter","dk_input_status":"scalar_with_frequency","review_flags":"measurement_axis_not_stated"}
{"manufacturer":"Nanya_New_Material","product":"NOUYA 4G+ (NY3170LK)","material_family":null,"material_form":null,"dk":3.91,"dk_min":null,"dk_max":null,"dk_tolerance":null,"df":0.0051,"frequency_ghz":1.0,"frequency_text":"1GHz","value_type":"typical_datasheet","method":"IPC-TM-650 2.5.5.9","axis":null,"thickness_mm":null,"glass_style":null,"resin_content_pct":55.0,"source_id":"RT0615","source_location":"HTML table 1, row 14, column 7, dk; HTML table 1, row 17, column 7, df","source_url":"https://www.nouyatec.com/en/product/high-speed-circuit/low-loss/34","notes":"Nanya New Material Technology / NOUYA (China); distinct from Nan Ya Plastics (Taiwan). General-property table; values are not construction-specific unless metadata is stated.","conditioning":"C-24/23/50","resin_content_text":"55%/70%","source_column_qualifier":"—","source_context":[{"property":"dk","context":"电性能 Electrical | 介电常数 Dk (R/C:55%/70%) Permittivity | 1GHz | 2.5.5.9 | C-24/23/50 | —","reported_value":"3.91","paired_value_cell":"3.91\\3.53"},{"property":"df","context":"电性能 Electrical | 介质损耗 Df (R/C:55%/70%) Loss Tangent | 1GHz | 2.5.5.9 | C-24/23/50 | —","reported_value":"0.0051","paired_value_cell":"0.0051\\0.0054"}],"collection_group":"root","record_id":"PCB004905","source_file":"originals/Nanya_New_Material/Nanya_New_Material__NOUYA_4G+_(NY3170LK)__제품_기술안내__RT0615.html","dataset_role":"material_published_parameter","dk_input_status":"scalar_with_frequency","review_flags":"measurement_axis_not_stated"}
{"manufacturer":"Nanya_New_Material","product":"NOUYA 4G+ (NY3170LK)","material_family":null,"material_form":null,"dk":3.53,"dk_min":null,"dk_max":null,"dk_tolerance":null,"df":0.0054,"frequency_ghz":1.0,"frequency_text":"1GHz","value_type":"typical_datasheet","method":"IPC-TM-650 2.5.5.9","axis":null,"thickness_mm":null,"glass_style":null,"resin_content_pct":70.0,"source_id":"RT0615","source_location":"HTML table 1, row 14, column 7, dk; HTML table 1, row 17, column 7, df","source_url":"https://www.nouyatec.com/en/product/high-speed-circuit/low-loss/34","notes":"Nanya New Material Technology / NOUYA (China); distinct from Nan Ya Plastics (Taiwan). General-property table; values are not construction-specific unless metadata is stated.","conditioning":"C-24/23/50","resin_content_text":"55%/70%","source_column_qualifier":"—","source_context":[{"property":"dk","context":"电性能 Electrical | 介电常数 Dk (R/C:55%/70%) Permittivity | 1GHz | 2.5.5.9 | C-24/23/50 | —","reported_value":"3.53","paired_value_cell":"3.91\\3.53"},{"property":"df","context":"电性能 Electrical | 介质损耗 Df (R/C:55%/70%) Loss Tangent | 1GHz | 2.5.5.9 | C-24/23/50 | —","reported_value":"0.0054","paired_value_cell":"0.0051\\0.0054"}],"collection_group":"root","record_id":"PCB004906","source_file":"originals/Nanya_New_Material/Nanya_New_Material__NOUYA_4G+_(NY3170LK)__제품_기술안내__RT0615.html","dataset_role":"material_published_parameter","dk_input_status":"scalar_with_frequency","review_flags":"measurement_axis_not_stated"}
{"manufacturer":"Nanya_New_Material","product":"NOUYA 4G+ (NY3170LK)","material_family":null,"material_form":null,"dk":3.8,"dk_min":null,"dk_max":null,"dk_tolerance":null,"df":0.0061,"frequency_ghz":10.0,"frequency_text":"10GHz","value_type":"typical_datasheet","method":"SPDR method","axis":null,"thickness_mm":null,"glass_style":null,"resin_content_pct":55.0,"source_id":"RT0615","source_location":"HTML table 1, row 15, column 7, dk; HTML table 1, row 18, column 7, df","source_url":"https://www.nouyatec.com/en/product/high-speed-circuit/low-loss/34","notes":"Nanya New Material Technology / NOUYA (China); distinct from Nan Ya Plastics (Taiwan). General-property table; values are not construction-specific unless metadata is stated.","conditioning":"C-24/23/50","resin_content_text":"55%/70%","source_column_qualifier":"—","source_context":[{"property":"dk","context":"电性能 Electrical | 介电常数 Dk (R/C:55%/70%) Permittivity | 10GHz | SPDR method | C-24/23/50 | —","reported_value":"3.80","paired_value_cell":"3.80\\3.42"},{"property":"df","context":"电性能 Electrical | 介质损耗 Df (R/C:55%/70%) Loss Tangent | 10GHz | SPDR method | C-24/23/50 | —","reported_value":"0.0061","paired_value_cell":"0.0061\\0.0064"}],"collection_group":"root","record_id":"PCB004907","source_file":"originals/Nanya_New_Material/Nanya_New_Material__NOUYA_4G+_(NY3170LK)__제품_기술안내__RT0615.html","dataset_role":"material_published_parameter","dk_input_status":"scalar_with_frequency","review_flags":"measurement_axis_not_stated"}
{"manufacturer":"Nanya_New_Material","product":"NOUYA 4G+ (NY3170LK)","material_family":null,"material_form":null,"dk":3.42,"dk_min":null,"dk_max":null,"dk_tolerance":null,"df":0.0064,"frequency_ghz":10.0,"frequency_text":"10GHz","value_type":"typical_datasheet","method":"SPDR method","axis":null,"thickness_mm":null,"glass_style":null,"resin_content_pct":70.0,"source_id":"RT0615","source_location":"HTML table 1, row 15, column 7, dk; HTML table 1, row 18, column 7, df","source_url":"https://www.nouyatec.com/en/product/high-speed-circuit/low-loss/34","notes":"Nanya New Material Technology / NOUYA (China); distinct from Nan Ya Plastics (Taiwan). General-property table; values are not construction-specific unless metadata is stated.","conditioning":"C-24/23/50","resin_content_text":"55%/70%","source_column_qualifier":"—","source_context":[{"property":"dk","context":"电性能 Electrical | 介电常数 Dk (R/C:55%/70%) Permittivity | 10GHz | SPDR method | C-24/23/50 | —","reported_value":"3.42","paired_value_cell":"3.80\\3.42"},{"property":"df","context":"电性能 Electrical | 介质损耗 Df (R/C:55%/70%) Loss Tangent | 10GHz | SPDR method | C-24/23/50 | —","reported_value":"0.0064","paired_value_cell":"0.0061\\0.0064"}],"collection_group":"root","record_id":"PCB004908","source_file":"originals/Nanya_New_Material/Nanya_New_Material__NOUYA_4G+_(NY3170LK)__제품_기술안내__RT0615.html","dataset_role":"material_published_parameter","dk_input_status":"scalar_with_frequency","review_flags":"measurement_axis_not_stated"}
{"manufacturer":"Nanya_New_Material","product":"NOUYA 4G (NY3170M2)","material_family":null,"material_form":null,"dk":3.84,"dk_min":null,"dk_max":null,"dk_tolerance":null,"df":0.0056,"frequency_ghz":1.0,"frequency_text":"1GHz","value_type":"typical_datasheet","method":"IPC-TM-650 2.5.5.9","axis":null,"thickness_mm":null,"glass_style":null,"resin_content_pct":55.0,"source_id":"RT0616","source_location":"HTML table 1, row 14, column 7, dk; HTML table 1, row 17, column 7, df","source_url":"https://www.nouyatec.com/en/product/high-speed-circuit/low-loss/33","notes":"Nanya New Material Technology / NOUYA (China); distinct from Nan Ya Plastics (Taiwan). General-property table; values are not construction-specific unless metadata is stated.","conditioning":"C-24/23/50","resin_content_text":"55%/70%","source_column_qualifier":"—","source_context":[{"property":"dk","context":"电性能 Electrical | 介电常数 Dk (R/C:55%/70%) Permittivity | 1GHz | 2.5.5.9 | C-24/23/50 | —","reported_value":"3.84","paired_value_cell":"3.84\\3.54"},{"property":"df","context":"电性能 Electrical | 介质损耗 Df (R/C:55%/70%) Loss Tangent | 1GHz | 2.5.5.9 | C-24/23/50 | —","reported_value":"0.0056","paired_value_cell":"0.0056\\0.0061"}],"collection_group":"root","record_id":"PCB004909","source_file":"originals/Nanya_New_Material/Nanya_New_Material__NOUYA_4G_(NY3170M2)__제품_기술안내__RT0616.html","dataset_role":"material_published_parameter","dk_input_status":"scalar_with_frequency","review_flags":"measurement_axis_not_stated"}
