Repository: EIDOSDATA/TraceWave-Studio

# PCB 유전율과 적층 자료

수집/정리 기준일: 2026-11-11.

먼저 [전체 자료 안내 엑셀](Excel/00_전체_자료_안내.xlsx)을 연다. 회사별 엑셀은 `Excel/`에 있고, 원문 검색은 [HTML 안내](START_HERE_ko.html)를 사용한다.

- [자료 사용 안내](docs/자료_사용_안내.md): 폴더, 단위, 조건 선택과 내보내기.
- [자료 검토 결과](docs/자료_검토_결과.md): 확인한 범위, 오류/공백, 정리 내역.
- [TraceWave Studio 연결 설계](../../../Code/docs/pcb_material_catalog.md): 사용자 직접 입력, 소재 선택, 제조업체 적층 선택과 현재 구현의 경계.

57,340개 조건별 관측, 36개 회사와 일반 재료 참고 자료 1개 그룹, 1,756개 출처 기록을 보존했다. 새 엑셀은 전체 안내 1개와 회사/참고 자료별 37개로 총 38개다. 행 수는 고유 소재나 독립 측정 수가 아니다. 공식 자료에 값이 있어도 실제 제조 조건과 해석 대역에 맞는지 확인해야 한다.

사람이 보는 엑셀과 프로그램용 JSONL을 분리했다. 원문 PDF/HTML의 바이트는 보존하면서 파일명을 회사와 소재/용도 중심으로 바꿨다. 중복 저장한 데이터 사본은 복구 폴더로 옮겼고 관측 수치는 삭제하지 않았다.

File: 00_REF/PCB RF ANT/05_PCB_Dielectric_Data_2026/data/observations/Resonac.jsonl (part 3 of 5)
{"dk":null,"dk_min":4.3,"dk_max":4.5,"dk_tolerance":null,"df":null,"df_min":0.005,"df_max":0.007,"frequency_ghz":1,"frequency_text":"1 GHz","method":"SPDR","axis":null,"thickness_mm":0.2,"glass_style":"E-glass","resin_content_pct":null,"manufacturer":"Resonac","product":"MCL-E-795G","source_product_text":"MCL-E-795G","material_family":"laminate_or_film","material_form":"laminate","source_id":"RT0204","source_url":"https://www.resonac.com/sites/default/files/2025-03/2025_MCL_EN.pdf","source_pdf_page":5,"source_printed_page":6,"notes":"General table ranges as published. Printed 1 GHz/10 GHz conditions preserved; no midpoint substituted. Detailed table values can differ because methods or specimens differ.","qa_status":"independent_table_and_footnote_review","value_type":"published_range","source_location":"PDF p.5 (printed p.6), General Characteristics, product column 1","dk_text":"4.3 -4.5","df_text":"0.005 -0.007","record_id":"PCB004718","collection_group":"root","source_collection_record_id":"RT0204-QA-001","source_file":"originals/Resonac/Resonac__종합카탈로그_MCL_catalog_2025__종합카탈로그__RT0204.pdf","dataset_role":"material_published_parameter","dk_input_status":"range_limit_or_choices_only","review_flags":"measurement_axis_not_stated;no_single_nominal_dk"}
{"dk":null,"dk_min":4.1,"dk_max":4.3,"dk_tolerance":null,"df":null,"df_min":0.009,"df_max":0.011,"frequency_ghz":10.0,"frequency_text":"10 GHz","method":"SPDR","axis":null,"thickness_mm":0.4,"glass_style":null,"resin_content_pct":null,"manufacturer":"Resonac","product":"MCL-E-705G (Type LH)","source_product_text":"MCL-E-705G(TypeLH)","material_family":"laminate_or_film","material_form":"laminate","source_id":"RT0204","source_url":"https://www.resonac.com/sites/default/files/2025-03/2025_MCL_EN.pdf","source_pdf_page":12,"source_printed_page":13,"notes":"Detailed table experimental ranges, not guaranteed. No midpoint or interpolation used. Dk and Df are paired only at the same frequency.","qa_status":"independent_table_and_footnote_review","reference_standard":null,"value_type":"experimental_range_not_guaranteed","source_location":"PDF p.12 (printed p.13), Actual Value table 2","source_specimen_text":"●CopperCladLaminate (t0.4mm)","source_method_footnotes":"*1)HeatingRate:10℃/min. *2)Tensile *3)MeasuredbySPDR. *4)Referto“ConditionNote” *5)t0.8mm *Abovedataareexperimentalresultsandnotguaranteed. Standard Specifications","condition_text":"A (as printed; see Condition Note in source)","dk_text":"4.1～4.3","df_text":"0.009～0.011","record_id":"PCB004777","collection_group":"root","source_collection_record_id":"RT0204-QA-060","source_file":"originals/Resonac/Resonac__종합카탈로그_MCL_catalog_2025__종합카탈로그__RT0204.pdf","dataset_role":"material_published_parameter","dk_input_status":"range_limit_or_choices_only","review_flags":"measurement_axis_not_stated;no_single_nominal_dk"}
{"dk":null,"dk_min":4.6,"dk_max":4.8,"dk_tolerance":null,"df":null,"df_min":0.008,"df_max":0.01,"frequency_ghz":10.0,"frequency_text":"10 GHz","method":"SPDR","axis":null,"thickness_mm":0.4,"glass_style":null,"resin_content_pct":null,"manufacturer":"Resonac","product":"MCL-E-700G (Type R)","source_product_text":"MCL-E-700G （Type R）","material_family":"laminate_or_film","material_form":"laminate","source_id":"RT0204","source_url":"https://www.resonac.com/sites/default/files/2025-03/2025_MCL_EN.pdf","source_pdf_page":14,"source_printed_page":15,"notes":"Detailed table experimental ranges, not guaranteed. No midpoint or interpolation used. Dk and Df are paired only at the same frequency.","qa_status":"independent_table_and_footnote_review","reference_standard":null,"value_type":"experimental_range_not_guaranteed","source_location":"PDF p.14 (printed p.15), Actual Value table 2","source_specimen_text":"●CopperCladLaminate （t0.4mm）","source_method_footnotes":"*1)HeatingRate:10℃/min.(Comp.) *2)MeasuredbySPDR. *3)Referto\"ConditionNote\" *4)t0.8mm *Abovedataareexperimentalresultsandnotguaranteed. Standard Specifications","condition_text":"A (as printed; see Condition Note in source)","dk_text":"4.6～4.8","df_text":"0.008～0.010","record_id":"PCB004778","collection_group":"root","source_collection_record_id":"RT0204-QA-061","source_file":"originals/Resonac/Resonac__종합카탈로그_MCL_catalog_2025__종합카탈로그__RT0204.pdf","dataset_role":"material_published_parameter","dk_input_status":"range_limit_or_choices_only","review_flags":"measurement_axis_not_stated;no_single_nominal_dk"}
{"dk":null,"dk_min":4.2,"dk_max":4.4,"dk_tolerance":null,"df":null,"df_min":0.006,"df_max":0.008,"frequency_ghz":10.0,"frequency_text":"10 GHz","method":"SPDR","axis":null,"thickness_mm":null,"glass_style":null,"resin_content_pct":null,"manufacturer":"Resonac","product":"MCL-E-770G (Type R)","source_product_text":"MCL-E-770G（Type R）","material_family":"laminate_or_film","material_form":"laminate","source_id":"RT0204","source_url":"https://www.resonac.com/sites/default/files/2025-03/2025_MCL_EN.pdf","source_pdf_page":16,"source_printed_page":17,"notes":"Detailed table experimental ranges, not guaranteed. No midpoint or interpolation used. Dk and Df are paired only at the same frequency. Header lists multiple specimen thicknesses; no single thickness selected. Header t0.2 mm; page note says t0.4 mm cores are used depending on test item without mapping the dielectric rows; thickness scalar withheld.","qa_status":"independent_table_and_footnote_review","reference_standard":null,"value_type":"experimental_range_not_guaranteed","source_location":"PDF p.16 (printed p.17), Actual Value table 2","source_specimen_text":"●Copper Clad Laminate （t0.2mm）","source_method_footnotes":"*1)HeatingRate:10℃/min.(Comp.) *2)MeasuredbySPDR. *3)Referto“ConditionNote” *4)t0.8mm *t0.4mmthicknesscoreisuseddependingontestitem. *Abovedataareexperimentalresultsandnotguaranteed. Standard Specifications","thickness_choices_mm":[0.2,0.4],"condition_text":"A (as printed; see Condition Note in source)","dk_text":"4.2～4.4","df_text":"0.006～0.008","record_id":"PCB004779","collection_group":"root","source_collection_record_id":"RT0204-QA-062","source_file":"originals/Resonac/Resonac__종합카탈로그_MCL_catalog_2025__종합카탈로그__RT0204.pdf","dataset_role":"material_published_parameter","dk_input_status":"range_limit_or_choices_only","review_flags":"measurement_axis_not_stated;no_single_nominal_dk"}
{"dk":null,"dk_min":3.9,"dk_max":4.1,"dk_tolerance":null,"df":null,"df_min":0.006,"df_max":0.008,"frequency_ghz":10.0,"frequency_text":"10 GHz","method":"SPDR","axis":null,"thickness_mm":null,"glass_style":null,"resin_content_pct":null,"manufacturer":"Resonac","product":"MCL-E-770G (Type RLH)","source_product_text":"MCL-E-770G（Type RLH）","material_family":"laminate_or_film","material_form":"laminate","source_id":"RT0204","source_url":"https://www.resonac.com/sites/default/files/2025-03/2025_MCL_EN.pdf","source_pdf_page":16,"source_printed_page":17,"notes":"Detailed table experimental ranges, not guaranteed. No midpoint or interpolation used. Dk and Df are paired only at the same frequency. Header lists multiple specimen thicknesses; no single thickness selected. Header t0.2 mm; page note says t0.4 mm cores are used depending on test item without mapping the dielectric rows; thickness scalar withheld.","qa_status":"independent_table_and_footnote_review","reference_standard":null,"value_type":"experimental_range_not_guaranteed","source_location":"PDF p.16 (printed p.17), Actual Value table 2","source_specimen_text":"●Copper Clad Laminate （t0.2mm）","source_method_footnotes":"*1)HeatingRate:10℃/min.(Comp.) *2)MeasuredbySPDR. *3)Referto“ConditionNote” *4)t0.8mm *t0.4mmthicknesscoreisuseddependingontestitem. *Abovedataareexperimentalresultsandnotguaranteed. Standard Specifications","thickness_choices_mm":[0.2,0.4],"condition_text":"A (as printed; see Condition Note in source)","dk_text":"3.9～4.1","df_text":"0.006～0.008","record_id":"PCB004780","collection_group":"root","source_collection_record_id":"RT0204-QA-063","source_file":"originals/Resonac/Resonac__종합카탈로그_MCL_catalog_2025__종합카탈로그__RT0204.pdf","dataset_role":"material_published_parameter","dk_input_status":"range_limit_or_choices_only","review_flags":"measurement_axis_not_stated;no_single_nominal_dk"}
{"dk":null,"dk_min":4.9,"dk_max":5.2,"dk_tolerance":null,"df":null,"df_min":0.013,"df_max":0.015,"frequency_ghz":1.0,"frequency_text":"1 GHz","method":"SPDR","axis":null,"thickness_mm":null,"glass_style":null,"resin_content_pct":null,"manufacturer":"Resonac","product":"MCL-E-679FGB (Type R)","source_product_text":"MCL-E-679FGB （Type R）","material_family":"laminate_or_film","material_form":"laminate","source_id":"RT0204","source_url":"https://www.resonac.com/sites/default/files/2025-03/2025_MCL_EN.pdf","source_pdf_page":20,"source_printed_page":21,"notes":"Detailed table experimental ranges, not guaranteed. No midpoint or interpolation used. Dk and Df are paired only at the same frequency. Header lists multiple specimen thicknesses; no single thickness selected. Footnote 2 says SPDR, while table reference lists IPC-TM-650 2.5.5.9 at 1 GHz and JPCA TM-001 at 10 GHz. Both printed statements are retained; no method or frequency correction inferred.","qa_status":"independent_table_and_footnote_review","reference_standard":"IPC-TM-650 2.5.5.9","value_type":"experimental_range_not_guaranteed","source_location":"PDF p.20 (printed p.21), Actual Value table 2","source_specimen_text":"●CopperCladLaminate （t0.4 mm, t0.8mm）","source_method_footnotes":"*1)HeatingRate:10℃/min.(Comp.) *2)MeasuredbySPDRmethod. *3)Referto\"ConditionNote\" *Abovedataareexperimentalresultsandnotguaranteed. Standard Specifications","thickness_choices_mm":[0.4,0.8],"condition_text":"A (as printed; see Condition Note in source)","dk_text":"4.9～5.2","df_text":"0.0130～0.0150","record_id":"PCB004781","collection_group":"root","source_collection_record_id":"RT0204-QA-064","source_file":"originals/Resonac/Resonac__종합카탈로그_MCL_catalog_2025__종합카탈로그__RT0204.pdf","dataset_role":"material_published_parameter","dk_input_status":"range_limit_or_choices_only","review_flags":"measurement_axis_not_stated;no_single_nominal_dk"}
{"dk":null,"dk_min":4.9,"dk_max":5.2,"dk_tolerance":null,"df":null,"df_min":0.013,"df_max":0.015,"frequency_ghz":1.0,"frequency_text":"1 GHz","method":"SPDR","axis":null,"thickness_mm":null,"glass_style":null,"resin_content_pct":null,"manufacturer":"Resonac","product":"MCL-E-679FG (Type R)","source_product_text":"MCL-E-679FG （Type R）","material_family":"laminate_or_film","material_form":"laminate","source_id":"RT0204","source_url":"https://www.resonac.com/sites/default/files/2025-03/2025_MCL_EN.pdf","source_pdf_page":20,"source_printed_page":21,"notes":"Detailed table experimental ranges, not guaranteed. No midpoint or interpolation used. Dk and Df are paired only at the same frequency. Header lists multiple specimen thicknesses; no single thickness selected. Footnote 2 says SPDR, while table reference lists IPC-TM-650 2.5.5.9 at 1 GHz and JPCA TM-001 at 10 GHz. Both printed statements are retained; no method or frequency correction inferred.","qa_status":"independent_table_and_footnote_review","reference_standard":"IPC-TM-650 2.5.5.9","value_type":"experimental_range_not_guaranteed","source_location":"PDF p.20 (printed p.21), Actual Value table 2","source_specimen_text":"●CopperCladLaminate （t0.4 mm, t0.8mm）","source_method_footnotes":"*1)HeatingRate:10℃/min.(Comp.) *2)MeasuredbySPDRmethod. *3)Referto\"ConditionNote\" *Abovedataareexperimentalresultsandnotguaranteed. Standard Specifications","thickness_choices_mm":[0.4,0.8],"condition_text":"A (as printed; see Condition Note in source)","dk_text":"4.9～5.2","df_text":"0.0130～0.0150","record_id":"PCB004782","collection_group":"root","source_collection_record_id":"RT0204-QA-065","source_file":"originals/Resonac/Resonac__종합카탈로그_MCL_catalog_2025__종합카탈로그__RT0204.pdf","dataset_role":"material_published_parameter","dk_input_status":"range_limit_or_choices_only","review_flags":"measurement_axis_not_stated;no_single_nominal_dk"}
{"dk":null,"dk_min":4.9,"dk_max":5.2,"dk_tolerance":null,"df":null,"df_min":0.013,"df_max":0.015,"frequency_ghz":1.0,"frequency_text":"1 GHz","method":"SPDR","axis":null,"thickness_mm":null,"glass_style":null,"resin_content_pct":null,"manufacturer":"Resonac","product":"MCL-E-679FGB (Type S)","source_product_text":"MCL-E-679FGB （Type S）","material_family":"laminate_or_film","material_form":"laminate","source_id":"RT0204","source_url":"https://www.resonac.com/sites/default/files/2025-03/2025_MCL_EN.pdf","source_pdf_page":20,"source_printed_page":21,"notes":"Detailed table experimental ranges, not guaranteed. No midpoint or interpolation used. Dk and Df are paired only at the same frequency. Header lists multiple specimen thicknesses; no single thickness selected. Footnote 2 says SPDR, while table reference lists IPC-TM-650 2.5.5.9 at 1 GHz and JPCA TM-001 at 10 GHz. Both printed statements are retained; no method or frequency correction inferred.","qa_status":"independent_table_and_footnote_review","reference_standard":"IPC-TM-650 2.5.5.9","value_type":"experimental_range_not_guaranteed","source_location":"PDF p.20 (printed p.21), Actual Value table 2","source_specimen_text":"●CopperCladLaminate （t0.4 mm, t0.8mm）","source_method_footnotes":"*1)HeatingRate:10℃/min.(Comp.) *2)MeasuredbySPDRmethod. *3)Referto\"ConditionNote\" *Abovedataareexperimentalresultsandnotguaranteed. Standard Specifications","thickness_choices_mm":[0.4,0.8],"condition_text":"A (as printed; see Condition Note in source)","dk_text":"4.9～5.2","df_text":"0.0130～0.0150","record_id":"PCB004783","collection_group":"root","source_collection_record_id":"RT0204-QA-066","source_file":"originals/Resonac/Resonac__종합카탈로그_MCL_catalog_2025__종합카탈로그__RT0204.pdf","dataset_role":"material_published_parameter","dk_input_status":"range_limit_or_choices_only","review_flags":"measurement_axis_not_stated;no_single_nominal_dk"}
{"dk":null,"dk_min":4.9,"dk_max":5.2,"dk_tolerance":null,"df":null,"df_min":0.013,"df_max":0.015,"frequency_ghz":1.0,"frequency_text":"1 GHz","method":"SPDR","axis":null,"thickness_mm":null,"glass_style":null,"resin_content_pct":null,"manufacturer":"Resonac","product":"MCL-E-679FG (Type S)","source_product_text":"MCL-E-679FG （Type S）","material_family":"laminate_or_film","material_form":"laminate","source_id":"RT0204","source_url":"https://www.resonac.com/sites/default/files/2025-03/2025_MCL_EN.pdf","source_pdf_page":20,"source_printed_page":21,"notes":"Detailed table experimental ranges, not guaranteed. No midpoint or interpolation used. Dk and Df are paired only at the same frequency. Header lists multiple specimen thicknesses; no single thickness selected. Footnote 2 says SPDR, while table reference lists IPC-TM-650 2.5.5.9 at 1 GHz and JPCA TM-001 at 10 GHz. Both printed statements are retained; no method or frequency correction inferred.","qa_status":"independent_table_and_footnote_review","reference_standard":"IPC-TM-650 2.5.5.9","value_type":"experimental_range_not_guaranteed","source_location":"PDF p.20 (printed p.21), Actual Value table 2","source_specimen_text":"●CopperCladLaminate （t0.4 mm, t0.8mm）","source_method_footnotes":"*1)HeatingRate:10℃/min.(Comp.) *2)MeasuredbySPDRmethod. *3)Referto\"ConditionNote\" *Abovedataareexperimentalresultsandnotguaranteed. Standard Specifications","thickness_choices_mm":[0.4,0.8],"condition_text":"A (as printed; see Condition Note in source)","dk_text":"4.9～5.2","df_text":"0.0130～0.0150","record_id":"PCB004784","collection_group":"root","source_collection_record_id":"RT0204-QA-067","source_file":"originals/Resonac/Resonac__종합카탈로그_MCL_catalog_2025__종합카탈로그__RT0204.pdf","dataset_role":"material_published_parameter","dk_input_status":"range_limit_or_choices_only","review_flags":"measurement_axis_not_stated;no_single_nominal_dk"}
{"dk":null,"dk_min":4.8,"dk_max":5.1,"dk_tolerance":null,"df":null,"df_min":0.014,"df_max":0.016,"frequency_ghz":10.0,"frequency_text":"10 GHz","method":"SPDR","axis":null,"thickness_mm":null,"glass_style":null,"resin_content_pct":null,"manufacturer":"Resonac","product":"MCL-E-679FGB (Type R)","source_product_text":"MCL-E-679FGB （Type R）","material_family":"laminate_or_film","material_form":"laminate","source_id":"RT0204","source_url":"https://www.resonac.com/sites/default/files/2025-03/2025_MCL_EN.pdf","source_pdf_page":20,"source_printed_page":21,"notes":"Detailed table experimental ranges, not guaranteed. No midpoint or interpolation used. Dk and Df are paired only at the same frequency. Header lists multiple specimen thicknesses; no single thickness selected. Footnote 2 says SPDR, while table reference lists IPC-TM-650 2.5.5.9 at 1 GHz and JPCA TM-001 at 10 GHz. Both printed statements are retained; no method or frequency correction inferred.","qa_status":"independent_table_and_footnote_review","reference_standard":"JPCA TM-001","value_type":"experimental_range_not_guaranteed","source_location":"PDF p.20 (printed p.21), Actual Value table 2","source_specimen_text":"●CopperCladLaminate （t0.4 mm, t0.8mm）","source_method_footnotes":"*1)HeatingRate:10℃/min.(Comp.) *2)MeasuredbySPDRmethod. *3)Referto\"ConditionNote\" *Abovedataareexperimentalresultsandnotguaranteed. Standard Specifications","thickness_choices_mm":[0.4,0.8],"condition_text":"A (as printed; see Condition Note in source)","dk_text":"4.8～5.1","df_text":"0.0140～0.0160","record_id":"PCB004785","collection_group":"root","source_collection_record_id":"RT0204-QA-068","source_file":"originals/Resonac/Resonac__종합카탈로그_MCL_catalog_2025__종합카탈로그__RT0204.pdf","dataset_role":"material_published_parameter","dk_input_status":"range_limit_or_choices_only","review_flags":"measurement_axis_not_stated;no_single_nominal_dk"}
{"dk":null,"dk_min":4.8,"dk_max":5.1,"dk_tolerance":null,"df":null,"df_min":0.014,"df_max":0.016,"frequency_ghz":10.0,"frequency_text":"10 GHz","method":"SPDR","axis":null,"thickness_mm":null,"glass_style":null,"resin_content_pct":null,"manufacturer":"Resonac","product":"MCL-E-679FG (Type R)","source_product_text":"MCL-E-679FG （Type R）","material_family":"laminate_or_film","material_form":"laminate","source_id":"RT0204","source_url":"https://www.resonac.com/sites/default/files/2025-03/2025_MCL_EN.pdf","source_pdf_page":20,"source_printed_page":21,"notes":"Detailed table experimental ranges, not guaranteed. No midpoint or interpolation used. Dk and Df are paired only at the same frequency. Header lists multiple specimen thicknesses; no single thickness selected. Footnote 2 says SPDR, while table reference lists IPC-TM-650 2.5.5.9 at 1 GHz and JPCA TM-001 at 10 GHz. Both printed statements are retained; no method or frequency correction inferred.","qa_status":"independent_table_and_footnote_review","reference_standard":"JPCA TM-001","value_type":"experimental_range_not_guaranteed","source_location":"PDF p.20 (printed p.21), Actual Value table 2","source_specimen_text":"●CopperCladLaminate （t0.4 mm, t0.8mm）","source_method_footnotes":"*1)HeatingRate:10℃/min.(Comp.) *2)MeasuredbySPDRmethod. *3)Referto\"ConditionNote\" *Abovedataareexperimentalresultsandnotguaranteed. Standard Specifications","thickness_choices_mm":[0.4,0.8],"condition_text":"A (as printed; see Condition Note in source)","dk_text":"4.8～5.1","df_text":"0.0140～0.0160","record_id":"PCB004786","collection_group":"root","source_collection_record_id":"RT0204-QA-069","source_file":"originals/Resonac/Resonac__종합카탈로그_MCL_catalog_2025__종합카탈로그__RT0204.pdf","dataset_role":"material_published_parameter","dk_input_status":"range_limit_or_choices_only","review_flags":"measurement_axis_not_stated;no_single_nominal_dk"}
{"dk":null,"dk_min":4.8,"dk_max":5.1,"dk_tolerance":null,"df":null,"df_min":0.014,"df_max":0.016,"frequency_ghz":10.0,"frequency_text":"10 GHz","method":"SPDR","axis":null,"thickness_mm":null,"glass_style":null,"resin_content_pct":null,"manufacturer":"Resonac","product":"MCL-E-679FGB (Type S)","source_product_text":"MCL-E-679FGB （Type S）","material_family":"laminate_or_film","material_form":"laminate","source_id":"RT0204","source_url":"https://www.resonac.com/sites/default/files/2025-03/2025_MCL_EN.pdf","source_pdf_page":20,"source_printed_page":21,"notes":"Detailed table experimental ranges, not guaranteed. No midpoint or interpolation used. Dk and Df are paired only at the same frequency. Header lists multiple specimen thicknesses; no single thickness selected. Footnote 2 says SPDR, while table reference lists IPC-TM-650 2.5.5.9 at 1 GHz and JPCA TM-001 at 10 GHz. Both printed statements are retained; no method or frequency correction inferred.","qa_status":"independent_table_and_footnote_review","reference_standard":"JPCA TM-001","value_type":"experimental_range_not_guaranteed","source_location":"PDF p.20 (printed p.21), Actual Value table 2","source_specimen_text":"●CopperCladLaminate （t0.4 mm, t0.8mm）","source_method_footnotes":"*1)HeatingRate:10℃/min.(Comp.) *2)MeasuredbySPDRmethod. *3)Referto\"ConditionNote\" *Abovedataareexperimentalresultsandnotguaranteed. Standard Specifications","thickness_choices_mm":[0.4,0.8],"condition_text":"A (as printed; see Condition Note in source)","dk_text":"4.8～5.1","df_text":"0.0140～0.0160","record_id":"PCB004787","collection_group":"root","source_collection_record_id":"RT0204-QA-070","source_file":"originals/Resonac/Resonac__종합카탈로그_MCL_catalog_2025__종합카탈로그__RT0204.pdf","dataset_role":"material_published_parameter","dk_input_status":"range_limit_or_choices_only","review_flags":"measurement_axis_not_stated;no_single_nominal_dk"}
{"dk":null,"dk_min":4.8,"dk_max":5.1,"dk_tolerance":null,"df":null,"df_min":0.014,"df_max":0.016,"frequency_ghz":10.0,"frequency_text":"10 GHz","method":"SPDR","axis":null,"thickness_mm":null,"glass_style":null,"resin_content_pct":null,"manufacturer":"Resonac","product":"MCL-E-679FG (Type S)","source_product_text":"MCL-E-679FG （Type S）","material_family":"laminate_or_film","material_form":"laminate","source_id":"RT0204","source_url":"https://www.resonac.com/sites/default/files/2025-03/2025_MCL_EN.pdf","source_pdf_page":20,"source_printed_page":21,"notes":"Detailed table experimental ranges, not guaranteed. No midpoint or interpolation used. Dk and Df are paired only at the same frequency. Header lists multiple specimen thicknesses; no single thickness selected. Footnote 2 says SPDR, while table reference lists IPC-TM-650 2.5.5.9 at 1 GHz and JPCA TM-001 at 10 GHz. Both printed statements are retained; no method or frequency correction inferred.","qa_status":"independent_table_and_footnote_review","reference_standard":"JPCA TM-001","value_type":"experimental_range_not_guaranteed","source_location":"PDF p.20 (printed p.21), Actual Value table 2","source_specimen_text":"●CopperCladLaminate （t0.4 mm, t0.8mm）","source_method_footnotes":"*1)HeatingRate:10℃/min.(Comp.) *2)MeasuredbySPDRmethod. *3)Referto\"ConditionNote\" *Abovedataareexperimentalresultsandnotguaranteed. Standard Specifications","thickness_choices_mm":[0.4,0.8],"condition_text":"A (as printed; see Condition Note in source)","dk_text":"4.8～5.1","df_text":"0.0140～0.0160","record_id":"PCB004788","collection_group":"root","source_collection_record_id":"RT0204-QA-071","source_file":"originals/Resonac/Resonac__종합카탈로그_MCL_catalog_2025__종합카탈로그__RT0204.pdf","dataset_role":"material_published_parameter","dk_input_status":"range_limit_or_choices_only","review_flags":"measurement_axis_not_stated;no_single_nominal_dk"}
{"dk":null,"dk_min":3.6,"dk_max":3.8,"dk_tolerance":null,"df":null,"df_min":0.0035,"df_max":0.0045,"frequency_ghz":10.0,"frequency_text":"10 GHz","method":"Cavity resonator","axis":null,"thickness_mm":null,"glass_style":null,"resin_content_pct":null,"manufacturer":"Resonac","product":"MCL-HS200","source_product_text":"MCL-HS200","material_family":"laminate_or_film","material_form":"laminate","source_id":"RT0204","source_url":"https://www.resonac.com/sites/default/files/2025-03/2025_MCL_EN.pdf","source_pdf_page":22,"source_printed_page":23,"notes":"Detailed table experimental ranges, not guaranteed. No midpoint or interpolation used. Dk and Df are paired only at the same frequency. Header lists multiple specimen thicknesses; no single thickness selected.","qa_status":"independent_table_and_footnote_review","reference_standard":"IEC-62810","value_type":"experimental_range_not_guaranteed","source_location":"PDF p.22 (printed p.23), Actual Value table 2","source_specimen_text":"●CopperCladLaminate （t0.2 mm, t0.4mm）","source_method_footnotes":"*1）Heatingrate:10℃/min.(Comp.) *2）Measuredbycavityresonator. *3）Referto\"ConditionNote\" *Abovedataareexperimentalresultsandnotguaranteed. Standard Specifications","thickness_choices_mm":[0.2,0.4],"condition_text":"A (as printed; see Condition Note in source)","dk_text":"3.6～3.8","df_text":"0.0035～0.0045","record_id":"PCB004789","collection_group":"root","source_collection_record_id":"RT0204-QA-072","source_file":"originals/Resonac/Resonac__종합카탈로그_MCL_catalog_2025__종합카탈로그__RT0204.pdf","dataset_role":"material_published_parameter","dk_input_status":"range_limit_or_choices_only","review_flags":"measurement_axis_not_stated;no_single_nominal_dk"}
{"dk":null,"dk_min":3.2,"dk_max":3.4,"dk_tolerance":null,"df":null,"df_min":0.002,"df_max":0.003,"frequency_ghz":10.0,"frequency_text":"10 GHz","method":"Cavity resonator","axis":null,"thickness_mm":null,"glass_style":null,"resin_content_pct":null,"manufacturer":"Resonac","product":"MCL-HS200 (Type D)","source_product_text":"MCL-HS200（Type D）","material_family":"laminate_or_film","material_form":"laminate","source_id":"RT0204","source_url":"https://www.resonac.com/sites/default/files/2025-03/2025_MCL_EN.pdf","source_pdf_page":22,"source_printed_page":23,"notes":"Detailed table experimental ranges, not guaranteed. No midpoint or interpolation used. Dk and Df are paired only at the same frequency. Header lists multiple specimen thicknesses; no single thickness selected.","qa_status":"independent_table_and_footnote_review","reference_standard":"IEC-62810","value_type":"experimental_range_not_guaranteed","source_location":"PDF p.22 (printed p.23), Actual Value table 2","source_specimen_text":"●CopperCladLaminate （t0.2 mm, t0.4mm）","source_method_footnotes":"*1）Heatingrate:10℃/min.(Comp.) *2）Measuredbycavityresonator. *3）Referto\"ConditionNote\" *Abovedataareexperimentalresultsandnotguaranteed. Standard Specifications","thickness_choices_mm":[0.2,0.4],"condition_text":"A (as printed; see Condition Note in source)","dk_text":"3.2～3.4","df_text":"0.0020～0.0030","record_id":"PCB004790","collection_group":"root","source_collection_record_id":"RT0204-QA-073","source_file":"originals/Resonac/Resonac__종합카탈로그_MCL_catalog_2025__종합카탈로그__RT0204.pdf","dataset_role":"material_published_parameter","dk_input_status":"range_limit_or_choices_only","review_flags":"measurement_axis_not_stated;no_single_nominal_dk"}
{"dk":null,"dk_min":4.0,"dk_max":4.2,"dk_tolerance":null,"df":null,"df_min":0.005,"df_max":0.006,"frequency_ghz":10.0,"frequency_text":"10 GHz","method":"Cavity resonator","axis":null,"thickness_mm":null,"glass_style":null,"resin_content_pct":null,"manufacturer":"Resonac","product":"MCL-HS100","source_product_text":"MCL-HS100","material_family":"laminate_or_film","material_form":"laminate","source_id":"RT0204","source_url":"https://www.resonac.com/sites/default/files/2025-03/2025_MCL_EN.pdf","source_pdf_page":24,"source_printed_page":25,"notes":"Detailed table experimental ranges, not guaranteed. No midpoint or interpolation used. Dk and Df are paired only at the same frequency. Header lists multiple specimen thicknesses; no single thickness selected.","qa_status":"independent_table_and_footnote_review","reference_standard":"IEC-62810","value_type":"experimental_range_not_guaranteed","source_location":"PDF p.24 (printed p.25), Actual Value table 2","source_specimen_text":"●CopperCladLaminate （t0.2mm,t0.4mm）","source_method_footnotes":"＊1）HeatingRate:10℃/min.(Comp.) ＊2）MeasuredbyCavityResonator. ＊3）Referto“ConditionNote” ※Abovedataareexperimentalresultsandnotguaranteed. Standard Specifications","thickness_choices_mm":[0.2,0.4],"condition_text":"A (as printed; see Condition Note in source)","dk_text":"4.0 ～4.2","df_text":"0.0050 ～0.0060","record_id":"PCB004791","collection_group":"root","source_collection_record_id":"RT0204-QA-074","source_file":"originals/Resonac/Resonac__종합카탈로그_MCL_catalog_2025__종합카탈로그__RT0204.pdf","dataset_role":"material_published_parameter","dk_input_status":"range_limit_or_choices_only","review_flags":"measurement_axis_not_stated;no_single_nominal_dk"}
{"dk":null,"dk_min":3.3,"dk_max":3.5,"dk_tolerance":null,"df":null,"df_min":0.0025,"df_max":0.0035,"frequency_ghz":10.0,"frequency_text":"10 GHz","method":"Cavity resonator","axis":null,"thickness_mm":null,"glass_style":null,"resin_content_pct":null,"manufacturer":"Resonac","product":"MCL-HS100 (Type D)","source_product_text":"MCL-HS100（Type D）","material_family":"laminate_or_film","material_form":"laminate","source_id":"RT0204","source_url":"https://www.resonac.com/sites/default/files/2025-03/2025_MCL_EN.pdf","source_pdf_page":24,"source_printed_page":25,"notes":"Detailed table experimental ranges, not guaranteed. No midpoint or interpolation used. Dk and Df are paired only at the same frequency. Header lists multiple specimen thicknesses; no single thickness selected.","qa_status":"independent_table_and_footnote_review","reference_standard":"IEC-62810","value_type":"experimental_range_not_guaranteed","source_location":"PDF p.24 (printed p.25), Actual Value table 2","source_specimen_text":"●CopperCladLaminate （t0.2mm,t0.4mm）","source_method_footnotes":"＊1）HeatingRate:10℃/min.(Comp.) ＊2）MeasuredbyCavityResonator. ＊3）Referto“ConditionNote” ※Abovedataareexperimentalresultsandnotguaranteed. Standard Specifications","thickness_choices_mm":[0.2,0.4],"condition_text":"A (as printed; see Condition Note in source)","dk_text":"3.3 ～3.5","df_text":"0.0025 ～0.0035","record_id":"PCB004792","collection_group":"root","source_collection_record_id":"RT0204-QA-075","source_file":"originals/Resonac/Resonac__종합카탈로그_MCL_catalog_2025__종합카탈로그__RT0204.pdf","dataset_role":"material_published_parameter","dk_input_status":"range_limit_or_choices_only","review_flags":"measurement_axis_not_stated;no_single_nominal_dk"}
{"dk":null,"dk_min":3.3,"dk_max":3.5,"dk_tolerance":null,"df":null,"df_min":0.003,"df_max":0.005,"frequency_ghz":10.0,"frequency_text":"10 GHz","method":"Cavity resonator","axis":null,"thickness_mm":0.025,"glass_style":null,"resin_content_pct":null,"manufacturer":"Resonac","product":"GH-100 (Type D)","source_product_text":"GH-100(Type D)","material_family":"laminate_or_film","material_form":"prepreg","source_id":"RT0204","source_url":"https://www.resonac.com/sites/default/files/2025-03/2025_MCL_EN.pdf","source_pdf_page":26,"source_printed_page":27,"notes":"Detailed table experimental ranges, not guaranteed. No midpoint or interpolation used. Dk and Df are paired only at the same frequency. IEC-62610 is the identifier printed in this table; it is not silently changed to IEC-62810.","qa_status":"independent_table_and_footnote_review","reference_standard":"IEC-62610 (as printed)","value_type":"experimental_range_not_guaranteed","source_location":"PDF p.26 (printed p.27), Actual Value table 2","source_specimen_text":"Characteristics ●Prepreg （t0.025 mm）","source_method_footnotes":"*1)HeatingRate:10℃/min.(Tensile) *2)Measuredbycavityresonatormethod. *3)Referto“ConditionNote” *Abovedataareexperimentalresultsandnotguaranteed. Standard Specifications","condition_text":"A (as printed; see Condition Note in source)","dk_text":"3.3～3.5","df_text":"0.0030～0.0050","record_id":"PCB004793","collection_group":"root","source_collection_record_id":"RT0204-QA-076","source_file":"originals/Resonac/Resonac__종합카탈로그_MCL_catalog_2025__종합카탈로그__RT0204.pdf","dataset_role":"material_published_parameter","dk_input_status":"range_limit_or_choices_only","review_flags":"measurement_axis_not_stated;no_single_nominal_dk"}
{"dk":null,"dk_min":3.2,"dk_max":3.4,"dk_tolerance":null,"df":null,"df_min":0.002,"df_max":0.004,"frequency_ghz":10.0,"frequency_text":"10 GHz","method":"Cavity resonator","axis":null,"thickness_mm":0.025,"glass_style":null,"resin_content_pct":null,"manufacturer":"Resonac","product":"GH-200 (Type D)","source_product_text":"GH-200(Type D)","material_family":"laminate_or_film","material_form":"prepreg","source_id":"RT0204","source_url":"https://www.resonac.com/sites/default/files/2025-03/2025_MCL_EN.pdf","source_pdf_page":26,"source_printed_page":27,"notes":"Detailed table experimental ranges, not guaranteed. No midpoint or interpolation used. Dk and Df are paired only at the same frequency. IEC-62610 is the identifier printed in this table; it is not silently changed to IEC-62810.","qa_status":"independent_table_and_footnote_review","reference_standard":"IEC-62610 (as printed)","value_type":"experimental_range_not_guaranteed","source_location":"PDF p.26 (printed p.27), Actual Value table 2","source_specimen_text":"Characteristics ●Prepreg （t0.025 mm）","source_method_footnotes":"*1)HeatingRate:10℃/min.(Tensile) *2)Measuredbycavityresonatormethod. *3)Referto“ConditionNote” *Abovedataareexperimentalresultsandnotguaranteed. Standard Specifications","condition_text":"A (as printed; see Condition Note in source)","dk_text":"3.2～3.4","df_text":"0.0020～0.0040","record_id":"PCB004794","collection_group":"root","source_collection_record_id":"RT0204-QA-077","source_file":"originals/Resonac/Resonac__종합카탈로그_MCL_catalog_2025__종합카탈로그__RT0204.pdf","dataset_role":"material_published_parameter","dk_input_status":"range_limit_or_choices_only","review_flags":"measurement_axis_not_stated;no_single_nominal_dk"}
{"dk":null,"dk_min":6.0,"dk_max":6.2,"dk_tolerance":null,"df":null,"df_min":0.005,"df_max":0.006,"frequency_ghz":10.0,"frequency_text":"10 GHz","method":"SPDR","axis":null,"thickness_mm":null,"glass_style":"2116","resin_content_pct":null,"manufacturer":"Resonac","product":"MCL-HD60","source_product_text":"HD60","material_family":"laminate_or_film","material_form":"laminate","source_id":"RT0204","source_url":"https://www.resonac.com/sites/default/files/2025-03/2025_MCL_EN.pdf","source_pdf_page":28,"source_printed_page":29,"notes":"Detailed table experimental ranges, not guaranteed. No midpoint or interpolation used. Dk and Df are paired only at the same frequency.","qa_status":"independent_table_and_footnote_review","reference_standard":null,"value_type":"experimental_range_not_guaranteed","source_location":"PDF p.28 (printed p.29), Actual Value table 2","source_specimen_text":"●CopperCladLaminates","source_method_footnotes":"*1)Heating Rate: 10℃/min.(Tensile) *2) SPDR method,Drying:105℃/ 1h. *3) Cut-offcircularwaveguide method,Drying:105℃ /1h. ※Abovedataareexperimentalresultsandnotguaranteed. Standard Specifications ●CopperCladLaminate ●Prepreg","glass_type":"E","condition_text":"Drying 105 C / 1 h","conditioning_temperature_c":105,"conditioning_duration_hours":1,"dk_text":"6.0 -6.2","df_text":"0.0050 -0.0060","record_id":"PCB004795","collection_group":"root","source_collection_record_id":"RT0204-QA-078","source_file":"originals/Resonac/Resonac__종합카탈로그_MCL_catalog_2025__종합카탈로그__RT0204.pdf","dataset_role":"material_published_parameter","dk_input_status":"range_limit_or_choices_only","review_flags":"measurement_axis_not_stated;no_single_nominal_dk"}
{"dk":null,"dk_min":5.8,"dk_max":6.0,"dk_tolerance":null,"df":null,"df_min":0.004,"df_max":0.005,"frequency_ghz":10.0,"frequency_text":"10 GHz","method":"SPDR","axis":null,"thickness_mm":null,"glass_style":"2116","resin_content_pct":null,"manufacturer":"Resonac","product":"MCL-HD60 (Type D)","source_product_text":"HD60HD90(Type D)","material_family":"laminate_or_film","material_form":"laminate","source_id":"RT0204","source_url":"https://www.resonac.com/sites/default/files/2025-03/2025_MCL_EN.pdf","source_pdf_page":28,"source_printed_page":29,"notes":"Detailed table experimental ranges, not guaranteed. No midpoint or interpolation used. Dk and Df are paired only at the same frequency. Source header is malformed (HD60HD90(Type D) / HD90HD90(Type D)); product mapped to the corresponding Type D column using the same manual General Characteristics p.7 and standard product list below this table. Original header retained.","qa_status":"independent_table_and_footnote_review","reference_standard":null,"value_type":"experimental_range_not_guaranteed","source_location":"PDF p.28 (printed p.29), Actual Value table 2","source_specimen_text":"●CopperCladLaminates","source_method_footnotes":"*1)Heating Rate: 10℃/min.(Tensile) *2) SPDR method,Drying:105℃/ 1h. *3) Cut-offcircularwaveguide method,Drying:105℃ /1h. ※Abovedataareexperimentalresultsandnotguaranteed. Standard Specifications ●CopperCladLaminate ●Prepreg","glass_type":"Low Dk","condition_text":"Drying 105 C / 1 h","conditioning_temperature_c":105,"conditioning_duration_hours":1,"dk_text":"5.8 -6.0","df_text":"0.0040 -0.0050","record_id":"PCB004796","collection_group":"root","source_collection_record_id":"RT0204-QA-079","source_file":"originals/Resonac/Resonac__종합카탈로그_MCL_catalog_2025__종합카탈로그__RT0204.pdf","dataset_role":"material_published_parameter","dk_input_status":"range_limit_or_choices_only","review_flags":"measurement_axis_not_stated;no_single_nominal_dk"}
{"dk":null,"dk_min":8.0,"dk_max":8.2,"dk_tolerance":null,"df":null,"df_min":0.005,"df_max":0.006,"frequency_ghz":10.0,"frequency_text":"10 GHz","method":"SPDR","axis":null,"thickness_mm":null,"glass_style":"2116","resin_content_pct":null,"manufacturer":"Resonac","product":"MCL-HD80","source_product_text":"HD80","material_family":"laminate_or_film","material_form":"laminate","source_id":"RT0204","source_url":"https://www.resonac.com/sites/default/files/2025-03/2025_MCL_EN.pdf","source_pdf_page":28,"source_printed_page":29,"notes":"Detailed table experimental ranges, not guaranteed. No midpoint or interpolation used. Dk and Df are paired only at the same frequency.","qa_status":"independent_table_and_footnote_review","reference_standard":null,"value_type":"experimental_range_not_guaranteed","source_location":"PDF p.28 (printed p.29), Actual Value table 2","source_specimen_text":"●CopperCladLaminates","source_method_footnotes":"*1)Heating Rate: 10℃/min.(Tensile) *2) SPDR method,Drying:105℃/ 1h. *3) Cut-offcircularwaveguide method,Drying:105℃ /1h. ※Abovedataareexperimentalresultsandnotguaranteed. Standard Specifications ●CopperCladLaminate ●Prepreg","glass_type":"E","condition_text":"Drying 105 C / 1 h","conditioning_temperature_c":105,"conditioning_duration_hours":1,"dk_text":"8.0 –8.2","df_text":"0.0050 -0.0060","record_id":"PCB004797","collection_group":"root","source_collection_record_id":"RT0204-QA-080","source_file":"originals/Resonac/Resonac__종합카탈로그_MCL_catalog_2025__종합카탈로그__RT0204.pdf","dataset_role":"material_published_parameter","dk_input_status":"range_limit_or_choices_only","review_flags":"measurement_axis_not_stated;no_single_nominal_dk"}
{"dk":null,"dk_min":9.0,"dk_max":9.2,"dk_tolerance":null,"df":null,"df_min":0.0055,"df_max":0.0065,"frequency_ghz":10.0,"frequency_text":"10 GHz","method":"SPDR","axis":null,"thickness_mm":null,"glass_style":"2116","resin_content_pct":null,"manufacturer":"Resonac","product":"MCL-HD90","source_product_text":"HD90","material_family":"laminate_or_film","material_form":"laminate","source_id":"RT0204","source_url":"https://www.resonac.com/sites/default/files/2025-03/2025_MCL_EN.pdf","source_pdf_page":28,"source_printed_page":29,"notes":"Detailed table experimental ranges, not guaranteed. No midpoint or interpolation used. Dk and Df are paired only at the same frequency.","qa_status":"independent_table_and_footnote_review","reference_standard":null,"value_type":"experimental_range_not_guaranteed","source_location":"PDF p.28 (printed p.29), Actual Value table 2","source_specimen_text":"●CopperCladLaminates","source_method_footnotes":"*1)Heating Rate: 10℃/min.(Tensile) *2) SPDR method,Drying:105℃/ 1h. *3) Cut-offcircularwaveguide method,Drying:105℃ /1h. ※Abovedataareexperimentalresultsandnotguaranteed. Standard Specifications ●CopperCladLaminate ●Prepreg","glass_type":"E","condition_text":"Drying 105 C / 1 h","conditioning_temperature_c":105,"conditioning_duration_hours":1,"dk_text":"9.0 -9.2","df_text":"0.0055 -0.0065","data_conflict":true,"conflict_note":"General Characteristics p.7 and detailed p.28 publish different 10 GHz Df ranges for this product. Both original ranges and their specimen/method context are retained.","record_id":"PCB004798","collection_group":"root","source_collection_record_id":"RT0204-QA-081","source_file":"originals/Resonac/Resonac__종합카탈로그_MCL_catalog_2025__종합카탈로그__RT0204.pdf","dataset_role":"material_published_parameter","dk_input_status":"range_limit_or_choices_only","review_flags":"measurement_axis_not_stated;published_source_conflict;no_single_nominal_dk"}
