Repository: EIDOSDATA/TraceWave-Studio

# PCB 유전율과 적층 자료

수집/정리 기준일: 2026-11-11.

먼저 [전체 자료 안내 엑셀](Excel/00_전체_자료_안내.xlsx)을 연다. 회사별 엑셀은 `Excel/`에 있고, 원문 검색은 [HTML 안내](START_HERE_ko.html)를 사용한다.

- [자료 사용 안내](docs/자료_사용_안내.md): 폴더, 단위, 조건 선택과 내보내기.
- [자료 검토 결과](docs/자료_검토_결과.md): 확인한 범위, 오류/공백, 정리 내역.
- [TraceWave Studio 연결 설계](../../../Code/docs/pcb_material_catalog.md): 사용자 직접 입력, 소재 선택, 제조업체 적층 선택과 현재 구현의 경계.

57,340개 조건별 관측, 36개 회사와 일반 재료 참고 자료 1개 그룹, 1,756개 출처 기록을 보존했다. 새 엑셀은 전체 안내 1개와 회사/참고 자료별 37개로 총 38개다. 행 수는 고유 소재나 독립 측정 수가 아니다. 공식 자료에 값이 있어도 실제 제조 조건과 해석 대역에 맞는지 확인해야 한다.

사람이 보는 엑셀과 프로그램용 JSONL을 분리했다. 원문 PDF/HTML의 바이트는 보존하면서 파일명을 회사와 소재/용도 중심으로 바꿨다. 중복 저장한 데이터 사본은 복구 폴더로 옮겼고 관측 수치는 삭제하지 않았다.

File: 00_REF/PCB RF ANT/05_PCB_Dielectric_Data_2026/data/observations/Rogers.jsonl (part 3 of 12)
{"dk":2.5,"dk_min":null,"dk_max":null,"dk_tolerance":0.04,"df":0.0013,"frequency_ghz":10,"method":"IPC-TM-650 2.5.5.5","axis":"Z (thickness)","thickness_mm":null,"glass_style":null,"resin_content_pct":null,"manufacturer":"Rogers","product":"AD250C","material_family":"woven-glass reinforced PTFE composite","material_form":"laminate","frequency_text":"~10 GHz","value_type":"process","source_id":"RF001","source_location":"Laminate Properties Tool; product row; properties notes 1,7,8,11,14,29","source_url":"https://tools.rogerscorp.com/acs/properties/laminates/index.aspx","notes":"","dk_text":"2.50","temperature_c":23,"source_record":"AD250C™ | 2.50+/-0.04 | 2.52 | 0.0013 | -117","data_conflict":true,"conflict_note":"The individual official datasheet includes differing nominal values/conditions. Retain source distinction and verify before selecting simulation input.","record_id":"PCB024107","collection_group":"rf","source_collection_record_id":"RFD0001","source_file":"originals/Rogers/Rogers__종합카탈로그_Laminate_Properties_Tool__제품_기술안내__RF001.html","dataset_role":"material_published_parameter","dk_input_status":"scalar_with_frequency","review_flags":"published_source_conflict"}
{"dk":3.0,"dk_min":null,"dk_max":null,"dk_tolerance":0.05,"df":0.0028,"frequency_ghz":10,"method":"IPC-TM-650 2.5.5.5","axis":"Z (thickness)","thickness_mm":null,"glass_style":null,"resin_content_pct":null,"manufacturer":"Rogers","product":"RO4730G3","material_family":"hydrocarbon / ceramic / woven glass","material_form":"laminate","frequency_text":"~10 GHz","value_type":"process","source_id":"RF001","source_location":"Laminate Properties Tool; product row; properties notes 1,7,8,11,14,29","source_url":"https://tools.rogerscorp.com/acs/properties/laminates/index.aspx","notes":"","dk_text":"3.00","temperature_c":23,"source_record":"RO4730G3™ | 3.00 +/- 0.05 | 2.98 | 0.0028 | 34","record_id":"PCB024177","collection_group":"rf","source_collection_record_id":"RFD0071","source_file":"originals/Rogers/Rogers__종합카탈로그_Laminate_Properties_Tool__제품_기술안내__RF001.html","dataset_role":"material_published_parameter","dk_input_status":"scalar_with_frequency","review_flags":""}
{"dk":2.98,"dk_min":null,"dk_max":null,"dk_tolerance":null,"df":null,"frequency_ghz":null,"method":"Differential phase length / thick microstrip (source footnote 11)","axis":"Z (thickness)","thickness_mm":null,"glass_style":null,"resin_content_pct":null,"manufacturer":"Rogers","product":"RO4730G3","material_family":"hydrocarbon / ceramic / woven glass","material_form":"laminate","frequency_text":"Design Dk; frequency not specified in footnote 11","value_type":"design","source_id":"RF001","source_location":"Laminate Properties Tool; Design column; notes 11 and 29","source_url":"https://tools.rogerscorp.com/acs/properties/laminates/index.aspx","notes":"Design Dk is not microstrip effective permittivity. Do not silently substitute the process-test frequency for the design extraction frequency.","dk_text":"2.98","source_record":"RO4730G3™ | 3.00 +/- 0.05 | 2.98 | 0.0028","record_id":"PCB024178","collection_group":"rf","source_collection_record_id":"RFD0072","source_file":"originals/Rogers/Rogers__종합카탈로그_Laminate_Properties_Tool__제품_기술안내__RF001.html","dataset_role":"material_published_parameter","dk_input_status":"scalar_without_point_frequency","review_flags":"frequency_not_numeric_or_not_stated"}
{"dk":3.25,"dk_min":null,"dk_max":null,"dk_tolerance":0.05,"df":0.0033,"frequency_ghz":10,"method":"IPC-TM-650 2.5.5.5","axis":"Z (thickness)","thickness_mm":null,"glass_style":null,"resin_content_pct":null,"manufacturer":"Rogers","product":"RO4830","material_family":"hydrocarbon / ceramic / woven glass","material_form":"laminate","frequency_text":"~10 GHz","value_type":"process","source_id":"RF001","source_location":"Laminate Properties Tool; product row; properties notes 1,7,8,11,14,29","source_url":"https://tools.rogerscorp.com/acs/properties/laminates/index.aspx","notes":"","dk_text":"3.25","temperature_c":23,"source_record":"RO4830™ | 3.25+/-0.05 | 3.24 | 0.0033 | -30","record_id":"PCB024179","collection_group":"rf","source_collection_record_id":"RFD0073","source_file":"originals/Rogers/Rogers__종합카탈로그_Laminate_Properties_Tool__제품_기술안내__RF001.html","dataset_role":"material_published_parameter","dk_input_status":"scalar_with_frequency","review_flags":""}
{"dk":3.24,"dk_min":null,"dk_max":null,"dk_tolerance":null,"df":null,"frequency_ghz":77,"method":"Microstrip differential phase length (source footnote 29)","axis":"Z (thickness)","thickness_mm":null,"glass_style":null,"resin_content_pct":null,"manufacturer":"Rogers","product":"RO4830","material_family":"hydrocarbon / ceramic / woven glass","material_form":"laminate","frequency_text":"77 GHz","value_type":"design","source_id":"RF001","source_location":"Laminate Properties Tool; Design column; notes 11 and 29","source_url":"https://tools.rogerscorp.com/acs/properties/laminates/index.aspx","notes":"Source table footnote 29 overrides the generic 10 GHz column header.","dk_text":"3.24","source_record":"RO4830™ | 3.25+/-0.05 | 3.24 | 0.0033","record_id":"PCB024180","collection_group":"rf","source_collection_record_id":"RFD0074","source_file":"originals/Rogers/Rogers__종합카탈로그_Laminate_Properties_Tool__제품_기술안내__RF001.html","dataset_role":"material_published_parameter","dk_input_status":"scalar_with_frequency","review_flags":""}
{"dk":3.33,"dk_min":null,"dk_max":null,"dk_tolerance":0.05,"df":0.003,"frequency_ghz":10,"method":"IPC-TM-650 2.5.5.5","axis":"Z (thickness)","thickness_mm":null,"glass_style":null,"resin_content_pct":null,"manufacturer":"Rogers","product":"RO4835T","material_family":"hydrocarbon / ceramic / woven glass","material_form":"laminate","frequency_text":"~10 GHz","value_type":"process","source_id":"RF001","source_location":"Laminate Properties Tool; product row; properties notes 1,7,8,11,14,29","source_url":"https://tools.rogerscorp.com/acs/properties/laminates/index.aspx","notes":"","dk_text":"3.33","temperature_c":23,"source_record":"RO4835T™ | 3.33+/-0.05 | 3.48 | 0.0030 | 35 ppm/C (from -50 to 50C), -35 ppm/C (from 50 to 150C)","record_id":"PCB024181","collection_group":"rf","source_collection_record_id":"RFD0075","source_file":"originals/Rogers/Rogers__종합카탈로그_Laminate_Properties_Tool__제품_기술안내__RF001.html","dataset_role":"material_published_parameter","dk_input_status":"scalar_with_frequency","review_flags":""}
{"dk":3.48,"dk_min":null,"dk_max":null,"dk_tolerance":null,"df":null,"frequency_ghz":null,"method":"Differential phase length / thick microstrip (source footnote 11)","axis":"Z (thickness)","thickness_mm":null,"glass_style":null,"resin_content_pct":null,"manufacturer":"Rogers","product":"RO4835T","material_family":"hydrocarbon / ceramic / woven glass","material_form":"laminate","frequency_text":"Design Dk; frequency not specified in footnote 11","value_type":"design","source_id":"RF001","source_location":"Laminate Properties Tool; Design column; notes 11 and 29","source_url":"https://tools.rogerscorp.com/acs/properties/laminates/index.aspx","notes":"Design Dk is not microstrip effective permittivity. Do not silently substitute the process-test frequency for the design extraction frequency.","dk_text":"3.48","source_record":"RO4835T™ | 3.33+/-0.05 | 3.48 | 0.0030","record_id":"PCB024182","collection_group":"rf","source_collection_record_id":"RFD0076","source_file":"originals/Rogers/Rogers__종합카탈로그_Laminate_Properties_Tool__제품_기술안내__RF001.html","dataset_role":"material_published_parameter","dk_input_status":"scalar_without_point_frequency","review_flags":"frequency_not_numeric_or_not_stated"}
{"dk":3.48,"dk_min":null,"dk_max":null,"dk_tolerance":0.05,"df":0.0037,"frequency_ghz":10,"method":"IPC-TM-650 2.5.5.5","axis":"Z (thickness)","thickness_mm":null,"glass_style":null,"resin_content_pct":null,"manufacturer":"Rogers","product":"RO4835","material_family":"hydrocarbon / ceramic / woven glass","material_form":"laminate","frequency_text":"~10 GHz","value_type":"process","source_id":"RF001","source_location":"Laminate Properties Tool; product row; properties notes 1,7,8,11,14,29","source_url":"https://tools.rogerscorp.com/acs/properties/laminates/index.aspx","notes":"","dk_text":"3.48","temperature_c":23,"source_record":"RO4835™ | 3.48+/-0.05 | 3.66 | 0.0037 | 50","record_id":"PCB024183","collection_group":"rf","source_collection_record_id":"RFD0077","source_file":"originals/Rogers/Rogers__종합카탈로그_Laminate_Properties_Tool__제품_기술안내__RF001.html","dataset_role":"material_published_parameter","dk_input_status":"scalar_with_frequency","review_flags":""}
{"dk":3.66,"dk_min":null,"dk_max":null,"dk_tolerance":null,"df":null,"frequency_ghz":null,"method":"Differential phase length / thick microstrip (source footnote 11)","axis":"Z (thickness)","thickness_mm":null,"glass_style":null,"resin_content_pct":null,"manufacturer":"Rogers","product":"RO4835","material_family":"hydrocarbon / ceramic / woven glass","material_form":"laminate","frequency_text":"Design Dk; frequency not specified in footnote 11","value_type":"design","source_id":"RF001","source_location":"Laminate Properties Tool; Design column; notes 11 and 29","source_url":"https://tools.rogerscorp.com/acs/properties/laminates/index.aspx","notes":"Design Dk is not microstrip effective permittivity. Do not silently substitute the process-test frequency for the design extraction frequency.","dk_text":"3.66","source_record":"RO4835™ | 3.48+/-0.05 | 3.66 | 0.0037","record_id":"PCB024184","collection_group":"rf","source_collection_record_id":"RFD0078","source_file":"originals/Rogers/Rogers__종합카탈로그_Laminate_Properties_Tool__제품_기술안내__RF001.html","dataset_role":"material_published_parameter","dk_input_status":"scalar_without_point_frequency","review_flags":"frequency_not_numeric_or_not_stated"}
{"dk":2.33,"dk_min":null,"dk_max":null,"dk_tolerance":0.02,"df":0.0012,"frequency_ghz":10,"method":"IPC-TM-650 2.5.5.5","axis":"Z (thickness)","thickness_mm":null,"glass_style":null,"resin_content_pct":null,"manufacturer":"Rogers","product":"RT/duroid 5870","material_family":"PTFE composite","material_form":"laminate","frequency_text":"~10 GHz","value_type":"process","source_id":"RF001","source_location":"Laminate Properties Tool; product row; properties notes 1,7,8,11,14,29","source_url":"https://tools.rogerscorp.com/acs/properties/laminates/index.aspx","notes":"","dk_text":"2.33","temperature_c":23,"source_record":"RT/duroid® 5870 | 2.33 +/- 0.02 | 2.33 | 0.0012 | -115","record_id":"PCB024185","collection_group":"rf","source_collection_record_id":"RFD0079","source_file":"originals/Rogers/Rogers__종합카탈로그_Laminate_Properties_Tool__제품_기술안내__RF001.html","dataset_role":"material_published_parameter","dk_input_status":"scalar_with_frequency","review_flags":""}
{"dk":2.33,"dk_min":null,"dk_max":null,"dk_tolerance":null,"df":null,"frequency_ghz":null,"method":"Differential phase length / thick microstrip (source footnote 11)","axis":"Z (thickness)","thickness_mm":null,"glass_style":null,"resin_content_pct":null,"manufacturer":"Rogers","product":"RT/duroid 5870","material_family":"PTFE composite","material_form":"laminate","frequency_text":"Design Dk; frequency not specified in footnote 11","value_type":"design","source_id":"RF001","source_location":"Laminate Properties Tool; Design column; notes 11 and 29","source_url":"https://tools.rogerscorp.com/acs/properties/laminates/index.aspx","notes":"Design Dk is not microstrip effective permittivity. Do not silently substitute the process-test frequency for the design extraction frequency.","dk_text":"2.33","source_record":"RT/duroid® 5870 | 2.33 +/- 0.02 | 2.33 | 0.0012","record_id":"PCB024186","collection_group":"rf","source_collection_record_id":"RFD0080","source_file":"originals/Rogers/Rogers__종합카탈로그_Laminate_Properties_Tool__제품_기술안내__RF001.html","dataset_role":"material_published_parameter","dk_input_status":"scalar_without_point_frequency","review_flags":"frequency_not_numeric_or_not_stated"}
{"dk":2.2,"dk_min":null,"dk_max":null,"dk_tolerance":0.02,"df":0.0009,"frequency_ghz":10,"method":"IPC-TM-650 2.5.5.5","axis":"Z (thickness)","thickness_mm":null,"glass_style":null,"resin_content_pct":null,"manufacturer":"Rogers","product":"RT/duroid 5880","material_family":"PTFE composite","material_form":"laminate","frequency_text":"~10 GHz","value_type":"process","source_id":"RF001","source_location":"Laminate Properties Tool; product row; properties notes 1,7,8,11,14,29","source_url":"https://tools.rogerscorp.com/acs/properties/laminates/index.aspx","notes":"","dk_text":"2.20","temperature_c":23,"source_record":"RT/duroid® 5880 | 2.20 +/- 0.02 | 2.20 | 0.0009 | -125","record_id":"PCB024187","collection_group":"rf","source_collection_record_id":"RFD0081","source_file":"originals/Rogers/Rogers__종합카탈로그_Laminate_Properties_Tool__제품_기술안내__RF001.html","dataset_role":"material_published_parameter","dk_input_status":"scalar_with_frequency","review_flags":""}
{"dk":2.2,"dk_min":null,"dk_max":null,"dk_tolerance":null,"df":null,"frequency_ghz":null,"method":"Differential phase length / thick microstrip (source footnote 11)","axis":"Z (thickness)","thickness_mm":null,"glass_style":null,"resin_content_pct":null,"manufacturer":"Rogers","product":"RT/duroid 5880","material_family":"PTFE composite","material_form":"laminate","frequency_text":"Design Dk; frequency not specified in footnote 11","value_type":"design","source_id":"RF001","source_location":"Laminate Properties Tool; Design column; notes 11 and 29","source_url":"https://tools.rogerscorp.com/acs/properties/laminates/index.aspx","notes":"Design Dk is not microstrip effective permittivity. Do not silently substitute the process-test frequency for the design extraction frequency.","dk_text":"2.20","source_record":"RT/duroid® 5880 | 2.20 +/- 0.02 | 2.20 | 0.0009","record_id":"PCB024188","collection_group":"rf","source_collection_record_id":"RFD0082","source_file":"originals/Rogers/Rogers__종합카탈로그_Laminate_Properties_Tool__제품_기술안내__RF001.html","dataset_role":"material_published_parameter","dk_input_status":"scalar_without_point_frequency","review_flags":"frequency_not_numeric_or_not_stated"}
{"dk":2.0,"dk_min":null,"dk_max":null,"dk_tolerance":0.04,"df":0.0021,"frequency_ghz":10,"method":"IPC-TM-650 2.5.5.5","axis":"Z (thickness)","thickness_mm":null,"glass_style":null,"resin_content_pct":null,"manufacturer":"Rogers","product":"RT/duroid 5880LZ","material_family":"PTFE composite","material_form":"laminate","frequency_text":"~10 GHz","value_type":"process","source_id":"RF001","source_location":"Laminate Properties Tool; product row; properties notes 1,7,8,11,14,29","source_url":"https://tools.rogerscorp.com/acs/properties/laminates/index.aspx","notes":"","dk_text":"2.00","temperature_c":23,"source_record":"RT/duroid® 5880LZ | 2.00 +/- 0.04 | 2.0 | 0.0021 | 20","record_id":"PCB024189","collection_group":"rf","source_collection_record_id":"RFD0083","source_file":"originals/Rogers/Rogers__종합카탈로그_Laminate_Properties_Tool__제품_기술안내__RF001.html","dataset_role":"material_published_parameter","dk_input_status":"scalar_with_frequency","review_flags":""}
{"dk":2.0,"dk_min":null,"dk_max":null,"dk_tolerance":null,"df":null,"frequency_ghz":null,"method":"Differential phase length / thick microstrip (source footnote 11)","axis":"Z (thickness)","thickness_mm":null,"glass_style":null,"resin_content_pct":null,"manufacturer":"Rogers","product":"RT/duroid 5880LZ","material_family":"PTFE composite","material_form":"laminate","frequency_text":"Design Dk; frequency not specified in footnote 11","value_type":"design","source_id":"RF001","source_location":"Laminate Properties Tool; Design column; notes 11 and 29","source_url":"https://tools.rogerscorp.com/acs/properties/laminates/index.aspx","notes":"Design Dk is not microstrip effective permittivity. Do not silently substitute the process-test frequency for the design extraction frequency.","dk_text":"2.0","source_record":"RT/duroid® 5880LZ | 2.00 +/- 0.04 | 2.0 | 0.0021","record_id":"PCB024190","collection_group":"rf","source_collection_record_id":"RFD0084","source_file":"originals/Rogers/Rogers__종합카탈로그_Laminate_Properties_Tool__제품_기술안내__RF001.html","dataset_role":"material_published_parameter","dk_input_status":"scalar_without_point_frequency","review_flags":"frequency_not_numeric_or_not_stated"}
{"dk":2.94,"dk_min":null,"dk_max":null,"dk_tolerance":0.04,"df":0.0012,"frequency_ghz":10,"method":"IPC-TM-650 2.5.5.5","axis":"Z (thickness)","thickness_mm":null,"glass_style":null,"resin_content_pct":null,"manufacturer":"Rogers","product":"RT/duroid 6002","material_family":"PTFE composite","material_form":"laminate","frequency_text":"~10 GHz","value_type":"process","source_id":"RF001","source_location":"Laminate Properties Tool; product row; properties notes 1,7,8,11,14,29","source_url":"https://tools.rogerscorp.com/acs/properties/laminates/index.aspx","notes":"","dk_text":"2.94","temperature_c":23,"source_record":"RT/duroid® 6002 | 2.94+/-0.04 | 2.94 | 0.0012 | 12","record_id":"PCB024191","collection_group":"rf","source_collection_record_id":"RFD0085","source_file":"originals/Rogers/Rogers__종합카탈로그_Laminate_Properties_Tool__제품_기술안내__RF001.html","dataset_role":"material_published_parameter","dk_input_status":"scalar_with_frequency","review_flags":""}
{"dk":2.94,"dk_min":null,"dk_max":null,"dk_tolerance":null,"df":null,"frequency_ghz":null,"method":"Differential phase length / thick microstrip (source footnote 11)","axis":"Z (thickness)","thickness_mm":null,"glass_style":null,"resin_content_pct":null,"manufacturer":"Rogers","product":"RT/duroid 6002","material_family":"PTFE composite","material_form":"laminate","frequency_text":"Design Dk; frequency not specified in footnote 11","value_type":"design","source_id":"RF001","source_location":"Laminate Properties Tool; Design column; notes 11 and 29","source_url":"https://tools.rogerscorp.com/acs/properties/laminates/index.aspx","notes":"Design Dk is not microstrip effective permittivity. Do not silently substitute the process-test frequency for the design extraction frequency.","dk_text":"2.94","source_record":"RT/duroid® 6002 | 2.94+/-0.04 | 2.94 | 0.0012","record_id":"PCB024192","collection_group":"rf","source_collection_record_id":"RFD0086","source_file":"originals/Rogers/Rogers__종합카탈로그_Laminate_Properties_Tool__제품_기술안내__RF001.html","dataset_role":"material_published_parameter","dk_input_status":"scalar_without_point_frequency","review_flags":"frequency_not_numeric_or_not_stated"}
{"dk":6.15,"dk_min":null,"dk_max":null,"dk_tolerance":0.15,"df":0.0027,"frequency_ghz":10,"method":"IPC-TM-650 2.5.5.5","axis":"Z (thickness)","thickness_mm":null,"glass_style":null,"resin_content_pct":null,"manufacturer":"Rogers","product":"RT/duroid 6006","material_family":"PTFE composite","material_form":"laminate","frequency_text":"~10 GHz","value_type":"process","source_id":"RF001","source_location":"Laminate Properties Tool; product row; properties notes 1,7,8,11,14,29","source_url":"https://tools.rogerscorp.com/acs/properties/laminates/index.aspx","notes":"","dk_text":"6.15","temperature_c":23,"source_record":"RT/duroid® 6006 | 6.15 +/- 0.15 | 6.45 | 0.0027 | -410","record_id":"PCB024193","collection_group":"rf","source_collection_record_id":"RFD0087","source_file":"originals/Rogers/Rogers__종합카탈로그_Laminate_Properties_Tool__제품_기술안내__RF001.html","dataset_role":"material_published_parameter","dk_input_status":"scalar_with_frequency","review_flags":""}
{"dk":6.45,"dk_min":null,"dk_max":null,"dk_tolerance":null,"df":null,"frequency_ghz":null,"method":"Differential phase length / thick microstrip (source footnote 11)","axis":"Z (thickness)","thickness_mm":null,"glass_style":null,"resin_content_pct":null,"manufacturer":"Rogers","product":"RT/duroid 6006","material_family":"PTFE composite","material_form":"laminate","frequency_text":"Design Dk; frequency not specified in footnote 11","value_type":"design","source_id":"RF001","source_location":"Laminate Properties Tool; Design column; notes 11 and 29","source_url":"https://tools.rogerscorp.com/acs/properties/laminates/index.aspx","notes":"Design Dk is not microstrip effective permittivity. Do not silently substitute the process-test frequency for the design extraction frequency.","dk_text":"6.45","source_record":"RT/duroid® 6006 | 6.15 +/- 0.15 | 6.45 | 0.0027","record_id":"PCB024194","collection_group":"rf","source_collection_record_id":"RFD0088","source_file":"originals/Rogers/Rogers__종합카탈로그_Laminate_Properties_Tool__제품_기술안내__RF001.html","dataset_role":"material_published_parameter","dk_input_status":"scalar_without_point_frequency","review_flags":"frequency_not_numeric_or_not_stated"}
{"dk":10.2,"dk_min":null,"dk_max":null,"dk_tolerance":0.25,"df":0.0023,"frequency_ghz":10,"method":"IPC-TM-650 2.5.5.5","axis":"Z (thickness)","thickness_mm":null,"glass_style":null,"resin_content_pct":null,"manufacturer":"Rogers","product":"RT/duroid 6010.2LM","material_family":"PTFE composite","material_form":"laminate","frequency_text":"~10 GHz","value_type":"process","source_id":"RF001","source_location":"Laminate Properties Tool; product row; properties notes 1,7,8,11,14,29","source_url":"https://tools.rogerscorp.com/acs/properties/laminates/index.aspx","notes":"","dk_text":"10.20","temperature_c":23,"source_record":"RT/duroid® 6010.2LM | 10.20+/-0.25 | 10.7 | 0.0023 | -425","data_conflict":true,"conflict_note":"The individual official datasheet includes differing nominal values/conditions. Retain source distinction and verify before selecting simulation input.","record_id":"PCB024195","collection_group":"rf","source_collection_record_id":"RFD0089","source_file":"originals/Rogers/Rogers__종합카탈로그_Laminate_Properties_Tool__제품_기술안내__RF001.html","dataset_role":"material_published_parameter","dk_input_status":"scalar_with_frequency","review_flags":"published_source_conflict"}
{"dk":10.7,"dk_min":null,"dk_max":null,"dk_tolerance":null,"df":null,"frequency_ghz":null,"method":"Differential phase length / thick microstrip (source footnote 11)","axis":"Z (thickness)","thickness_mm":null,"glass_style":null,"resin_content_pct":null,"manufacturer":"Rogers","product":"RT/duroid 6010.2LM","material_family":"PTFE composite","material_form":"laminate","frequency_text":"Design Dk; frequency not specified in footnote 11","value_type":"design","source_id":"RF001","source_location":"Laminate Properties Tool; Design column; notes 11 and 29","source_url":"https://tools.rogerscorp.com/acs/properties/laminates/index.aspx","notes":"Design Dk is not microstrip effective permittivity. Do not silently substitute the process-test frequency for the design extraction frequency.","dk_text":"10.7","source_record":"RT/duroid® 6010.2LM | 10.20+/-0.25 | 10.7 | 0.0023","data_conflict":true,"conflict_note":"The individual official datasheet includes differing nominal values/conditions. Retain source distinction and verify before selecting simulation input.","record_id":"PCB024196","collection_group":"rf","source_collection_record_id":"RFD0090","source_file":"originals/Rogers/Rogers__종합카탈로그_Laminate_Properties_Tool__제품_기술안내__RF001.html","dataset_role":"material_published_parameter","dk_input_status":"scalar_without_point_frequency","review_flags":"frequency_not_numeric_or_not_stated;published_source_conflict"}
{"dk":3.5,"dk_min":null,"dk_max":null,"dk_tolerance":0.05,"df":0.0013,"frequency_ghz":10,"method":"IPC-TM-650 2.5.5.5","axis":"Z (thickness)","thickness_mm":null,"glass_style":null,"resin_content_pct":null,"manufacturer":"Rogers","product":"RT/duroid 6035HTC","material_family":"PTFE composite","material_form":"laminate","frequency_text":"~10 GHz","value_type":"process","source_id":"RF001","source_location":"Laminate Properties Tool; product row; properties notes 1,7,8,11,14,29","source_url":"https://tools.rogerscorp.com/acs/properties/laminates/index.aspx","notes":"","dk_text":"3.50","temperature_c":23,"source_record":"RT/duroid® 6035HTC | 3.50+/-0.05 | 3.60 | 0.0013 | -66","record_id":"PCB024197","collection_group":"rf","source_collection_record_id":"RFD0091","source_file":"originals/Rogers/Rogers__종합카탈로그_Laminate_Properties_Tool__제품_기술안내__RF001.html","dataset_role":"material_published_parameter","dk_input_status":"scalar_with_frequency","review_flags":""}
{"dk":3.6,"dk_min":null,"dk_max":null,"dk_tolerance":null,"df":null,"frequency_ghz":null,"method":"Differential phase length / thick microstrip (source footnote 11)","axis":"Z (thickness)","thickness_mm":null,"glass_style":null,"resin_content_pct":null,"manufacturer":"Rogers","product":"RT/duroid 6035HTC","material_family":"PTFE composite","material_form":"laminate","frequency_text":"Design Dk; frequency not specified in footnote 11","value_type":"design","source_id":"RF001","source_location":"Laminate Properties Tool; Design column; notes 11 and 29","source_url":"https://tools.rogerscorp.com/acs/properties/laminates/index.aspx","notes":"Design Dk is not microstrip effective permittivity. Do not silently substitute the process-test frequency for the design extraction frequency.","dk_text":"3.60","source_record":"RT/duroid® 6035HTC | 3.50+/-0.05 | 3.60 | 0.0013","record_id":"PCB024198","collection_group":"rf","source_collection_record_id":"RFD0092","source_file":"originals/Rogers/Rogers__종합카탈로그_Laminate_Properties_Tool__제품_기술안내__RF001.html","dataset_role":"material_published_parameter","dk_input_status":"scalar_without_point_frequency","review_flags":"frequency_not_numeric_or_not_stated"}
{"dk":2.94,"dk_min":null,"dk_max":null,"dk_tolerance":0.04,"df":0.0015,"frequency_ghz":10,"method":"IPC-TM-650 2.5.5.5","axis":"Z (thickness)","thickness_mm":null,"glass_style":null,"resin_content_pct":null,"manufacturer":"Rogers","product":"RT/duroid 6202","material_family":"PTFE composite","material_form":"laminate","frequency_text":"~10 GHz","value_type":"process","source_id":"RF001","source_location":"Laminate Properties Tool; product row; properties notes 1,7,8,11,14,29","source_url":"https://tools.rogerscorp.com/acs/properties/laminates/index.aspx","notes":"","dk_text":"2.94","temperature_c":23,"source_record":"RT/duroid® 6202 | 2.94+/-0.04 | 2.94+/-0.04 | 0.0015 | +5 to -15","record_id":"PCB024199","collection_group":"rf","source_collection_record_id":"RFD0093","source_file":"originals/Rogers/Rogers__종합카탈로그_Laminate_Properties_Tool__제품_기술안내__RF001.html","dataset_role":"material_published_parameter","dk_input_status":"scalar_with_frequency","review_flags":""}
{"dk":2.94,"dk_min":null,"dk_max":null,"dk_tolerance":0.04,"df":null,"frequency_ghz":null,"method":"Differential phase length / thick microstrip (source footnote 11)","axis":"Z (thickness)","thickness_mm":null,"glass_style":null,"resin_content_pct":null,"manufacturer":"Rogers","product":"RT/duroid 6202","material_family":"PTFE composite","material_form":"laminate","frequency_text":"Design Dk; frequency not specified in footnote 11","value_type":"design","source_id":"RF001","source_location":"Laminate Properties Tool; Design column; notes 11 and 29","source_url":"https://tools.rogerscorp.com/acs/properties/laminates/index.aspx","notes":"Design Dk is not microstrip effective permittivity. Do not silently substitute the process-test frequency for the design extraction frequency.","dk_text":"2.94","source_record":"RT/duroid® 6202 | 2.94+/-0.04 | 2.94+/-0.04 | 0.0015","record_id":"PCB024200","collection_group":"rf","source_collection_record_id":"RFD0094","source_file":"originals/Rogers/Rogers__종합카탈로그_Laminate_Properties_Tool__제품_기술안내__RF001.html","dataset_role":"material_published_parameter","dk_input_status":"scalar_without_point_frequency","review_flags":"frequency_not_numeric_or_not_stated"}
{"dk":null,"dk_min":2.9,"dk_max":3.0,"dk_tolerance":0.04,"df":0.002,"frequency_ghz":10,"method":"IPC-TM-650 2.5.5.5","axis":"Z (thickness)","thickness_mm":null,"glass_style":null,"resin_content_pct":null,"manufacturer":"Rogers","product":"RT/duroid 6202PR","material_family":"PTFE composite","material_form":"laminate","frequency_text":"~10 GHz","value_type":"process","source_id":"RF001","source_location":"Laminate Properties Tool; product row; properties notes 1,7,8,11,14,29","source_url":"https://tools.rogerscorp.com/acs/properties/laminates/index.aspx","notes":" Product has selectable/construction-dependent values; scalar dk intentionally blank. See exact datasheet.","dk_text":"2.90-3.00","temperature_c":23,"source_record":"RT/duroid® 6202PR | 2.90-3.00+/-0.04 | 2.90-3.00 | 0.0020 | +5 to -15","record_id":"PCB024201","collection_group":"rf","source_collection_record_id":"RFD0095","source_file":"originals/Rogers/Rogers__종합카탈로그_Laminate_Properties_Tool__제품_기술안내__RF001.html","dataset_role":"material_published_parameter","dk_input_status":"range_limit_or_choices_only","review_flags":"no_single_nominal_dk"}
{"dk":null,"dk_min":2.9,"dk_max":3.0,"dk_tolerance":null,"df":null,"frequency_ghz":null,"method":"Differential phase length / thick microstrip (source footnote 11)","axis":"Z (thickness)","thickness_mm":null,"glass_style":null,"resin_content_pct":null,"manufacturer":"Rogers","product":"RT/duroid 6202PR","material_family":"PTFE composite","material_form":"laminate","frequency_text":"Design Dk; frequency not specified in footnote 11","value_type":"design","source_id":"RF001","source_location":"Laminate Properties Tool; Design column; notes 11 and 29","source_url":"https://tools.rogerscorp.com/acs/properties/laminates/index.aspx","notes":"Design Dk is not microstrip effective permittivity. Do not silently substitute the process-test frequency for the design extraction frequency.","dk_text":"2.90-3.00","source_record":"RT/duroid® 6202PR | 2.90-3.00+/-0.04 | 2.90-3.00 | 0.0020","record_id":"PCB024202","collection_group":"rf","source_collection_record_id":"RFD0096","source_file":"originals/Rogers/Rogers__종합카탈로그_Laminate_Properties_Tool__제품_기술안내__RF001.html","dataset_role":"material_published_parameter","dk_input_status":"range_limit_or_choices_only","review_flags":"frequency_not_numeric_or_not_stated;no_single_nominal_dk"}
{"dk":3.5,"dk_min":null,"dk_max":null,"dk_tolerance":0.05,"df":0.002,"frequency_ghz":10,"method":"IPC-TM-650 2.5.5.5","axis":"Z (thickness)","thickness_mm":null,"glass_style":null,"resin_content_pct":null,"manufacturer":"Rogers","product":"TC350","material_family":"ceramic-filled PTFE composite","material_form":"laminate","frequency_text":"~10 GHz","value_type":"process","source_id":"RF001","source_location":"Laminate Properties Tool; product row; properties notes 1,7,8,11,14,29","source_url":"https://tools.rogerscorp.com/acs/properties/laminates/index.aspx","notes":"","dk_text":"3.50","temperature_c":23,"source_record":"TC350™ | 3.50+/-0.05 | 3.50 | 0.0020 | -9","record_id":"PCB024203","collection_group":"rf","source_collection_record_id":"RFD0097","source_file":"originals/Rogers/Rogers__종합카탈로그_Laminate_Properties_Tool__제품_기술안내__RF001.html","dataset_role":"material_published_parameter","dk_input_status":"scalar_with_frequency","review_flags":""}
{"dk":3.5,"dk_min":null,"dk_max":null,"dk_tolerance":null,"df":null,"frequency_ghz":null,"method":"Differential phase length / thick microstrip (source footnote 11)","axis":"Z (thickness)","thickness_mm":null,"glass_style":null,"resin_content_pct":null,"manufacturer":"Rogers","product":"TC350","material_family":"ceramic-filled PTFE composite","material_form":"laminate","frequency_text":"Design Dk; frequency not specified in footnote 11","value_type":"design","source_id":"RF001","source_location":"Laminate Properties Tool; Design column; notes 11 and 29","source_url":"https://tools.rogerscorp.com/acs/properties/laminates/index.aspx","notes":"Design Dk is not microstrip effective permittivity. Do not silently substitute the process-test frequency for the design extraction frequency.","dk_text":"3.50","source_record":"TC350™ | 3.50+/-0.05 | 3.50 | 0.0020","record_id":"PCB024204","collection_group":"rf","source_collection_record_id":"RFD0098","source_file":"originals/Rogers/Rogers__종합카탈로그_Laminate_Properties_Tool__제품_기술안내__RF001.html","dataset_role":"material_published_parameter","dk_input_status":"scalar_without_point_frequency","review_flags":"frequency_not_numeric_or_not_stated"}
{"dk":3.5,"dk_min":null,"dk_max":null,"dk_tolerance":0.05,"df":0.0017,"frequency_ghz":10,"method":"IPC-TM-650 2.5.5.5","axis":"Z (thickness)","thickness_mm":null,"glass_style":null,"resin_content_pct":null,"manufacturer":"Rogers","product":"TC350 Plus","material_family":"ceramic-filled PTFE composite","material_form":"laminate","frequency_text":"~10 GHz","value_type":"process","source_id":"RF001","source_location":"Laminate Properties Tool; product row; properties notes 1,7,8,11,14,29","source_url":"https://tools.rogerscorp.com/acs/properties/laminates/index.aspx","notes":"","dk_text":"3.50","temperature_c":23,"source_record":"TC350™ Plus | 3.50+/-0.05 | 3.62 | 0.0017 | -42","record_id":"PCB024205","collection_group":"rf","source_collection_record_id":"RFD0099","source_file":"originals/Rogers/Rogers__종합카탈로그_Laminate_Properties_Tool__제품_기술안내__RF001.html","dataset_role":"material_published_parameter","dk_input_status":"scalar_with_frequency","review_flags":""}
{"dk":3.62,"dk_min":null,"dk_max":null,"dk_tolerance":null,"df":null,"frequency_ghz":null,"method":"Differential phase length / thick microstrip (source footnote 11)","axis":"Z (thickness)","thickness_mm":null,"glass_style":null,"resin_content_pct":null,"manufacturer":"Rogers","product":"TC350 Plus","material_family":"ceramic-filled PTFE composite","material_form":"laminate","frequency_text":"Design Dk; frequency not specified in footnote 11","value_type":"design","source_id":"RF001","source_location":"Laminate Properties Tool; Design column; notes 11 and 29","source_url":"https://tools.rogerscorp.com/acs/properties/laminates/index.aspx","notes":"Design Dk is not microstrip effective permittivity. Do not silently substitute the process-test frequency for the design extraction frequency.","dk_text":"3.62","source_record":"TC350™ Plus | 3.50+/-0.05 | 3.62 | 0.0017","record_id":"PCB024206","collection_group":"rf","source_collection_record_id":"RFD0100","source_file":"originals/Rogers/Rogers__종합카탈로그_Laminate_Properties_Tool__제품_기술안내__RF001.html","dataset_role":"material_published_parameter","dk_input_status":"scalar_without_point_frequency","review_flags":"frequency_not_numeric_or_not_stated"}
{"dk":6.15,"dk_min":null,"dk_max":null,"dk_tolerance":0.15,"df":0.002,"frequency_ghz":10,"method":"IPC-TM-650 2.5.5.5","axis":"Z (thickness)","thickness_mm":null,"glass_style":null,"resin_content_pct":null,"manufacturer":"Rogers","product":"TC600","material_family":"ceramic-filled PTFE composite","material_form":"laminate","frequency_text":"~10 GHz","value_type":"process","source_id":"RF001","source_location":"Laminate Properties Tool; product row; properties notes 1,7,8,11,14,29","source_url":"https://tools.rogerscorp.com/acs/properties/laminates/index.aspx","notes":"","dk_text":"6.15","temperature_c":23,"source_record":"TC600™ | 6.15+/-0.15 | 6.15 | 0.0020 | -75","record_id":"PCB024207","collection_group":"rf","source_collection_record_id":"RFD0101","source_file":"originals/Rogers/Rogers__종합카탈로그_Laminate_Properties_Tool__제품_기술안내__RF001.html","dataset_role":"material_published_parameter","dk_input_status":"scalar_with_frequency","review_flags":""}
{"dk":6.15,"dk_min":null,"dk_max":null,"dk_tolerance":null,"df":null,"frequency_ghz":null,"method":"Differential phase length / thick microstrip (source footnote 11)","axis":"Z (thickness)","thickness_mm":null,"glass_style":null,"resin_content_pct":null,"manufacturer":"Rogers","product":"TC600","material_family":"ceramic-filled PTFE composite","material_form":"laminate","frequency_text":"Design Dk; frequency not specified in footnote 11","value_type":"design","source_id":"RF001","source_location":"Laminate Properties Tool; Design column; notes 11 and 29","source_url":"https://tools.rogerscorp.com/acs/properties/laminates/index.aspx","notes":"Design Dk is not microstrip effective permittivity. Do not silently substitute the process-test frequency for the design extraction frequency.","dk_text":"6.15","source_record":"TC600™ | 6.15+/-0.15 | 6.15 | 0.0020","record_id":"PCB024208","collection_group":"rf","source_collection_record_id":"RFD0102","source_file":"originals/Rogers/Rogers__종합카탈로그_Laminate_Properties_Tool__제품_기술안내__RF001.html","dataset_role":"material_published_parameter","dk_input_status":"scalar_without_point_frequency","review_flags":"frequency_not_numeric_or_not_stated"}
{"dk":3.27,"dk_min":null,"dk_max":null,"dk_tolerance":0.032,"df":0.002,"frequency_ghz":10,"method":"IPC-TM-650 2.5.5.5","axis":"Z (thickness)","thickness_mm":null,"glass_style":null,"resin_content_pct":null,"manufacturer":"Rogers","product":"TMM 3","material_family":"ceramic-filled thermoset","material_form":"laminate","frequency_text":"~10 GHz","value_type":"process","source_id":"RF001","source_location":"Laminate Properties Tool; product row; properties notes 1,7,8,11,14,29","source_url":"https://tools.rogerscorp.com/acs/properties/laminates/index.aspx","notes":"","dk_text":"3.27","temperature_c":23,"source_record":"TMM® 3 | 3.27 +/- 0.032 | 3.45 | 0.0020 | 37","record_id":"PCB024209","collection_group":"rf","source_collection_record_id":"RFD0103","source_file":"originals/Rogers/Rogers__종합카탈로그_Laminate_Properties_Tool__제품_기술안내__RF001.html","dataset_role":"material_published_parameter","dk_input_status":"scalar_with_frequency","review_flags":""}
{"dk":3.45,"dk_min":null,"dk_max":null,"dk_tolerance":null,"df":null,"frequency_ghz":null,"method":"Differential phase length / thick microstrip (source footnote 11)","axis":"Z (thickness)","thickness_mm":null,"glass_style":null,"resin_content_pct":null,"manufacturer":"Rogers","product":"TMM 3","material_family":"ceramic-filled thermoset","material_form":"laminate","frequency_text":"Design Dk; frequency not specified in footnote 11","value_type":"design","source_id":"RF001","source_location":"Laminate Properties Tool; Design column; notes 11 and 29","source_url":"https://tools.rogerscorp.com/acs/properties/laminates/index.aspx","notes":"Design Dk is not microstrip effective permittivity. Do not silently substitute the process-test frequency for the design extraction frequency.","dk_text":"3.45","source_record":"TMM® 3 | 3.27 +/- 0.032 | 3.45 | 0.0020","record_id":"PCB024210","collection_group":"rf","source_collection_record_id":"RFD0104","source_file":"originals/Rogers/Rogers__종합카탈로그_Laminate_Properties_Tool__제품_기술안내__RF001.html","dataset_role":"material_published_parameter","dk_input_status":"scalar_without_point_frequency","review_flags":"frequency_not_numeric_or_not_stated"}
{"dk":4.5,"dk_min":null,"dk_max":null,"dk_tolerance":0.045,"df":0.002,"frequency_ghz":10,"method":"IPC-TM-650 2.5.5.5","axis":"Z (thickness)","thickness_mm":null,"glass_style":null,"resin_content_pct":null,"manufacturer":"Rogers","product":"TMM 4","material_family":"ceramic-filled thermoset","material_form":"laminate","frequency_text":"~10 GHz","value_type":"process","source_id":"RF001","source_location":"Laminate Properties Tool; product row; properties notes 1,7,8,11,14,29","source_url":"https://tools.rogerscorp.com/acs/properties/laminates/index.aspx","notes":"","dk_text":"4.50","temperature_c":23,"source_record":"TMM® 4 | 4.50+/-0.045 | 4.7 | 0.0020 | 15","record_id":"PCB024211","collection_group":"rf","source_collection_record_id":"RFD0105","source_file":"originals/Rogers/Rogers__종합카탈로그_Laminate_Properties_Tool__제품_기술안내__RF001.html","dataset_role":"material_published_parameter","dk_input_status":"scalar_with_frequency","review_flags":""}
{"dk":4.7,"dk_min":null,"dk_max":null,"dk_tolerance":null,"df":null,"frequency_ghz":null,"method":"Differential phase length / thick microstrip (source footnote 11)","axis":"Z (thickness)","thickness_mm":null,"glass_style":null,"resin_content_pct":null,"manufacturer":"Rogers","product":"TMM 4","material_family":"ceramic-filled thermoset","material_form":"laminate","frequency_text":"Design Dk; frequency not specified in footnote 11","value_type":"design","source_id":"RF001","source_location":"Laminate Properties Tool; Design column; notes 11 and 29","source_url":"https://tools.rogerscorp.com/acs/properties/laminates/index.aspx","notes":"Design Dk is not microstrip effective permittivity. Do not silently substitute the process-test frequency for the design extraction frequency.","dk_text":"4.7","source_record":"TMM® 4 | 4.50+/-0.045 | 4.7 | 0.0020","record_id":"PCB024212","collection_group":"rf","source_collection_record_id":"RFD0106","source_file":"originals/Rogers/Rogers__종합카탈로그_Laminate_Properties_Tool__제품_기술안내__RF001.html","dataset_role":"material_published_parameter","dk_input_status":"scalar_without_point_frequency","review_flags":"frequency_not_numeric_or_not_stated"}
