Repository: EIDOSDATA/TraceWave-Studio

# PCB 유전율과 적층 자료

수집/정리 기준일: 2026-11-11.

먼저 [전체 자료 안내 엑셀](Excel/00_전체_자료_안내.xlsx)을 연다. 회사별 엑셀은 `Excel/`에 있고, 원문 검색은 [HTML 안내](START_HERE_ko.html)를 사용한다.

- [자료 사용 안내](docs/자료_사용_안내.md): 폴더, 단위, 조건 선택과 내보내기.
- [자료 검토 결과](docs/자료_검토_결과.md): 확인한 범위, 오류/공백, 정리 내역.
- [TraceWave Studio 연결 설계](../../../Code/docs/pcb_material_catalog.md): 사용자 직접 입력, 소재 선택, 제조업체 적층 선택과 현재 구현의 경계.

57,340개 조건별 관측, 36개 회사와 일반 재료 참고 자료 1개 그룹, 1,756개 출처 기록을 보존했다. 새 엑셀은 전체 안내 1개와 회사/참고 자료별 37개로 총 38개다. 행 수는 고유 소재나 독립 측정 수가 아니다. 공식 자료에 값이 있어도 실제 제조 조건과 해석 대역에 맞는지 확인해야 한다.

사람이 보는 엑셀과 프로그램용 JSONL을 분리했다. 원문 PDF/HTML의 바이트는 보존하면서 파일명을 회사와 소재/용도 중심으로 바꿨다. 중복 저장한 데이터 사본은 복구 폴더로 옮겼고 관측 수치는 삭제하지 않았다.

File: 00_REF/PCB RF ANT/05_PCB_Dielectric_Data_2026/data/observations/Nanya_New_Material.jsonl (part 4 of 11)
{"manufacturer":"Nanya_New_Material","product":"NY6200ANT","material_family":null,"material_form":"laminate","dk":4.38,"dk_min":null,"dk_max":null,"dk_tolerance":0.08,"df":0.0065,"frequency_ghz":10.0,"frequency_text":"10GHz","value_type":"typical_datasheet","method":"SPDR","axis":null,"thickness_mm":0.508,"glass_style":null,"resin_content_pct":null,"source_id":"RT0214","source_location":"HTML table 1, row 7, column 5, dk; HTML table 1, row 8, column 5, df","source_url":"https://www.nouyatec.com/en/product/microwave-rf-material/60","notes":"Nanya New Material Technology / NOUYA (China); distinct from Nan Ya Plastics (Taiwan). General-property table; values are not construction-specific unless metadata is stated.","conditioning":"10 GHz/23°C","resin_content_text":null,"source_column_qualifier":"—","source_context":[{"property":"dk","context":"Dk Permittivity | SPDR | 10 GHz/23°C | —","reported_value":"4.38+/-0.08","paired_value_cell":"4.38+/-0.08"},{"property":"df","context":"Df Loss Tangent | SPDR | 10 GHz/23°C | —","reported_value":"0.0065","paired_value_cell":"0.0065"}],"collection_group":"root","record_id":"PCB004830","source_file":"originals/Nanya_New_Material/Nanya_New_Material__NY6200ANT__제품_기술안내__RT0214.html","dataset_role":"material_published_parameter","dk_input_status":"scalar_with_frequency","review_flags":"measurement_axis_not_stated"}
{"manufacturer":"Nanya_New_Material","product":"NOUYA 4G (NY3170M2)","material_family":null,"material_form":null,"dk":3.54,"dk_min":null,"dk_max":null,"dk_tolerance":null,"df":0.0061,"frequency_ghz":1.0,"frequency_text":"1GHz","value_type":"typical_datasheet","method":"IPC-TM-650 2.5.5.9","axis":null,"thickness_mm":null,"glass_style":null,"resin_content_pct":70.0,"source_id":"RT0616","source_location":"HTML table 1, row 14, column 7, dk; HTML table 1, row 17, column 7, df","source_url":"https://www.nouyatec.com/en/product/high-speed-circuit/low-loss/33","notes":"Nanya New Material Technology / NOUYA (China); distinct from Nan Ya Plastics (Taiwan). General-property table; values are not construction-specific unless metadata is stated.","conditioning":"C-24/23/50","resin_content_text":"55%/70%","source_column_qualifier":"—","source_context":[{"property":"dk","context":"电性能 Electrical | 介电常数 Dk (R/C:55%/70%) Permittivity | 1GHz | 2.5.5.9 | C-24/23/50 | —","reported_value":"3.54","paired_value_cell":"3.84\\3.54"},{"property":"df","context":"电性能 Electrical | 介质损耗 Df (R/C:55%/70%) Loss Tangent | 1GHz | 2.5.5.9 | C-24/23/50 | —","reported_value":"0.0061","paired_value_cell":"0.0056\\0.0061"}],"collection_group":"root","record_id":"PCB004910","source_file":"originals/Nanya_New_Material/Nanya_New_Material__NOUYA_4G_(NY3170M2)__제품_기술안내__RT0616.html","dataset_role":"material_published_parameter","dk_input_status":"scalar_with_frequency","review_flags":"measurement_axis_not_stated"}
{"manufacturer":"Nanya_New_Material","product":"NOUYA 4G (NY3170M2)","material_family":null,"material_form":null,"dk":3.7,"dk_min":null,"dk_max":null,"dk_tolerance":null,"df":0.0065,"frequency_ghz":10.0,"frequency_text":"10GHz","value_type":"typical_datasheet","method":"SPDR method","axis":null,"thickness_mm":null,"glass_style":null,"resin_content_pct":55.0,"source_id":"RT0616","source_location":"HTML table 1, row 15, column 7, dk; HTML table 1, row 18, column 7, df","source_url":"https://www.nouyatec.com/en/product/high-speed-circuit/low-loss/33","notes":"Nanya New Material Technology / NOUYA (China); distinct from Nan Ya Plastics (Taiwan). General-property table; values are not construction-specific unless metadata is stated.","conditioning":"C-24/23/50","resin_content_text":"55%/70%","source_column_qualifier":"—","source_context":[{"property":"dk","context":"电性能 Electrical | 介电常数 Dk (R/C:55%/70%) Permittivity | 10GHz | SPDR method | C-24/23/50 | —","reported_value":"3.7","paired_value_cell":"3.7\\3.42"},{"property":"df","context":"电性能 Electrical | 介质损耗 Df (R/C:55%/70%) Loss Tangent | 10GHz | SPDR method | C-24/23/50 | —","reported_value":"0.0065","paired_value_cell":"0.0065\\0.0070"}],"collection_group":"root","record_id":"PCB004911","source_file":"originals/Nanya_New_Material/Nanya_New_Material__NOUYA_4G_(NY3170M2)__제품_기술안내__RT0616.html","dataset_role":"material_published_parameter","dk_input_status":"scalar_with_frequency","review_flags":"measurement_axis_not_stated"}
{"manufacturer":"Nanya_New_Material","product":"NOUYA 4G (NY3170M2)","material_family":null,"material_form":null,"dk":3.42,"dk_min":null,"dk_max":null,"dk_tolerance":null,"df":0.007,"frequency_ghz":10.0,"frequency_text":"10GHz","value_type":"typical_datasheet","method":"SPDR method","axis":null,"thickness_mm":null,"glass_style":null,"resin_content_pct":70.0,"source_id":"RT0616","source_location":"HTML table 1, row 15, column 7, dk; HTML table 1, row 18, column 7, df","source_url":"https://www.nouyatec.com/en/product/high-speed-circuit/low-loss/33","notes":"Nanya New Material Technology / NOUYA (China); distinct from Nan Ya Plastics (Taiwan). General-property table; values are not construction-specific unless metadata is stated.","conditioning":"C-24/23/50","resin_content_text":"55%/70%","source_column_qualifier":"—","source_context":[{"property":"dk","context":"电性能 Electrical | 介电常数 Dk (R/C:55%/70%) Permittivity | 10GHz | SPDR method | C-24/23/50 | —","reported_value":"3.42","paired_value_cell":"3.7\\3.42"},{"property":"df","context":"电性能 Electrical | 介质损耗 Df (R/C:55%/70%) Loss Tangent | 10GHz | SPDR method | C-24/23/50 | —","reported_value":"0.0070","paired_value_cell":"0.0065\\0.0070"}],"collection_group":"root","record_id":"PCB004912","source_file":"originals/Nanya_New_Material/Nanya_New_Material__NOUYA_4G_(NY3170M2)__제품_기술안내__RT0616.html","dataset_role":"material_published_parameter","dk_input_status":"scalar_with_frequency","review_flags":"measurement_axis_not_stated"}
{"manufacturer":"Nanya_New_Material","product":"NOUYA 4 (NY6200)","material_family":null,"material_form":null,"dk":4.04,"dk_min":null,"dk_max":null,"dk_tolerance":null,"df":0.0052,"frequency_ghz":1.0,"frequency_text":"1GHz","value_type":"typical_datasheet","method":"IPC-TM-650 2.5.5.9","axis":null,"thickness_mm":null,"glass_style":null,"resin_content_pct":55.0,"source_id":"RT0617","source_location":"HTML table 1, row 14, column 7, dk; HTML table 1, row 17, column 7, df","source_url":"https://www.nouyatec.com/en/product/high-speed-circuit/low-loss/32","notes":"Nanya New Material Technology / NOUYA (China); distinct from Nan Ya Plastics (Taiwan). General-property table; values are not construction-specific unless metadata is stated.","conditioning":"C-24/23/50","resin_content_text":"55%/70%","source_column_qualifier":"—","source_context":[{"property":"dk","context":"电性能 Electrical | 介电常数 Dk (R/C:55%/70%) Permittivity | 1GHz | 2.5.5.9 | C-24/23/50 | —","reported_value":"4.04","paired_value_cell":"4.04\\3.74"},{"property":"df","context":"电性能 Electrical | 介质损耗 Df (R/C:55%/70%) Loss Tangent | 1GHz | 2.5.5.9 | C-24/23/50 | —","reported_value":"0.0052","paired_value_cell":"0.0052\\0.0055"}],"collection_group":"root","record_id":"PCB004913","source_file":"originals/Nanya_New_Material/Nanya_New_Material__NOUYA_4_(NY6200)__제품_기술안내__RT0617.html","dataset_role":"material_published_parameter","dk_input_status":"scalar_with_frequency","review_flags":"measurement_axis_not_stated"}
{"manufacturer":"Nanya_New_Material","product":"NOUYA 4 (NY6200)","material_family":null,"material_form":null,"dk":3.74,"dk_min":null,"dk_max":null,"dk_tolerance":null,"df":0.0055,"frequency_ghz":1.0,"frequency_text":"1GHz","value_type":"typical_datasheet","method":"IPC-TM-650 2.5.5.9","axis":null,"thickness_mm":null,"glass_style":null,"resin_content_pct":70.0,"source_id":"RT0617","source_location":"HTML table 1, row 14, column 7, dk; HTML table 1, row 17, column 7, df","source_url":"https://www.nouyatec.com/en/product/high-speed-circuit/low-loss/32","notes":"Nanya New Material Technology / NOUYA (China); distinct from Nan Ya Plastics (Taiwan). General-property table; values are not construction-specific unless metadata is stated.","conditioning":"C-24/23/50","resin_content_text":"55%/70%","source_column_qualifier":"—","source_context":[{"property":"dk","context":"电性能 Electrical | 介电常数 Dk (R/C:55%/70%) Permittivity | 1GHz | 2.5.5.9 | C-24/23/50 | —","reported_value":"3.74","paired_value_cell":"4.04\\3.74"},{"property":"df","context":"电性能 Electrical | 介质损耗 Df (R/C:55%/70%) Loss Tangent | 1GHz | 2.5.5.9 | C-24/23/50 | —","reported_value":"0.0055","paired_value_cell":"0.0052\\0.0055"}],"collection_group":"root","record_id":"PCB004914","source_file":"originals/Nanya_New_Material/Nanya_New_Material__NOUYA_4_(NY6200)__제품_기술안내__RT0617.html","dataset_role":"material_published_parameter","dk_input_status":"scalar_with_frequency","review_flags":"measurement_axis_not_stated"}
{"manufacturer":"Nanya_New_Material","product":"NOUYA 4 (NY6200)","material_family":null,"material_form":null,"dk":4.02,"dk_min":null,"dk_max":null,"dk_tolerance":null,"df":0.006,"frequency_ghz":10.0,"frequency_text":"10GHz","value_type":"typical_datasheet","method":"SPDR method","axis":null,"thickness_mm":null,"glass_style":null,"resin_content_pct":55.0,"source_id":"RT0617","source_location":"HTML table 1, row 15, column 7, dk; HTML table 1, row 18, column 7, df","source_url":"https://www.nouyatec.com/en/product/high-speed-circuit/low-loss/32","notes":"Nanya New Material Technology / NOUYA (China); distinct from Nan Ya Plastics (Taiwan). General-property table; values are not construction-specific unless metadata is stated.","conditioning":"C-24/23/50","resin_content_text":"55%/70%","source_column_qualifier":"—","source_context":[{"property":"dk","context":"电性能 Electrical | 介电常数 Dk (R/C:55%/70%) Permittivity | 10GHz | SPDR method | C-24/23/50 | —","reported_value":"4.02","paired_value_cell":"4.02\\3.72"},{"property":"df","context":"电性能 Electrical | 介质损耗 Df (R/C:55%/70%) Loss Tangent | 10GHz | SPDR method | C-24/23/50 | —","reported_value":"0.0060","paired_value_cell":"0.0060\\0.0063"}],"collection_group":"root","record_id":"PCB004915","source_file":"originals/Nanya_New_Material/Nanya_New_Material__NOUYA_4_(NY6200)__제품_기술안내__RT0617.html","dataset_role":"material_published_parameter","dk_input_status":"scalar_with_frequency","review_flags":"measurement_axis_not_stated"}
{"manufacturer":"Nanya_New_Material","product":"NOUYA 4 (NY6200)","material_family":null,"material_form":null,"dk":3.72,"dk_min":null,"dk_max":null,"dk_tolerance":null,"df":0.0063,"frequency_ghz":10.0,"frequency_text":"10GHz","value_type":"typical_datasheet","method":"SPDR method","axis":null,"thickness_mm":null,"glass_style":null,"resin_content_pct":70.0,"source_id":"RT0617","source_location":"HTML table 1, row 15, column 7, dk; HTML table 1, row 18, column 7, df","source_url":"https://www.nouyatec.com/en/product/high-speed-circuit/low-loss/32","notes":"Nanya New Material Technology / NOUYA (China); distinct from Nan Ya Plastics (Taiwan). General-property table; values are not construction-specific unless metadata is stated.","conditioning":"C-24/23/50","resin_content_text":"55%/70%","source_column_qualifier":"—","source_context":[{"property":"dk","context":"电性能 Electrical | 介电常数 Dk (R/C:55%/70%) Permittivity | 10GHz | SPDR method | C-24/23/50 | —","reported_value":"3.72","paired_value_cell":"4.02\\3.72"},{"property":"df","context":"电性能 Electrical | 介质损耗 Df (R/C:55%/70%) Loss Tangent | 10GHz | SPDR method | C-24/23/50 | —","reported_value":"0.0063","paired_value_cell":"0.0060\\0.0063"}],"collection_group":"root","record_id":"PCB004916","source_file":"originals/Nanya_New_Material/Nanya_New_Material__NOUYA_4_(NY6200)__제품_기술안내__RT0617.html","dataset_role":"material_published_parameter","dk_input_status":"scalar_with_frequency","review_flags":"measurement_axis_not_stated"}
{"manufacturer":"Nanya_New_Material","product":"NY-A6HF","material_family":null,"material_form":null,"dk":3.6,"dk_min":null,"dk_max":null,"dk_tolerance":null,"df":0.0032,"frequency_ghz":1.0,"frequency_text":"1GHz","value_type":"typical_datasheet","method":"IPC-TM-650 2.5.5.9","axis":null,"thickness_mm":null,"glass_style":null,"resin_content_pct":55.0,"source_id":"RT0618","source_location":"HTML table 1, row 14, column 7, dk; HTML table 1, row 17, column 7, df","source_url":"https://www.nouyatec.com/en/product/automotive/26","notes":"Nanya New Material Technology / NOUYA (China); distinct from Nan Ya Plastics (Taiwan). General-property table; values are not construction-specific unless metadata is stated.","conditioning":"C-24/23/50","resin_content_text":"55%/70%","source_column_qualifier":"—","source_context":[{"property":"dk","context":"电性能 Electrical | 介电常数 Dk (R/C:55%/70%) Permittivity | 1GHz | 2.5.5.9 | C-24/23/50 | —","reported_value":"3.60","paired_value_cell":"3.60\\3.30"},{"property":"df","context":"电性能 Electrical | 介质损耗 Df (R/C:55%/70%) Loss Tangent | 1GHz | 2.5.5.9 | C-24/23/50 | —","reported_value":"0.0032","paired_value_cell":"0.0032\\0.0029"}],"collection_group":"root","record_id":"PCB004917","source_file":"originals/Nanya_New_Material/Nanya_New_Material__NY-A6HF__제품_기술안내__RT0618.html","dataset_role":"material_published_parameter","dk_input_status":"scalar_with_frequency","review_flags":"measurement_axis_not_stated"}
{"manufacturer":"Nanya_New_Material","product":"NY-A6HF","material_family":null,"material_form":null,"dk":3.3,"dk_min":null,"dk_max":null,"dk_tolerance":null,"df":0.0029,"frequency_ghz":1.0,"frequency_text":"1GHz","value_type":"typical_datasheet","method":"IPC-TM-650 2.5.5.9","axis":null,"thickness_mm":null,"glass_style":null,"resin_content_pct":70.0,"source_id":"RT0618","source_location":"HTML table 1, row 14, column 7, dk; HTML table 1, row 17, column 7, df","source_url":"https://www.nouyatec.com/en/product/automotive/26","notes":"Nanya New Material Technology / NOUYA (China); distinct from Nan Ya Plastics (Taiwan). General-property table; values are not construction-specific unless metadata is stated.","conditioning":"C-24/23/50","resin_content_text":"55%/70%","source_column_qualifier":"—","source_context":[{"property":"dk","context":"电性能 Electrical | 介电常数 Dk (R/C:55%/70%) Permittivity | 1GHz | 2.5.5.9 | C-24/23/50 | —","reported_value":"3.30","paired_value_cell":"3.60\\3.30"},{"property":"df","context":"电性能 Electrical | 介质损耗 Df (R/C:55%/70%) Loss Tangent | 1GHz | 2.5.5.9 | C-24/23/50 | —","reported_value":"0.0029","paired_value_cell":"0.0032\\0.0029"}],"collection_group":"root","record_id":"PCB004918","source_file":"originals/Nanya_New_Material/Nanya_New_Material__NY-A6HF__제품_기술안내__RT0618.html","dataset_role":"material_published_parameter","dk_input_status":"scalar_with_frequency","review_flags":"measurement_axis_not_stated"}
{"manufacturer":"Nanya_New_Material","product":"NY-A6HF","material_family":null,"material_form":null,"dk":3.9,"dk_min":null,"dk_max":null,"dk_tolerance":null,"df":0.0036,"frequency_ghz":10.0,"frequency_text":"10GHz","value_type":"typical_datasheet","method":"SPDR method","axis":null,"thickness_mm":null,"glass_style":null,"resin_content_pct":55.0,"source_id":"RT0618","source_location":"HTML table 1, row 15, column 7, dk; HTML table 1, row 18, column 7, df","source_url":"https://www.nouyatec.com/en/product/automotive/26","notes":"Nanya New Material Technology / NOUYA (China); distinct from Nan Ya Plastics (Taiwan). General-property table; values are not construction-specific unless metadata is stated.","conditioning":"C-24/23/50","resin_content_text":"55%/70%","source_column_qualifier":"—","source_context":[{"property":"dk","context":"电性能 Electrical | 介电常数 Dk (R/C:55%/70%) Permittivity | 10GHz | SPDR method | C-24/23/50 | —","reported_value":"3.90","paired_value_cell":"3.90\\3.60"},{"property":"df","context":"电性能 Electrical | 介质损耗 Df (R/C:55%/70%) Loss Tangent | 10GHz | SPDR method | C-24/23/50 | —","reported_value":"0.0036","paired_value_cell":"0.0036\\0.0033"}],"collection_group":"root","record_id":"PCB004919","source_file":"originals/Nanya_New_Material/Nanya_New_Material__NY-A6HF__제품_기술안내__RT0618.html","dataset_role":"material_published_parameter","dk_input_status":"scalar_with_frequency","review_flags":"measurement_axis_not_stated"}
{"manufacturer":"Nanya_New_Material","product":"NY-A6HF","material_family":null,"material_form":null,"dk":3.6,"dk_min":null,"dk_max":null,"dk_tolerance":null,"df":0.0033,"frequency_ghz":10.0,"frequency_text":"10GHz","value_type":"typical_datasheet","method":"SPDR method","axis":null,"thickness_mm":null,"glass_style":null,"resin_content_pct":70.0,"source_id":"RT0618","source_location":"HTML table 1, row 15, column 7, dk; HTML table 1, row 18, column 7, df","source_url":"https://www.nouyatec.com/en/product/automotive/26","notes":"Nanya New Material Technology / NOUYA (China); distinct from Nan Ya Plastics (Taiwan). General-property table; values are not construction-specific unless metadata is stated.","conditioning":"C-24/23/50","resin_content_text":"55%/70%","source_column_qualifier":"—","source_context":[{"property":"dk","context":"电性能 Electrical | 介电常数 Dk (R/C:55%/70%) Permittivity | 10GHz | SPDR method | C-24/23/50 | —","reported_value":"3.60","paired_value_cell":"3.90\\3.60"},{"property":"df","context":"电性能 Electrical | 介质损耗 Df (R/C:55%/70%) Loss Tangent | 10GHz | SPDR method | C-24/23/50 | —","reported_value":"0.0033","paired_value_cell":"0.0036\\0.0033"}],"collection_group":"root","record_id":"PCB004920","source_file":"originals/Nanya_New_Material/Nanya_New_Material__NY-A6HF__제품_기술안내__RT0618.html","dataset_role":"material_published_parameter","dk_input_status":"scalar_with_frequency","review_flags":"measurement_axis_not_stated"}
{"manufacturer":"Nanya_New_Material","product":"NY-A5HF","material_family":null,"material_form":null,"dk":3.8,"dk_min":null,"dk_max":null,"dk_tolerance":null,"df":0.0032,"frequency_ghz":1.0,"frequency_text":"1GHz","value_type":"typical_datasheet","method":"IPC-TM-650 2.5.5.9","axis":null,"thickness_mm":null,"glass_style":null,"resin_content_pct":55.0,"source_id":"RT0619","source_location":"HTML table 1, row 14, column 7, dk; HTML table 1, row 17, column 7, df","source_url":"https://www.nouyatec.com/en/product/automotive/25","notes":"Nanya New Material Technology / NOUYA (China); distinct from Nan Ya Plastics (Taiwan). General-property table; values are not construction-specific unless metadata is stated.","conditioning":"C-24/23/50","resin_content_text":"55%/70%","source_column_qualifier":"—","source_context":[{"property":"dk","context":"电性能 Electrical | 介电常数 Dk (R/C:55%/70%) Permittivity | 1GHz | 2.5.5.9 | C-24/23/50 | —","reported_value":"3.80","paired_value_cell":"3.80\\3.47"},{"property":"df","context":"电性能 Electrical | 介质损耗 Df (R/C:55%/70%) Loss Tangent | 1GHz | 2.5.5.9 | C-24/23/50 | —","reported_value":"0.0032","paired_value_cell":"0.0032\\0.0023"}],"collection_group":"root","record_id":"PCB004921","source_file":"originals/Nanya_New_Material/Nanya_New_Material__NY-A5HF__제품_기술안내__RT0619.html","dataset_role":"material_published_parameter","dk_input_status":"scalar_with_frequency","review_flags":"measurement_axis_not_stated"}
{"manufacturer":"Nanya_New_Material","product":"NY-A5HF","material_family":null,"material_form":null,"dk":3.47,"dk_min":null,"dk_max":null,"dk_tolerance":null,"df":0.0023,"frequency_ghz":1.0,"frequency_text":"1GHz","value_type":"typical_datasheet","method":"IPC-TM-650 2.5.5.9","axis":null,"thickness_mm":null,"glass_style":null,"resin_content_pct":70.0,"source_id":"RT0619","source_location":"HTML table 1, row 14, column 7, dk; HTML table 1, row 17, column 7, df","source_url":"https://www.nouyatec.com/en/product/automotive/25","notes":"Nanya New Material Technology / NOUYA (China); distinct from Nan Ya Plastics (Taiwan). General-property table; values are not construction-specific unless metadata is stated.","conditioning":"C-24/23/50","resin_content_text":"55%/70%","source_column_qualifier":"—","source_context":[{"property":"dk","context":"电性能 Electrical | 介电常数 Dk (R/C:55%/70%) Permittivity | 1GHz | 2.5.5.9 | C-24/23/50 | —","reported_value":"3.47","paired_value_cell":"3.80\\3.47"},{"property":"df","context":"电性能 Electrical | 介质损耗 Df (R/C:55%/70%) Loss Tangent | 1GHz | 2.5.5.9 | C-24/23/50 | —","reported_value":"0.0023","paired_value_cell":"0.0032\\0.0023"}],"collection_group":"root","record_id":"PCB004922","source_file":"originals/Nanya_New_Material/Nanya_New_Material__NY-A5HF__제품_기술안내__RT0619.html","dataset_role":"material_published_parameter","dk_input_status":"scalar_with_frequency","review_flags":"measurement_axis_not_stated"}
{"manufacturer":"Nanya_New_Material","product":"NY-A5HF","material_family":null,"material_form":null,"dk":3.75,"dk_min":null,"dk_max":null,"dk_tolerance":null,"df":0.0037,"frequency_ghz":10.0,"frequency_text":"10GHz","value_type":"typical_datasheet","method":"SPDR method","axis":null,"thickness_mm":null,"glass_style":null,"resin_content_pct":55.0,"source_id":"RT0619","source_location":"HTML table 1, row 15, column 7, dk; HTML table 1, row 18, column 7, df","source_url":"https://www.nouyatec.com/en/product/automotive/25","notes":"Nanya New Material Technology / NOUYA (China); distinct from Nan Ya Plastics (Taiwan). General-property table; values are not construction-specific unless metadata is stated.","conditioning":"C-24/23/50","resin_content_text":"55%/70%","source_column_qualifier":"—","source_context":[{"property":"dk","context":"电性能 Electrical | 介电常数 Dk (R/C:55%/70%) Permittivity | 10GHz | SPDR method | C-24/23/50 | —","reported_value":"3.75","paired_value_cell":"3.75\\3.42"},{"property":"df","context":"电性能 Electrical | 介质损耗 Df (R/C:55%/70%) Loss Tangent | 10GHz | SPDR method | C-24/23/50 | —","reported_value":"0.0037","paired_value_cell":"0.0037\\0.0028"}],"collection_group":"root","record_id":"PCB004923","source_file":"originals/Nanya_New_Material/Nanya_New_Material__NY-A5HF__제품_기술안내__RT0619.html","dataset_role":"material_published_parameter","dk_input_status":"scalar_with_frequency","review_flags":"measurement_axis_not_stated"}
{"manufacturer":"Nanya_New_Material","product":"NY-A5HF","material_family":null,"material_form":null,"dk":3.42,"dk_min":null,"dk_max":null,"dk_tolerance":null,"df":0.0028,"frequency_ghz":10.0,"frequency_text":"10GHz","value_type":"typical_datasheet","method":"SPDR method","axis":null,"thickness_mm":null,"glass_style":null,"resin_content_pct":70.0,"source_id":"RT0619","source_location":"HTML table 1, row 15, column 7, dk; HTML table 1, row 18, column 7, df","source_url":"https://www.nouyatec.com/en/product/automotive/25","notes":"Nanya New Material Technology / NOUYA (China); distinct from Nan Ya Plastics (Taiwan). General-property table; values are not construction-specific unless metadata is stated.","conditioning":"C-24/23/50","resin_content_text":"55%/70%","source_column_qualifier":"—","source_context":[{"property":"dk","context":"电性能 Electrical | 介电常数 Dk (R/C:55%/70%) Permittivity | 10GHz | SPDR method | C-24/23/50 | —","reported_value":"3.42","paired_value_cell":"3.75\\3.42"},{"property":"df","context":"电性能 Electrical | 介质损耗 Df (R/C:55%/70%) Loss Tangent | 10GHz | SPDR method | C-24/23/50 | —","reported_value":"0.0028","paired_value_cell":"0.0037\\0.0028"}],"collection_group":"root","record_id":"PCB004924","source_file":"originals/Nanya_New_Material/Nanya_New_Material__NY-A5HF__제품_기술안내__RT0619.html","dataset_role":"material_published_parameter","dk_input_status":"scalar_with_frequency","review_flags":"measurement_axis_not_stated"}
{"manufacturer":"Nanya_New_Material","product":"NY-A3HF","material_family":null,"material_form":null,"dk":3.9,"dk_min":null,"dk_max":null,"dk_tolerance":null,"df":0.0084,"frequency_ghz":1.0,"frequency_text":"1GHz","value_type":"typical_datasheet","method":"IPC-TM-650 2.5.5.9","axis":null,"thickness_mm":null,"glass_style":null,"resin_content_pct":55.0,"source_id":"RT0620","source_location":"HTML table 1, row 14, column 7, dk; HTML table 1, row 17, column 7, df","source_url":"https://www.nouyatec.com/en/product/automotive/24","notes":"Nanya New Material Technology / NOUYA (China); distinct from Nan Ya Plastics (Taiwan). General-property table; values are not construction-specific unless metadata is stated.","conditioning":"C-24/23/50","resin_content_text":"55%/70%","source_column_qualifier":"—","source_context":[{"property":"dk","context":"电性能 Electrical | 介电常数 Dk (R/C:55%/70%) | 1GHz | 2.5.5.9 | C-24/23/50 | —","reported_value":"3.9 ","paired_value_cell":"3.9 \\ 3 . 6"},{"property":"df","context":"电性能 Electrical | 介质损耗 Df (R/C:55%/70%) Loss Tangent | 1GHz | 2.5.5.9 | C-24/23/50 | —","reported_value":"0.0 084 ","paired_value_cell":"0.0 084 \\0.0 091"}],"collection_group":"root","record_id":"PCB004925","source_file":"originals/Nanya_New_Material/Nanya_New_Material__NY-A3HF__제품_기술안내__RT0620.html","dataset_role":"material_published_parameter","dk_input_status":"scalar_with_frequency","review_flags":"measurement_axis_not_stated"}
{"manufacturer":"Nanya_New_Material","product":"NY-A3HF","material_family":null,"material_form":null,"dk":3.6,"dk_min":null,"dk_max":null,"dk_tolerance":null,"df":0.0091,"frequency_ghz":1.0,"frequency_text":"1GHz","value_type":"typical_datasheet","method":"IPC-TM-650 2.5.5.9","axis":null,"thickness_mm":null,"glass_style":null,"resin_content_pct":70.0,"source_id":"RT0620","source_location":"HTML table 1, row 14, column 7, dk; HTML table 1, row 17, column 7, df","source_url":"https://www.nouyatec.com/en/product/automotive/24","notes":"Nanya New Material Technology / NOUYA (China); distinct from Nan Ya Plastics (Taiwan). General-property table; values are not construction-specific unless metadata is stated.","conditioning":"C-24/23/50","resin_content_text":"55%/70%","source_column_qualifier":"—","source_context":[{"property":"dk","context":"电性能 Electrical | 介电常数 Dk (R/C:55%/70%) | 1GHz | 2.5.5.9 | C-24/23/50 | —","reported_value":" 3 . 6","paired_value_cell":"3.9 \\ 3 . 6"},{"property":"df","context":"电性能 Electrical | 介质损耗 Df (R/C:55%/70%) Loss Tangent | 1GHz | 2.5.5.9 | C-24/23/50 | —","reported_value":"0.0 091","paired_value_cell":"0.0 084 \\0.0 091"}],"collection_group":"root","record_id":"PCB004926","source_file":"originals/Nanya_New_Material/Nanya_New_Material__NY-A3HF__제품_기술안내__RT0620.html","dataset_role":"material_published_parameter","dk_input_status":"scalar_with_frequency","review_flags":"measurement_axis_not_stated"}
{"manufacturer":"Nanya_New_Material","product":"NY-A3HF","material_family":null,"material_form":null,"dk":3.7,"dk_min":null,"dk_max":null,"dk_tolerance":null,"df":0.0095,"frequency_ghz":10.0,"frequency_text":"10GHz","value_type":"typical_datasheet","method":"SPDR method","axis":null,"thickness_mm":null,"glass_style":null,"resin_content_pct":55.0,"source_id":"RT0620","source_location":"HTML table 1, row 15, column 7, dk; HTML table 1, row 18, column 7, df","source_url":"https://www.nouyatec.com/en/product/automotive/24","notes":"Nanya New Material Technology / NOUYA (China); distinct from Nan Ya Plastics (Taiwan). General-property table; values are not construction-specific unless metadata is stated.","conditioning":"C-24/23/50","resin_content_text":"55%/70%","source_column_qualifier":"—","source_context":[{"property":"dk","context":"电性能 Electrical | 介电常数 Dk (R/C:55%/70%) | 10GHz | SPDR method | C-24/23/50 | —","reported_value":"3.7 ","paired_value_cell":"3.7 \\3. 4"},{"property":"df","context":"电性能 Electrical | 介质损耗 Df (R/C:55%/70%) Loss Tangent | 10GHz | SPDR method | C-24/23/50 | —","reported_value":"0.0 095 ","paired_value_cell":"0.0 095 \\0.0 104"}],"collection_group":"root","record_id":"PCB004927","source_file":"originals/Nanya_New_Material/Nanya_New_Material__NY-A3HF__제품_기술안내__RT0620.html","dataset_role":"material_published_parameter","dk_input_status":"scalar_with_frequency","review_flags":"measurement_axis_not_stated"}
{"manufacturer":"Nanya_New_Material","product":"NY-A3HF","material_family":null,"material_form":null,"dk":3.4,"dk_min":null,"dk_max":null,"dk_tolerance":null,"df":0.0104,"frequency_ghz":10.0,"frequency_text":"10GHz","value_type":"typical_datasheet","method":"SPDR method","axis":null,"thickness_mm":null,"glass_style":null,"resin_content_pct":70.0,"source_id":"RT0620","source_location":"HTML table 1, row 15, column 7, dk; HTML table 1, row 18, column 7, df","source_url":"https://www.nouyatec.com/en/product/automotive/24","notes":"Nanya New Material Technology / NOUYA (China); distinct from Nan Ya Plastics (Taiwan). General-property table; values are not construction-specific unless metadata is stated.","conditioning":"C-24/23/50","resin_content_text":"55%/70%","source_column_qualifier":"—","source_context":[{"property":"dk","context":"电性能 Electrical | 介电常数 Dk (R/C:55%/70%) | 10GHz | SPDR method | C-24/23/50 | —","reported_value":"3. 4","paired_value_cell":"3.7 \\3. 4"},{"property":"df","context":"电性能 Electrical | 介质损耗 Df (R/C:55%/70%) Loss Tangent | 10GHz | SPDR method | C-24/23/50 | —","reported_value":"0.0 104","paired_value_cell":"0.0 095 \\0.0 104"}],"collection_group":"root","record_id":"PCB004928","source_file":"originals/Nanya_New_Material/Nanya_New_Material__NY-A3HF__제품_기술안내__RT0620.html","dataset_role":"material_published_parameter","dk_input_status":"scalar_with_frequency","review_flags":"measurement_axis_not_stated"}
{"manufacturer":"Nanya_New_Material","product":"NY-A1","material_family":null,"material_form":null,"dk":4.3,"dk_min":null,"dk_max":null,"dk_tolerance":null,"df":0.0147,"frequency_ghz":0.001,"frequency_text":"1MHz","value_type":"typical_datasheet","method":"IPC-TM-650 2.5.5.9","axis":null,"thickness_mm":null,"glass_style":null,"resin_content_pct":55.0,"source_id":"RT0622","source_location":"HTML table 1, row 13, column 7, dk; HTML table 1, row 16, column 7, df","source_url":"https://www.nouyatec.com/en/product/automotive/22","notes":"Nanya New Material Technology / NOUYA (China); distinct from Nan Ya Plastics (Taiwan). General-property table; values are not construction-specific unless metadata is stated.","conditioning":"C-24/23/50","resin_content_text":"55%/70%","source_column_qualifier":"—","source_context":[{"property":"dk","context":"电性能 Electrical | 介电常数 Dk (R/C:55%/70%) Permittivity | 1MHz | 2.5.5.9 | C-24/23/50 | —","reported_value":"4.30","paired_value_cell":"4.30\\3.90"},{"property":"df","context":"电性能 Electrical | 介质损耗 Df (R/C:55%/70%) Loss Tangent | 1MHz | 2.5.5.9 | C-24/23/50 | —","reported_value":"0.0147","paired_value_cell":"0.0147\\0.0158"}],"collection_group":"root","record_id":"PCB004929","source_file":"originals/Nanya_New_Material/Nanya_New_Material__NY-A1__제품_기술안내__RT0622.html","dataset_role":"material_published_parameter","dk_input_status":"scalar_with_frequency","review_flags":"measurement_axis_not_stated"}
{"manufacturer":"Nanya_New_Material","product":"NY-A1","material_family":null,"material_form":null,"dk":3.9,"dk_min":null,"dk_max":null,"dk_tolerance":null,"df":0.0158,"frequency_ghz":0.001,"frequency_text":"1MHz","value_type":"typical_datasheet","method":"IPC-TM-650 2.5.5.9","axis":null,"thickness_mm":null,"glass_style":null,"resin_content_pct":70.0,"source_id":"RT0622","source_location":"HTML table 1, row 13, column 7, dk; HTML table 1, row 16, column 7, df","source_url":"https://www.nouyatec.com/en/product/automotive/22","notes":"Nanya New Material Technology / NOUYA (China); distinct from Nan Ya Plastics (Taiwan). General-property table; values are not construction-specific unless metadata is stated.","conditioning":"C-24/23/50","resin_content_text":"55%/70%","source_column_qualifier":"—","source_context":[{"property":"dk","context":"电性能 Electrical | 介电常数 Dk (R/C:55%/70%) Permittivity | 1MHz | 2.5.5.9 | C-24/23/50 | —","reported_value":"3.90","paired_value_cell":"4.30\\3.90"},{"property":"df","context":"电性能 Electrical | 介质损耗 Df (R/C:55%/70%) Loss Tangent | 1MHz | 2.5.5.9 | C-24/23/50 | —","reported_value":"0.0158","paired_value_cell":"0.0147\\0.0158"}],"collection_group":"root","record_id":"PCB004930","source_file":"originals/Nanya_New_Material/Nanya_New_Material__NY-A1__제품_기술안내__RT0622.html","dataset_role":"material_published_parameter","dk_input_status":"scalar_with_frequency","review_flags":"measurement_axis_not_stated"}
{"manufacturer":"Nanya_New_Material","product":"NY-A1","material_family":null,"material_form":null,"dk":4.25,"dk_min":null,"dk_max":null,"dk_tolerance":null,"df":0.0158,"frequency_ghz":1.0,"frequency_text":"1GHz","value_type":"typical_datasheet","method":"IPC-TM-650 2.5.5.9","axis":null,"thickness_mm":null,"glass_style":null,"resin_content_pct":55.0,"source_id":"RT0622","source_location":"HTML table 1, row 14, column 7, dk; HTML table 1, row 17, column 7, df","source_url":"https://www.nouyatec.com/en/product/automotive/22","notes":"Nanya New Material Technology / NOUYA (China); distinct from Nan Ya Plastics (Taiwan). General-property table; values are not construction-specific unless metadata is stated.","conditioning":"C-24/23/50","resin_content_text":"55%/70%","source_column_qualifier":"—","source_context":[{"property":"dk","context":"电性能 Electrical | 介电常数 Dk (R/C:55%/70%) Permittivity | 1GHz | 2.5.5.9 | C-24/23/50 | —","reported_value":"4.25","paired_value_cell":"4.25\\3.85"},{"property":"df","context":"电性能 Electrical | 介质损耗 Df (R/C:55%/70%) Loss Tangent | 1GHz | 2.5.5.9 | C-24/23/50 | —","reported_value":"0.0158","paired_value_cell":"0.0158\\0.0170"}],"collection_group":"root","record_id":"PCB004931","source_file":"originals/Nanya_New_Material/Nanya_New_Material__NY-A1__제품_기술안내__RT0622.html","dataset_role":"material_published_parameter","dk_input_status":"scalar_with_frequency","review_flags":"measurement_axis_not_stated"}
{"manufacturer":"Nanya_New_Material","product":"NY-A1","material_family":null,"material_form":null,"dk":3.85,"dk_min":null,"dk_max":null,"dk_tolerance":null,"df":0.017,"frequency_ghz":1.0,"frequency_text":"1GHz","value_type":"typical_datasheet","method":"IPC-TM-650 2.5.5.9","axis":null,"thickness_mm":null,"glass_style":null,"resin_content_pct":70.0,"source_id":"RT0622","source_location":"HTML table 1, row 14, column 7, dk; HTML table 1, row 17, column 7, df","source_url":"https://www.nouyatec.com/en/product/automotive/22","notes":"Nanya New Material Technology / NOUYA (China); distinct from Nan Ya Plastics (Taiwan). General-property table; values are not construction-specific unless metadata is stated.","conditioning":"C-24/23/50","resin_content_text":"55%/70%","source_column_qualifier":"—","source_context":[{"property":"dk","context":"电性能 Electrical | 介电常数 Dk (R/C:55%/70%) Permittivity | 1GHz | 2.5.5.9 | C-24/23/50 | —","reported_value":"3.85","paired_value_cell":"4.25\\3.85"},{"property":"df","context":"电性能 Electrical | 介质损耗 Df (R/C:55%/70%) Loss Tangent | 1GHz | 2.5.5.9 | C-24/23/50 | —","reported_value":"0.0170","paired_value_cell":"0.0158\\0.0170"}],"collection_group":"root","record_id":"PCB004932","source_file":"originals/Nanya_New_Material/Nanya_New_Material__NY-A1__제품_기술안내__RT0622.html","dataset_role":"material_published_parameter","dk_input_status":"scalar_with_frequency","review_flags":"measurement_axis_not_stated"}
{"manufacturer":"Nanya_New_Material","product":"NY3170HC","material_family":null,"material_form":null,"dk":4.1,"dk_min":null,"dk_max":null,"dk_tolerance":null,"df":0.0111,"frequency_ghz":0.001,"frequency_text":"1MHz","value_type":"typical_datasheet","method":"IPC-TM-650 2.5.5.9","axis":null,"thickness_mm":null,"glass_style":null,"resin_content_pct":55.0,"source_id":"RT0623","source_location":"HTML table 1, row 13, column 7, dk; HTML table 1, row 16, column 7, df","source_url":"https://www.nouyatec.com/en/product/base-material/halogen-free/21","notes":"Nanya New Material Technology / NOUYA (China); distinct from Nan Ya Plastics (Taiwan). General-property table; values are not construction-specific unless metadata is stated.","conditioning":"C-24/23/50","resin_content_text":"55%/70%","source_column_qualifier":"—","source_context":[{"property":"dk","context":"Electrical | Dk (R/C:55%/70%) Permittivity | 1MHz | 2.5.5.9 | C-24/23/50 | —","reported_value":"4.10","paired_value_cell":"4.10\\3.90"},{"property":"df","context":"Electrical | Df (R/C:55%/70%) Loss Tangent | 1MHz | 2.5.5.9 | C-24/23/50 | —","reported_value":"0.0111","paired_value_cell":"0.0111\\0.0128"}],"collection_group":"root","record_id":"PCB004933","source_file":"originals/Nanya_New_Material/Nanya_New_Material__NY3170HC__제품_기술안내__RT0623.html","dataset_role":"material_published_parameter","dk_input_status":"scalar_with_frequency","review_flags":"measurement_axis_not_stated"}
{"manufacturer":"Nanya_New_Material","product":"NY3170HC","material_family":null,"material_form":null,"dk":3.9,"dk_min":null,"dk_max":null,"dk_tolerance":null,"df":0.0128,"frequency_ghz":0.001,"frequency_text":"1MHz","value_type":"typical_datasheet","method":"IPC-TM-650 2.5.5.9","axis":null,"thickness_mm":null,"glass_style":null,"resin_content_pct":70.0,"source_id":"RT0623","source_location":"HTML table 1, row 13, column 7, dk; HTML table 1, row 16, column 7, df","source_url":"https://www.nouyatec.com/en/product/base-material/halogen-free/21","notes":"Nanya New Material Technology / NOUYA (China); distinct from Nan Ya Plastics (Taiwan). General-property table; values are not construction-specific unless metadata is stated.","conditioning":"C-24/23/50","resin_content_text":"55%/70%","source_column_qualifier":"—","source_context":[{"property":"dk","context":"Electrical | Dk (R/C:55%/70%) Permittivity | 1MHz | 2.5.5.9 | C-24/23/50 | —","reported_value":"3.90","paired_value_cell":"4.10\\3.90"},{"property":"df","context":"Electrical | Df (R/C:55%/70%) Loss Tangent | 1MHz | 2.5.5.9 | C-24/23/50 | —","reported_value":"0.0128","paired_value_cell":"0.0111\\0.0128"}],"collection_group":"root","record_id":"PCB004934","source_file":"originals/Nanya_New_Material/Nanya_New_Material__NY3170HC__제품_기술안내__RT0623.html","dataset_role":"material_published_parameter","dk_input_status":"scalar_with_frequency","review_flags":"measurement_axis_not_stated"}
{"manufacturer":"Nanya_New_Material","product":"NY3170HC","material_family":null,"material_form":null,"dk":4.05,"dk_min":null,"dk_max":null,"dk_tolerance":null,"df":0.0125,"frequency_ghz":1.0,"frequency_text":"1GHz","value_type":"typical_datasheet","method":"IPC-TM-650 2.5.5.9","axis":null,"thickness_mm":null,"glass_style":null,"resin_content_pct":55.0,"source_id":"RT0623","source_location":"HTML table 1, row 14, column 7, dk; HTML table 1, row 17, column 7, df","source_url":"https://www.nouyatec.com/en/product/base-material/halogen-free/21","notes":"Nanya New Material Technology / NOUYA (China); distinct from Nan Ya Plastics (Taiwan). General-property table; values are not construction-specific unless metadata is stated.","conditioning":"C-24/23/50","resin_content_text":"55%/70%","source_column_qualifier":"—","source_context":[{"property":"dk","context":"Electrical | Dk (R/C:55%/70%) Permittivity | 1GHz | 2.5.5.9 | C-24/23/50 | —","reported_value":"4.05","paired_value_cell":"4.05\\3.85"},{"property":"df","context":"Electrical | Df (R/C:55%/70%) Loss Tangent | 1GHz | 2.5.5.9 | C-24/23/50 | —","reported_value":"0.0125","paired_value_cell":"0.0125\\0.0135"}],"collection_group":"root","record_id":"PCB004935","source_file":"originals/Nanya_New_Material/Nanya_New_Material__NY3170HC__제품_기술안내__RT0623.html","dataset_role":"material_published_parameter","dk_input_status":"scalar_with_frequency","review_flags":"measurement_axis_not_stated"}
{"manufacturer":"Nanya_New_Material","product":"NY3170HC","material_family":null,"material_form":null,"dk":3.85,"dk_min":null,"dk_max":null,"dk_tolerance":null,"df":0.0135,"frequency_ghz":1.0,"frequency_text":"1GHz","value_type":"typical_datasheet","method":"IPC-TM-650 2.5.5.9","axis":null,"thickness_mm":null,"glass_style":null,"resin_content_pct":70.0,"source_id":"RT0623","source_location":"HTML table 1, row 14, column 7, dk; HTML table 1, row 17, column 7, df","source_url":"https://www.nouyatec.com/en/product/base-material/halogen-free/21","notes":"Nanya New Material Technology / NOUYA (China); distinct from Nan Ya Plastics (Taiwan). General-property table; values are not construction-specific unless metadata is stated.","conditioning":"C-24/23/50","resin_content_text":"55%/70%","source_column_qualifier":"—","source_context":[{"property":"dk","context":"Electrical | Dk (R/C:55%/70%) Permittivity | 1GHz | 2.5.5.9 | C-24/23/50 | —","reported_value":"3.85","paired_value_cell":"4.05\\3.85"},{"property":"df","context":"Electrical | Df (R/C:55%/70%) Loss Tangent | 1GHz | 2.5.5.9 | C-24/23/50 | —","reported_value":"0.0135","paired_value_cell":"0.0125\\0.0135"}],"collection_group":"root","record_id":"PCB004936","source_file":"originals/Nanya_New_Material/Nanya_New_Material__NY3170HC__제품_기술안내__RT0623.html","dataset_role":"material_published_parameter","dk_input_status":"scalar_with_frequency","review_flags":"measurement_axis_not_stated"}
