Repository: EIDOSDATA/TraceWave-Studio

# PCB 유전율과 적층 자료

수집/정리 기준일: 2026-11-11.

먼저 [전체 자료 안내 엑셀](Excel/00_전체_자료_안내.xlsx)을 연다. 회사별 엑셀은 `Excel/`에 있고, 원문 검색은 [HTML 안내](START_HERE_ko.html)를 사용한다.

- [자료 사용 안내](docs/자료_사용_안내.md): 폴더, 단위, 조건 선택과 내보내기.
- [자료 검토 결과](docs/자료_검토_결과.md): 확인한 범위, 오류/공백, 정리 내역.
- [TraceWave Studio 연결 설계](../../../Code/docs/pcb_material_catalog.md): 사용자 직접 입력, 소재 선택, 제조업체 적층 선택과 현재 구현의 경계.

57,340개 조건별 관측, 36개 회사와 일반 재료 참고 자료 1개 그룹, 1,756개 출처 기록을 보존했다. 새 엑셀은 전체 안내 1개와 회사/참고 자료별 37개로 총 38개다. 행 수는 고유 소재나 독립 측정 수가 아니다. 공식 자료에 값이 있어도 실제 제조 조건과 해석 대역에 맞는지 확인해야 한다.

사람이 보는 엑셀과 프로그램용 JSONL을 분리했다. 원문 PDF/HTML의 바이트는 보존하면서 파일명을 회사와 소재/용도 중심으로 바꿨다. 중복 저장한 데이터 사본은 복구 폴더로 옮겼고 관측 수치는 삭제하지 않았다.

File: 00_REF/PCB RF ANT/05_PCB_Dielectric_Data_2026/data/observations/PCBWay.jsonl (part 4 of 89)
{"manufacturer":"PCBWay","product":"2116 RC58%","material_family":"FR-4","material_form":"prepreg","dk":4.45,"dk_min":null,"dk_max":null,"dk_tolerance":null,"df":null,"frequency_ghz":null,"frequency_text":"not stated","value_type":"fabricator_stackup","record_kind":"published_stackup_layer","method":"not stated","axis":"not stated","thickness_mm":0.1125,"glass_style":"2116","resin_content_pct":58.0,"source_id":"FB198","source_location":"PCBWay_4L_published_27; table row 2","source_url":"https://www.pcbway.com/multi-layer-laminated-structure.html","stackup_id":"PCBWay_4L_published_27","layer":"PP row 2","layer_sequence":2,"board_layers":4,"board_nominal_thickness_mm":1.0,"finished_outer_copper_oz":2.0,"inner_copper_oz":1.0,"inner_residual_copper_pct":50.0,"thickness_before_lamination_mm":0.13,"laminated_group_thickness_mm":0.1125,"laminated_group_rows":1,"laminated_group_start_row":2,"core_with_copper_thickness_mm":null,"notes":"Published fabrication stackup; Dk test frequency, method, and raw laminate manufacturer not stated. Single prepreg row: thickness_mm is the published thickness after lamination.","record_id":"PCB054768","simulation_ready":false,"collection_group":"fab","source_collection_record_id":"FABR027953","source_file":"originals/PCBWay/PCBWay__종합카탈로그_All_298_rigid_PCB_stackups__적층구조__FB198.html","dataset_role":"fabricator_published_parameter","dk_input_status":"scalar_without_point_frequency","review_flags":"frequency_not_numeric_or_not_stated;test_method_not_stated;measurement_axis_not_stated"}
{"manufacturer":"PCBWay","product":"Core","material_family":"FR-4","material_form":"core","dk":4.6,"dk_min":null,"dk_max":null,"dk_tolerance":null,"df":null,"frequency_ghz":null,"frequency_text":"not stated","value_type":"fabricator_stackup","record_kind":"published_stackup_layer","method":"not stated","axis":"not stated","thickness_mm":0.53,"glass_style":null,"resin_content_pct":null,"source_id":"FB198","source_location":"PCBWay_4L_published_27; table row 4","source_url":"https://www.pcbway.com/multi-layer-laminated-structure.html","stackup_id":"PCBWay_4L_published_27","layer":"CORE row 4","layer_sequence":4,"board_layers":4,"board_nominal_thickness_mm":1.0,"finished_outer_copper_oz":2.0,"inner_copper_oz":1.0,"inner_residual_copper_pct":50.0,"thickness_before_lamination_mm":0.53,"laminated_group_thickness_mm":null,"laminated_group_rows":null,"laminated_group_start_row":null,"core_with_copper_thickness_mm":0.6,"notes":"Published fabrication stackup; Dk test frequency, method, and raw laminate manufacturer not stated. Bare core dielectric thickness excludes both copper foils.","record_id":"PCB054769","simulation_ready":false,"collection_group":"fab","source_collection_record_id":"FABR027954","source_file":"originals/PCBWay/PCBWay__종합카탈로그_All_298_rigid_PCB_stackups__적층구조__FB198.html","dataset_role":"fabricator_published_parameter","dk_input_status":"scalar_without_point_frequency","review_flags":"frequency_not_numeric_or_not_stated;test_method_not_stated;measurement_axis_not_stated"}
{"manufacturer":"PCBWay","product":"2116 RC58%","material_family":"FR-4","material_form":"prepreg","dk":4.45,"dk_min":null,"dk_max":null,"dk_tolerance":null,"df":null,"frequency_ghz":null,"frequency_text":"not stated","value_type":"fabricator_stackup","record_kind":"published_stackup_layer","method":"not stated","axis":"not stated","thickness_mm":0.1125,"glass_style":"2116","resin_content_pct":58.0,"source_id":"FB198","source_location":"PCBWay_4L_published_27; table row 6","source_url":"https://www.pcbway.com/multi-layer-laminated-structure.html","stackup_id":"PCBWay_4L_published_27","layer":"PP row 6","layer_sequence":6,"board_layers":4,"board_nominal_thickness_mm":1.0,"finished_outer_copper_oz":2.0,"inner_copper_oz":1.0,"inner_residual_copper_pct":50.0,"thickness_before_lamination_mm":0.13,"laminated_group_thickness_mm":0.1125,"laminated_group_rows":1,"laminated_group_start_row":6,"core_with_copper_thickness_mm":null,"notes":"Published fabrication stackup; Dk test frequency, method, and raw laminate manufacturer not stated. Single prepreg row: thickness_mm is the published thickness after lamination.","record_id":"PCB054770","simulation_ready":false,"collection_group":"fab","source_collection_record_id":"FABR027955","source_file":"originals/PCBWay/PCBWay__종합카탈로그_All_298_rigid_PCB_stackups__적층구조__FB198.html","dataset_role":"fabricator_published_parameter","dk_input_status":"scalar_without_point_frequency","review_flags":"frequency_not_numeric_or_not_stated;test_method_not_stated;measurement_axis_not_stated"}
{"manufacturer":"PCBWay","product":"2116 RC58%","material_family":"FR-4","material_form":"prepreg","dk":4.45,"dk_min":null,"dk_max":null,"dk_tolerance":null,"df":null,"frequency_ghz":null,"frequency_text":"not stated","value_type":"fabricator_stackup","record_kind":"published_stackup_layer","method":"not stated","axis":"not stated","thickness_mm":0.1055,"glass_style":"2116","resin_content_pct":58.0,"source_id":"FB198","source_location":"PCBWay_4L_published_28; table row 2","source_url":"https://www.pcbway.com/multi-layer-laminated-structure.html","stackup_id":"PCBWay_4L_published_28","layer":"PP row 2","layer_sequence":2,"board_layers":4,"board_nominal_thickness_mm":1.0,"finished_outer_copper_oz":2.0,"inner_copper_oz":1.0,"inner_residual_copper_pct":30.0,"thickness_before_lamination_mm":0.13,"laminated_group_thickness_mm":0.1055,"laminated_group_rows":1,"laminated_group_start_row":2,"core_with_copper_thickness_mm":null,"notes":"Published fabrication stackup; Dk test frequency, method, and raw laminate manufacturer not stated. Single prepreg row: thickness_mm is the published thickness after lamination.","record_id":"PCB054771","simulation_ready":false,"collection_group":"fab","source_collection_record_id":"FABR027956","source_file":"originals/PCBWay/PCBWay__종합카탈로그_All_298_rigid_PCB_stackups__적층구조__FB198.html","dataset_role":"fabricator_published_parameter","dk_input_status":"scalar_without_point_frequency","review_flags":"frequency_not_numeric_or_not_stated;test_method_not_stated;measurement_axis_not_stated"}
{"manufacturer":"PCBWay","product":"Core","material_family":"FR-4","material_form":"core","dk":4.6,"dk_min":null,"dk_max":null,"dk_tolerance":null,"df":null,"frequency_ghz":null,"frequency_text":"not stated","value_type":"fabricator_stackup","record_kind":"published_stackup_layer","method":"not stated","axis":"not stated","thickness_mm":0.53,"glass_style":null,"resin_content_pct":null,"source_id":"FB198","source_location":"PCBWay_4L_published_28; table row 4","source_url":"https://www.pcbway.com/multi-layer-laminated-structure.html","stackup_id":"PCBWay_4L_published_28","layer":"CORE row 4","layer_sequence":4,"board_layers":4,"board_nominal_thickness_mm":1.0,"finished_outer_copper_oz":2.0,"inner_copper_oz":1.0,"inner_residual_copper_pct":30.0,"thickness_before_lamination_mm":0.53,"laminated_group_thickness_mm":null,"laminated_group_rows":null,"laminated_group_start_row":null,"core_with_copper_thickness_mm":0.6,"notes":"Published fabrication stackup; Dk test frequency, method, and raw laminate manufacturer not stated. Bare core dielectric thickness excludes both copper foils.","record_id":"PCB054772","simulation_ready":false,"collection_group":"fab","source_collection_record_id":"FABR027957","source_file":"originals/PCBWay/PCBWay__종합카탈로그_All_298_rigid_PCB_stackups__적층구조__FB198.html","dataset_role":"fabricator_published_parameter","dk_input_status":"scalar_without_point_frequency","review_flags":"frequency_not_numeric_or_not_stated;test_method_not_stated;measurement_axis_not_stated"}
{"manufacturer":"PCBWay","product":"2116 RC58%","material_family":"FR-4","material_form":"prepreg","dk":4.45,"dk_min":null,"dk_max":null,"dk_tolerance":null,"df":null,"frequency_ghz":null,"frequency_text":"not stated","value_type":"fabricator_stackup","record_kind":"published_stackup_layer","method":"not stated","axis":"not stated","thickness_mm":0.1055,"glass_style":"2116","resin_content_pct":58.0,"source_id":"FB198","source_location":"PCBWay_4L_published_28; table row 6","source_url":"https://www.pcbway.com/multi-layer-laminated-structure.html","stackup_id":"PCBWay_4L_published_28","layer":"PP row 6","layer_sequence":6,"board_layers":4,"board_nominal_thickness_mm":1.0,"finished_outer_copper_oz":2.0,"inner_copper_oz":1.0,"inner_residual_copper_pct":30.0,"thickness_before_lamination_mm":0.13,"laminated_group_thickness_mm":0.1055,"laminated_group_rows":1,"laminated_group_start_row":6,"core_with_copper_thickness_mm":null,"notes":"Published fabrication stackup; Dk test frequency, method, and raw laminate manufacturer not stated. Single prepreg row: thickness_mm is the published thickness after lamination.","record_id":"PCB054773","simulation_ready":false,"collection_group":"fab","source_collection_record_id":"FABR027958","source_file":"originals/PCBWay/PCBWay__종합카탈로그_All_298_rigid_PCB_stackups__적층구조__FB198.html","dataset_role":"fabricator_published_parameter","dk_input_status":"scalar_without_point_frequency","review_flags":"frequency_not_numeric_or_not_stated;test_method_not_stated;measurement_axis_not_stated"}
{"manufacturer":"PCBWay","product":"7628 RC46%","material_family":"FR-4","material_form":"prepreg","dk":4.74,"dk_min":null,"dk_max":null,"dk_tolerance":null,"df":null,"frequency_ghz":null,"frequency_text":"not stated","value_type":"fabricator_stackup","record_kind":"published_stackup_layer","method":"not stated","axis":"not stated","thickness_mm":0.1855,"glass_style":"7628","resin_content_pct":46.0,"source_id":"FB198","source_location":"PCBWay_4L_published_29; table row 2","source_url":"https://www.pcbway.com/multi-layer-laminated-structure.html","stackup_id":"PCBWay_4L_published_29","layer":"PP row 2","layer_sequence":2,"board_layers":4,"board_nominal_thickness_mm":0.8,"finished_outer_copper_oz":1.0,"inner_copper_oz":1.0,"inner_residual_copper_pct":70.0,"thickness_before_lamination_mm":0.196,"laminated_group_thickness_mm":0.1855,"laminated_group_rows":1,"laminated_group_start_row":2,"core_with_copper_thickness_mm":null,"notes":"Published fabrication stackup; Dk test frequency, method, and raw laminate manufacturer not stated. Single prepreg row: thickness_mm is the published thickness after lamination.","record_id":"PCB054774","simulation_ready":false,"collection_group":"fab","source_collection_record_id":"FABR027959","source_file":"originals/PCBWay/PCBWay__종합카탈로그_All_298_rigid_PCB_stackups__적층구조__FB198.html","dataset_role":"fabricator_published_parameter","dk_input_status":"scalar_without_point_frequency","review_flags":"frequency_not_numeric_or_not_stated;test_method_not_stated;measurement_axis_not_stated"}
{"manufacturer":"PCBWay","product":"Core","material_family":"FR-4","material_form":"core","dk":4.6,"dk_min":null,"dk_max":null,"dk_tolerance":null,"df":null,"frequency_ghz":null,"frequency_text":"not stated","value_type":"fabricator_stackup","record_kind":"published_stackup_layer","method":"not stated","axis":"not stated","thickness_mm":0.23,"glass_style":null,"resin_content_pct":null,"source_id":"FB198","source_location":"PCBWay_4L_published_29; table row 4","source_url":"https://www.pcbway.com/multi-layer-laminated-structure.html","stackup_id":"PCBWay_4L_published_29","layer":"CORE row 4","layer_sequence":4,"board_layers":4,"board_nominal_thickness_mm":0.8,"finished_outer_copper_oz":1.0,"inner_copper_oz":1.0,"inner_residual_copper_pct":70.0,"thickness_before_lamination_mm":0.23,"laminated_group_thickness_mm":null,"laminated_group_rows":null,"laminated_group_start_row":null,"core_with_copper_thickness_mm":0.3,"notes":"Published fabrication stackup; Dk test frequency, method, and raw laminate manufacturer not stated. Bare core dielectric thickness excludes both copper foils.","record_id":"PCB054775","simulation_ready":false,"collection_group":"fab","source_collection_record_id":"FABR027960","source_file":"originals/PCBWay/PCBWay__종합카탈로그_All_298_rigid_PCB_stackups__적층구조__FB198.html","dataset_role":"fabricator_published_parameter","dk_input_status":"scalar_without_point_frequency","review_flags":"frequency_not_numeric_or_not_stated;test_method_not_stated;measurement_axis_not_stated"}
{"manufacturer":"PCBWay","product":"7628 RC46%","material_family":"FR-4","material_form":"prepreg","dk":4.74,"dk_min":null,"dk_max":null,"dk_tolerance":null,"df":null,"frequency_ghz":null,"frequency_text":"not stated","value_type":"fabricator_stackup","record_kind":"published_stackup_layer","method":"not stated","axis":"not stated","thickness_mm":0.1855,"glass_style":"7628","resin_content_pct":46.0,"source_id":"FB198","source_location":"PCBWay_4L_published_29; table row 6","source_url":"https://www.pcbway.com/multi-layer-laminated-structure.html","stackup_id":"PCBWay_4L_published_29","layer":"PP row 6","layer_sequence":6,"board_layers":4,"board_nominal_thickness_mm":0.8,"finished_outer_copper_oz":1.0,"inner_copper_oz":1.0,"inner_residual_copper_pct":70.0,"thickness_before_lamination_mm":0.196,"laminated_group_thickness_mm":0.1855,"laminated_group_rows":1,"laminated_group_start_row":6,"core_with_copper_thickness_mm":null,"notes":"Published fabrication stackup; Dk test frequency, method, and raw laminate manufacturer not stated. Single prepreg row: thickness_mm is the published thickness after lamination.","record_id":"PCB054776","simulation_ready":false,"collection_group":"fab","source_collection_record_id":"FABR027961","source_file":"originals/PCBWay/PCBWay__종합카탈로그_All_298_rigid_PCB_stackups__적층구조__FB198.html","dataset_role":"fabricator_published_parameter","dk_input_status":"scalar_without_point_frequency","review_flags":"frequency_not_numeric_or_not_stated;test_method_not_stated;measurement_axis_not_stated"}
{"manufacturer":"PCBWay","product":"7628 RC46%","material_family":"FR-4","material_form":"prepreg","dk":4.74,"dk_min":null,"dk_max":null,"dk_tolerance":null,"df":null,"frequency_ghz":null,"frequency_text":"not stated","value_type":"fabricator_stackup","record_kind":"published_stackup_layer","method":"not stated","axis":"not stated","thickness_mm":0.1785,"glass_style":"7628","resin_content_pct":46.0,"source_id":"FB198","source_location":"PCBWay_4L_published_30; table row 2","source_url":"https://www.pcbway.com/multi-layer-laminated-structure.html","stackup_id":"PCBWay_4L_published_30","layer":"PP row 2","layer_sequence":2,"board_layers":4,"board_nominal_thickness_mm":0.8,"finished_outer_copper_oz":1.0,"inner_copper_oz":1.0,"inner_residual_copper_pct":50.0,"thickness_before_lamination_mm":0.196,"laminated_group_thickness_mm":0.1785,"laminated_group_rows":1,"laminated_group_start_row":2,"core_with_copper_thickness_mm":null,"notes":"Published fabrication stackup; Dk test frequency, method, and raw laminate manufacturer not stated. Single prepreg row: thickness_mm is the published thickness after lamination.","record_id":"PCB054777","simulation_ready":false,"collection_group":"fab","source_collection_record_id":"FABR027962","source_file":"originals/PCBWay/PCBWay__종합카탈로그_All_298_rigid_PCB_stackups__적층구조__FB198.html","dataset_role":"fabricator_published_parameter","dk_input_status":"scalar_without_point_frequency","review_flags":"frequency_not_numeric_or_not_stated;test_method_not_stated;measurement_axis_not_stated"}
{"manufacturer":"PCBWay","product":"Core","material_family":"FR-4","material_form":"core","dk":4.6,"dk_min":null,"dk_max":null,"dk_tolerance":null,"df":null,"frequency_ghz":null,"frequency_text":"not stated","value_type":"fabricator_stackup","record_kind":"published_stackup_layer","method":"not stated","axis":"not stated","thickness_mm":0.23,"glass_style":null,"resin_content_pct":null,"source_id":"FB198","source_location":"PCBWay_4L_published_30; table row 4","source_url":"https://www.pcbway.com/multi-layer-laminated-structure.html","stackup_id":"PCBWay_4L_published_30","layer":"CORE row 4","layer_sequence":4,"board_layers":4,"board_nominal_thickness_mm":0.8,"finished_outer_copper_oz":1.0,"inner_copper_oz":1.0,"inner_residual_copper_pct":50.0,"thickness_before_lamination_mm":0.23,"laminated_group_thickness_mm":null,"laminated_group_rows":null,"laminated_group_start_row":null,"core_with_copper_thickness_mm":0.3,"notes":"Published fabrication stackup; Dk test frequency, method, and raw laminate manufacturer not stated. Bare core dielectric thickness excludes both copper foils.","record_id":"PCB054778","simulation_ready":false,"collection_group":"fab","source_collection_record_id":"FABR027963","source_file":"originals/PCBWay/PCBWay__종합카탈로그_All_298_rigid_PCB_stackups__적층구조__FB198.html","dataset_role":"fabricator_published_parameter","dk_input_status":"scalar_without_point_frequency","review_flags":"frequency_not_numeric_or_not_stated;test_method_not_stated;measurement_axis_not_stated"}
{"manufacturer":"PCBWay","product":"7628 RC46%","material_family":"FR-4","material_form":"prepreg","dk":4.74,"dk_min":null,"dk_max":null,"dk_tolerance":null,"df":null,"frequency_ghz":null,"frequency_text":"not stated","value_type":"fabricator_stackup","record_kind":"published_stackup_layer","method":"not stated","axis":"not stated","thickness_mm":0.1785,"glass_style":"7628","resin_content_pct":46.0,"source_id":"FB198","source_location":"PCBWay_4L_published_30; table row 6","source_url":"https://www.pcbway.com/multi-layer-laminated-structure.html","stackup_id":"PCBWay_4L_published_30","layer":"PP row 6","layer_sequence":6,"board_layers":4,"board_nominal_thickness_mm":0.8,"finished_outer_copper_oz":1.0,"inner_copper_oz":1.0,"inner_residual_copper_pct":50.0,"thickness_before_lamination_mm":0.196,"laminated_group_thickness_mm":0.1785,"laminated_group_rows":1,"laminated_group_start_row":6,"core_with_copper_thickness_mm":null,"notes":"Published fabrication stackup; Dk test frequency, method, and raw laminate manufacturer not stated. Single prepreg row: thickness_mm is the published thickness after lamination.","record_id":"PCB054779","simulation_ready":false,"collection_group":"fab","source_collection_record_id":"FABR027964","source_file":"originals/PCBWay/PCBWay__종합카탈로그_All_298_rigid_PCB_stackups__적층구조__FB198.html","dataset_role":"fabricator_published_parameter","dk_input_status":"scalar_without_point_frequency","review_flags":"frequency_not_numeric_or_not_stated;test_method_not_stated;measurement_axis_not_stated"}
{"manufacturer":"PCBWay","product":"7628 RC46%","material_family":"FR-4","material_form":"prepreg","dk":4.74,"dk_min":null,"dk_max":null,"dk_tolerance":null,"df":null,"frequency_ghz":null,"frequency_text":"not stated","value_type":"fabricator_stackup","record_kind":"published_stackup_layer","method":"not stated","axis":"not stated","thickness_mm":0.1715,"glass_style":"7628","resin_content_pct":46.0,"source_id":"FB198","source_location":"PCBWay_4L_published_31; table row 2","source_url":"https://www.pcbway.com/multi-layer-laminated-structure.html","stackup_id":"PCBWay_4L_published_31","layer":"PP row 2","layer_sequence":2,"board_layers":4,"board_nominal_thickness_mm":0.8,"finished_outer_copper_oz":1.0,"inner_copper_oz":1.0,"inner_residual_copper_pct":30.0,"thickness_before_lamination_mm":0.196,"laminated_group_thickness_mm":0.1715,"laminated_group_rows":1,"laminated_group_start_row":2,"core_with_copper_thickness_mm":null,"notes":"Published fabrication stackup; Dk test frequency, method, and raw laminate manufacturer not stated. Single prepreg row: thickness_mm is the published thickness after lamination.","record_id":"PCB054780","simulation_ready":false,"collection_group":"fab","source_collection_record_id":"FABR027965","source_file":"originals/PCBWay/PCBWay__종합카탈로그_All_298_rigid_PCB_stackups__적층구조__FB198.html","dataset_role":"fabricator_published_parameter","dk_input_status":"scalar_without_point_frequency","review_flags":"frequency_not_numeric_or_not_stated;test_method_not_stated;measurement_axis_not_stated"}
{"manufacturer":"PCBWay","product":"Core","material_family":"FR-4","material_form":"core","dk":4.6,"dk_min":null,"dk_max":null,"dk_tolerance":null,"df":null,"frequency_ghz":null,"frequency_text":"not stated","value_type":"fabricator_stackup","record_kind":"published_stackup_layer","method":"not stated","axis":"not stated","thickness_mm":0.23,"glass_style":null,"resin_content_pct":null,"source_id":"FB198","source_location":"PCBWay_4L_published_31; table row 4","source_url":"https://www.pcbway.com/multi-layer-laminated-structure.html","stackup_id":"PCBWay_4L_published_31","layer":"CORE row 4","layer_sequence":4,"board_layers":4,"board_nominal_thickness_mm":0.8,"finished_outer_copper_oz":1.0,"inner_copper_oz":1.0,"inner_residual_copper_pct":30.0,"thickness_before_lamination_mm":0.23,"laminated_group_thickness_mm":null,"laminated_group_rows":null,"laminated_group_start_row":null,"core_with_copper_thickness_mm":0.3,"notes":"Published fabrication stackup; Dk test frequency, method, and raw laminate manufacturer not stated. Bare core dielectric thickness excludes both copper foils.","record_id":"PCB054781","simulation_ready":false,"collection_group":"fab","source_collection_record_id":"FABR027966","source_file":"originals/PCBWay/PCBWay__종합카탈로그_All_298_rigid_PCB_stackups__적층구조__FB198.html","dataset_role":"fabricator_published_parameter","dk_input_status":"scalar_without_point_frequency","review_flags":"frequency_not_numeric_or_not_stated;test_method_not_stated;measurement_axis_not_stated"}
{"manufacturer":"PCBWay","product":"7628 RC46%","material_family":"FR-4","material_form":"prepreg","dk":4.74,"dk_min":null,"dk_max":null,"dk_tolerance":null,"df":null,"frequency_ghz":null,"frequency_text":"not stated","value_type":"fabricator_stackup","record_kind":"published_stackup_layer","method":"not stated","axis":"not stated","thickness_mm":0.1715,"glass_style":"7628","resin_content_pct":46.0,"source_id":"FB198","source_location":"PCBWay_4L_published_31; table row 6","source_url":"https://www.pcbway.com/multi-layer-laminated-structure.html","stackup_id":"PCBWay_4L_published_31","layer":"PP row 6","layer_sequence":6,"board_layers":4,"board_nominal_thickness_mm":0.8,"finished_outer_copper_oz":1.0,"inner_copper_oz":1.0,"inner_residual_copper_pct":30.0,"thickness_before_lamination_mm":0.196,"laminated_group_thickness_mm":0.1715,"laminated_group_rows":1,"laminated_group_start_row":6,"core_with_copper_thickness_mm":null,"notes":"Published fabrication stackup; Dk test frequency, method, and raw laminate manufacturer not stated. Single prepreg row: thickness_mm is the published thickness after lamination.","record_id":"PCB054782","simulation_ready":false,"collection_group":"fab","source_collection_record_id":"FABR027967","source_file":"originals/PCBWay/PCBWay__종합카탈로그_All_298_rigid_PCB_stackups__적층구조__FB198.html","dataset_role":"fabricator_published_parameter","dk_input_status":"scalar_without_point_frequency","review_flags":"frequency_not_numeric_or_not_stated;test_method_not_stated;measurement_axis_not_stated"}
{"manufacturer":"PCBWay","product":"7628 RC46%","material_family":"FR-4","material_form":"prepreg","dk":4.74,"dk_min":null,"dk_max":null,"dk_tolerance":null,"df":null,"frequency_ghz":null,"frequency_text":"not stated","value_type":"fabricator_stackup","record_kind":"published_stackup_layer","method":"not stated","axis":"not stated","thickness_mm":0.1855,"glass_style":"7628","resin_content_pct":46.0,"source_id":"FB198","source_location":"PCBWay_4L_published_32; table row 2","source_url":"https://www.pcbway.com/multi-layer-laminated-structure.html","stackup_id":"PCBWay_4L_published_32","layer":"PP row 2","layer_sequence":2,"board_layers":4,"board_nominal_thickness_mm":0.8,"finished_outer_copper_oz":2.0,"inner_copper_oz":1.0,"inner_residual_copper_pct":70.0,"thickness_before_lamination_mm":0.196,"laminated_group_thickness_mm":0.1855,"laminated_group_rows":1,"laminated_group_start_row":2,"core_with_copper_thickness_mm":null,"notes":"Published fabrication stackup; Dk test frequency, method, and raw laminate manufacturer not stated. Single prepreg row: thickness_mm is the published thickness after lamination.","record_id":"PCB054783","simulation_ready":false,"collection_group":"fab","source_collection_record_id":"FABR027968","source_file":"originals/PCBWay/PCBWay__종합카탈로그_All_298_rigid_PCB_stackups__적층구조__FB198.html","dataset_role":"fabricator_published_parameter","dk_input_status":"scalar_without_point_frequency","review_flags":"frequency_not_numeric_or_not_stated;test_method_not_stated;measurement_axis_not_stated"}
{"manufacturer":"PCBWay","product":"Core","material_family":"FR-4","material_form":"core","dk":4.6,"dk_min":null,"dk_max":null,"dk_tolerance":null,"df":null,"frequency_ghz":null,"frequency_text":"not stated","value_type":"fabricator_stackup","record_kind":"published_stackup_layer","method":"not stated","axis":"not stated","thickness_mm":0.23,"glass_style":null,"resin_content_pct":null,"source_id":"FB198","source_location":"PCBWay_4L_published_32; table row 4","source_url":"https://www.pcbway.com/multi-layer-laminated-structure.html","stackup_id":"PCBWay_4L_published_32","layer":"CORE row 4","layer_sequence":4,"board_layers":4,"board_nominal_thickness_mm":0.8,"finished_outer_copper_oz":2.0,"inner_copper_oz":1.0,"inner_residual_copper_pct":70.0,"thickness_before_lamination_mm":0.23,"laminated_group_thickness_mm":null,"laminated_group_rows":null,"laminated_group_start_row":null,"core_with_copper_thickness_mm":0.3,"notes":"Published fabrication stackup; Dk test frequency, method, and raw laminate manufacturer not stated. Bare core dielectric thickness excludes both copper foils.","record_id":"PCB054784","simulation_ready":false,"collection_group":"fab","source_collection_record_id":"FABR027969","source_file":"originals/PCBWay/PCBWay__종합카탈로그_All_298_rigid_PCB_stackups__적층구조__FB198.html","dataset_role":"fabricator_published_parameter","dk_input_status":"scalar_without_point_frequency","review_flags":"frequency_not_numeric_or_not_stated;test_method_not_stated;measurement_axis_not_stated"}
{"manufacturer":"PCBWay","product":"7628 RC46%","material_family":"FR-4","material_form":"prepreg","dk":4.74,"dk_min":null,"dk_max":null,"dk_tolerance":null,"df":null,"frequency_ghz":null,"frequency_text":"not stated","value_type":"fabricator_stackup","record_kind":"published_stackup_layer","method":"not stated","axis":"not stated","thickness_mm":0.1855,"glass_style":"7628","resin_content_pct":46.0,"source_id":"FB198","source_location":"PCBWay_4L_published_32; table row 6","source_url":"https://www.pcbway.com/multi-layer-laminated-structure.html","stackup_id":"PCBWay_4L_published_32","layer":"PP row 6","layer_sequence":6,"board_layers":4,"board_nominal_thickness_mm":0.8,"finished_outer_copper_oz":2.0,"inner_copper_oz":1.0,"inner_residual_copper_pct":70.0,"thickness_before_lamination_mm":0.196,"laminated_group_thickness_mm":0.1855,"laminated_group_rows":1,"laminated_group_start_row":6,"core_with_copper_thickness_mm":null,"notes":"Published fabrication stackup; Dk test frequency, method, and raw laminate manufacturer not stated. Single prepreg row: thickness_mm is the published thickness after lamination.","record_id":"PCB054785","simulation_ready":false,"collection_group":"fab","source_collection_record_id":"FABR027970","source_file":"originals/PCBWay/PCBWay__종합카탈로그_All_298_rigid_PCB_stackups__적층구조__FB198.html","dataset_role":"fabricator_published_parameter","dk_input_status":"scalar_without_point_frequency","review_flags":"frequency_not_numeric_or_not_stated;test_method_not_stated;measurement_axis_not_stated"}
{"manufacturer":"PCBWay","product":"7628 RC46%","material_family":"FR-4","material_form":"prepreg","dk":4.74,"dk_min":null,"dk_max":null,"dk_tolerance":null,"df":null,"frequency_ghz":null,"frequency_text":"not stated","value_type":"fabricator_stackup","record_kind":"published_stackup_layer","method":"not stated","axis":"not stated","thickness_mm":0.1785,"glass_style":"7628","resin_content_pct":46.0,"source_id":"FB198","source_location":"PCBWay_4L_published_33; table row 2","source_url":"https://www.pcbway.com/multi-layer-laminated-structure.html","stackup_id":"PCBWay_4L_published_33","layer":"PP row 2","layer_sequence":2,"board_layers":4,"board_nominal_thickness_mm":0.8,"finished_outer_copper_oz":2.0,"inner_copper_oz":1.0,"inner_residual_copper_pct":50.0,"thickness_before_lamination_mm":0.196,"laminated_group_thickness_mm":0.1785,"laminated_group_rows":1,"laminated_group_start_row":2,"core_with_copper_thickness_mm":null,"notes":"Published fabrication stackup; Dk test frequency, method, and raw laminate manufacturer not stated. Single prepreg row: thickness_mm is the published thickness after lamination.","record_id":"PCB054786","simulation_ready":false,"collection_group":"fab","source_collection_record_id":"FABR027971","source_file":"originals/PCBWay/PCBWay__종합카탈로그_All_298_rigid_PCB_stackups__적층구조__FB198.html","dataset_role":"fabricator_published_parameter","dk_input_status":"scalar_without_point_frequency","review_flags":"frequency_not_numeric_or_not_stated;test_method_not_stated;measurement_axis_not_stated"}
{"manufacturer":"PCBWay","product":"Core","material_family":"FR-4","material_form":"core","dk":4.6,"dk_min":null,"dk_max":null,"dk_tolerance":null,"df":null,"frequency_ghz":null,"frequency_text":"not stated","value_type":"fabricator_stackup","record_kind":"published_stackup_layer","method":"not stated","axis":"not stated","thickness_mm":0.23,"glass_style":null,"resin_content_pct":null,"source_id":"FB198","source_location":"PCBWay_4L_published_33; table row 4","source_url":"https://www.pcbway.com/multi-layer-laminated-structure.html","stackup_id":"PCBWay_4L_published_33","layer":"CORE row 4","layer_sequence":4,"board_layers":4,"board_nominal_thickness_mm":0.8,"finished_outer_copper_oz":2.0,"inner_copper_oz":1.0,"inner_residual_copper_pct":50.0,"thickness_before_lamination_mm":0.23,"laminated_group_thickness_mm":null,"laminated_group_rows":null,"laminated_group_start_row":null,"core_with_copper_thickness_mm":0.3,"notes":"Published fabrication stackup; Dk test frequency, method, and raw laminate manufacturer not stated. Bare core dielectric thickness excludes both copper foils.","record_id":"PCB054787","simulation_ready":false,"collection_group":"fab","source_collection_record_id":"FABR027972","source_file":"originals/PCBWay/PCBWay__종합카탈로그_All_298_rigid_PCB_stackups__적층구조__FB198.html","dataset_role":"fabricator_published_parameter","dk_input_status":"scalar_without_point_frequency","review_flags":"frequency_not_numeric_or_not_stated;test_method_not_stated;measurement_axis_not_stated"}
{"manufacturer":"PCBWay","product":"7628 RC46%","material_family":"FR-4","material_form":"prepreg","dk":4.74,"dk_min":null,"dk_max":null,"dk_tolerance":null,"df":null,"frequency_ghz":null,"frequency_text":"not stated","value_type":"fabricator_stackup","record_kind":"published_stackup_layer","method":"not stated","axis":"not stated","thickness_mm":0.1785,"glass_style":"7628","resin_content_pct":46.0,"source_id":"FB198","source_location":"PCBWay_4L_published_33; table row 6","source_url":"https://www.pcbway.com/multi-layer-laminated-structure.html","stackup_id":"PCBWay_4L_published_33","layer":"PP row 6","layer_sequence":6,"board_layers":4,"board_nominal_thickness_mm":0.8,"finished_outer_copper_oz":2.0,"inner_copper_oz":1.0,"inner_residual_copper_pct":50.0,"thickness_before_lamination_mm":0.196,"laminated_group_thickness_mm":0.1785,"laminated_group_rows":1,"laminated_group_start_row":6,"core_with_copper_thickness_mm":null,"notes":"Published fabrication stackup; Dk test frequency, method, and raw laminate manufacturer not stated. Single prepreg row: thickness_mm is the published thickness after lamination.","record_id":"PCB054788","simulation_ready":false,"collection_group":"fab","source_collection_record_id":"FABR027973","source_file":"originals/PCBWay/PCBWay__종합카탈로그_All_298_rigid_PCB_stackups__적층구조__FB198.html","dataset_role":"fabricator_published_parameter","dk_input_status":"scalar_without_point_frequency","review_flags":"frequency_not_numeric_or_not_stated;test_method_not_stated;measurement_axis_not_stated"}
{"manufacturer":"PCBWay","product":"7628 RC46%","material_family":"FR-4","material_form":"prepreg","dk":4.74,"dk_min":null,"dk_max":null,"dk_tolerance":null,"df":null,"frequency_ghz":null,"frequency_text":"not stated","value_type":"fabricator_stackup","record_kind":"published_stackup_layer","method":"not stated","axis":"not stated","thickness_mm":0.1715,"glass_style":"7628","resin_content_pct":46.0,"source_id":"FB198","source_location":"PCBWay_4L_published_34; table row 2","source_url":"https://www.pcbway.com/multi-layer-laminated-structure.html","stackup_id":"PCBWay_4L_published_34","layer":"PP row 2","layer_sequence":2,"board_layers":4,"board_nominal_thickness_mm":0.8,"finished_outer_copper_oz":2.0,"inner_copper_oz":1.0,"inner_residual_copper_pct":30.0,"thickness_before_lamination_mm":0.196,"laminated_group_thickness_mm":0.1715,"laminated_group_rows":1,"laminated_group_start_row":2,"core_with_copper_thickness_mm":null,"notes":"Published fabrication stackup; Dk test frequency, method, and raw laminate manufacturer not stated. Single prepreg row: thickness_mm is the published thickness after lamination.","record_id":"PCB054789","simulation_ready":false,"collection_group":"fab","source_collection_record_id":"FABR027974","source_file":"originals/PCBWay/PCBWay__종합카탈로그_All_298_rigid_PCB_stackups__적층구조__FB198.html","dataset_role":"fabricator_published_parameter","dk_input_status":"scalar_without_point_frequency","review_flags":"frequency_not_numeric_or_not_stated;test_method_not_stated;measurement_axis_not_stated"}
{"manufacturer":"PCBWay","product":"Core","material_family":"FR-4","material_form":"core","dk":4.6,"dk_min":null,"dk_max":null,"dk_tolerance":null,"df":null,"frequency_ghz":null,"frequency_text":"not stated","value_type":"fabricator_stackup","record_kind":"published_stackup_layer","method":"not stated","axis":"not stated","thickness_mm":0.23,"glass_style":null,"resin_content_pct":null,"source_id":"FB198","source_location":"PCBWay_4L_published_34; table row 4","source_url":"https://www.pcbway.com/multi-layer-laminated-structure.html","stackup_id":"PCBWay_4L_published_34","layer":"CORE row 4","layer_sequence":4,"board_layers":4,"board_nominal_thickness_mm":0.8,"finished_outer_copper_oz":2.0,"inner_copper_oz":1.0,"inner_residual_copper_pct":30.0,"thickness_before_lamination_mm":0.23,"laminated_group_thickness_mm":null,"laminated_group_rows":null,"laminated_group_start_row":null,"core_with_copper_thickness_mm":0.3,"notes":"Published fabrication stackup; Dk test frequency, method, and raw laminate manufacturer not stated. Bare core dielectric thickness excludes both copper foils.","record_id":"PCB054790","simulation_ready":false,"collection_group":"fab","source_collection_record_id":"FABR027975","source_file":"originals/PCBWay/PCBWay__종합카탈로그_All_298_rigid_PCB_stackups__적층구조__FB198.html","dataset_role":"fabricator_published_parameter","dk_input_status":"scalar_without_point_frequency","review_flags":"frequency_not_numeric_or_not_stated;test_method_not_stated;measurement_axis_not_stated"}
{"manufacturer":"PCBWay","product":"7628 RC46%","material_family":"FR-4","material_form":"prepreg","dk":4.74,"dk_min":null,"dk_max":null,"dk_tolerance":null,"df":null,"frequency_ghz":null,"frequency_text":"not stated","value_type":"fabricator_stackup","record_kind":"published_stackup_layer","method":"not stated","axis":"not stated","thickness_mm":0.1715,"glass_style":"7628","resin_content_pct":46.0,"source_id":"FB198","source_location":"PCBWay_4L_published_34; table row 6","source_url":"https://www.pcbway.com/multi-layer-laminated-structure.html","stackup_id":"PCBWay_4L_published_34","layer":"PP row 6","layer_sequence":6,"board_layers":4,"board_nominal_thickness_mm":0.8,"finished_outer_copper_oz":2.0,"inner_copper_oz":1.0,"inner_residual_copper_pct":30.0,"thickness_before_lamination_mm":0.196,"laminated_group_thickness_mm":0.1715,"laminated_group_rows":1,"laminated_group_start_row":6,"core_with_copper_thickness_mm":null,"notes":"Published fabrication stackup; Dk test frequency, method, and raw laminate manufacturer not stated. Single prepreg row: thickness_mm is the published thickness after lamination.","record_id":"PCB054791","simulation_ready":false,"collection_group":"fab","source_collection_record_id":"FABR027976","source_file":"originals/PCBWay/PCBWay__종합카탈로그_All_298_rigid_PCB_stackups__적층구조__FB198.html","dataset_role":"fabricator_published_parameter","dk_input_status":"scalar_without_point_frequency","review_flags":"frequency_not_numeric_or_not_stated;test_method_not_stated;measurement_axis_not_stated"}
{"manufacturer":"PCBWay","product":"3313 RC58%","material_family":"FR-4","material_form":"prepreg","dk":4.45,"dk_min":null,"dk_max":null,"dk_tolerance":null,"df":null,"frequency_ghz":null,"frequency_text":"not stated","value_type":"fabricator_stackup","record_kind":"published_stackup_layer","method":"not stated","axis":"not stated","thickness_mm":0.0925,"glass_style":"3313","resin_content_pct":58.0,"source_id":"FB198","source_location":"PCBWay_4L_published_35; table row 2","source_url":"https://www.pcbway.com/multi-layer-laminated-structure.html","stackup_id":"PCBWay_4L_published_35","layer":"PP row 2","layer_sequence":2,"board_layers":4,"board_nominal_thickness_mm":0.6,"finished_outer_copper_oz":1.0,"inner_copper_oz":1.0,"inner_residual_copper_pct":70.0,"thickness_before_lamination_mm":0.103,"laminated_group_thickness_mm":0.0925,"laminated_group_rows":1,"laminated_group_start_row":2,"core_with_copper_thickness_mm":null,"notes":"Published fabrication stackup; Dk test frequency, method, and raw laminate manufacturer not stated. Single prepreg row: thickness_mm is the published thickness after lamination.","record_id":"PCB054792","simulation_ready":false,"collection_group":"fab","source_collection_record_id":"FABR027977","source_file":"originals/PCBWay/PCBWay__종합카탈로그_All_298_rigid_PCB_stackups__적층구조__FB198.html","dataset_role":"fabricator_published_parameter","dk_input_status":"scalar_without_point_frequency","review_flags":"frequency_not_numeric_or_not_stated;test_method_not_stated;measurement_axis_not_stated"}
{"manufacturer":"PCBWay","product":"Core","material_family":"FR-4","material_form":"core","dk":4.6,"dk_min":null,"dk_max":null,"dk_tolerance":null,"df":null,"frequency_ghz":null,"frequency_text":"not stated","value_type":"fabricator_stackup","record_kind":"published_stackup_layer","method":"not stated","axis":"not stated","thickness_mm":0.23,"glass_style":null,"resin_content_pct":null,"source_id":"FB198","source_location":"PCBWay_4L_published_35; table row 4","source_url":"https://www.pcbway.com/multi-layer-laminated-structure.html","stackup_id":"PCBWay_4L_published_35","layer":"CORE row 4","layer_sequence":4,"board_layers":4,"board_nominal_thickness_mm":0.6,"finished_outer_copper_oz":1.0,"inner_copper_oz":1.0,"inner_residual_copper_pct":70.0,"thickness_before_lamination_mm":0.23,"laminated_group_thickness_mm":null,"laminated_group_rows":null,"laminated_group_start_row":null,"core_with_copper_thickness_mm":0.3,"notes":"Published fabrication stackup; Dk test frequency, method, and raw laminate manufacturer not stated. Bare core dielectric thickness excludes both copper foils.","record_id":"PCB054793","simulation_ready":false,"collection_group":"fab","source_collection_record_id":"FABR027978","source_file":"originals/PCBWay/PCBWay__종합카탈로그_All_298_rigid_PCB_stackups__적층구조__FB198.html","dataset_role":"fabricator_published_parameter","dk_input_status":"scalar_without_point_frequency","review_flags":"frequency_not_numeric_or_not_stated;test_method_not_stated;measurement_axis_not_stated"}
