Repository: EIDOSDATA/TraceWave-Studio

# PCB 유전율과 적층 자료

수집/정리 기준일: 2026-11-11.

먼저 [전체 자료 안내 엑셀](Excel/00_전체_자료_안내.xlsx)을 연다. 회사별 엑셀은 `Excel/`에 있고, 원문 검색은 [HTML 안내](START_HERE_ko.html)를 사용한다.

- [자료 사용 안내](docs/자료_사용_안내.md): 폴더, 단위, 조건 선택과 내보내기.
- [자료 검토 결과](docs/자료_검토_결과.md): 확인한 범위, 오류/공백, 정리 내역.
- [TraceWave Studio 연결 설계](../../../Code/docs/pcb_material_catalog.md): 사용자 직접 입력, 소재 선택, 제조업체 적층 선택과 현재 구현의 경계.

57,340개 조건별 관측, 36개 회사와 일반 재료 참고 자료 1개 그룹, 1,756개 출처 기록을 보존했다. 새 엑셀은 전체 안내 1개와 회사/참고 자료별 37개로 총 38개다. 행 수는 고유 소재나 독립 측정 수가 아니다. 공식 자료에 값이 있어도 실제 제조 조건과 해석 대역에 맞는지 확인해야 한다.

사람이 보는 엑셀과 프로그램용 JSONL을 분리했다. 원문 PDF/HTML의 바이트는 보존하면서 파일명을 회사와 소재/용도 중심으로 바꿨다. 중복 저장한 데이터 사본은 복구 폴더로 옮겼고 관측 수치는 삭제하지 않았다.

File: 00_REF/PCB RF ANT/05_PCB_Dielectric_Data_2026/data/observations/Resonac.jsonl (part 4 of 5)
{"dk":null,"dk_min":4.3,"dk_max":4.5,"dk_tolerance":null,"df":null,"df_min":0.005,"df_max":0.007,"frequency_ghz":1,"frequency_text":"1 GHz","method":"SPDR","axis":null,"thickness_mm":0.2,"glass_style":"E-glass","resin_content_pct":null,"manufacturer":"Resonac","product":"MCL-E-795G","source_product_text":"MCL-E-795G","material_family":"laminate_or_film","material_form":"laminate","source_id":"RT0204","source_url":"https://www.resonac.com/sites/default/files/2025-03/2025_MCL_EN.pdf","source_pdf_page":5,"source_printed_page":6,"notes":"General table ranges as published. Printed 1 GHz/10 GHz conditions preserved; no midpoint substituted. Detailed table values can differ because methods or specimens differ.","qa_status":"independent_table_and_footnote_review","value_type":"published_range","source_location":"PDF p.5 (printed p.6), General Characteristics, product column 1","dk_text":"4.3 -4.5","df_text":"0.005 -0.007","record_id":"PCB004718","collection_group":"root","source_collection_record_id":"RT0204-QA-001","source_file":"originals/Resonac/Resonac__종합카탈로그_MCL_catalog_2025__종합카탈로그__RT0204.pdf","dataset_role":"material_published_parameter","dk_input_status":"range_limit_or_choices_only","review_flags":"measurement_axis_not_stated;no_single_nominal_dk"}
{"dk":null,"dk_min":8.2,"dk_max":8.4,"dk_tolerance":null,"df":null,"df_min":0.0045,"df_max":0.0055,"frequency_ghz":10.0,"frequency_text":"10 GHz","method":"SPDR","axis":null,"thickness_mm":null,"glass_style":"2116","resin_content_pct":null,"manufacturer":"Resonac","product":"MCL-HD90 (Type D)","source_product_text":"HD90HD90(Type D)","material_family":"laminate_or_film","material_form":"laminate","source_id":"RT0204","source_url":"https://www.resonac.com/sites/default/files/2025-03/2025_MCL_EN.pdf","source_pdf_page":28,"source_printed_page":29,"notes":"Detailed table experimental ranges, not guaranteed. No midpoint or interpolation used. Dk and Df are paired only at the same frequency. Source header is malformed (HD60HD90(Type D) / HD90HD90(Type D)); product mapped to the corresponding Type D column using the same manual General Characteristics p.7 and standard product list below this table. Original header retained.","qa_status":"independent_table_and_footnote_review","reference_standard":null,"value_type":"experimental_range_not_guaranteed","source_location":"PDF p.28 (printed p.29), Actual Value table 2","source_specimen_text":"●CopperCladLaminates","source_method_footnotes":"*1)Heating Rate: 10℃/min.(Tensile) *2) SPDR method,Drying:105℃/ 1h. *3) Cut-offcircularwaveguide method,Drying:105℃ /1h. ※Abovedataareexperimentalresultsandnotguaranteed. Standard Specifications ●CopperCladLaminate ●Prepreg","glass_type":"Low Dk","condition_text":"Drying 105 C / 1 h","conditioning_temperature_c":105,"conditioning_duration_hours":1,"dk_text":"8.2 -8.4","df_text":"0.0045 -0.0055","data_conflict":true,"conflict_note":"General Characteristics p.7 and detailed p.28 publish different 10 GHz Df ranges for this product. Both original ranges and their specimen/method context are retained.","record_id":"PCB004799","collection_group":"root","source_collection_record_id":"RT0204-QA-082","source_file":"originals/Resonac/Resonac__종합카탈로그_MCL_catalog_2025__종합카탈로그__RT0204.pdf","dataset_role":"material_published_parameter","dk_input_status":"range_limit_or_choices_only","review_flags":"measurement_axis_not_stated;published_source_conflict;no_single_nominal_dk"}
{"dk":null,"dk_min":6.1,"dk_max":6.3,"dk_tolerance":null,"df":null,"df_min":0.0055,"df_max":0.0065,"frequency_ghz":20.0,"frequency_text":"20 GHz","method":"SPDR","axis":null,"thickness_mm":null,"glass_style":"2116","resin_content_pct":null,"manufacturer":"Resonac","product":"MCL-HD60","source_product_text":"HD60","material_family":"laminate_or_film","material_form":"laminate","source_id":"RT0204","source_url":"https://www.resonac.com/sites/default/files/2025-03/2025_MCL_EN.pdf","source_pdf_page":28,"source_printed_page":29,"notes":"Detailed table experimental ranges, not guaranteed. No midpoint or interpolation used. Dk and Df are paired only at the same frequency.","qa_status":"independent_table_and_footnote_review","reference_standard":null,"value_type":"experimental_range_not_guaranteed","source_location":"PDF p.28 (printed p.29), Actual Value table 2","source_specimen_text":"●CopperCladLaminates","source_method_footnotes":"*1)Heating Rate: 10℃/min.(Tensile) *2) SPDR method,Drying:105℃/ 1h. *3) Cut-offcircularwaveguide method,Drying:105℃ /1h. ※Abovedataareexperimentalresultsandnotguaranteed. Standard Specifications ●CopperCladLaminate ●Prepreg","glass_type":"E","condition_text":"Drying 105 C / 1 h","conditioning_temperature_c":105,"conditioning_duration_hours":1,"dk_text":"6.1 -6.3","df_text":"0.0055 -0.0065","record_id":"PCB004800","collection_group":"root","source_collection_record_id":"RT0204-QA-083","source_file":"originals/Resonac/Resonac__종합카탈로그_MCL_catalog_2025__종합카탈로그__RT0204.pdf","dataset_role":"material_published_parameter","dk_input_status":"range_limit_or_choices_only","review_flags":"measurement_axis_not_stated;no_single_nominal_dk"}
{"dk":null,"dk_min":5.9,"dk_max":6.1,"dk_tolerance":null,"df":null,"df_min":0.0045,"df_max":0.0055,"frequency_ghz":20.0,"frequency_text":"20 GHz","method":"SPDR","axis":null,"thickness_mm":null,"glass_style":"2116","resin_content_pct":null,"manufacturer":"Resonac","product":"MCL-HD60 (Type D)","source_product_text":"HD60HD90(Type D)","material_family":"laminate_or_film","material_form":"laminate","source_id":"RT0204","source_url":"https://www.resonac.com/sites/default/files/2025-03/2025_MCL_EN.pdf","source_pdf_page":28,"source_printed_page":29,"notes":"Detailed table experimental ranges, not guaranteed. No midpoint or interpolation used. Dk and Df are paired only at the same frequency. Source header is malformed (HD60HD90(Type D) / HD90HD90(Type D)); product mapped to the corresponding Type D column using the same manual General Characteristics p.7 and standard product list below this table. Original header retained.","qa_status":"independent_table_and_footnote_review","reference_standard":null,"value_type":"experimental_range_not_guaranteed","source_location":"PDF p.28 (printed p.29), Actual Value table 2","source_specimen_text":"●CopperCladLaminates","source_method_footnotes":"*1)Heating Rate: 10℃/min.(Tensile) *2) SPDR method,Drying:105℃/ 1h. *3) Cut-offcircularwaveguide method,Drying:105℃ /1h. ※Abovedataareexperimentalresultsandnotguaranteed. Standard Specifications ●CopperCladLaminate ●Prepreg","glass_type":"Low Dk","condition_text":"Drying 105 C / 1 h","conditioning_temperature_c":105,"conditioning_duration_hours":1,"dk_text":"5.9 -6.1","df_text":"0.0045 -0.0055","record_id":"PCB004801","collection_group":"root","source_collection_record_id":"RT0204-QA-084","source_file":"originals/Resonac/Resonac__종합카탈로그_MCL_catalog_2025__종합카탈로그__RT0204.pdf","dataset_role":"material_published_parameter","dk_input_status":"range_limit_or_choices_only","review_flags":"measurement_axis_not_stated;no_single_nominal_dk"}
{"dk":null,"dk_min":8.0,"dk_max":8.2,"dk_tolerance":null,"df":null,"df_min":0.0055,"df_max":0.0065,"frequency_ghz":20.0,"frequency_text":"20 GHz","method":"SPDR","axis":null,"thickness_mm":null,"glass_style":"2116","resin_content_pct":null,"manufacturer":"Resonac","product":"MCL-HD80","source_product_text":"HD80","material_family":"laminate_or_film","material_form":"laminate","source_id":"RT0204","source_url":"https://www.resonac.com/sites/default/files/2025-03/2025_MCL_EN.pdf","source_pdf_page":28,"source_printed_page":29,"notes":"Detailed table experimental ranges, not guaranteed. No midpoint or interpolation used. Dk and Df are paired only at the same frequency.","qa_status":"independent_table_and_footnote_review","reference_standard":null,"value_type":"experimental_range_not_guaranteed","source_location":"PDF p.28 (printed p.29), Actual Value table 2","source_specimen_text":"●CopperCladLaminates","source_method_footnotes":"*1)Heating Rate: 10℃/min.(Tensile) *2) SPDR method,Drying:105℃/ 1h. *3) Cut-offcircularwaveguide method,Drying:105℃ /1h. ※Abovedataareexperimentalresultsandnotguaranteed. Standard Specifications ●CopperCladLaminate ●Prepreg","glass_type":"E","condition_text":"Drying 105 C / 1 h","conditioning_temperature_c":105,"conditioning_duration_hours":1,"dk_text":"8.0 –8.2","df_text":"0.0055 -0.0065","record_id":"PCB004802","collection_group":"root","source_collection_record_id":"RT0204-QA-085","source_file":"originals/Resonac/Resonac__종합카탈로그_MCL_catalog_2025__종합카탈로그__RT0204.pdf","dataset_role":"material_published_parameter","dk_input_status":"range_limit_or_choices_only","review_flags":"measurement_axis_not_stated;no_single_nominal_dk"}
{"dk":null,"dk_min":9.0,"dk_max":9.2,"dk_tolerance":null,"df":null,"df_min":0.006,"df_max":0.007,"frequency_ghz":20.0,"frequency_text":"20 GHz","method":"SPDR","axis":null,"thickness_mm":null,"glass_style":"2116","resin_content_pct":null,"manufacturer":"Resonac","product":"MCL-HD90","source_product_text":"HD90","material_family":"laminate_or_film","material_form":"laminate","source_id":"RT0204","source_url":"https://www.resonac.com/sites/default/files/2025-03/2025_MCL_EN.pdf","source_pdf_page":28,"source_printed_page":29,"notes":"Detailed table experimental ranges, not guaranteed. No midpoint or interpolation used. Dk and Df are paired only at the same frequency.","qa_status":"independent_table_and_footnote_review","reference_standard":null,"value_type":"experimental_range_not_guaranteed","source_location":"PDF p.28 (printed p.29), Actual Value table 2","source_specimen_text":"●CopperCladLaminates","source_method_footnotes":"*1)Heating Rate: 10℃/min.(Tensile) *2) SPDR method,Drying:105℃/ 1h. *3) Cut-offcircularwaveguide method,Drying:105℃ /1h. ※Abovedataareexperimentalresultsandnotguaranteed. Standard Specifications ●CopperCladLaminate ●Prepreg","glass_type":"E","condition_text":"Drying 105 C / 1 h","conditioning_temperature_c":105,"conditioning_duration_hours":1,"dk_text":"9.0 -9.2","df_text":"0.0060 -0.0070","record_id":"PCB004803","collection_group":"root","source_collection_record_id":"RT0204-QA-086","source_file":"originals/Resonac/Resonac__종합카탈로그_MCL_catalog_2025__종합카탈로그__RT0204.pdf","dataset_role":"material_published_parameter","dk_input_status":"range_limit_or_choices_only","review_flags":"measurement_axis_not_stated;no_single_nominal_dk"}
{"dk":null,"dk_min":8.2,"dk_max":8.4,"dk_tolerance":null,"df":null,"df_min":0.005,"df_max":0.006,"frequency_ghz":20.0,"frequency_text":"20 GHz","method":"SPDR","axis":null,"thickness_mm":null,"glass_style":"2116","resin_content_pct":null,"manufacturer":"Resonac","product":"MCL-HD90 (Type D)","source_product_text":"HD90HD90(Type D)","material_family":"laminate_or_film","material_form":"laminate","source_id":"RT0204","source_url":"https://www.resonac.com/sites/default/files/2025-03/2025_MCL_EN.pdf","source_pdf_page":28,"source_printed_page":29,"notes":"Detailed table experimental ranges, not guaranteed. No midpoint or interpolation used. Dk and Df are paired only at the same frequency. Source header is malformed (HD60HD90(Type D) / HD90HD90(Type D)); product mapped to the corresponding Type D column using the same manual General Characteristics p.7 and standard product list below this table. Original header retained.","qa_status":"independent_table_and_footnote_review","reference_standard":null,"value_type":"experimental_range_not_guaranteed","source_location":"PDF p.28 (printed p.29), Actual Value table 2","source_specimen_text":"●CopperCladLaminates","source_method_footnotes":"*1)Heating Rate: 10℃/min.(Tensile) *2) SPDR method,Drying:105℃/ 1h. *3) Cut-offcircularwaveguide method,Drying:105℃ /1h. ※Abovedataareexperimentalresultsandnotguaranteed. Standard Specifications ●CopperCladLaminate ●Prepreg","glass_type":"Low Dk","condition_text":"Drying 105 C / 1 h","conditioning_temperature_c":105,"conditioning_duration_hours":1,"dk_text":"8.2 -8.4","df_text":"0.0050 -0.0060","record_id":"PCB004804","collection_group":"root","source_collection_record_id":"RT0204-QA-087","source_file":"originals/Resonac/Resonac__종합카탈로그_MCL_catalog_2025__종합카탈로그__RT0204.pdf","dataset_role":"material_published_parameter","dk_input_status":"range_limit_or_choices_only","review_flags":"measurement_axis_not_stated;no_single_nominal_dk"}
{"dk":null,"dk_min":6.1,"dk_max":6.3,"dk_tolerance":null,"df":null,"df_min":0.006,"df_max":0.007,"frequency_ghz":36.0,"frequency_text":"36 GHz","method":"Cut-off circular waveguide","axis":null,"thickness_mm":null,"glass_style":"2116","resin_content_pct":null,"manufacturer":"Resonac","product":"MCL-HD60","source_product_text":"HD60","material_family":"laminate_or_film","material_form":"laminate","source_id":"RT0204","source_url":"https://www.resonac.com/sites/default/files/2025-03/2025_MCL_EN.pdf","source_pdf_page":28,"source_printed_page":29,"notes":"Detailed table experimental ranges, not guaranteed. No midpoint or interpolation used. Dk and Df are paired only at the same frequency.","qa_status":"independent_table_and_footnote_review","reference_standard":null,"value_type":"experimental_range_not_guaranteed","source_location":"PDF p.28 (printed p.29), Actual Value table 2","source_specimen_text":"●CopperCladLaminates","source_method_footnotes":"*1)Heating Rate: 10℃/min.(Tensile) *2) SPDR method,Drying:105℃/ 1h. *3) Cut-offcircularwaveguide method,Drying:105℃ /1h. ※Abovedataareexperimentalresultsandnotguaranteed. Standard Specifications ●CopperCladLaminate ●Prepreg","glass_type":"E","condition_text":"Drying 105 C / 1 h","conditioning_temperature_c":105,"conditioning_duration_hours":1,"dk_text":"6.1 -6.3","df_text":"0.0060 -0.0070","record_id":"PCB004805","collection_group":"root","source_collection_record_id":"RT0204-QA-088","source_file":"originals/Resonac/Resonac__종합카탈로그_MCL_catalog_2025__종합카탈로그__RT0204.pdf","dataset_role":"material_published_parameter","dk_input_status":"range_limit_or_choices_only","review_flags":"measurement_axis_not_stated;no_single_nominal_dk"}
{"dk":null,"dk_min":5.9,"dk_max":6.1,"dk_tolerance":null,"df":null,"df_min":0.005,"df_max":0.006,"frequency_ghz":36.0,"frequency_text":"36 GHz","method":"Cut-off circular waveguide","axis":null,"thickness_mm":null,"glass_style":"2116","resin_content_pct":null,"manufacturer":"Resonac","product":"MCL-HD60 (Type D)","source_product_text":"HD60HD90(Type D)","material_family":"laminate_or_film","material_form":"laminate","source_id":"RT0204","source_url":"https://www.resonac.com/sites/default/files/2025-03/2025_MCL_EN.pdf","source_pdf_page":28,"source_printed_page":29,"notes":"Detailed table experimental ranges, not guaranteed. No midpoint or interpolation used. Dk and Df are paired only at the same frequency. Source header is malformed (HD60HD90(Type D) / HD90HD90(Type D)); product mapped to the corresponding Type D column using the same manual General Characteristics p.7 and standard product list below this table. Original header retained.","qa_status":"independent_table_and_footnote_review","reference_standard":null,"value_type":"experimental_range_not_guaranteed","source_location":"PDF p.28 (printed p.29), Actual Value table 2","source_specimen_text":"●CopperCladLaminates","source_method_footnotes":"*1)Heating Rate: 10℃/min.(Tensile) *2) SPDR method,Drying:105℃/ 1h. *3) Cut-offcircularwaveguide method,Drying:105℃ /1h. ※Abovedataareexperimentalresultsandnotguaranteed. Standard Specifications ●CopperCladLaminate ●Prepreg","glass_type":"Low Dk","condition_text":"Drying 105 C / 1 h","conditioning_temperature_c":105,"conditioning_duration_hours":1,"dk_text":"5.9 -6.1","df_text":"0.0050 -0.0060","record_id":"PCB004806","collection_group":"root","source_collection_record_id":"RT0204-QA-089","source_file":"originals/Resonac/Resonac__종합카탈로그_MCL_catalog_2025__종합카탈로그__RT0204.pdf","dataset_role":"material_published_parameter","dk_input_status":"range_limit_or_choices_only","review_flags":"measurement_axis_not_stated;no_single_nominal_dk"}
{"dk":null,"dk_min":8.0,"dk_max":8.2,"dk_tolerance":null,"df":null,"df_min":0.006,"df_max":0.007,"frequency_ghz":36.0,"frequency_text":"36 GHz","method":"Cut-off circular waveguide","axis":null,"thickness_mm":null,"glass_style":"2116","resin_content_pct":null,"manufacturer":"Resonac","product":"MCL-HD80","source_product_text":"HD80","material_family":"laminate_or_film","material_form":"laminate","source_id":"RT0204","source_url":"https://www.resonac.com/sites/default/files/2025-03/2025_MCL_EN.pdf","source_pdf_page":28,"source_printed_page":29,"notes":"Detailed table experimental ranges, not guaranteed. No midpoint or interpolation used. Dk and Df are paired only at the same frequency.","qa_status":"independent_table_and_footnote_review","reference_standard":null,"value_type":"experimental_range_not_guaranteed","source_location":"PDF p.28 (printed p.29), Actual Value table 2","source_specimen_text":"●CopperCladLaminates","source_method_footnotes":"*1)Heating Rate: 10℃/min.(Tensile) *2) SPDR method,Drying:105℃/ 1h. *3) Cut-offcircularwaveguide method,Drying:105℃ /1h. ※Abovedataareexperimentalresultsandnotguaranteed. Standard Specifications ●CopperCladLaminate ●Prepreg","glass_type":"E","condition_text":"Drying 105 C / 1 h","conditioning_temperature_c":105,"conditioning_duration_hours":1,"dk_text":"8.0 –8.2","df_text":"0.0060 -0.0070","record_id":"PCB004807","collection_group":"root","source_collection_record_id":"RT0204-QA-090","source_file":"originals/Resonac/Resonac__종합카탈로그_MCL_catalog_2025__종합카탈로그__RT0204.pdf","dataset_role":"material_published_parameter","dk_input_status":"range_limit_or_choices_only","review_flags":"measurement_axis_not_stated;no_single_nominal_dk"}
{"dk":null,"dk_min":9.0,"dk_max":9.2,"dk_tolerance":null,"df":null,"df_min":0.0065,"df_max":0.0075,"frequency_ghz":36.0,"frequency_text":"36 GHz","method":"Cut-off circular waveguide","axis":null,"thickness_mm":null,"glass_style":"2116","resin_content_pct":null,"manufacturer":"Resonac","product":"MCL-HD90","source_product_text":"HD90","material_family":"laminate_or_film","material_form":"laminate","source_id":"RT0204","source_url":"https://www.resonac.com/sites/default/files/2025-03/2025_MCL_EN.pdf","source_pdf_page":28,"source_printed_page":29,"notes":"Detailed table experimental ranges, not guaranteed. No midpoint or interpolation used. Dk and Df are paired only at the same frequency.","qa_status":"independent_table_and_footnote_review","reference_standard":null,"value_type":"experimental_range_not_guaranteed","source_location":"PDF p.28 (printed p.29), Actual Value table 2","source_specimen_text":"●CopperCladLaminates","source_method_footnotes":"*1)Heating Rate: 10℃/min.(Tensile) *2) SPDR method,Drying:105℃/ 1h. *3) Cut-offcircularwaveguide method,Drying:105℃ /1h. ※Abovedataareexperimentalresultsandnotguaranteed. Standard Specifications ●CopperCladLaminate ●Prepreg","glass_type":"E","condition_text":"Drying 105 C / 1 h","conditioning_temperature_c":105,"conditioning_duration_hours":1,"dk_text":"9.0 -9.2","df_text":"0.0065 -0.0075","record_id":"PCB004808","collection_group":"root","source_collection_record_id":"RT0204-QA-091","source_file":"originals/Resonac/Resonac__종합카탈로그_MCL_catalog_2025__종합카탈로그__RT0204.pdf","dataset_role":"material_published_parameter","dk_input_status":"range_limit_or_choices_only","review_flags":"measurement_axis_not_stated;no_single_nominal_dk"}
{"dk":null,"dk_min":8.2,"dk_max":8.4,"dk_tolerance":null,"df":null,"df_min":0.0055,"df_max":0.0065,"frequency_ghz":36.0,"frequency_text":"36 GHz","method":"Cut-off circular waveguide","axis":null,"thickness_mm":null,"glass_style":"2116","resin_content_pct":null,"manufacturer":"Resonac","product":"MCL-HD90 (Type D)","source_product_text":"HD90HD90(Type D)","material_family":"laminate_or_film","material_form":"laminate","source_id":"RT0204","source_url":"https://www.resonac.com/sites/default/files/2025-03/2025_MCL_EN.pdf","source_pdf_page":28,"source_printed_page":29,"notes":"Detailed table experimental ranges, not guaranteed. No midpoint or interpolation used. Dk and Df are paired only at the same frequency. Source header is malformed (HD60HD90(Type D) / HD90HD90(Type D)); product mapped to the corresponding Type D column using the same manual General Characteristics p.7 and standard product list below this table. Original header retained.","qa_status":"independent_table_and_footnote_review","reference_standard":null,"value_type":"experimental_range_not_guaranteed","source_location":"PDF p.28 (printed p.29), Actual Value table 2","source_specimen_text":"●CopperCladLaminates","source_method_footnotes":"*1)Heating Rate: 10℃/min.(Tensile) *2) SPDR method,Drying:105℃/ 1h. *3) Cut-offcircularwaveguide method,Drying:105℃ /1h. ※Abovedataareexperimentalresultsandnotguaranteed. Standard Specifications ●CopperCladLaminate ●Prepreg","glass_type":"Low Dk","condition_text":"Drying 105 C / 1 h","conditioning_temperature_c":105,"conditioning_duration_hours":1,"dk_text":"8.2 -8.4","df_text":"0.0055 -0.0065","record_id":"PCB004809","collection_group":"root","source_collection_record_id":"RT0204-QA-092","source_file":"originals/Resonac/Resonac__종합카탈로그_MCL_catalog_2025__종합카탈로그__RT0204.pdf","dataset_role":"material_published_parameter","dk_input_status":"range_limit_or_choices_only","review_flags":"measurement_axis_not_stated;no_single_nominal_dk"}
{"dk":null,"dk_min":6.1,"dk_max":6.3,"dk_tolerance":null,"df":null,"df_min":0.0065,"df_max":0.0075,"frequency_ghz":50.0,"frequency_text":"50 GHz","method":"Cut-off circular waveguide","axis":null,"thickness_mm":null,"glass_style":"2116","resin_content_pct":null,"manufacturer":"Resonac","product":"MCL-HD60","source_product_text":"HD60","material_family":"laminate_or_film","material_form":"laminate","source_id":"RT0204","source_url":"https://www.resonac.com/sites/default/files/2025-03/2025_MCL_EN.pdf","source_pdf_page":28,"source_printed_page":29,"notes":"Detailed table experimental ranges, not guaranteed. No midpoint or interpolation used. Dk and Df are paired only at the same frequency.","qa_status":"independent_table_and_footnote_review","reference_standard":null,"value_type":"experimental_range_not_guaranteed","source_location":"PDF p.28 (printed p.29), Actual Value table 2","source_specimen_text":"●CopperCladLaminates","source_method_footnotes":"*1)Heating Rate: 10℃/min.(Tensile) *2) SPDR method,Drying:105℃/ 1h. *3) Cut-offcircularwaveguide method,Drying:105℃ /1h. ※Abovedataareexperimentalresultsandnotguaranteed. Standard Specifications ●CopperCladLaminate ●Prepreg","glass_type":"E","condition_text":"Drying 105 C / 1 h","conditioning_temperature_c":105,"conditioning_duration_hours":1,"dk_text":"6.1 -6.3","df_text":"0.0065 -0.0075","record_id":"PCB004810","collection_group":"root","source_collection_record_id":"RT0204-QA-093","source_file":"originals/Resonac/Resonac__종합카탈로그_MCL_catalog_2025__종합카탈로그__RT0204.pdf","dataset_role":"material_published_parameter","dk_input_status":"range_limit_or_choices_only","review_flags":"measurement_axis_not_stated;no_single_nominal_dk"}
{"dk":null,"dk_min":5.9,"dk_max":6.1,"dk_tolerance":null,"df":null,"df_min":0.0055,"df_max":0.0065,"frequency_ghz":50.0,"frequency_text":"50 GHz","method":"Cut-off circular waveguide","axis":null,"thickness_mm":null,"glass_style":"2116","resin_content_pct":null,"manufacturer":"Resonac","product":"MCL-HD60 (Type D)","source_product_text":"HD60HD90(Type D)","material_family":"laminate_or_film","material_form":"laminate","source_id":"RT0204","source_url":"https://www.resonac.com/sites/default/files/2025-03/2025_MCL_EN.pdf","source_pdf_page":28,"source_printed_page":29,"notes":"Detailed table experimental ranges, not guaranteed. No midpoint or interpolation used. Dk and Df are paired only at the same frequency. Source header is malformed (HD60HD90(Type D) / HD90HD90(Type D)); product mapped to the corresponding Type D column using the same manual General Characteristics p.7 and standard product list below this table. Original header retained.","qa_status":"independent_table_and_footnote_review","reference_standard":null,"value_type":"experimental_range_not_guaranteed","source_location":"PDF p.28 (printed p.29), Actual Value table 2","source_specimen_text":"●CopperCladLaminates","source_method_footnotes":"*1)Heating Rate: 10℃/min.(Tensile) *2) SPDR method,Drying:105℃/ 1h. *3) Cut-offcircularwaveguide method,Drying:105℃ /1h. ※Abovedataareexperimentalresultsandnotguaranteed. Standard Specifications ●CopperCladLaminate ●Prepreg","glass_type":"Low Dk","condition_text":"Drying 105 C / 1 h","conditioning_temperature_c":105,"conditioning_duration_hours":1,"dk_text":"5.9 -6.1","df_text":"0.0055 -0.0065","record_id":"PCB004811","collection_group":"root","source_collection_record_id":"RT0204-QA-094","source_file":"originals/Resonac/Resonac__종합카탈로그_MCL_catalog_2025__종합카탈로그__RT0204.pdf","dataset_role":"material_published_parameter","dk_input_status":"range_limit_or_choices_only","review_flags":"measurement_axis_not_stated;no_single_nominal_dk"}
{"dk":null,"dk_min":8.0,"dk_max":8.2,"dk_tolerance":null,"df":null,"df_min":0.0065,"df_max":0.0075,"frequency_ghz":50.0,"frequency_text":"50 GHz","method":"Cut-off circular waveguide","axis":null,"thickness_mm":null,"glass_style":"2116","resin_content_pct":null,"manufacturer":"Resonac","product":"MCL-HD80","source_product_text":"HD80","material_family":"laminate_or_film","material_form":"laminate","source_id":"RT0204","source_url":"https://www.resonac.com/sites/default/files/2025-03/2025_MCL_EN.pdf","source_pdf_page":28,"source_printed_page":29,"notes":"Detailed table experimental ranges, not guaranteed. No midpoint or interpolation used. Dk and Df are paired only at the same frequency.","qa_status":"independent_table_and_footnote_review","reference_standard":null,"value_type":"experimental_range_not_guaranteed","source_location":"PDF p.28 (printed p.29), Actual Value table 2","source_specimen_text":"●CopperCladLaminates","source_method_footnotes":"*1)Heating Rate: 10℃/min.(Tensile) *2) SPDR method,Drying:105℃/ 1h. *3) Cut-offcircularwaveguide method,Drying:105℃ /1h. ※Abovedataareexperimentalresultsandnotguaranteed. Standard Specifications ●CopperCladLaminate ●Prepreg","glass_type":"E","condition_text":"Drying 105 C / 1 h","conditioning_temperature_c":105,"conditioning_duration_hours":1,"dk_text":"8.0 –8.2","df_text":"0.0065 -0.0075","record_id":"PCB004812","collection_group":"root","source_collection_record_id":"RT0204-QA-095","source_file":"originals/Resonac/Resonac__종합카탈로그_MCL_catalog_2025__종합카탈로그__RT0204.pdf","dataset_role":"material_published_parameter","dk_input_status":"range_limit_or_choices_only","review_flags":"measurement_axis_not_stated;no_single_nominal_dk"}
{"dk":null,"dk_min":9.0,"dk_max":9.2,"dk_tolerance":null,"df":null,"df_min":0.007,"df_max":0.008,"frequency_ghz":50.0,"frequency_text":"50 GHz","method":"Cut-off circular waveguide","axis":null,"thickness_mm":null,"glass_style":"2116","resin_content_pct":null,"manufacturer":"Resonac","product":"MCL-HD90","source_product_text":"HD90","material_family":"laminate_or_film","material_form":"laminate","source_id":"RT0204","source_url":"https://www.resonac.com/sites/default/files/2025-03/2025_MCL_EN.pdf","source_pdf_page":28,"source_printed_page":29,"notes":"Detailed table experimental ranges, not guaranteed. No midpoint or interpolation used. Dk and Df are paired only at the same frequency.","qa_status":"independent_table_and_footnote_review","reference_standard":null,"value_type":"experimental_range_not_guaranteed","source_location":"PDF p.28 (printed p.29), Actual Value table 2","source_specimen_text":"●CopperCladLaminates","source_method_footnotes":"*1)Heating Rate: 10℃/min.(Tensile) *2) SPDR method,Drying:105℃/ 1h. *3) Cut-offcircularwaveguide method,Drying:105℃ /1h. ※Abovedataareexperimentalresultsandnotguaranteed. Standard Specifications ●CopperCladLaminate ●Prepreg","glass_type":"E","condition_text":"Drying 105 C / 1 h","conditioning_temperature_c":105,"conditioning_duration_hours":1,"dk_text":"9.0 -9.2","df_text":"0.0070 -0.0080","record_id":"PCB004813","collection_group":"root","source_collection_record_id":"RT0204-QA-096","source_file":"originals/Resonac/Resonac__종합카탈로그_MCL_catalog_2025__종합카탈로그__RT0204.pdf","dataset_role":"material_published_parameter","dk_input_status":"range_limit_or_choices_only","review_flags":"measurement_axis_not_stated;no_single_nominal_dk"}
{"dk":null,"dk_min":8.2,"dk_max":8.4,"dk_tolerance":null,"df":null,"df_min":0.006,"df_max":0.007,"frequency_ghz":50.0,"frequency_text":"50 GHz","method":"Cut-off circular waveguide","axis":null,"thickness_mm":null,"glass_style":"2116","resin_content_pct":null,"manufacturer":"Resonac","product":"MCL-HD90 (Type D)","source_product_text":"HD90HD90(Type D)","material_family":"laminate_or_film","material_form":"laminate","source_id":"RT0204","source_url":"https://www.resonac.com/sites/default/files/2025-03/2025_MCL_EN.pdf","source_pdf_page":28,"source_printed_page":29,"notes":"Detailed table experimental ranges, not guaranteed. No midpoint or interpolation used. Dk and Df are paired only at the same frequency. Source header is malformed (HD60HD90(Type D) / HD90HD90(Type D)); product mapped to the corresponding Type D column using the same manual General Characteristics p.7 and standard product list below this table. Original header retained.","qa_status":"independent_table_and_footnote_review","reference_standard":null,"value_type":"experimental_range_not_guaranteed","source_location":"PDF p.28 (printed p.29), Actual Value table 2","source_specimen_text":"●CopperCladLaminates","source_method_footnotes":"*1)Heating Rate: 10℃/min.(Tensile) *2) SPDR method,Drying:105℃/ 1h. *3) Cut-offcircularwaveguide method,Drying:105℃ /1h. ※Abovedataareexperimentalresultsandnotguaranteed. Standard Specifications ●CopperCladLaminate ●Prepreg","glass_type":"Low Dk","condition_text":"Drying 105 C / 1 h","conditioning_temperature_c":105,"conditioning_duration_hours":1,"dk_text":"8.2 -8.4","df_text":"0.0060 -0.0070","record_id":"PCB004814","collection_group":"root","source_collection_record_id":"RT0204-QA-097","source_file":"originals/Resonac/Resonac__종합카탈로그_MCL_catalog_2025__종합카탈로그__RT0204.pdf","dataset_role":"material_published_parameter","dk_input_status":"range_limit_or_choices_only","review_flags":"measurement_axis_not_stated;no_single_nominal_dk"}
{"dk":null,"dk_min":6.1,"dk_max":6.3,"dk_tolerance":null,"df":null,"df_min":0.0065,"df_max":0.0075,"frequency_ghz":60.0,"frequency_text":"60 GHz","method":"Cut-off circular waveguide","axis":null,"thickness_mm":null,"glass_style":"2116","resin_content_pct":null,"manufacturer":"Resonac","product":"MCL-HD60","source_product_text":"HD60","material_family":"laminate_or_film","material_form":"laminate","source_id":"RT0204","source_url":"https://www.resonac.com/sites/default/files/2025-03/2025_MCL_EN.pdf","source_pdf_page":28,"source_printed_page":29,"notes":"Detailed table experimental ranges, not guaranteed. No midpoint or interpolation used. Dk and Df are paired only at the same frequency.","qa_status":"independent_table_and_footnote_review","reference_standard":null,"value_type":"experimental_range_not_guaranteed","source_location":"PDF p.28 (printed p.29), Actual Value table 2","source_specimen_text":"●CopperCladLaminates","source_method_footnotes":"*1)Heating Rate: 10℃/min.(Tensile) *2) SPDR method,Drying:105℃/ 1h. *3) Cut-offcircularwaveguide method,Drying:105℃ /1h. ※Abovedataareexperimentalresultsandnotguaranteed. Standard Specifications ●CopperCladLaminate ●Prepreg","glass_type":"E","condition_text":"Drying 105 C / 1 h","conditioning_temperature_c":105,"conditioning_duration_hours":1,"dk_text":"6.1 -6.3","df_text":"0.0065 -0.0075","record_id":"PCB004815","collection_group":"root","source_collection_record_id":"RT0204-QA-098","source_file":"originals/Resonac/Resonac__종합카탈로그_MCL_catalog_2025__종합카탈로그__RT0204.pdf","dataset_role":"material_published_parameter","dk_input_status":"range_limit_or_choices_only","review_flags":"measurement_axis_not_stated;no_single_nominal_dk"}
{"dk":null,"dk_min":5.9,"dk_max":6.1,"dk_tolerance":null,"df":null,"df_min":0.0055,"df_max":0.0065,"frequency_ghz":60.0,"frequency_text":"60 GHz","method":"Cut-off circular waveguide","axis":null,"thickness_mm":null,"glass_style":"2116","resin_content_pct":null,"manufacturer":"Resonac","product":"MCL-HD60 (Type D)","source_product_text":"HD60HD90(Type D)","material_family":"laminate_or_film","material_form":"laminate","source_id":"RT0204","source_url":"https://www.resonac.com/sites/default/files/2025-03/2025_MCL_EN.pdf","source_pdf_page":28,"source_printed_page":29,"notes":"Detailed table experimental ranges, not guaranteed. No midpoint or interpolation used. Dk and Df are paired only at the same frequency. Source header is malformed (HD60HD90(Type D) / HD90HD90(Type D)); product mapped to the corresponding Type D column using the same manual General Characteristics p.7 and standard product list below this table. Original header retained.","qa_status":"independent_table_and_footnote_review","reference_standard":null,"value_type":"experimental_range_not_guaranteed","source_location":"PDF p.28 (printed p.29), Actual Value table 2","source_specimen_text":"●CopperCladLaminates","source_method_footnotes":"*1)Heating Rate: 10℃/min.(Tensile) *2) SPDR method,Drying:105℃/ 1h. *3) Cut-offcircularwaveguide method,Drying:105℃ /1h. ※Abovedataareexperimentalresultsandnotguaranteed. Standard Specifications ●CopperCladLaminate ●Prepreg","glass_type":"Low Dk","condition_text":"Drying 105 C / 1 h","conditioning_temperature_c":105,"conditioning_duration_hours":1,"dk_text":"5.9 -6.1","df_text":"0.0055 -0.0065","record_id":"PCB004816","collection_group":"root","source_collection_record_id":"RT0204-QA-099","source_file":"originals/Resonac/Resonac__종합카탈로그_MCL_catalog_2025__종합카탈로그__RT0204.pdf","dataset_role":"material_published_parameter","dk_input_status":"range_limit_or_choices_only","review_flags":"measurement_axis_not_stated;no_single_nominal_dk"}
{"dk":null,"dk_min":8.0,"dk_max":8.2,"dk_tolerance":null,"df":null,"df_min":0.0065,"df_max":0.0075,"frequency_ghz":60.0,"frequency_text":"60 GHz","method":"Cut-off circular waveguide","axis":null,"thickness_mm":null,"glass_style":"2116","resin_content_pct":null,"manufacturer":"Resonac","product":"MCL-HD80","source_product_text":"HD80","material_family":"laminate_or_film","material_form":"laminate","source_id":"RT0204","source_url":"https://www.resonac.com/sites/default/files/2025-03/2025_MCL_EN.pdf","source_pdf_page":28,"source_printed_page":29,"notes":"Detailed table experimental ranges, not guaranteed. No midpoint or interpolation used. Dk and Df are paired only at the same frequency.","qa_status":"independent_table_and_footnote_review","reference_standard":null,"value_type":"experimental_range_not_guaranteed","source_location":"PDF p.28 (printed p.29), Actual Value table 2","source_specimen_text":"●CopperCladLaminates","source_method_footnotes":"*1)Heating Rate: 10℃/min.(Tensile) *2) SPDR method,Drying:105℃/ 1h. *3) Cut-offcircularwaveguide method,Drying:105℃ /1h. ※Abovedataareexperimentalresultsandnotguaranteed. Standard Specifications ●CopperCladLaminate ●Prepreg","glass_type":"E","condition_text":"Drying 105 C / 1 h","conditioning_temperature_c":105,"conditioning_duration_hours":1,"dk_text":"8.0 –8.2","df_text":"0.0065 -0.0075","record_id":"PCB004817","collection_group":"root","source_collection_record_id":"RT0204-QA-100","source_file":"originals/Resonac/Resonac__종합카탈로그_MCL_catalog_2025__종합카탈로그__RT0204.pdf","dataset_role":"material_published_parameter","dk_input_status":"range_limit_or_choices_only","review_flags":"measurement_axis_not_stated;no_single_nominal_dk"}
{"dk":null,"dk_min":9.0,"dk_max":9.2,"dk_tolerance":null,"df":null,"df_min":0.007,"df_max":0.008,"frequency_ghz":60.0,"frequency_text":"60 GHz","method":"Cut-off circular waveguide","axis":null,"thickness_mm":null,"glass_style":"2116","resin_content_pct":null,"manufacturer":"Resonac","product":"MCL-HD90","source_product_text":"HD90","material_family":"laminate_or_film","material_form":"laminate","source_id":"RT0204","source_url":"https://www.resonac.com/sites/default/files/2025-03/2025_MCL_EN.pdf","source_pdf_page":28,"source_printed_page":29,"notes":"Detailed table experimental ranges, not guaranteed. No midpoint or interpolation used. Dk and Df are paired only at the same frequency.","qa_status":"independent_table_and_footnote_review","reference_standard":null,"value_type":"experimental_range_not_guaranteed","source_location":"PDF p.28 (printed p.29), Actual Value table 2","source_specimen_text":"●CopperCladLaminates","source_method_footnotes":"*1)Heating Rate: 10℃/min.(Tensile) *2) SPDR method,Drying:105℃/ 1h. *3) Cut-offcircularwaveguide method,Drying:105℃ /1h. ※Abovedataareexperimentalresultsandnotguaranteed. Standard Specifications ●CopperCladLaminate ●Prepreg","glass_type":"E","condition_text":"Drying 105 C / 1 h","conditioning_temperature_c":105,"conditioning_duration_hours":1,"dk_text":"9.0 -9.2","df_text":"0.0070 -0.0080","record_id":"PCB004818","collection_group":"root","source_collection_record_id":"RT0204-QA-101","source_file":"originals/Resonac/Resonac__종합카탈로그_MCL_catalog_2025__종합카탈로그__RT0204.pdf","dataset_role":"material_published_parameter","dk_input_status":"range_limit_or_choices_only","review_flags":"measurement_axis_not_stated;no_single_nominal_dk"}
{"dk":null,"dk_min":8.2,"dk_max":8.4,"dk_tolerance":null,"df":null,"df_min":0.006,"df_max":0.007,"frequency_ghz":60.0,"frequency_text":"60 GHz","method":"Cut-off circular waveguide","axis":null,"thickness_mm":null,"glass_style":"2116","resin_content_pct":null,"manufacturer":"Resonac","product":"MCL-HD90 (Type D)","source_product_text":"HD90HD90(Type D)","material_family":"laminate_or_film","material_form":"laminate","source_id":"RT0204","source_url":"https://www.resonac.com/sites/default/files/2025-03/2025_MCL_EN.pdf","source_pdf_page":28,"source_printed_page":29,"notes":"Detailed table experimental ranges, not guaranteed. No midpoint or interpolation used. Dk and Df are paired only at the same frequency. Source header is malformed (HD60HD90(Type D) / HD90HD90(Type D)); product mapped to the corresponding Type D column using the same manual General Characteristics p.7 and standard product list below this table. Original header retained.","qa_status":"independent_table_and_footnote_review","reference_standard":null,"value_type":"experimental_range_not_guaranteed","source_location":"PDF p.28 (printed p.29), Actual Value table 2","source_specimen_text":"●CopperCladLaminates","source_method_footnotes":"*1)Heating Rate: 10℃/min.(Tensile) *2) SPDR method,Drying:105℃/ 1h. *3) Cut-offcircularwaveguide method,Drying:105℃ /1h. ※Abovedataareexperimentalresultsandnotguaranteed. Standard Specifications ●CopperCladLaminate ●Prepreg","glass_type":"Low Dk","condition_text":"Drying 105 C / 1 h","conditioning_temperature_c":105,"conditioning_duration_hours":1,"dk_text":"8.2 -8.4","df_text":"0.0060 -0.0070","record_id":"PCB004819","collection_group":"root","source_collection_record_id":"RT0204-QA-102","source_file":"originals/Resonac/Resonac__종합카탈로그_MCL_catalog_2025__종합카탈로그__RT0204.pdf","dataset_role":"material_published_parameter","dk_input_status":"range_limit_or_choices_only","review_flags":"measurement_axis_not_stated;no_single_nominal_dk"}
{"dk":null,"dk_min":2.9,"dk_max":3.1,"dk_tolerance":null,"df":null,"df_min":0.003,"df_max":0.004,"frequency_ghz":10.0,"frequency_text":"10 GHz","method":"SPDR","axis":null,"thickness_mm":null,"glass_style":null,"resin_content_pct":null,"manufacturer":"Resonac","product":"MCF-200HS","source_product_text":"MCF-200HS","material_family":"laminate_or_film","material_form":"adhesive_film","source_id":"RT0204","source_url":"https://www.resonac.com/sites/default/files/2025-03/2025_MCL_EN.pdf","source_pdf_page":29,"source_printed_page":30,"notes":"Detailed table experimental ranges, not guaranteed. No midpoint or interpolation used. Dk and Df are paired only at the same frequency. Graph/test-vehicle thickness and standard offerings are not automatically assigned to the separate nominal property table.","qa_status":"independent_table_and_footnote_review","reference_standard":null,"value_type":"experimental_range_not_guaranteed","source_location":"PDF p.29 (printed p.30), Actual Value table 1","source_specimen_text":"Sample MCF-200HS Dielectric thickness：20μm Evaluation method 5～20GHz：SPDR 36～60GHz：Circular Cut-off Waveguide method ●Copper Clad Film","source_method_footnotes":"＊1)HeatingRate:10℃/min.(Tensile) ＊2)MeasuredbySplitpostdielectricresonators(SPDR). ＊3)Referto\"ConditionNote\" *Abovedataareexperimentalresultsandnotguaranteed. Standard Specifications ●Copper Clad Film","condition_text":"A (as printed; see Condition Note in source)","dk_text":"2.9～3.1","df_text":"0.003～0.004","record_id":"PCB004820","collection_group":"root","source_collection_record_id":"RT0204-QA-103","source_file":"originals/Resonac/Resonac__종합카탈로그_MCL_catalog_2025__종합카탈로그__RT0204.pdf","dataset_role":"material_published_parameter","dk_input_status":"range_limit_or_choices_only","review_flags":"measurement_axis_not_stated;no_single_nominal_dk"}
