Repository: EIDOSDATA/TraceWave-Studio

# PCB 유전율과 적층 자료

수집/정리 기준일: 2026-11-11.

먼저 [전체 자료 안내 엑셀](Excel/00_전체_자료_안내.xlsx)을 연다. 회사별 엑셀은 `Excel/`에 있고, 원문 검색은 [HTML 안내](START_HERE_ko.html)를 사용한다.

- [자료 사용 안내](docs/자료_사용_안내.md): 폴더, 단위, 조건 선택과 내보내기.
- [자료 검토 결과](docs/자료_검토_결과.md): 확인한 범위, 오류/공백, 정리 내역.
- [TraceWave Studio 연결 설계](../../../Code/docs/pcb_material_catalog.md): 사용자 직접 입력, 소재 선택, 제조업체 적층 선택과 현재 구현의 경계.

57,340개 조건별 관측, 36개 회사와 일반 재료 참고 자료 1개 그룹, 1,756개 출처 기록을 보존했다. 새 엑셀은 전체 안내 1개와 회사/참고 자료별 37개로 총 38개다. 행 수는 고유 소재나 독립 측정 수가 아니다. 공식 자료에 값이 있어도 실제 제조 조건과 해석 대역에 맞는지 확인해야 한다.

사람이 보는 엑셀과 프로그램용 JSONL을 분리했다. 원문 PDF/HTML의 바이트는 보존하면서 파일명을 회사와 소재/용도 중심으로 바꿨다. 중복 저장한 데이터 사본은 복구 폴더로 옮겼고 관측 수치는 삭제하지 않았다.

File: 00_REF/PCB RF ANT/05_PCB_Dielectric_Data_2026/data/observations/Rogers.jsonl (part 4 of 12)
{"dk":2.5,"dk_min":null,"dk_max":null,"dk_tolerance":0.04,"df":0.0013,"frequency_ghz":10,"method":"IPC-TM-650 2.5.5.5","axis":"Z (thickness)","thickness_mm":null,"glass_style":null,"resin_content_pct":null,"manufacturer":"Rogers","product":"AD250C","material_family":"woven-glass reinforced PTFE composite","material_form":"laminate","frequency_text":"~10 GHz","value_type":"process","source_id":"RF001","source_location":"Laminate Properties Tool; product row; properties notes 1,7,8,11,14,29","source_url":"https://tools.rogerscorp.com/acs/properties/laminates/index.aspx","notes":"","dk_text":"2.50","temperature_c":23,"source_record":"AD250C™ | 2.50+/-0.04 | 2.52 | 0.0013 | -117","data_conflict":true,"conflict_note":"The individual official datasheet includes differing nominal values/conditions. Retain source distinction and verify before selecting simulation input.","record_id":"PCB024107","collection_group":"rf","source_collection_record_id":"RFD0001","source_file":"originals/Rogers/Rogers__종합카탈로그_Laminate_Properties_Tool__제품_기술안내__RF001.html","dataset_role":"material_published_parameter","dk_input_status":"scalar_with_frequency","review_flags":"published_source_conflict"}
{"dk":6.0,"dk_min":null,"dk_max":null,"dk_tolerance":0.08,"df":0.0023,"frequency_ghz":10,"method":"IPC-TM-650 2.5.5.5","axis":"Z (thickness)","thickness_mm":null,"glass_style":null,"resin_content_pct":null,"manufacturer":"Rogers","product":"TMM 6","material_family":"ceramic-filled thermoset","material_form":"laminate","frequency_text":"~10 GHz","value_type":"process","source_id":"RF001","source_location":"Laminate Properties Tool; product row; properties notes 1,7,8,11,14,29","source_url":"https://tools.rogerscorp.com/acs/properties/laminates/index.aspx","notes":"","dk_text":"6.00","temperature_c":23,"source_record":"TMM® 6 | 6.00+/-0.08 | 6.3 | 0.0023 | -11","record_id":"PCB024213","collection_group":"rf","source_collection_record_id":"RFD0107","source_file":"originals/Rogers/Rogers__종합카탈로그_Laminate_Properties_Tool__제품_기술안내__RF001.html","dataset_role":"material_published_parameter","dk_input_status":"scalar_with_frequency","review_flags":""}
{"dk":6.3,"dk_min":null,"dk_max":null,"dk_tolerance":null,"df":null,"frequency_ghz":null,"method":"Differential phase length / thick microstrip (source footnote 11)","axis":"Z (thickness)","thickness_mm":null,"glass_style":null,"resin_content_pct":null,"manufacturer":"Rogers","product":"TMM 6","material_family":"ceramic-filled thermoset","material_form":"laminate","frequency_text":"Design Dk; frequency not specified in footnote 11","value_type":"design","source_id":"RF001","source_location":"Laminate Properties Tool; Design column; notes 11 and 29","source_url":"https://tools.rogerscorp.com/acs/properties/laminates/index.aspx","notes":"Design Dk is not microstrip effective permittivity. Do not silently substitute the process-test frequency for the design extraction frequency.","dk_text":"6.3","source_record":"TMM® 6 | 6.00+/-0.08 | 6.3 | 0.0023","record_id":"PCB024214","collection_group":"rf","source_collection_record_id":"RFD0108","source_file":"originals/Rogers/Rogers__종합카탈로그_Laminate_Properties_Tool__제품_기술안내__RF001.html","dataset_role":"material_published_parameter","dk_input_status":"scalar_without_point_frequency","review_flags":"frequency_not_numeric_or_not_stated"}
{"dk":9.2,"dk_min":null,"dk_max":null,"dk_tolerance":0.23,"df":0.0022,"frequency_ghz":10,"method":"IPC-TM-650 2.5.5.5","axis":"Z (thickness)","thickness_mm":null,"glass_style":null,"resin_content_pct":null,"manufacturer":"Rogers","product":"TMM 10","material_family":"ceramic-filled thermoset","material_form":"laminate","frequency_text":"~10 GHz","value_type":"process","source_id":"RF001","source_location":"Laminate Properties Tool; product row; properties notes 1,7,8,11,14,29","source_url":"https://tools.rogerscorp.com/acs/properties/laminates/index.aspx","notes":"","dk_text":"9.20","temperature_c":23,"source_record":"TMM® 10 | 9.20 +/- 0.23 | 9.8 | 0.0022 | -38","record_id":"PCB024215","collection_group":"rf","source_collection_record_id":"RFD0109","source_file":"originals/Rogers/Rogers__종합카탈로그_Laminate_Properties_Tool__제품_기술안내__RF001.html","dataset_role":"material_published_parameter","dk_input_status":"scalar_with_frequency","review_flags":""}
{"dk":9.8,"dk_min":null,"dk_max":null,"dk_tolerance":null,"df":null,"frequency_ghz":null,"method":"Differential phase length / thick microstrip (source footnote 11)","axis":"Z (thickness)","thickness_mm":null,"glass_style":null,"resin_content_pct":null,"manufacturer":"Rogers","product":"TMM 10","material_family":"ceramic-filled thermoset","material_form":"laminate","frequency_text":"Design Dk; frequency not specified in footnote 11","value_type":"design","source_id":"RF001","source_location":"Laminate Properties Tool; Design column; notes 11 and 29","source_url":"https://tools.rogerscorp.com/acs/properties/laminates/index.aspx","notes":"Design Dk is not microstrip effective permittivity. Do not silently substitute the process-test frequency for the design extraction frequency.","dk_text":"9.8","source_record":"TMM® 10 | 9.20 +/- 0.23 | 9.8 | 0.0022","record_id":"PCB024216","collection_group":"rf","source_collection_record_id":"RFD0110","source_file":"originals/Rogers/Rogers__종합카탈로그_Laminate_Properties_Tool__제품_기술안내__RF001.html","dataset_role":"material_published_parameter","dk_input_status":"scalar_without_point_frequency","review_flags":"frequency_not_numeric_or_not_stated"}
{"dk":9.8,"dk_min":null,"dk_max":null,"dk_tolerance":0.245,"df":0.002,"frequency_ghz":10,"method":"IPC-TM-650 2.5.5.5","axis":"Z (thickness)","thickness_mm":null,"glass_style":null,"resin_content_pct":null,"manufacturer":"Rogers","product":"TMM 10i","material_family":"ceramic-filled thermoset","material_form":"laminate","frequency_text":"~10 GHz","value_type":"process","source_id":"RF001","source_location":"Laminate Properties Tool; product row; properties notes 1,7,8,11,14,29","source_url":"https://tools.rogerscorp.com/acs/properties/laminates/index.aspx","notes":"","dk_text":"9.80","temperature_c":23,"source_record":"TMM® 10i | 9.80+/-0.245 | 9.9 | 0.0020 | -43","record_id":"PCB024217","collection_group":"rf","source_collection_record_id":"RFD0111","source_file":"originals/Rogers/Rogers__종합카탈로그_Laminate_Properties_Tool__제품_기술안내__RF001.html","dataset_role":"material_published_parameter","dk_input_status":"scalar_with_frequency","review_flags":""}
{"dk":9.9,"dk_min":null,"dk_max":null,"dk_tolerance":null,"df":null,"frequency_ghz":null,"method":"Differential phase length / thick microstrip (source footnote 11)","axis":"Z (thickness)","thickness_mm":null,"glass_style":null,"resin_content_pct":null,"manufacturer":"Rogers","product":"TMM 10i","material_family":"ceramic-filled thermoset","material_form":"laminate","frequency_text":"Design Dk; frequency not specified in footnote 11","value_type":"design","source_id":"RF001","source_location":"Laminate Properties Tool; Design column; notes 11 and 29","source_url":"https://tools.rogerscorp.com/acs/properties/laminates/index.aspx","notes":"Design Dk is not microstrip effective permittivity. Do not silently substitute the process-test frequency for the design extraction frequency.","dk_text":"9.9","source_record":"TMM® 10i | 9.80+/-0.245 | 9.9 | 0.0020","record_id":"PCB024218","collection_group":"rf","source_collection_record_id":"RFD0112","source_file":"originals/Rogers/Rogers__종합카탈로그_Laminate_Properties_Tool__제품_기술안내__RF001.html","dataset_role":"material_published_parameter","dk_input_status":"scalar_without_point_frequency","review_flags":"frequency_not_numeric_or_not_stated"}
{"dk":12.85,"dk_min":null,"dk_max":null,"dk_tolerance":0.35,"df":0.0019,"frequency_ghz":10,"method":"IPC-TM-650 2.5.5.6","axis":"Z (thickness)","thickness_mm":null,"glass_style":null,"resin_content_pct":null,"manufacturer":"Rogers","product":"TMM 13i","material_family":"ceramic-filled thermoset","material_form":"laminate","frequency_text":"~10 GHz","value_type":"process","source_id":"RF001","source_location":"Laminate Properties Tool; product row; properties notes 1,7,8,11,14,29","source_url":"https://tools.rogerscorp.com/acs/properties/laminates/index.aspx","notes":"Method exception from source footnote 14.","dk_text":"12.85","temperature_c":23,"source_record":"TMM® 13i | 12.85+/-0.35 | 12.2 | 0.0019 | -70","record_id":"PCB024219","collection_group":"rf","source_collection_record_id":"RFD0113","source_file":"originals/Rogers/Rogers__종합카탈로그_Laminate_Properties_Tool__제품_기술안내__RF001.html","dataset_role":"material_published_parameter","dk_input_status":"scalar_with_frequency","review_flags":""}
{"dk":12.2,"dk_min":null,"dk_max":null,"dk_tolerance":null,"df":null,"frequency_ghz":null,"method":"Differential phase length / thick microstrip (source footnote 11)","axis":"Z (thickness)","thickness_mm":null,"glass_style":null,"resin_content_pct":null,"manufacturer":"Rogers","product":"TMM 13i","material_family":"ceramic-filled thermoset","material_form":"laminate","frequency_text":"Design Dk; frequency not specified in footnote 11","value_type":"design","source_id":"RF001","source_location":"Laminate Properties Tool; Design column; notes 11 and 29","source_url":"https://tools.rogerscorp.com/acs/properties/laminates/index.aspx","notes":"Design Dk is not microstrip effective permittivity. Do not silently substitute the process-test frequency for the design extraction frequency.","dk_text":"12.2","source_record":"TMM® 13i | 12.85+/-0.35 | 12.2 | 0.0019","record_id":"PCB024220","collection_group":"rf","source_collection_record_id":"RFD0114","source_file":"originals/Rogers/Rogers__종합카탈로그_Laminate_Properties_Tool__제품_기술안내__RF001.html","dataset_role":"material_published_parameter","dk_input_status":"scalar_without_point_frequency","review_flags":"frequency_not_numeric_or_not_stated"}
{"dk":null,"dk_min":3.03,"dk_max":3.1,"dk_tolerance":0.1,"df":0.0017,"frequency_ghz":10,"method":"IPC-TM-650 2.5.5.5","axis":"Z (thickness)","thickness_mm":null,"glass_style":null,"resin_content_pct":null,"manufacturer":"Rogers","product":"XtremeSpeed RO1200","material_family":"ceramic-filled PTFE composite","material_form":"laminate","frequency_text":"~10 GHz","value_type":"process","source_id":"RF001","source_location":"Laminate Properties Tool; product row; properties notes 1,7,8,11,14,29","source_url":"https://tools.rogerscorp.com/acs/properties/laminates/index.aspx","notes":" Product has selectable/construction-dependent values; scalar dk intentionally blank. See exact datasheet.","dk_text":"3.03-3.10","temperature_c":23,"source_record":"XtremeSpeed™ RO1200™ | 3.03-3.10+/-0.10 | 3.03-3.10 | 0.0017 | -35","data_conflict":true,"conflict_note":"The individual official datasheet includes differing nominal values/conditions. Retain source distinction and verify before selecting simulation input.","record_id":"PCB024221","collection_group":"rf","source_collection_record_id":"RFD0115","source_file":"originals/Rogers/Rogers__종합카탈로그_Laminate_Properties_Tool__제품_기술안내__RF001.html","dataset_role":"material_published_parameter","dk_input_status":"range_limit_or_choices_only","review_flags":"published_source_conflict;no_single_nominal_dk"}
{"dk":null,"dk_min":3.03,"dk_max":3.1,"dk_tolerance":null,"df":null,"frequency_ghz":null,"method":"Differential phase length / thick microstrip (source footnote 11)","axis":"Z (thickness)","thickness_mm":null,"glass_style":null,"resin_content_pct":null,"manufacturer":"Rogers","product":"XtremeSpeed RO1200","material_family":"ceramic-filled PTFE composite","material_form":"laminate","frequency_text":"Design Dk; frequency not specified in footnote 11","value_type":"design","source_id":"RF001","source_location":"Laminate Properties Tool; Design column; notes 11 and 29","source_url":"https://tools.rogerscorp.com/acs/properties/laminates/index.aspx","notes":"Design Dk is not microstrip effective permittivity. Do not silently substitute the process-test frequency for the design extraction frequency.","dk_text":"3.03-3.10","source_record":"XtremeSpeed™ RO1200™ | 3.03-3.10+/-0.10 | 3.03-3.10 | 0.0017","data_conflict":true,"conflict_note":"The individual official datasheet includes differing nominal values/conditions. Retain source distinction and verify before selecting simulation input.","record_id":"PCB024222","collection_group":"rf","source_collection_record_id":"RFD0116","source_file":"originals/Rogers/Rogers__종합카탈로그_Laminate_Properties_Tool__제품_기술안내__RF001.html","dataset_role":"material_published_parameter","dk_input_status":"range_limit_or_choices_only","review_flags":"frequency_not_numeric_or_not_stated;published_source_conflict;no_single_nominal_dk"}
{"dk":2.94,"dk_min":null,"dk_max":null,"dk_tolerance":0.05,"df":0.003,"frequency_ghz":10,"method":"IPC-TM-650 2.5.5.5","axis":null,"thickness_mm":null,"glass_style":null,"resin_content_pct":null,"manufacturer":"Rogers","product":"2929 Bondply","material_family":null,"material_form":"bonding film / prepreg","frequency_text":"~10 GHz","value_type":"process_typical","source_id":"RF002","source_location":"Bonding Material Properties Tool; product row","source_url":"https://tools.rogerscorp.com/acs/properties/bonding/index.aspx","notes":"Cured bonding material; nominal selector values. Exact resin content and cured thickness must be matched to fabrication.","dk_text":"2.94","source_record":"2929 Bondply | 2.94+/-0.05 | 0.0030","record_id":"PCB024223","collection_group":"rf","source_collection_record_id":"RFD0117","source_file":"originals/Rogers/Rogers__종합카탈로그_Bonding_Material_Properties_Tool__제품_기술안내__RF002.html","dataset_role":"material_published_parameter","dk_input_status":"scalar_with_frequency","review_flags":"measurement_axis_not_stated"}
{"dk":2.32,"dk_min":null,"dk_max":null,"dk_tolerance":null,"df":0.0013,"frequency_ghz":10,"method":"IPC-TM-650 2.5.5.5","axis":null,"thickness_mm":null,"glass_style":null,"resin_content_pct":null,"manufacturer":"Rogers","product":"6250 Bonding Film","material_family":null,"material_form":"bonding film / prepreg","frequency_text":"~10 GHz","value_type":"process_typical","source_id":"RF002","source_location":"Bonding Material Properties Tool; product row","source_url":"https://tools.rogerscorp.com/acs/properties/bonding/index.aspx","notes":"Cured bonding material; nominal selector values. Exact resin content and cured thickness must be matched to fabrication.","dk_text":"2.32","source_record":"6250 Bonding Film | 2.32 | 0.0013","record_id":"PCB024224","collection_group":"rf","source_collection_record_id":"RFD0118","source_file":"originals/Rogers/Rogers__종합카탈로그_Bonding_Material_Properties_Tool__제품_기술안내__RF002.html","dataset_role":"material_published_parameter","dk_input_status":"scalar_with_frequency","review_flags":"measurement_axis_not_stated"}
{"dk":2.35,"dk_min":null,"dk_max":null,"dk_tolerance":null,"df":0.0025,"frequency_ghz":10,"method":"IPC-TM-650 2.5.5.5","axis":null,"thickness_mm":null,"glass_style":null,"resin_content_pct":null,"manufacturer":"Rogers","product":"6700 Bonding Film","material_family":null,"material_form":"bonding film / prepreg","frequency_text":"~10 GHz","value_type":"process_typical","source_id":"RF002","source_location":"Bonding Material Properties Tool; product row","source_url":"https://tools.rogerscorp.com/acs/properties/bonding/index.aspx","notes":"Cured bonding material; nominal selector values. Exact resin content and cured thickness must be matched to fabrication.","dk_text":"2.35","source_record":"6700 Bonding Film | 2.35 | 0.0025","record_id":"PCB024225","collection_group":"rf","source_collection_record_id":"RFD0119","source_file":"originals/Rogers/Rogers__종합카탈로그_Bonding_Material_Properties_Tool__제품_기술안내__RF002.html","dataset_role":"material_published_parameter","dk_input_status":"scalar_with_frequency","review_flags":"measurement_axis_not_stated"}
{"dk":5.3,"dk_min":null,"dk_max":null,"dk_tolerance":null,"df":0.011,"frequency_ghz":0.001,"method":null,"axis":null,"thickness_mm":null,"glass_style":null,"resin_content_pct":null,"manufacturer":"Rogers","product":"92ML Prepreg","material_family":null,"material_form":"bonding film / prepreg","frequency_text":"1 MHz","value_type":"process_typical","source_id":"RF002","source_location":"Bonding Material Properties Tool; product row","source_url":"https://tools.rogerscorp.com/acs/properties/bonding/index.aspx","notes":"1 MHz value; not a measured GHz input. Method not stated in selector.","dk_text":"5.3","source_record":"92ML™ Prepreg | 5.3 (1 MHz) | 0.011(1 MHz)","record_id":"PCB024226","collection_group":"rf","source_collection_record_id":"RFD0120","source_file":"originals/Rogers/Rogers__종합카탈로그_Bonding_Material_Properties_Tool__제품_기술안내__RF002.html","dataset_role":"material_published_parameter","dk_input_status":"scalar_with_frequency","review_flags":"test_method_not_stated;measurement_axis_not_stated"}
{"dk":3.52,"dk_min":null,"dk_max":null,"dk_tolerance":0.05,"df":0.004,"frequency_ghz":10,"method":"IPC-TM-650 2.5.5.5","axis":null,"thickness_mm":null,"glass_style":null,"resin_content_pct":null,"manufacturer":"Rogers","product":"RO4450F","material_family":null,"material_form":"bonding film / prepreg","frequency_text":"~10 GHz","value_type":"process_typical","source_id":"RF002","source_location":"Bonding Material Properties Tool; product row","source_url":"https://tools.rogerscorp.com/acs/properties/bonding/index.aspx","notes":"Cured bonding material; nominal selector values. Exact resin content and cured thickness must be matched to fabrication.","dk_text":"3.52","source_record":"RO4450F™ | 3.52+/-0.05 | 0.0040","record_id":"PCB024227","collection_group":"rf","source_collection_record_id":"RFD0121","source_file":"originals/Rogers/Rogers__종합카탈로그_Bonding_Material_Properties_Tool__제품_기술안내__RF002.html","dataset_role":"material_published_parameter","dk_input_status":"scalar_with_frequency","review_flags":"measurement_axis_not_stated"}
{"dk":3.23,"dk_min":null,"dk_max":null,"dk_tolerance":0.05,"df":0.0039,"frequency_ghz":10,"method":"IPC-TM-650 2.5.5.5","axis":null,"thickness_mm":0.0762,"glass_style":null,"resin_content_pct":null,"manufacturer":"Rogers","product":"RO4450T (0.003\")","material_family":null,"material_form":"bonding film / prepreg","frequency_text":"~10 GHz","value_type":"process_typical","source_id":"RF002","source_location":"Bonding Material Properties Tool; product row","source_url":"https://tools.rogerscorp.com/acs/properties/bonding/index.aspx","notes":"Cured bonding material; nominal selector values. Exact resin content and cured thickness must be matched to fabrication.","dk_text":"3.23","source_record":"RO4450T™ (0.003\") | 3.23+/-0.05 | 0.0039","record_id":"PCB024228","collection_group":"rf","source_collection_record_id":"RFD0122","source_file":"originals/Rogers/Rogers__종합카탈로그_Bonding_Material_Properties_Tool__제품_기술안내__RF002.html","dataset_role":"material_published_parameter","dk_input_status":"scalar_with_frequency","review_flags":"measurement_axis_not_stated"}
{"dk":6.15,"dk_min":null,"dk_max":null,"dk_tolerance":0.15,"df":0.004,"frequency_ghz":10,"method":"IPC-TM-650 2.5.5.5","axis":null,"thickness_mm":null,"glass_style":null,"resin_content_pct":null,"manufacturer":"Rogers","product":"RO4460G2","material_family":null,"material_form":"bonding film / prepreg","frequency_text":"~10 GHz","value_type":"process_typical","source_id":"RF002","source_location":"Bonding Material Properties Tool; product row","source_url":"https://tools.rogerscorp.com/acs/properties/bonding/index.aspx","notes":"Cured bonding material; nominal selector values. Exact resin content and cured thickness must be matched to fabrication.","dk_text":"6.15","source_record":"RO4460G2™ | 6.15+/-0.15 | 0.004","record_id":"PCB024229","collection_group":"rf","source_collection_record_id":"RFD0123","source_file":"originals/Rogers/Rogers__종합카탈로그_Bonding_Material_Properties_Tool__제품_기술안내__RF002.html","dataset_role":"material_published_parameter","dk_input_status":"scalar_with_frequency","review_flags":"measurement_axis_not_stated"}
{"dk":3.16,"dk_min":null,"dk_max":null,"dk_tolerance":null,"df":0.0021,"frequency_ghz":10,"method":"IPC-TM-650 2.5.5.5","axis":null,"thickness_mm":null,"glass_style":null,"resin_content_pct":null,"manufacturer":"Rogers","product":"SpeedWave 300P Prepreg","material_family":null,"material_form":"bonding film / prepreg","frequency_text":"~10 GHz","value_type":"process_typical","source_id":"RF002","source_location":"Bonding Material Properties Tool; product row","source_url":"https://tools.rogerscorp.com/acs/properties/bonding/index.aspx","notes":"Cured bonding material; nominal selector values. Exact resin content and cured thickness must be matched to fabrication.","dk_text":"3.16","source_record":"SpeedWave® 300P Prepreg | 3.16 | 0.0021","record_id":"PCB024230","collection_group":"rf","source_collection_record_id":"RFD0124","source_file":"originals/Rogers/Rogers__종합카탈로그_Bonding_Material_Properties_Tool__제품_기술안내__RF002.html","dataset_role":"material_published_parameter","dk_input_status":"scalar_with_frequency","review_flags":"measurement_axis_not_stated"}
{"dk":2.97,"dk_min":null,"dk_max":null,"dk_tolerance":null,"df":0.0012,"frequency_ghz":10,"method":"IPC-TM-650 2.5.5.5","axis":null,"thickness_mm":null,"glass_style":null,"resin_content_pct":null,"manufacturer":"Rogers","product":"XtremeSpeed RO1200 Bondply","material_family":null,"material_form":"bonding film / prepreg","frequency_text":"~10 GHz","value_type":"process_typical","source_id":"RF002","source_location":"Bonding Material Properties Tool; product row","source_url":"https://tools.rogerscorp.com/acs/properties/bonding/index.aspx","notes":"Cured bonding material; nominal selector values. Exact resin content and cured thickness must be matched to fabrication.","dk_text":"2.97","source_record":"XtremeSpeed™ RO1200™ Bondply | 2.97 | 0.0012","record_id":"PCB024231","collection_group":"rf","source_collection_record_id":"RFD0125","source_file":"originals/Rogers/Rogers__종합카탈로그_Bonding_Material_Properties_Tool__제품_기술안내__RF002.html","dataset_role":"material_published_parameter","dk_input_status":"scalar_with_frequency","review_flags":"measurement_axis_not_stated"}
{"dk":3.04,"dk_min":null,"dk_max":null,"dk_tolerance":null,"df":null,"frequency_ghz":10,"method":"IPC-TM-650 2.5.5.5","axis":"Z (thickness)","thickness_mm":1.524,"glass_style":null,"resin_content_pct":null,"manufacturer":"Rogers","product":"RO3003","material_family":"ceramic-filled PTFE","material_form":"laminate","frequency_text":"~10 GHz","value_type":"process","source_id":"RF001","source_location":"Properties note 7","source_url":"https://tools.rogerscorp.com/acs/properties/laminates/index.aspx","notes":"0.060 inch thickness; nominal value differs from generic 3.00 due to fixture air-gap bias. No tolerance stated for this exception in the note.","record_id":"PCB024232","collection_group":"rf","source_collection_record_id":"RFD0126","source_file":"originals/Rogers/Rogers__종합카탈로그_Laminate_Properties_Tool__제품_기술안내__RF001.html","dataset_role":"material_published_parameter","dk_input_status":"scalar_with_frequency","review_flags":""}
{"dk":3.06,"dk_min":null,"dk_max":null,"dk_tolerance":0.04,"df":null,"frequency_ghz":10,"method":"IPC-TM-650 2.5.5.5","axis":"Z (thickness)","thickness_mm":0.127,"glass_style":null,"resin_content_pct":null,"manufacturer":"Rogers","product":"RT/duroid 6202","material_family":"PTFE composite","material_form":"laminate","frequency_text":"~10 GHz","value_type":"process","source_id":"RF001","source_location":"Properties note 8 (applies to rows marked 8)","source_url":"https://tools.rogerscorp.com/acs/properties/laminates/index.aspx","notes":"Thin-construction Dk exception; exact product construction must be confirmed.","record_id":"PCB024233","collection_group":"rf","source_collection_record_id":"RFD0127","source_file":"originals/Rogers/Rogers__종합카탈로그_Laminate_Properties_Tool__제품_기술안내__RF001.html","dataset_role":"material_published_parameter","dk_input_status":"scalar_with_frequency","review_flags":""}
{"dk":3.02,"dk_min":null,"dk_max":null,"dk_tolerance":0.04,"df":null,"frequency_ghz":10,"method":"IPC-TM-650 2.5.5.5","axis":"Z (thickness)","thickness_mm":0.254,"glass_style":null,"resin_content_pct":null,"manufacturer":"Rogers","product":"RT/duroid 6202","material_family":"PTFE composite","material_form":"laminate","frequency_text":"~10 GHz","value_type":"process","source_id":"RF001","source_location":"Properties note 8 (applies to rows marked 8)","source_url":"https://tools.rogerscorp.com/acs/properties/laminates/index.aspx","notes":"Thin-construction Dk exception; exact product construction must be confirmed.","record_id":"PCB024234","collection_group":"rf","source_collection_record_id":"RFD0128","source_file":"originals/Rogers/Rogers__종합카탈로그_Laminate_Properties_Tool__제품_기술안내__RF001.html","dataset_role":"material_published_parameter","dk_input_status":"scalar_with_frequency","review_flags":""}
{"dk":3.02,"dk_min":null,"dk_max":null,"dk_tolerance":0.04,"df":null,"frequency_ghz":10,"method":"IPC-TM-650 2.5.5.5","axis":"Z (thickness)","thickness_mm":0.381,"glass_style":null,"resin_content_pct":null,"manufacturer":"Rogers","product":"RT/duroid 6202","material_family":"PTFE composite","material_form":"laminate","frequency_text":"~10 GHz","value_type":"process","source_id":"RF001","source_location":"Properties note 8 (applies to rows marked 8)","source_url":"https://tools.rogerscorp.com/acs/properties/laminates/index.aspx","notes":"Thin-construction Dk exception; exact product construction must be confirmed.","record_id":"PCB024235","collection_group":"rf","source_collection_record_id":"RFD0129","source_file":"originals/Rogers/Rogers__종합카탈로그_Laminate_Properties_Tool__제품_기술안내__RF001.html","dataset_role":"material_published_parameter","dk_input_status":"scalar_with_frequency","review_flags":""}
{"dk":2.52,"dk_min":null,"dk_max":null,"dk_tolerance":null,"df":0.0013,"frequency_ghz":10,"method":"IPC-TM-650 2.5.5.5","axis":"Z (thickness)","thickness_mm":null,"glass_style":null,"resin_content_pct":null,"manufacturer":"Rogers","product":"AD250C","material_family":null,"material_form":"laminate","frequency_text":"10 GHz","value_type":"process","source_id":"RF161","source_location":"PDF p.2","source_url":"https://www.rogerscorp.com/-/media/project/rogerscorp/documents/advanced-electronics-solutions/english/data-sheets/ad-series-data-sheet---ad250c-ad255c-ad300d-ad350a.pdf","notes":"","temperature_c":23,"data_conflict":true,"conflict_note":"Official datasheet Process/Design values differ from Rogers online selector. Values copied as printed; confirm with manufacturer before simulation.","record_id":"PCB026402","collection_group":"rf","source_collection_record_id":"RFD2296","source_file":"originals/Rogers/Rogers__종합카탈로그_AD_Series_Data_Sheet_-_AD250C_AD255C_AD300D_and_AD350A__데이터시트__RF161.pdf","dataset_role":"material_published_parameter","dk_input_status":"scalar_with_frequency","review_flags":"published_source_conflict"}
{"dk":2.5,"dk_min":null,"dk_max":null,"dk_tolerance":null,"df":null,"frequency_ghz":10,"method":"Microstrip differential phase length","axis":"Z (thickness)","thickness_mm":null,"glass_style":null,"resin_content_pct":null,"manufacturer":"Rogers","product":"AD250C","material_family":null,"material_form":"laminate","frequency_text":"10 GHz","value_type":"design","source_id":"RF161","source_location":"PDF p.2","source_url":"https://www.rogerscorp.com/-/media/project/rogerscorp/documents/advanced-electronics-solutions/english/data-sheets/ad-series-data-sheet---ad250c-ad255c-ad300d-ad350a.pdf","notes":"","frequency_min_ghz":10,"frequency_max_ghz":10,"data_conflict":true,"conflict_note":"Official datasheet Process/Design values differ from Rogers online selector. Values copied as printed; confirm with manufacturer before simulation.","record_id":"PCB026403","collection_group":"rf","source_collection_record_id":"RFD2297","source_file":"originals/Rogers/Rogers__종합카탈로그_AD_Series_Data_Sheet_-_AD250C_AD255C_AD300D_and_AD350A__데이터시트__RF161.pdf","dataset_role":"material_published_parameter","dk_input_status":"scalar_with_frequency","review_flags":"published_source_conflict"}
{"dk":2.55,"dk_min":null,"dk_max":null,"dk_tolerance":null,"df":0.0013,"frequency_ghz":10,"method":"IPC-TM-650 2.5.5.5","axis":"Z (thickness)","thickness_mm":null,"glass_style":null,"resin_content_pct":null,"manufacturer":"Rogers","product":"AD255C","material_family":null,"material_form":"laminate","frequency_text":"10 GHz","value_type":"process","source_id":"RF161","source_location":"PDF p.2","source_url":"https://www.rogerscorp.com/-/media/project/rogerscorp/documents/advanced-electronics-solutions/english/data-sheets/ad-series-data-sheet---ad250c-ad255c-ad300d-ad350a.pdf","notes":"","temperature_c":23,"record_id":"PCB026404","collection_group":"rf","source_collection_record_id":"RFD2298","source_file":"originals/Rogers/Rogers__종합카탈로그_AD_Series_Data_Sheet_-_AD250C_AD255C_AD300D_and_AD350A__데이터시트__RF161.pdf","dataset_role":"material_published_parameter","dk_input_status":"scalar_with_frequency","review_flags":""}
{"dk":2.6,"dk_min":null,"dk_max":null,"dk_tolerance":null,"df":null,"frequency_ghz":10,"method":"Microstrip differential phase length","axis":"Z (thickness)","thickness_mm":null,"glass_style":null,"resin_content_pct":null,"manufacturer":"Rogers","product":"AD255C","material_family":null,"material_form":"laminate","frequency_text":"10 GHz","value_type":"design","source_id":"RF161","source_location":"PDF p.2","source_url":"https://www.rogerscorp.com/-/media/project/rogerscorp/documents/advanced-electronics-solutions/english/data-sheets/ad-series-data-sheet---ad250c-ad255c-ad300d-ad350a.pdf","notes":"","frequency_min_ghz":10,"frequency_max_ghz":10,"record_id":"PCB026405","collection_group":"rf","source_collection_record_id":"RFD2299","source_file":"originals/Rogers/Rogers__종합카탈로그_AD_Series_Data_Sheet_-_AD250C_AD255C_AD300D_and_AD350A__데이터시트__RF161.pdf","dataset_role":"material_published_parameter","dk_input_status":"scalar_with_frequency","review_flags":""}
{"dk":2.97,"dk_min":null,"dk_max":null,"dk_tolerance":null,"df":0.0021,"frequency_ghz":10,"method":"IPC-TM-650 2.5.5.5","axis":"Z (thickness)","thickness_mm":null,"glass_style":null,"resin_content_pct":null,"manufacturer":"Rogers","product":"AD300D","material_family":null,"material_form":"laminate","frequency_text":"10 GHz","value_type":"process","source_id":"RF161","source_location":"PDF p.3","source_url":"https://www.rogerscorp.com/-/media/project/rogerscorp/documents/advanced-electronics-solutions/english/data-sheets/ad-series-data-sheet---ad250c-ad255c-ad300d-ad350a.pdf","notes":"","temperature_c":23,"record_id":"PCB026406","collection_group":"rf","source_collection_record_id":"RFD2300","source_file":"originals/Rogers/Rogers__종합카탈로그_AD_Series_Data_Sheet_-_AD250C_AD255C_AD300D_and_AD350A__데이터시트__RF161.pdf","dataset_role":"material_published_parameter","dk_input_status":"scalar_with_frequency","review_flags":""}
{"dk":2.94,"dk_min":null,"dk_max":null,"dk_tolerance":null,"df":null,"frequency_ghz":10,"method":"Microstrip differential phase length","axis":"Z (thickness)","thickness_mm":null,"glass_style":null,"resin_content_pct":null,"manufacturer":"Rogers","product":"AD300D","material_family":null,"material_form":"laminate","frequency_text":"10 GHz","value_type":"design","source_id":"RF161","source_location":"PDF p.3","source_url":"https://www.rogerscorp.com/-/media/project/rogerscorp/documents/advanced-electronics-solutions/english/data-sheets/ad-series-data-sheet---ad250c-ad255c-ad300d-ad350a.pdf","notes":"","frequency_min_ghz":10,"frequency_max_ghz":10,"record_id":"PCB026407","collection_group":"rf","source_collection_record_id":"RFD2301","source_file":"originals/Rogers/Rogers__종합카탈로그_AD_Series_Data_Sheet_-_AD250C_AD255C_AD300D_and_AD350A__데이터시트__RF161.pdf","dataset_role":"material_published_parameter","dk_input_status":"scalar_with_frequency","review_flags":""}
{"dk":3.54,"dk_min":null,"dk_max":null,"dk_tolerance":null,"df":0.0033,"frequency_ghz":10,"method":"IPC-TM-650 2.5.5.5","axis":"Z (thickness)","thickness_mm":null,"glass_style":null,"resin_content_pct":null,"manufacturer":"Rogers","product":"AD350A","material_family":null,"material_form":"laminate","frequency_text":"10 GHz","value_type":"process","source_id":"RF161","source_location":"PDF p.3","source_url":"https://www.rogerscorp.com/-/media/project/rogerscorp/documents/advanced-electronics-solutions/english/data-sheets/ad-series-data-sheet---ad250c-ad255c-ad300d-ad350a.pdf","notes":"","temperature_c":23,"data_conflict":true,"conflict_note":"Official datasheet Process/Design values differ from Rogers online selector. Values copied as printed; confirm with manufacturer before simulation.","record_id":"PCB026408","collection_group":"rf","source_collection_record_id":"RFD2302","source_file":"originals/Rogers/Rogers__종합카탈로그_AD_Series_Data_Sheet_-_AD250C_AD255C_AD300D_and_AD350A__데이터시트__RF161.pdf","dataset_role":"material_published_parameter","dk_input_status":"scalar_with_frequency","review_flags":"published_source_conflict"}
{"dk":3.5,"dk_min":null,"dk_max":null,"dk_tolerance":null,"df":null,"frequency_ghz":10,"method":"Microstrip differential phase length","axis":"Z (thickness)","thickness_mm":null,"glass_style":null,"resin_content_pct":null,"manufacturer":"Rogers","product":"AD350A","material_family":null,"material_form":"laminate","frequency_text":"10 GHz","value_type":"design","source_id":"RF161","source_location":"PDF p.3","source_url":"https://www.rogerscorp.com/-/media/project/rogerscorp/documents/advanced-electronics-solutions/english/data-sheets/ad-series-data-sheet---ad250c-ad255c-ad300d-ad350a.pdf","notes":"","frequency_min_ghz":10,"frequency_max_ghz":10,"data_conflict":true,"conflict_note":"Official datasheet Process/Design values differ from Rogers online selector. Values copied as printed; confirm with manufacturer before simulation.","record_id":"PCB026409","collection_group":"rf","source_collection_record_id":"RFD2303","source_file":"originals/Rogers/Rogers__종합카탈로그_AD_Series_Data_Sheet_-_AD250C_AD255C_AD300D_and_AD350A__데이터시트__RF161.pdf","dataset_role":"material_published_parameter","dk_input_status":"scalar_with_frequency","review_flags":"published_source_conflict"}
{"dk":4.07,"dk_min":null,"dk_max":null,"dk_tolerance":0.08,"df":0.005,"frequency_ghz":10,"method":"IPC-TM-650 2.5.5.5","axis":"Z (thickness)","thickness_mm":null,"glass_style":null,"resin_content_pct":null,"manufacturer":"Rogers","product":"Anteo","material_family":null,"material_form":"laminate","frequency_text":"10 GHz","value_type":"process","source_id":"RF163","source_location":"PDF p.2","source_url":"https://www.rogerscorp.com/-/media/project/rogerscorp/documents/advanced-electronics-solutions/english/data-sheets/anteo-data-sheet.pdf","notes":"","temperature_c":23,"data_conflict":true,"conflict_note":"Datasheet note 2 states process 4.07 +/- 0.08; online selector states 4.10 +/- 0.08.","record_id":"PCB026410","collection_group":"rf","source_collection_record_id":"RFD2304","source_file":"originals/Rogers/Rogers__Anteo__데이터시트__RF163.pdf","dataset_role":"material_published_parameter","dk_input_status":"scalar_with_frequency","review_flags":"published_source_conflict"}
{"dk":4.38,"dk_min":null,"dk_max":null,"dk_tolerance":null,"df":null,"frequency_ghz":10,"method":"Microstrip differential phase length","axis":"Z (thickness)","thickness_mm":null,"glass_style":null,"resin_content_pct":null,"manufacturer":"Rogers","product":"Anteo","material_family":null,"material_form":"laminate","frequency_text":"10 GHz","value_type":"design","source_id":"RF163","source_location":"PDF p.2","source_url":"https://www.rogerscorp.com/-/media/project/rogerscorp/documents/advanced-electronics-solutions/english/data-sheets/anteo-data-sheet.pdf","notes":"","frequency_min_ghz":10,"frequency_max_ghz":10,"record_id":"PCB026411","collection_group":"rf","source_collection_record_id":"RFD2305","source_file":"originals/Rogers/Rogers__Anteo__데이터시트__RF163.pdf","dataset_role":"material_published_parameter","dk_input_status":"scalar_with_frequency","review_flags":""}
{"dk":2.94,"dk_min":null,"dk_max":null,"dk_tolerance":0.04,"df":0.0015,"frequency_ghz":10,"method":"IPC-TM-650 2.5.5.5","axis":"Z (thickness)","thickness_mm":0.0762,"glass_style":null,"resin_content_pct":null,"manufacturer":"Rogers","product":"CLTE-MW","material_family":null,"material_form":"laminate","frequency_text":"10 GHz","value_type":"process","source_id":"RF169","source_location":"PDF p.4","source_url":"https://www.rogerscorp.com/-/media/project/rogerscorp/documents/advanced-electronics-solutions/english/data-sheets/clte-mw-laminates-data-sheet.pdf","notes":"","temperature_c":23,"record_id":"PCB026412","collection_group":"rf","source_collection_record_id":"RFD2306","source_file":"originals/Rogers/Rogers__CLTE-MW__데이터시트__RF169.pdf","dataset_role":"material_published_parameter","dk_input_status":"scalar_with_frequency","review_flags":""}
{"dk":3.1,"dk_min":null,"dk_max":null,"dk_tolerance":null,"df":null,"frequency_ghz":null,"method":"Microstrip differential phase length","axis":"Z (thickness)","thickness_mm":0.0762,"glass_style":null,"resin_content_pct":null,"manufacturer":"Rogers","product":"CLTE-MW","material_family":null,"material_form":"laminate","frequency_text":"8-40 GHz","value_type":"design","source_id":"RF169","source_location":"PDF p.4","source_url":"https://www.rogerscorp.com/-/media/project/rogerscorp/documents/advanced-electronics-solutions/english/data-sheets/clte-mw-laminates-data-sheet.pdf","notes":"Thickness table p.4; design frequency 8-40 GHz from p.2.","frequency_min_ghz":8,"frequency_max_ghz":40,"copper_foil":"AH/AH","record_id":"PCB026413","collection_group":"rf","source_collection_record_id":"RFD2307","source_file":"originals/Rogers/Rogers__CLTE-MW__데이터시트__RF169.pdf","dataset_role":"material_published_parameter","dk_input_status":"scalar_without_point_frequency","review_flags":"frequency_range_only"}
{"dk":2.97,"dk_min":null,"dk_max":null,"dk_tolerance":0.04,"df":0.0015,"frequency_ghz":10,"method":"IPC-TM-650 2.5.5.5","axis":"Z (thickness)","thickness_mm":0.1016,"glass_style":null,"resin_content_pct":null,"manufacturer":"Rogers","product":"CLTE-MW","material_family":null,"material_form":"laminate","frequency_text":"10 GHz","value_type":"process","source_id":"RF169","source_location":"PDF p.4","source_url":"https://www.rogerscorp.com/-/media/project/rogerscorp/documents/advanced-electronics-solutions/english/data-sheets/clte-mw-laminates-data-sheet.pdf","notes":"","temperature_c":23,"record_id":"PCB026414","collection_group":"rf","source_collection_record_id":"RFD2308","source_file":"originals/Rogers/Rogers__CLTE-MW__데이터시트__RF169.pdf","dataset_role":"material_published_parameter","dk_input_status":"scalar_with_frequency","review_flags":""}
{"dk":3.08,"dk_min":null,"dk_max":null,"dk_tolerance":null,"df":null,"frequency_ghz":null,"method":"Microstrip differential phase length","axis":"Z (thickness)","thickness_mm":0.1016,"glass_style":null,"resin_content_pct":null,"manufacturer":"Rogers","product":"CLTE-MW","material_family":null,"material_form":"laminate","frequency_text":"8-40 GHz","value_type":"design","source_id":"RF169","source_location":"PDF p.4","source_url":"https://www.rogerscorp.com/-/media/project/rogerscorp/documents/advanced-electronics-solutions/english/data-sheets/clte-mw-laminates-data-sheet.pdf","notes":"Thickness table p.4; design frequency 8-40 GHz from p.2.","frequency_min_ghz":8,"frequency_max_ghz":40,"copper_foil":"AH/AH","record_id":"PCB026415","collection_group":"rf","source_collection_record_id":"RFD2309","source_file":"originals/Rogers/Rogers__CLTE-MW__데이터시트__RF169.pdf","dataset_role":"material_published_parameter","dk_input_status":"scalar_without_point_frequency","review_flags":"frequency_range_only"}
{"dk":2.96,"dk_min":null,"dk_max":null,"dk_tolerance":0.04,"df":0.0015,"frequency_ghz":10,"method":"IPC-TM-650 2.5.5.5","axis":"Z (thickness)","thickness_mm":0.127,"glass_style":null,"resin_content_pct":null,"manufacturer":"Rogers","product":"CLTE-MW","material_family":null,"material_form":"laminate","frequency_text":"10 GHz","value_type":"process","source_id":"RF169","source_location":"PDF p.4","source_url":"https://www.rogerscorp.com/-/media/project/rogerscorp/documents/advanced-electronics-solutions/english/data-sheets/clte-mw-laminates-data-sheet.pdf","notes":"","temperature_c":23,"record_id":"PCB026416","collection_group":"rf","source_collection_record_id":"RFD2310","source_file":"originals/Rogers/Rogers__CLTE-MW__데이터시트__RF169.pdf","dataset_role":"material_published_parameter","dk_input_status":"scalar_with_frequency","review_flags":""}
