Repository: EIDOSDATA/TraceWave-Studio

# PCB 유전율과 적층 자료

수집/정리 기준일: 2026-11-11.

먼저 [전체 자료 안내 엑셀](Excel/00_전체_자료_안내.xlsx)을 연다. 회사별 엑셀은 `Excel/`에 있고, 원문 검색은 [HTML 안내](START_HERE_ko.html)를 사용한다.

- [자료 사용 안내](docs/자료_사용_안내.md): 폴더, 단위, 조건 선택과 내보내기.
- [자료 검토 결과](docs/자료_검토_결과.md): 확인한 범위, 오류/공백, 정리 내역.
- [TraceWave Studio 연결 설계](../../../Code/docs/pcb_material_catalog.md): 사용자 직접 입력, 소재 선택, 제조업체 적층 선택과 현재 구현의 경계.

57,340개 조건별 관측, 36개 회사와 일반 재료 참고 자료 1개 그룹, 1,756개 출처 기록을 보존했다. 새 엑셀은 전체 안내 1개와 회사/참고 자료별 37개로 총 38개다. 행 수는 고유 소재나 독립 측정 수가 아니다. 공식 자료에 값이 있어도 실제 제조 조건과 해석 대역에 맞는지 확인해야 한다.

사람이 보는 엑셀과 프로그램용 JSONL을 분리했다. 원문 PDF/HTML의 바이트는 보존하면서 파일명을 회사와 소재/용도 중심으로 바꿨다. 중복 저장한 데이터 사본은 복구 폴더로 옮겼고 관측 수치는 삭제하지 않았다.

File: 00_REF/PCB RF ANT/05_PCB_Dielectric_Data_2026/data/observations/Fineline.jsonl (part 5 of 5)
{"manufacturer":"Fineline","product":"IT-158","material_family":"Standard rigid / FR4","material_form":null,"dk":4.3,"dk_min":null,"dk_max":null,"dk_tolerance":null,"df":0.016,"frequency_ghz":1,"frequency_text":"1 GHz (generic table heading; verify original test)","value_type":"fabricator_summary_unspecified_typical_or_limit","method":"not stated","axis":"not stated","thickness_mm":null,"glass_style":null,"resin_content_pct":null,"source_id":"FB061","source_location":"Standard rigid / FR4 table, material row 1","source_url":"https://www.fineline-global.com/pcb-material/","notes":"Values and 1 GHz heading retained as published in fabricator summary. No construction, resin content or measurement method. Several RF entries use values commonly associated with other test frequencies; verify original manufacturer sheet before simulation.","df_frequency_ghz":1,"record_kind":"fabricator_material_summary","simulation_ready":false,"quality_flags":["generic_frequency_header_requires_datasheet_verification"],"record_id":"PCB057212","collection_group":"fab","source_collection_record_id":"FABR030397","source_file":null,"dataset_role":"fabricator_published_parameter","dk_input_status":"scalar_with_frequency","review_flags":"test_method_not_stated;measurement_axis_not_stated;original_file_unavailable_see_url;source_specific_quality_flags"}
{"manufacturer":"Fineline","product":"S1150G","material_family":"Other special materials","material_form":null,"dk":4.5,"dk_min":null,"dk_max":null,"dk_tolerance":null,"df":0.009,"frequency_ghz":1,"frequency_text":"1 GHz (generic table heading; verify original test)","value_type":"historical_fabricator_summary","method":"not stated","axis":"not stated","thickness_mm":null,"glass_style":null,"resin_content_pct":null,"source_id":"FB199","source_location":"p3; Other special materials table, material row 5","source_url":"https://www.fineline-global.com/wp-content/uploads/2022/05/Fineline_Materials_V4.pdf","notes":"Values and 1 GHz heading retained as published in fabricator summary. No construction, resin content or measurement method. Several RF entries use values commonly associated with other test frequencies; verify original manufacturer sheet before simulation. PDF was readable through web retrieval; direct file download returned HTTP 403, so no original PDF is included.","df_frequency_ghz":1,"record_kind":"fabricator_material_summary","simulation_ready":false,"quality_flags":["generic_frequency_header_requires_datasheet_verification"],"document_date":"2022-05","record_id":"PCB057324","collection_group":"fab","source_collection_record_id":"FABR030509","source_file":null,"dataset_role":"fabricator_published_parameter","dk_input_status":"scalar_with_frequency","review_flags":"test_method_not_stated;measurement_axis_not_stated;original_file_unavailable_see_url;source_specific_quality_flags"}
{"manufacturer":"Fineline","product":"VT901","material_family":"Other special materials","material_form":null,"dk":4.05,"dk_min":null,"dk_max":null,"dk_tolerance":null,"df":0.012,"frequency_ghz":1,"frequency_text":"1 GHz (generic table heading; verify original test)","value_type":"historical_fabricator_summary","method":"not stated","axis":"not stated","thickness_mm":null,"glass_style":null,"resin_content_pct":null,"source_id":"FB199","source_location":"p3; Other special materials table, material row 6","source_url":"https://www.fineline-global.com/wp-content/uploads/2022/05/Fineline_Materials_V4.pdf","notes":"Values and 1 GHz heading retained as published in fabricator summary. No construction, resin content or measurement method. Several RF entries use values commonly associated with other test frequencies; verify original manufacturer sheet before simulation. Official May 2022 PDF gives a different Df; both versions retained. PDF was readable through web retrieval; direct file download returned HTTP 403, so no original PDF is included.","df_frequency_ghz":1,"record_kind":"fabricator_material_summary","simulation_ready":false,"quality_flags":["generic_frequency_header_requires_datasheet_verification","html_pdf_disagreement"],"document_date":"2022-05","record_id":"PCB057325","collection_group":"fab","source_collection_record_id":"FABR030510","source_file":null,"dataset_role":"fabricator_published_parameter","dk_input_status":"scalar_with_frequency","review_flags":"test_method_not_stated;measurement_axis_not_stated;original_file_unavailable_see_url;source_specific_quality_flags"}
{"manufacturer":"Fineline","product":"85N","material_family":"Other special materials","material_form":null,"dk":4.2,"dk_min":null,"dk_max":null,"dk_tolerance":null,"df":0.01,"frequency_ghz":1,"frequency_text":"1 GHz (generic table heading; verify original test)","value_type":"historical_fabricator_summary","method":"not stated","axis":"not stated","thickness_mm":null,"glass_style":null,"resin_content_pct":null,"source_id":"FB199","source_location":"p3; Other special materials table, material row 7","source_url":"https://www.fineline-global.com/wp-content/uploads/2022/05/Fineline_Materials_V4.pdf","notes":"Values and 1 GHz heading retained as published in fabricator summary. No construction, resin content or measurement method. Several RF entries use values commonly associated with other test frequencies; verify original manufacturer sheet before simulation. PDF was readable through web retrieval; direct file download returned HTTP 403, so no original PDF is included.","df_frequency_ghz":1,"record_kind":"fabricator_material_summary","simulation_ready":false,"quality_flags":["generic_frequency_header_requires_datasheet_verification"],"document_date":"2022-05","record_id":"PCB057326","collection_group":"fab","source_collection_record_id":"FABR030511","source_file":null,"dataset_role":"fabricator_published_parameter","dk_input_status":"scalar_with_frequency","review_flags":"test_method_not_stated;measurement_axis_not_stated;original_file_unavailable_see_url;source_specific_quality_flags"}
{"manufacturer":"Fineline","product":"RO4000LoPro","material_family":"Other special materials","material_form":null,"dk":3.5,"dk_min":null,"dk_max":null,"dk_tolerance":null,"df":0.0027,"frequency_ghz":1,"frequency_text":"1 GHz (generic table heading; verify original test)","value_type":"historical_fabricator_summary","method":"not stated","axis":"not stated","thickness_mm":null,"glass_style":null,"resin_content_pct":null,"source_id":"FB199","source_location":"p3; Other special materials table, material row 8","source_url":"https://www.fineline-global.com/wp-content/uploads/2022/05/Fineline_Materials_V4.pdf","notes":"Values and 1 GHz heading retained as published in fabricator summary. No construction, resin content or measurement method. Several RF entries use values commonly associated with other test frequencies; verify original manufacturer sheet before simulation. PDF was readable through web retrieval; direct file download returned HTTP 403, so no original PDF is included.","df_frequency_ghz":1,"record_kind":"fabricator_material_summary","simulation_ready":false,"quality_flags":["generic_frequency_header_requires_datasheet_verification"],"document_date":"2022-05","record_id":"PCB057327","collection_group":"fab","source_collection_record_id":"FABR030512","source_file":null,"dataset_role":"fabricator_published_parameter","dk_input_status":"scalar_with_frequency","review_flags":"test_method_not_stated;measurement_axis_not_stated;original_file_unavailable_see_url;source_specific_quality_flags"}
{"manufacturer":"Fineline","product":"RO4450F PP","material_family":"Other special materials","material_form":null,"dk":3.52,"dk_min":null,"dk_max":null,"dk_tolerance":null,"df":0.04,"frequency_ghz":1,"frequency_text":"1 GHz (generic table heading; verify original test)","value_type":"historical_fabricator_summary","method":"not stated","axis":"not stated","thickness_mm":null,"glass_style":null,"resin_content_pct":null,"source_id":"FB199","source_location":"p3; Other special materials table, material row 9","source_url":"https://www.fineline-global.com/wp-content/uploads/2022/05/Fineline_Materials_V4.pdf","notes":"Values and 1 GHz heading retained as published in fabricator summary. No construction, resin content or measurement method. Several RF entries use values commonly associated with other test frequencies; verify original manufacturer sheet before simulation. Published Df=0.04 retained verbatim; requires supplier verification. PDF was readable through web retrieval; direct file download returned HTTP 403, so no original PDF is included.","df_frequency_ghz":1,"record_kind":"fabricator_material_summary","simulation_ready":false,"quality_flags":["generic_frequency_header_requires_datasheet_verification","possible_source_df_typo"],"document_date":"2022-05","record_id":"PCB057328","collection_group":"fab","source_collection_record_id":"FABR030513","source_file":null,"dataset_role":"fabricator_published_parameter","dk_input_status":"scalar_with_frequency","review_flags":"test_method_not_stated;measurement_axis_not_stated;original_file_unavailable_see_url;source_specific_quality_flags"}
{"manufacturer":"Fineline","product":"TMM 10 Laminates","material_family":"Other special materials","material_form":null,"dk":9.8,"dk_min":null,"dk_max":null,"dk_tolerance":null,"df":0.0022,"frequency_ghz":1,"frequency_text":"1 GHz (generic table heading; verify original test)","value_type":"historical_fabricator_summary","method":"not stated","axis":"not stated","thickness_mm":null,"glass_style":null,"resin_content_pct":null,"source_id":"FB199","source_location":"p3; Other special materials table, material row 10","source_url":"https://www.fineline-global.com/wp-content/uploads/2022/05/Fineline_Materials_V4.pdf","notes":"Values and 1 GHz heading retained as published in fabricator summary. No construction, resin content or measurement method. Several RF entries use values commonly associated with other test frequencies; verify original manufacturer sheet before simulation. PDF was readable through web retrieval; direct file download returned HTTP 403, so no original PDF is included.","df_frequency_ghz":1,"record_kind":"fabricator_material_summary","simulation_ready":false,"quality_flags":["generic_frequency_header_requires_datasheet_verification"],"document_date":"2022-05","record_id":"PCB057329","collection_group":"fab","source_collection_record_id":"FABR030514","source_file":null,"dataset_role":"fabricator_published_parameter","dk_input_status":"scalar_with_frequency","review_flags":"test_method_not_stated;measurement_axis_not_stated;original_file_unavailable_see_url;source_specific_quality_flags"}
{"manufacturer":"Fineline","product":"2929 Bondply","material_family":"Other special materials","material_form":null,"dk":2.94,"dk_min":null,"dk_max":null,"dk_tolerance":null,"df":0.003,"frequency_ghz":1,"frequency_text":"1 GHz (generic table heading; verify original test)","value_type":"historical_fabricator_summary","method":"not stated","axis":"not stated","thickness_mm":null,"glass_style":null,"resin_content_pct":null,"source_id":"FB199","source_location":"p3; Other special materials table, material row 11","source_url":"https://www.fineline-global.com/wp-content/uploads/2022/05/Fineline_Materials_V4.pdf","notes":"Values and 1 GHz heading retained as published in fabricator summary. No construction, resin content or measurement method. Several RF entries use values commonly associated with other test frequencies; verify original manufacturer sheet before simulation. PDF was readable through web retrieval; direct file download returned HTTP 403, so no original PDF is included.","df_frequency_ghz":1,"record_kind":"fabricator_material_summary","simulation_ready":false,"quality_flags":["generic_frequency_header_requires_datasheet_verification"],"document_date":"2022-05","record_id":"PCB057330","collection_group":"fab","source_collection_record_id":"FABR030515","source_file":null,"dataset_role":"fabricator_published_parameter","dk_input_status":"scalar_with_frequency","review_flags":"test_method_not_stated;measurement_axis_not_stated;original_file_unavailable_see_url;source_specific_quality_flags"}
{"manufacturer":"Fineline","product":"AD1000","material_family":"Other special materials","material_form":null,"dk":10.2,"dk_min":null,"dk_max":null,"dk_tolerance":null,"df":0.0023,"frequency_ghz":1,"frequency_text":"1 GHz (generic table heading; verify original test)","value_type":"historical_fabricator_summary","method":"not stated","axis":"not stated","thickness_mm":null,"glass_style":null,"resin_content_pct":null,"source_id":"FB199","source_location":"p3; Other special materials table, material row 12","source_url":"https://www.fineline-global.com/wp-content/uploads/2022/05/Fineline_Materials_V4.pdf","notes":"Values and 1 GHz heading retained as published in fabricator summary. No construction, resin content or measurement method. Several RF entries use values commonly associated with other test frequencies; verify original manufacturer sheet before simulation. PDF was readable through web retrieval; direct file download returned HTTP 403, so no original PDF is included.","df_frequency_ghz":1,"record_kind":"fabricator_material_summary","simulation_ready":false,"quality_flags":["generic_frequency_header_requires_datasheet_verification"],"document_date":"2022-05","record_id":"PCB057331","collection_group":"fab","source_collection_record_id":"FABR030516","source_file":null,"dataset_role":"fabricator_published_parameter","dk_input_status":"scalar_with_frequency","review_flags":"test_method_not_stated;measurement_axis_not_stated;original_file_unavailable_see_url;source_specific_quality_flags"}
{"manufacturer":"Fineline","product":"F4BM-1/2","material_family":"Other special materials","material_form":null,"dk":null,"dk_min":2.2,"dk_max":3,"dk_tolerance":null,"df":null,"frequency_ghz":1,"frequency_text":"1 GHz (generic table heading; verify original test)","value_type":"historical_fabricator_summary","method":"not stated","axis":"not stated","thickness_mm":null,"glass_style":null,"resin_content_pct":null,"source_id":"FB199","source_location":"p3; Other special materials table, material row 13","source_url":"https://www.fineline-global.com/wp-content/uploads/2022/05/Fineline_Materials_V4.pdf","notes":"Values and 1 GHz heading retained as published in fabricator summary. No construction, resin content or measurement method. Several RF entries use values commonly associated with other test frequencies; verify original manufacturer sheet before simulation. PDF was readable through web retrieval; direct file download returned HTTP 403, so no original PDF is included.","df_frequency_ghz":1,"record_kind":"fabricator_material_summary","simulation_ready":false,"quality_flags":["generic_frequency_header_requires_datasheet_verification"],"document_date":"2022-05","record_id":"PCB057332","collection_group":"fab","source_collection_record_id":"FABR030517","source_file":null,"dataset_role":"fabricator_published_parameter","dk_input_status":"range_limit_or_choices_only","review_flags":"test_method_not_stated;measurement_axis_not_stated;original_file_unavailable_see_url;source_specific_quality_flags;no_single_nominal_dk"}
{"manufacturer":"Fineline","product":"ZYF300CA","material_family":"Other special materials","material_form":null,"dk":3,"dk_min":null,"dk_max":null,"dk_tolerance":null,"df":0.0019,"frequency_ghz":1,"frequency_text":"1 GHz (generic table heading; verify original test)","value_type":"historical_fabricator_summary","method":"not stated","axis":"not stated","thickness_mm":null,"glass_style":null,"resin_content_pct":null,"source_id":"FB199","source_location":"p3; Other special materials table, material row 14","source_url":"https://www.fineline-global.com/wp-content/uploads/2022/05/Fineline_Materials_V4.pdf","notes":"Values and 1 GHz heading retained as published in fabricator summary. No construction, resin content or measurement method. Several RF entries use values commonly associated with other test frequencies; verify original manufacturer sheet before simulation. PDF was readable through web retrieval; direct file download returned HTTP 403, so no original PDF is included.","df_frequency_ghz":1,"record_kind":"fabricator_material_summary","simulation_ready":false,"quality_flags":["generic_frequency_header_requires_datasheet_verification"],"document_date":"2022-05","record_id":"PCB057333","collection_group":"fab","source_collection_record_id":"FABR030518","source_file":null,"dataset_role":"fabricator_published_parameter","dk_input_status":"scalar_with_frequency","review_flags":"test_method_not_stated;measurement_axis_not_stated;original_file_unavailable_see_url;source_specific_quality_flags"}
{"manufacturer":"Fineline","product":"GF265","material_family":"Other special materials","material_form":null,"dk":2.65,"dk_min":null,"dk_max":null,"dk_tolerance":null,"df":0.0017,"frequency_ghz":1,"frequency_text":"1 GHz (generic table heading; verify original test)","value_type":"historical_fabricator_summary","method":"not stated","axis":"not stated","thickness_mm":null,"glass_style":null,"resin_content_pct":null,"source_id":"FB199","source_location":"p3; Other special materials table, material row 15","source_url":"https://www.fineline-global.com/wp-content/uploads/2022/05/Fineline_Materials_V4.pdf","notes":"Values and 1 GHz heading retained as published in fabricator summary. No construction, resin content or measurement method. Several RF entries use values commonly associated with other test frequencies; verify original manufacturer sheet before simulation. PDF was readable through web retrieval; direct file download returned HTTP 403, so no original PDF is included.","df_frequency_ghz":1,"record_kind":"fabricator_material_summary","simulation_ready":false,"quality_flags":["generic_frequency_header_requires_datasheet_verification"],"document_date":"2022-05","record_id":"PCB057334","collection_group":"fab","source_collection_record_id":"FABR030519","source_file":null,"dataset_role":"fabricator_published_parameter","dk_input_status":"scalar_with_frequency","review_flags":"test_method_not_stated;measurement_axis_not_stated;original_file_unavailable_see_url;source_specific_quality_flags"}
{"manufacturer":"Fineline","product":"LNB33","material_family":"Other special materials","material_form":null,"dk":3.3,"dk_min":null,"dk_max":null,"dk_tolerance":null,"df":0.0025,"frequency_ghz":1,"frequency_text":"1 GHz (generic table heading; verify original test)","value_type":"historical_fabricator_summary","method":"not stated","axis":"not stated","thickness_mm":null,"glass_style":null,"resin_content_pct":null,"source_id":"FB199","source_location":"p3; Other special materials table, material row 16","source_url":"https://www.fineline-global.com/wp-content/uploads/2022/05/Fineline_Materials_V4.pdf","notes":"Values and 1 GHz heading retained as published in fabricator summary. No construction, resin content or measurement method. Several RF entries use values commonly associated with other test frequencies; verify original manufacturer sheet before simulation. PDF was readable through web retrieval; direct file download returned HTTP 403, so no original PDF is included.","df_frequency_ghz":1,"record_kind":"fabricator_material_summary","simulation_ready":false,"quality_flags":["generic_frequency_header_requires_datasheet_verification"],"document_date":"2022-05","record_id":"PCB057335","collection_group":"fab","source_collection_record_id":"FABR030520","source_file":null,"dataset_role":"fabricator_published_parameter","dk_input_status":"scalar_with_frequency","review_flags":"test_method_not_stated;measurement_axis_not_stated;original_file_unavailable_see_url;source_specific_quality_flags"}
{"manufacturer":"Fineline","product":"FR4 Tg135-140","material_family":null,"material_form":null,"dk":null,"dk_min":4.2,"dk_max":4.8,"dk_tolerance":null,"df":null,"frequency_ghz":0.001,"frequency_text":"1 MHz","value_type":"classification_range","method":"not stated","axis":"not stated","thickness_mm":null,"glass_style":null,"resin_content_pct":null,"source_id":"FB062","source_location":"Raw material guide dielectric constant range table","source_url":"https://www.fineline-global.com/knowledge-centre/pcb-raw-materials-guide/","notes":"Material-family educational range, not a specific laminate construction or supplier guarantee.","record_kind":"material_classification_range","simulation_ready":false,"record_id":"PCB057336","collection_group":"fab","source_collection_record_id":"FABR030521","source_file":null,"dataset_role":"fabricator_published_parameter","dk_input_status":"range_limit_or_choices_only","review_flags":"test_method_not_stated;measurement_axis_not_stated;original_file_unavailable_see_url;no_single_nominal_dk"}
{"manufacturer":"Fineline","product":"FR4 Tg150-170","material_family":null,"material_form":null,"dk":null,"dk_min":4.5,"dk_max":4.8,"dk_tolerance":null,"df":null,"frequency_ghz":0.001,"frequency_text":"1 MHz","value_type":"classification_range","method":"not stated","axis":"not stated","thickness_mm":null,"glass_style":null,"resin_content_pct":null,"source_id":"FB062","source_location":"Raw material guide dielectric constant range table","source_url":"https://www.fineline-global.com/knowledge-centre/pcb-raw-materials-guide/","notes":"Material-family educational range, not a specific laminate construction or supplier guarantee.","record_kind":"material_classification_range","simulation_ready":false,"record_id":"PCB057337","collection_group":"fab","source_collection_record_id":"FABR030522","source_file":null,"dataset_role":"fabricator_published_parameter","dk_input_status":"range_limit_or_choices_only","review_flags":"test_method_not_stated;measurement_axis_not_stated;original_file_unavailable_see_url;no_single_nominal_dk"}
{"manufacturer":"Fineline","product":"FR4 high speed Tg180-220","material_family":null,"material_form":null,"dk":null,"dk_min":3.4,"dk_max":3.8,"dk_tolerance":null,"df":null,"frequency_ghz":1,"frequency_text":"1 GHz","value_type":"classification_range","method":"not stated","axis":"not stated","thickness_mm":null,"glass_style":null,"resin_content_pct":null,"source_id":"FB062","source_location":"Raw material guide dielectric constant range table","source_url":"https://www.fineline-global.com/knowledge-centre/pcb-raw-materials-guide/","notes":"Material-family educational range, not a specific laminate construction or supplier guarantee.","record_kind":"material_classification_range","simulation_ready":false,"record_id":"PCB057338","collection_group":"fab","source_collection_record_id":"FABR030523","source_file":null,"dataset_role":"fabricator_published_parameter","dk_input_status":"range_limit_or_choices_only","review_flags":"test_method_not_stated;measurement_axis_not_stated;original_file_unavailable_see_url;no_single_nominal_dk"}
{"manufacturer":"Fineline","product":"PTFE","material_family":null,"material_form":null,"dk":null,"dk_min":2.2,"dk_max":2.8,"dk_tolerance":null,"df":null,"frequency_ghz":0.001,"frequency_text":"1 MHz","value_type":"classification_range","method":"not stated","axis":"not stated","thickness_mm":null,"glass_style":null,"resin_content_pct":null,"source_id":"FB062","source_location":"Raw material guide dielectric constant range table","source_url":"https://www.fineline-global.com/knowledge-centre/pcb-raw-materials-guide/","notes":"Material-family educational range, not a specific laminate construction or supplier guarantee.","record_kind":"material_classification_range","simulation_ready":false,"record_id":"PCB057339","collection_group":"fab","source_collection_record_id":"FABR030524","source_file":null,"dataset_role":"fabricator_published_parameter","dk_input_status":"range_limit_or_choices_only","review_flags":"test_method_not_stated;measurement_axis_not_stated;original_file_unavailable_see_url;no_single_nominal_dk"}
{"manufacturer":"Fineline","product":"Polyimide","material_family":null,"material_form":null,"dk":null,"dk_min":3.8,"dk_max":4.2,"dk_tolerance":null,"df":null,"frequency_ghz":0.001,"frequency_text":"1 MHz","value_type":"classification_range","method":"not stated","axis":"not stated","thickness_mm":null,"glass_style":null,"resin_content_pct":null,"source_id":"FB062","source_location":"Raw material guide dielectric constant range table","source_url":"https://www.fineline-global.com/knowledge-centre/pcb-raw-materials-guide/","notes":"Material-family educational range, not a specific laminate construction or supplier guarantee.","record_kind":"material_classification_range","simulation_ready":false,"record_id":"PCB057340","collection_group":"fab","source_collection_record_id":"FABR030525","source_file":null,"dataset_role":"fabricator_published_parameter","dk_input_status":"range_limit_or_choices_only","review_flags":"test_method_not_stated;measurement_axis_not_stated;original_file_unavailable_see_url;no_single_nominal_dk"}
