Repository: EIDOSDATA/TraceWave-Studio

# PCB 유전율과 적층 자료

수집/정리 기준일: 2026-11-11.

먼저 [전체 자료 안내 엑셀](Excel/00_전체_자료_안내.xlsx)을 연다. 회사별 엑셀은 `Excel/`에 있고, 원문 검색은 [HTML 안내](START_HERE_ko.html)를 사용한다.

- [자료 사용 안내](docs/자료_사용_안내.md): 폴더, 단위, 조건 선택과 내보내기.
- [자료 검토 결과](docs/자료_검토_결과.md): 확인한 범위, 오류/공백, 정리 내역.
- [TraceWave Studio 연결 설계](../../../Code/docs/pcb_material_catalog.md): 사용자 직접 입력, 소재 선택, 제조업체 적층 선택과 현재 구현의 경계.

57,340개 조건별 관측, 36개 회사와 일반 재료 참고 자료 1개 그룹, 1,756개 출처 기록을 보존했다. 새 엑셀은 전체 안내 1개와 회사/참고 자료별 37개로 총 38개다. 행 수는 고유 소재나 독립 측정 수가 아니다. 공식 자료에 값이 있어도 실제 제조 조건과 해석 대역에 맞는지 확인해야 한다.

사람이 보는 엑셀과 프로그램용 JSONL을 분리했다. 원문 PDF/HTML의 바이트는 보존하면서 파일명을 회사와 소재/용도 중심으로 바꿨다. 중복 저장한 데이터 사본은 복구 폴더로 옮겼고 관측 수치는 삭제하지 않았다.

File: 00_REF/PCB RF ANT/05_PCB_Dielectric_Data_2026/data/observations/Isola.jsonl (part 5 of 92)
{"manufacturer":"Isola","product":"185HR","material_family":null,"material_form":"core","dk":3.97,"dk_min":null,"dk_max":null,"dk_tolerance":null,"df":0.017,"frequency_ghz":0.1,"frequency_text":"100 MHz","value_type":"published_construction_table","method":null,"axis":null,"thickness_mm":0.114,"glass_style":"1x106 / 1x1080","resin_content_pct":65.0,"source_id":"FR001","source_location":"HTML construction table 2, data row 12","source_url":"https://www.isola-group.com/pcb-laminates-prepreg/185hr-laminate-and-prepreg/","notes":"Manufacturer construction-specific value; test method/conditioning not stated in this HTML construction table. Thickness is the published nominal value; pressed prepreg thickness must be confirmed with PCB fabricator.","construction":"1x106 / 1x1080","offering":"Alternate","thickness_inch":0.0045,"collection_group":"fr4","record_id":"PCB005253","source_file":"originals/Isola/Isola__185HR__Dk_Df_구성표__FR001.html","dataset_role":"material_published_parameter","dk_input_status":"scalar_with_frequency","review_flags":"test_method_not_stated;measurement_axis_not_stated"}
{"manufacturer":"Isola","product":"185HR","material_family":null,"material_form":"core","dk":4.19,"dk_min":null,"dk_max":null,"dk_tolerance":null,"df":0.016,"frequency_ghz":0.1,"frequency_text":"100 MHz","value_type":"published_construction_table","method":null,"axis":null,"thickness_mm":0.178,"glass_style":"2x2113","resin_content_pct":54.0,"source_id":"FR001","source_location":"HTML construction table 2, data row 22","source_url":"https://www.isola-group.com/pcb-laminates-prepreg/185hr-laminate-and-prepreg/","notes":"Manufacturer construction-specific value; test method/conditioning not stated in this HTML construction table. Thickness is the published nominal value; pressed prepreg thickness must be confirmed with PCB fabricator.","construction":"2x2113","offering":"Alternate","thickness_inch":0.007,"collection_group":"fr4","record_id":"PCB005397","source_file":"originals/Isola/Isola__185HR__Dk_Df_구성표__FR001.html","dataset_role":"material_published_parameter","dk_input_status":"scalar_with_frequency","review_flags":"test_method_not_stated;measurement_axis_not_stated"}
{"manufacturer":"Isola","product":"185HR","material_family":null,"material_form":"core","dk":4.1,"dk_min":null,"dk_max":null,"dk_tolerance":null,"df":0.017,"frequency_ghz":0.5,"frequency_text":"500 MHz","value_type":"published_construction_table","method":null,"axis":null,"thickness_mm":0.178,"glass_style":"2x2113","resin_content_pct":54.0,"source_id":"FR001","source_location":"HTML construction table 2, data row 22","source_url":"https://www.isola-group.com/pcb-laminates-prepreg/185hr-laminate-and-prepreg/","notes":"Manufacturer construction-specific value; test method/conditioning not stated in this HTML construction table. Thickness is the published nominal value; pressed prepreg thickness must be confirmed with PCB fabricator.","construction":"2x2113","offering":"Alternate","thickness_inch":0.007,"collection_group":"fr4","record_id":"PCB005398","source_file":"originals/Isola/Isola__185HR__Dk_Df_구성표__FR001.html","dataset_role":"material_published_parameter","dk_input_status":"scalar_with_frequency","review_flags":"test_method_not_stated;measurement_axis_not_stated"}
{"manufacturer":"Isola","product":"185HR","material_family":null,"material_form":"core","dk":4.07,"dk_min":null,"dk_max":null,"dk_tolerance":null,"df":0.019,"frequency_ghz":1.0,"frequency_text":"1 GHz","value_type":"published_construction_table","method":null,"axis":null,"thickness_mm":0.178,"glass_style":"2x2113","resin_content_pct":54.0,"source_id":"FR001","source_location":"HTML construction table 2, data row 22","source_url":"https://www.isola-group.com/pcb-laminates-prepreg/185hr-laminate-and-prepreg/","notes":"Manufacturer construction-specific value; test method/conditioning not stated in this HTML construction table. Thickness is the published nominal value; pressed prepreg thickness must be confirmed with PCB fabricator.","construction":"2x2113","offering":"Alternate","thickness_inch":0.007,"collection_group":"fr4","record_id":"PCB005399","source_file":"originals/Isola/Isola__185HR__Dk_Df_구성표__FR001.html","dataset_role":"material_published_parameter","dk_input_status":"scalar_with_frequency","review_flags":"test_method_not_stated;measurement_axis_not_stated"}
{"manufacturer":"Isola","product":"185HR","material_family":null,"material_form":"core","dk":3.92,"dk_min":null,"dk_max":null,"dk_tolerance":null,"df":0.023,"frequency_ghz":10.0,"frequency_text":"10 GHz","value_type":"published_construction_table","method":null,"axis":null,"thickness_mm":0.178,"glass_style":"2x2113","resin_content_pct":54.0,"source_id":"FR001","source_location":"HTML construction table 2, data row 22","source_url":"https://www.isola-group.com/pcb-laminates-prepreg/185hr-laminate-and-prepreg/","notes":"Manufacturer construction-specific value; test method/conditioning not stated in this HTML construction table. Thickness is the published nominal value; pressed prepreg thickness must be confirmed with PCB fabricator.","construction":"2x2113","offering":"Alternate","thickness_inch":0.007,"collection_group":"fr4","record_id":"PCB005400","source_file":"originals/Isola/Isola__185HR__Dk_Df_구성표__FR001.html","dataset_role":"material_published_parameter","dk_input_status":"scalar_with_frequency","review_flags":"test_method_not_stated;measurement_axis_not_stated"}
{"manufacturer":"Isola","product":"185HR","material_family":null,"material_form":"core","dk":4.04,"dk_min":null,"dk_max":null,"dk_tolerance":null,"df":0.02,"frequency_ghz":2.0,"frequency_text":"2 GHz","value_type":"published_construction_table","method":null,"axis":null,"thickness_mm":0.178,"glass_style":"2x2113","resin_content_pct":54.0,"source_id":"FR001","source_location":"HTML construction table 2, data row 22","source_url":"https://www.isola-group.com/pcb-laminates-prepreg/185hr-laminate-and-prepreg/","notes":"Manufacturer construction-specific value; test method/conditioning not stated in this HTML construction table. Thickness is the published nominal value; pressed prepreg thickness must be confirmed with PCB fabricator.","construction":"2x2113","offering":"Alternate","thickness_inch":0.007,"collection_group":"fr4","record_id":"PCB005401","source_file":"originals/Isola/Isola__185HR__Dk_Df_구성표__FR001.html","dataset_role":"material_published_parameter","dk_input_status":"scalar_with_frequency","review_flags":"test_method_not_stated;measurement_axis_not_stated"}
{"manufacturer":"Isola","product":"185HR","material_family":null,"material_form":"core","dk":3.92,"dk_min":null,"dk_max":null,"dk_tolerance":null,"df":0.023,"frequency_ghz":5.0,"frequency_text":"5 GHz","value_type":"published_construction_table","method":null,"axis":null,"thickness_mm":0.178,"glass_style":"2x2113","resin_content_pct":54.0,"source_id":"FR001","source_location":"HTML construction table 2, data row 22","source_url":"https://www.isola-group.com/pcb-laminates-prepreg/185hr-laminate-and-prepreg/","notes":"Manufacturer construction-specific value; test method/conditioning not stated in this HTML construction table. Thickness is the published nominal value; pressed prepreg thickness must be confirmed with PCB fabricator.","construction":"2x2113","offering":"Alternate","thickness_inch":0.007,"collection_group":"fr4","record_id":"PCB005402","source_file":"originals/Isola/Isola__185HR__Dk_Df_구성표__FR001.html","dataset_role":"material_published_parameter","dk_input_status":"scalar_with_frequency","review_flags":"test_method_not_stated;measurement_axis_not_stated"}
{"manufacturer":"Isola","product":"185HR","material_family":null,"material_form":"core","dk":4.28,"dk_min":null,"dk_max":null,"dk_tolerance":null,"df":0.015,"frequency_ghz":0.1,"frequency_text":"100 MHz","value_type":"published_construction_table","method":null,"axis":null,"thickness_mm":0.203,"glass_style":"2x2116","resin_content_pct":48.0,"source_id":"FR001","source_location":"HTML construction table 2, data row 26","source_url":"https://www.isola-group.com/pcb-laminates-prepreg/185hr-laminate-and-prepreg/","notes":"Manufacturer construction-specific value; test method/conditioning not stated in this HTML construction table. Thickness is the published nominal value; pressed prepreg thickness must be confirmed with PCB fabricator.","construction":"2x2116","offering":"Standard","thickness_inch":0.008,"collection_group":"fr4","record_id":"PCB005403","source_file":"originals/Isola/Isola__185HR__Dk_Df_구성표__FR001.html","dataset_role":"material_published_parameter","dk_input_status":"scalar_with_frequency","review_flags":"test_method_not_stated;measurement_axis_not_stated"}
{"manufacturer":"Isola","product":"185HR","material_family":null,"material_form":"core","dk":4.21,"dk_min":null,"dk_max":null,"dk_tolerance":null,"df":0.016,"frequency_ghz":0.5,"frequency_text":"500 MHz","value_type":"published_construction_table","method":null,"axis":null,"thickness_mm":0.203,"glass_style":"2x2116","resin_content_pct":48.0,"source_id":"FR001","source_location":"HTML construction table 2, data row 26","source_url":"https://www.isola-group.com/pcb-laminates-prepreg/185hr-laminate-and-prepreg/","notes":"Manufacturer construction-specific value; test method/conditioning not stated in this HTML construction table. Thickness is the published nominal value; pressed prepreg thickness must be confirmed with PCB fabricator.","construction":"2x2116","offering":"Standard","thickness_inch":0.008,"collection_group":"fr4","record_id":"PCB005404","source_file":"originals/Isola/Isola__185HR__Dk_Df_구성표__FR001.html","dataset_role":"material_published_parameter","dk_input_status":"scalar_with_frequency","review_flags":"test_method_not_stated;measurement_axis_not_stated"}
{"manufacturer":"Isola","product":"185HR","material_family":null,"material_form":"core","dk":4.2,"dk_min":null,"dk_max":null,"dk_tolerance":null,"df":0.018,"frequency_ghz":1.0,"frequency_text":"1 GHz","value_type":"published_construction_table","method":null,"axis":null,"thickness_mm":0.203,"glass_style":"2x2116","resin_content_pct":48.0,"source_id":"FR001","source_location":"HTML construction table 2, data row 26","source_url":"https://www.isola-group.com/pcb-laminates-prepreg/185hr-laminate-and-prepreg/","notes":"Manufacturer construction-specific value; test method/conditioning not stated in this HTML construction table. Thickness is the published nominal value; pressed prepreg thickness must be confirmed with PCB fabricator.","construction":"2x2116","offering":"Standard","thickness_inch":0.008,"collection_group":"fr4","record_id":"PCB005405","source_file":"originals/Isola/Isola__185HR__Dk_Df_구성표__FR001.html","dataset_role":"material_published_parameter","dk_input_status":"scalar_with_frequency","review_flags":"test_method_not_stated;measurement_axis_not_stated"}
{"manufacturer":"Isola","product":"185HR","material_family":null,"material_form":"core","dk":4.05,"dk_min":null,"dk_max":null,"dk_tolerance":null,"df":0.021,"frequency_ghz":10.0,"frequency_text":"10 GHz","value_type":"published_construction_table","method":null,"axis":null,"thickness_mm":0.203,"glass_style":"2x2116","resin_content_pct":48.0,"source_id":"FR001","source_location":"HTML construction table 2, data row 26","source_url":"https://www.isola-group.com/pcb-laminates-prepreg/185hr-laminate-and-prepreg/","notes":"Manufacturer construction-specific value; test method/conditioning not stated in this HTML construction table. Thickness is the published nominal value; pressed prepreg thickness must be confirmed with PCB fabricator.","construction":"2x2116","offering":"Standard","thickness_inch":0.008,"collection_group":"fr4","record_id":"PCB005406","source_file":"originals/Isola/Isola__185HR__Dk_Df_구성표__FR001.html","dataset_role":"material_published_parameter","dk_input_status":"scalar_with_frequency","review_flags":"test_method_not_stated;measurement_axis_not_stated"}
{"manufacturer":"Isola","product":"185HR","material_family":null,"material_form":"core","dk":4.18,"dk_min":null,"dk_max":null,"dk_tolerance":null,"df":0.018,"frequency_ghz":2.0,"frequency_text":"2 GHz","value_type":"published_construction_table","method":null,"axis":null,"thickness_mm":0.203,"glass_style":"2x2116","resin_content_pct":48.0,"source_id":"FR001","source_location":"HTML construction table 2, data row 26","source_url":"https://www.isola-group.com/pcb-laminates-prepreg/185hr-laminate-and-prepreg/","notes":"Manufacturer construction-specific value; test method/conditioning not stated in this HTML construction table. Thickness is the published nominal value; pressed prepreg thickness must be confirmed with PCB fabricator.","construction":"2x2116","offering":"Standard","thickness_inch":0.008,"collection_group":"fr4","record_id":"PCB005407","source_file":"originals/Isola/Isola__185HR__Dk_Df_구성표__FR001.html","dataset_role":"material_published_parameter","dk_input_status":"scalar_with_frequency","review_flags":"test_method_not_stated;measurement_axis_not_stated"}
{"manufacturer":"Isola","product":"185HR","material_family":null,"material_form":"core","dk":4.05,"dk_min":null,"dk_max":null,"dk_tolerance":null,"df":0.021,"frequency_ghz":5.0,"frequency_text":"5 GHz","value_type":"published_construction_table","method":null,"axis":null,"thickness_mm":0.203,"glass_style":"2x2116","resin_content_pct":48.0,"source_id":"FR001","source_location":"HTML construction table 2, data row 26","source_url":"https://www.isola-group.com/pcb-laminates-prepreg/185hr-laminate-and-prepreg/","notes":"Manufacturer construction-specific value; test method/conditioning not stated in this HTML construction table. Thickness is the published nominal value; pressed prepreg thickness must be confirmed with PCB fabricator.","construction":"2x2116","offering":"Standard","thickness_inch":0.008,"collection_group":"fr4","record_id":"PCB005408","source_file":"originals/Isola/Isola__185HR__Dk_Df_구성표__FR001.html","dataset_role":"material_published_parameter","dk_input_status":"scalar_with_frequency","review_flags":"test_method_not_stated;measurement_axis_not_stated"}
{"manufacturer":"Isola","product":"185HR","material_family":null,"material_form":"core","dk":4.18,"dk_min":null,"dk_max":null,"dk_tolerance":null,"df":0.015,"frequency_ghz":0.1,"frequency_text":"100 MHz","value_type":"published_construction_table","method":null,"axis":null,"thickness_mm":0.229,"glass_style":"2x2116","resin_content_pct":53.0,"source_id":"FR001","source_location":"HTML construction table 2, data row 28","source_url":"https://www.isola-group.com/pcb-laminates-prepreg/185hr-laminate-and-prepreg/","notes":"Manufacturer construction-specific value; test method/conditioning not stated in this HTML construction table. Thickness is the published nominal value; pressed prepreg thickness must be confirmed with PCB fabricator.","construction":"2x2116","offering":"Alternate","thickness_inch":0.009,"collection_group":"fr4","record_id":"PCB005409","source_file":"originals/Isola/Isola__185HR__Dk_Df_구성표__FR001.html","dataset_role":"material_published_parameter","dk_input_status":"scalar_with_frequency","review_flags":"test_method_not_stated;measurement_axis_not_stated"}
{"manufacturer":"Isola","product":"185HR","material_family":null,"material_form":"core","dk":4.11,"dk_min":null,"dk_max":null,"dk_tolerance":null,"df":0.017,"frequency_ghz":0.5,"frequency_text":"500 MHz","value_type":"published_construction_table","method":null,"axis":null,"thickness_mm":0.229,"glass_style":"2x2116","resin_content_pct":53.0,"source_id":"FR001","source_location":"HTML construction table 2, data row 28","source_url":"https://www.isola-group.com/pcb-laminates-prepreg/185hr-laminate-and-prepreg/","notes":"Manufacturer construction-specific value; test method/conditioning not stated in this HTML construction table. Thickness is the published nominal value; pressed prepreg thickness must be confirmed with PCB fabricator.","construction":"2x2116","offering":"Alternate","thickness_inch":0.009,"collection_group":"fr4","record_id":"PCB005410","source_file":"originals/Isola/Isola__185HR__Dk_Df_구성표__FR001.html","dataset_role":"material_published_parameter","dk_input_status":"scalar_with_frequency","review_flags":"test_method_not_stated;measurement_axis_not_stated"}
{"manufacturer":"Isola","product":"185HR","material_family":null,"material_form":"core","dk":4.1,"dk_min":null,"dk_max":null,"dk_tolerance":null,"df":0.019,"frequency_ghz":1.0,"frequency_text":"1 GHz","value_type":"published_construction_table","method":null,"axis":null,"thickness_mm":0.229,"glass_style":"2x2116","resin_content_pct":53.0,"source_id":"FR001","source_location":"HTML construction table 2, data row 28","source_url":"https://www.isola-group.com/pcb-laminates-prepreg/185hr-laminate-and-prepreg/","notes":"Manufacturer construction-specific value; test method/conditioning not stated in this HTML construction table. Thickness is the published nominal value; pressed prepreg thickness must be confirmed with PCB fabricator.","construction":"2x2116","offering":"Alternate","thickness_inch":0.009,"collection_group":"fr4","record_id":"PCB005411","source_file":"originals/Isola/Isola__185HR__Dk_Df_구성표__FR001.html","dataset_role":"material_published_parameter","dk_input_status":"scalar_with_frequency","review_flags":"test_method_not_stated;measurement_axis_not_stated"}
{"manufacturer":"Isola","product":"185HR","material_family":null,"material_form":"core","dk":3.94,"dk_min":null,"dk_max":null,"dk_tolerance":null,"df":0.023,"frequency_ghz":10.0,"frequency_text":"10 GHz","value_type":"published_construction_table","method":null,"axis":null,"thickness_mm":0.229,"glass_style":"2x2116","resin_content_pct":53.0,"source_id":"FR001","source_location":"HTML construction table 2, data row 28","source_url":"https://www.isola-group.com/pcb-laminates-prepreg/185hr-laminate-and-prepreg/","notes":"Manufacturer construction-specific value; test method/conditioning not stated in this HTML construction table. Thickness is the published nominal value; pressed prepreg thickness must be confirmed with PCB fabricator.","construction":"2x2116","offering":"Alternate","thickness_inch":0.009,"collection_group":"fr4","record_id":"PCB005412","source_file":"originals/Isola/Isola__185HR__Dk_Df_구성표__FR001.html","dataset_role":"material_published_parameter","dk_input_status":"scalar_with_frequency","review_flags":"test_method_not_stated;measurement_axis_not_stated"}
{"manufacturer":"Isola","product":"185HR","material_family":null,"material_form":"core","dk":4.07,"dk_min":null,"dk_max":null,"dk_tolerance":null,"df":0.019,"frequency_ghz":2.0,"frequency_text":"2 GHz","value_type":"published_construction_table","method":null,"axis":null,"thickness_mm":0.229,"glass_style":"2x2116","resin_content_pct":53.0,"source_id":"FR001","source_location":"HTML construction table 2, data row 28","source_url":"https://www.isola-group.com/pcb-laminates-prepreg/185hr-laminate-and-prepreg/","notes":"Manufacturer construction-specific value; test method/conditioning not stated in this HTML construction table. Thickness is the published nominal value; pressed prepreg thickness must be confirmed with PCB fabricator.","construction":"2x2116","offering":"Alternate","thickness_inch":0.009,"collection_group":"fr4","record_id":"PCB005413","source_file":"originals/Isola/Isola__185HR__Dk_Df_구성표__FR001.html","dataset_role":"material_published_parameter","dk_input_status":"scalar_with_frequency","review_flags":"test_method_not_stated;measurement_axis_not_stated"}
{"manufacturer":"Isola","product":"185HR","material_family":null,"material_form":"core","dk":3.94,"dk_min":null,"dk_max":null,"dk_tolerance":null,"df":0.023,"frequency_ghz":5.0,"frequency_text":"5 GHz","value_type":"published_construction_table","method":null,"axis":null,"thickness_mm":0.229,"glass_style":"2x2116","resin_content_pct":53.0,"source_id":"FR001","source_location":"HTML construction table 2, data row 28","source_url":"https://www.isola-group.com/pcb-laminates-prepreg/185hr-laminate-and-prepreg/","notes":"Manufacturer construction-specific value; test method/conditioning not stated in this HTML construction table. Thickness is the published nominal value; pressed prepreg thickness must be confirmed with PCB fabricator.","construction":"2x2116","offering":"Alternate","thickness_inch":0.009,"collection_group":"fr4","record_id":"PCB005414","source_file":"originals/Isola/Isola__185HR__Dk_Df_구성표__FR001.html","dataset_role":"material_published_parameter","dk_input_status":"scalar_with_frequency","review_flags":"test_method_not_stated;measurement_axis_not_stated"}
{"manufacturer":"Isola","product":"185HR","material_family":null,"material_form":"core","dk":4.11,"dk_min":null,"dk_max":null,"dk_tolerance":null,"df":0.016,"frequency_ghz":0.1,"frequency_text":"100 MHz","value_type":"published_construction_table","method":null,"axis":null,"thickness_mm":0.254,"glass_style":"2x2116","resin_content_pct":57.0,"source_id":"FR001","source_location":"HTML construction table 2, data row 29","source_url":"https://www.isola-group.com/pcb-laminates-prepreg/185hr-laminate-and-prepreg/","notes":"Manufacturer construction-specific value; test method/conditioning not stated in this HTML construction table. Thickness is the published nominal value; pressed prepreg thickness must be confirmed with PCB fabricator.","construction":"2x2116","offering":"Standard","thickness_inch":0.01,"collection_group":"fr4","record_id":"PCB005415","source_file":"originals/Isola/Isola__185HR__Dk_Df_구성표__FR001.html","dataset_role":"material_published_parameter","dk_input_status":"scalar_with_frequency","review_flags":"test_method_not_stated;measurement_axis_not_stated"}
{"manufacturer":"Isola","product":"185HR","material_family":null,"material_form":"core","dk":4.04,"dk_min":null,"dk_max":null,"dk_tolerance":null,"df":0.018,"frequency_ghz":0.5,"frequency_text":"500 MHz","value_type":"published_construction_table","method":null,"axis":null,"thickness_mm":0.254,"glass_style":"2x2116","resin_content_pct":57.0,"source_id":"FR001","source_location":"HTML construction table 2, data row 29","source_url":"https://www.isola-group.com/pcb-laminates-prepreg/185hr-laminate-and-prepreg/","notes":"Manufacturer construction-specific value; test method/conditioning not stated in this HTML construction table. Thickness is the published nominal value; pressed prepreg thickness must be confirmed with PCB fabricator.","construction":"2x2116","offering":"Standard","thickness_inch":0.01,"collection_group":"fr4","record_id":"PCB005416","source_file":"originals/Isola/Isola__185HR__Dk_Df_구성표__FR001.html","dataset_role":"material_published_parameter","dk_input_status":"scalar_with_frequency","review_flags":"test_method_not_stated;measurement_axis_not_stated"}
{"manufacturer":"Isola","product":"185HR","material_family":null,"material_form":"core","dk":4.03,"dk_min":null,"dk_max":null,"dk_tolerance":null,"df":0.019,"frequency_ghz":1.0,"frequency_text":"1 GHz","value_type":"published_construction_table","method":null,"axis":null,"thickness_mm":0.254,"glass_style":"2x2116","resin_content_pct":57.0,"source_id":"FR001","source_location":"HTML construction table 2, data row 29","source_url":"https://www.isola-group.com/pcb-laminates-prepreg/185hr-laminate-and-prepreg/","notes":"Manufacturer construction-specific value; test method/conditioning not stated in this HTML construction table. Thickness is the published nominal value; pressed prepreg thickness must be confirmed with PCB fabricator.","construction":"2x2116","offering":"Standard","thickness_inch":0.01,"collection_group":"fr4","record_id":"PCB005417","source_file":"originals/Isola/Isola__185HR__Dk_Df_구성표__FR001.html","dataset_role":"material_published_parameter","dk_input_status":"scalar_with_frequency","review_flags":"test_method_not_stated;measurement_axis_not_stated"}
{"manufacturer":"Isola","product":"185HR","material_family":null,"material_form":"core","dk":3.86,"dk_min":null,"dk_max":null,"dk_tolerance":null,"df":0.024,"frequency_ghz":10.0,"frequency_text":"10 GHz","value_type":"published_construction_table","method":null,"axis":null,"thickness_mm":0.254,"glass_style":"2x2116","resin_content_pct":57.0,"source_id":"FR001","source_location":"HTML construction table 2, data row 29","source_url":"https://www.isola-group.com/pcb-laminates-prepreg/185hr-laminate-and-prepreg/","notes":"Manufacturer construction-specific value; test method/conditioning not stated in this HTML construction table. Thickness is the published nominal value; pressed prepreg thickness must be confirmed with PCB fabricator.","construction":"2x2116","offering":"Standard","thickness_inch":0.01,"collection_group":"fr4","record_id":"PCB005418","source_file":"originals/Isola/Isola__185HR__Dk_Df_구성표__FR001.html","dataset_role":"material_published_parameter","dk_input_status":"scalar_with_frequency","review_flags":"test_method_not_stated;measurement_axis_not_stated"}
{"manufacturer":"Isola","product":"185HR","material_family":null,"material_form":"core","dk":3.99,"dk_min":null,"dk_max":null,"dk_tolerance":null,"df":0.02,"frequency_ghz":2.0,"frequency_text":"2 GHz","value_type":"published_construction_table","method":null,"axis":null,"thickness_mm":0.254,"glass_style":"2x2116","resin_content_pct":57.0,"source_id":"FR001","source_location":"HTML construction table 2, data row 29","source_url":"https://www.isola-group.com/pcb-laminates-prepreg/185hr-laminate-and-prepreg/","notes":"Manufacturer construction-specific value; test method/conditioning not stated in this HTML construction table. Thickness is the published nominal value; pressed prepreg thickness must be confirmed with PCB fabricator.","construction":"2x2116","offering":"Standard","thickness_inch":0.01,"collection_group":"fr4","record_id":"PCB005419","source_file":"originals/Isola/Isola__185HR__Dk_Df_구성표__FR001.html","dataset_role":"material_published_parameter","dk_input_status":"scalar_with_frequency","review_flags":"test_method_not_stated;measurement_axis_not_stated"}
{"manufacturer":"Isola","product":"185HR","material_family":null,"material_form":"core","dk":3.86,"dk_min":null,"dk_max":null,"dk_tolerance":null,"df":0.024,"frequency_ghz":5.0,"frequency_text":"5 GHz","value_type":"published_construction_table","method":null,"axis":null,"thickness_mm":0.254,"glass_style":"2x2116","resin_content_pct":57.0,"source_id":"FR001","source_location":"HTML construction table 2, data row 29","source_url":"https://www.isola-group.com/pcb-laminates-prepreg/185hr-laminate-and-prepreg/","notes":"Manufacturer construction-specific value; test method/conditioning not stated in this HTML construction table. Thickness is the published nominal value; pressed prepreg thickness must be confirmed with PCB fabricator.","construction":"2x2116","offering":"Standard","thickness_inch":0.01,"collection_group":"fr4","record_id":"PCB005420","source_file":"originals/Isola/Isola__185HR__Dk_Df_구성표__FR001.html","dataset_role":"material_published_parameter","dk_input_status":"scalar_with_frequency","review_flags":"test_method_not_stated;measurement_axis_not_stated"}
{"manufacturer":"Isola","product":"185HR","material_family":null,"material_form":"core","dk":4.2,"dk_min":null,"dk_max":null,"dk_tolerance":null,"df":0.015,"frequency_ghz":0.1,"frequency_text":"100 MHz","value_type":"published_construction_table","method":null,"axis":null,"thickness_mm":0.178,"glass_style":"2x3313","resin_content_pct":52.0,"source_id":"FR001","source_location":"HTML construction table 2, data row 23","source_url":"https://www.isola-group.com/pcb-laminates-prepreg/185hr-laminate-and-prepreg/","notes":"Manufacturer construction-specific value; test method/conditioning not stated in this HTML construction table. Thickness is the published nominal value; pressed prepreg thickness must be confirmed with PCB fabricator.","construction":"2x3313","offering":"Alternate","thickness_inch":0.007,"collection_group":"fr4","record_id":"PCB005421","source_file":"originals/Isola/Isola__185HR__Dk_Df_구성표__FR001.html","dataset_role":"material_published_parameter","dk_input_status":"scalar_with_frequency","review_flags":"test_method_not_stated;measurement_axis_not_stated"}
{"manufacturer":"Isola","product":"185HR","material_family":null,"material_form":"core","dk":4.13,"dk_min":null,"dk_max":null,"dk_tolerance":null,"df":0.017,"frequency_ghz":0.5,"frequency_text":"500 MHz","value_type":"published_construction_table","method":null,"axis":null,"thickness_mm":0.178,"glass_style":"2x3313","resin_content_pct":52.0,"source_id":"FR001","source_location":"HTML construction table 2, data row 23","source_url":"https://www.isola-group.com/pcb-laminates-prepreg/185hr-laminate-and-prepreg/","notes":"Manufacturer construction-specific value; test method/conditioning not stated in this HTML construction table. Thickness is the published nominal value; pressed prepreg thickness must be confirmed with PCB fabricator.","construction":"2x3313","offering":"Alternate","thickness_inch":0.007,"collection_group":"fr4","record_id":"PCB005422","source_file":"originals/Isola/Isola__185HR__Dk_Df_구성표__FR001.html","dataset_role":"material_published_parameter","dk_input_status":"scalar_with_frequency","review_flags":"test_method_not_stated;measurement_axis_not_stated"}
{"manufacturer":"Isola","product":"185HR","material_family":null,"material_form":"core","dk":4.11,"dk_min":null,"dk_max":null,"dk_tolerance":null,"df":0.018,"frequency_ghz":1.0,"frequency_text":"1 GHz","value_type":"published_construction_table","method":null,"axis":null,"thickness_mm":0.178,"glass_style":"2x3313","resin_content_pct":52.0,"source_id":"FR001","source_location":"HTML construction table 2, data row 23","source_url":"https://www.isola-group.com/pcb-laminates-prepreg/185hr-laminate-and-prepreg/","notes":"Manufacturer construction-specific value; test method/conditioning not stated in this HTML construction table. Thickness is the published nominal value; pressed prepreg thickness must be confirmed with PCB fabricator.","construction":"2x3313","offering":"Alternate","thickness_inch":0.007,"collection_group":"fr4","record_id":"PCB005423","source_file":"originals/Isola/Isola__185HR__Dk_Df_구성표__FR001.html","dataset_role":"material_published_parameter","dk_input_status":"scalar_with_frequency","review_flags":"test_method_not_stated;measurement_axis_not_stated"}
{"manufacturer":"Isola","product":"185HR","material_family":null,"material_form":"core","dk":3.98,"dk_min":null,"dk_max":null,"dk_tolerance":null,"df":0.022,"frequency_ghz":10.0,"frequency_text":"10 GHz","value_type":"published_construction_table","method":null,"axis":null,"thickness_mm":0.178,"glass_style":"2x3313","resin_content_pct":52.0,"source_id":"FR001","source_location":"HTML construction table 2, data row 23","source_url":"https://www.isola-group.com/pcb-laminates-prepreg/185hr-laminate-and-prepreg/","notes":"Manufacturer construction-specific value; test method/conditioning not stated in this HTML construction table. Thickness is the published nominal value; pressed prepreg thickness must be confirmed with PCB fabricator.","construction":"2x3313","offering":"Alternate","thickness_inch":0.007,"collection_group":"fr4","record_id":"PCB005424","source_file":"originals/Isola/Isola__185HR__Dk_Df_구성표__FR001.html","dataset_role":"material_published_parameter","dk_input_status":"scalar_with_frequency","review_flags":"test_method_not_stated;measurement_axis_not_stated"}
{"manufacturer":"Isola","product":"185HR","material_family":null,"material_form":"core","dk":4.09,"dk_min":null,"dk_max":null,"dk_tolerance":null,"df":0.019,"frequency_ghz":2.0,"frequency_text":"2 GHz","value_type":"published_construction_table","method":null,"axis":null,"thickness_mm":0.178,"glass_style":"2x3313","resin_content_pct":52.0,"source_id":"FR001","source_location":"HTML construction table 2, data row 23","source_url":"https://www.isola-group.com/pcb-laminates-prepreg/185hr-laminate-and-prepreg/","notes":"Manufacturer construction-specific value; test method/conditioning not stated in this HTML construction table. Thickness is the published nominal value; pressed prepreg thickness must be confirmed with PCB fabricator.","construction":"2x3313","offering":"Alternate","thickness_inch":0.007,"collection_group":"fr4","record_id":"PCB005425","source_file":"originals/Isola/Isola__185HR__Dk_Df_구성표__FR001.html","dataset_role":"material_published_parameter","dk_input_status":"scalar_with_frequency","review_flags":"test_method_not_stated;measurement_axis_not_stated"}
{"manufacturer":"Isola","product":"185HR","material_family":null,"material_form":"core","dk":3.97,"dk_min":null,"dk_max":null,"dk_tolerance":null,"df":0.022,"frequency_ghz":5.0,"frequency_text":"5 GHz","value_type":"published_construction_table","method":null,"axis":null,"thickness_mm":0.178,"glass_style":"2x3313","resin_content_pct":52.0,"source_id":"FR001","source_location":"HTML construction table 2, data row 23","source_url":"https://www.isola-group.com/pcb-laminates-prepreg/185hr-laminate-and-prepreg/","notes":"Manufacturer construction-specific value; test method/conditioning not stated in this HTML construction table. Thickness is the published nominal value; pressed prepreg thickness must be confirmed with PCB fabricator.","construction":"2x3313","offering":"Alternate","thickness_inch":0.007,"collection_group":"fr4","record_id":"PCB005426","source_file":"originals/Isola/Isola__185HR__Dk_Df_구성표__FR001.html","dataset_role":"material_published_parameter","dk_input_status":"scalar_with_frequency","review_flags":"test_method_not_stated;measurement_axis_not_stated"}
{"manufacturer":"Isola","product":"185HR","material_family":null,"material_form":"core","dk":4.11,"dk_min":null,"dk_max":null,"dk_tolerance":null,"df":0.016,"frequency_ghz":0.1,"frequency_text":"100 MHz","value_type":"published_construction_table","method":null,"axis":null,"thickness_mm":0.203,"glass_style":"2x3313","resin_content_pct":57.0,"source_id":"FR001","source_location":"HTML construction table 2, data row 27","source_url":"https://www.isola-group.com/pcb-laminates-prepreg/185hr-laminate-and-prepreg/","notes":"Manufacturer construction-specific value; test method/conditioning not stated in this HTML construction table. Thickness is the published nominal value; pressed prepreg thickness must be confirmed with PCB fabricator.","construction":"2x3313","offering":"Alternate","thickness_inch":0.008,"collection_group":"fr4","record_id":"PCB005427","source_file":"originals/Isola/Isola__185HR__Dk_Df_구성표__FR001.html","dataset_role":"material_published_parameter","dk_input_status":"scalar_with_frequency","review_flags":"test_method_not_stated;measurement_axis_not_stated"}
{"manufacturer":"Isola","product":"185HR","material_family":null,"material_form":"core","dk":4.04,"dk_min":null,"dk_max":null,"dk_tolerance":null,"df":0.018,"frequency_ghz":0.5,"frequency_text":"500 MHz","value_type":"published_construction_table","method":null,"axis":null,"thickness_mm":0.203,"glass_style":"2x3313","resin_content_pct":57.0,"source_id":"FR001","source_location":"HTML construction table 2, data row 27","source_url":"https://www.isola-group.com/pcb-laminates-prepreg/185hr-laminate-and-prepreg/","notes":"Manufacturer construction-specific value; test method/conditioning not stated in this HTML construction table. Thickness is the published nominal value; pressed prepreg thickness must be confirmed with PCB fabricator.","construction":"2x3313","offering":"Alternate","thickness_inch":0.008,"collection_group":"fr4","record_id":"PCB005428","source_file":"originals/Isola/Isola__185HR__Dk_Df_구성표__FR001.html","dataset_role":"material_published_parameter","dk_input_status":"scalar_with_frequency","review_flags":"test_method_not_stated;measurement_axis_not_stated"}
{"manufacturer":"Isola","product":"185HR","material_family":null,"material_form":"core","dk":4.03,"dk_min":null,"dk_max":null,"dk_tolerance":null,"df":0.019,"frequency_ghz":1.0,"frequency_text":"1 GHz","value_type":"published_construction_table","method":null,"axis":null,"thickness_mm":0.203,"glass_style":"2x3313","resin_content_pct":57.0,"source_id":"FR001","source_location":"HTML construction table 2, data row 27","source_url":"https://www.isola-group.com/pcb-laminates-prepreg/185hr-laminate-and-prepreg/","notes":"Manufacturer construction-specific value; test method/conditioning not stated in this HTML construction table. Thickness is the published nominal value; pressed prepreg thickness must be confirmed with PCB fabricator.","construction":"2x3313","offering":"Alternate","thickness_inch":0.008,"collection_group":"fr4","record_id":"PCB005429","source_file":"originals/Isola/Isola__185HR__Dk_Df_구성표__FR001.html","dataset_role":"material_published_parameter","dk_input_status":"scalar_with_frequency","review_flags":"test_method_not_stated;measurement_axis_not_stated"}
{"manufacturer":"Isola","product":"185HR","material_family":null,"material_form":"core","dk":3.86,"dk_min":null,"dk_max":null,"dk_tolerance":null,"df":0.024,"frequency_ghz":10.0,"frequency_text":"10 GHz","value_type":"published_construction_table","method":null,"axis":null,"thickness_mm":0.203,"glass_style":"2x3313","resin_content_pct":57.0,"source_id":"FR001","source_location":"HTML construction table 2, data row 27","source_url":"https://www.isola-group.com/pcb-laminates-prepreg/185hr-laminate-and-prepreg/","notes":"Manufacturer construction-specific value; test method/conditioning not stated in this HTML construction table. Thickness is the published nominal value; pressed prepreg thickness must be confirmed with PCB fabricator.","construction":"2x3313","offering":"Alternate","thickness_inch":0.008,"collection_group":"fr4","record_id":"PCB005430","source_file":"originals/Isola/Isola__185HR__Dk_Df_구성표__FR001.html","dataset_role":"material_published_parameter","dk_input_status":"scalar_with_frequency","review_flags":"test_method_not_stated;measurement_axis_not_stated"}
{"manufacturer":"Isola","product":"185HR","material_family":null,"material_form":"core","dk":3.99,"dk_min":null,"dk_max":null,"dk_tolerance":null,"df":0.02,"frequency_ghz":2.0,"frequency_text":"2 GHz","value_type":"published_construction_table","method":null,"axis":null,"thickness_mm":0.203,"glass_style":"2x3313","resin_content_pct":57.0,"source_id":"FR001","source_location":"HTML construction table 2, data row 27","source_url":"https://www.isola-group.com/pcb-laminates-prepreg/185hr-laminate-and-prepreg/","notes":"Manufacturer construction-specific value; test method/conditioning not stated in this HTML construction table. Thickness is the published nominal value; pressed prepreg thickness must be confirmed with PCB fabricator.","construction":"2x3313","offering":"Alternate","thickness_inch":0.008,"collection_group":"fr4","record_id":"PCB005431","source_file":"originals/Isola/Isola__185HR__Dk_Df_구성표__FR001.html","dataset_role":"material_published_parameter","dk_input_status":"scalar_with_frequency","review_flags":"test_method_not_stated;measurement_axis_not_stated"}
{"manufacturer":"Isola","product":"185HR","material_family":null,"material_form":"core","dk":3.86,"dk_min":null,"dk_max":null,"dk_tolerance":null,"df":0.024,"frequency_ghz":5.0,"frequency_text":"5 GHz","value_type":"published_construction_table","method":null,"axis":null,"thickness_mm":0.203,"glass_style":"2x3313","resin_content_pct":57.0,"source_id":"FR001","source_location":"HTML construction table 2, data row 27","source_url":"https://www.isola-group.com/pcb-laminates-prepreg/185hr-laminate-and-prepreg/","notes":"Manufacturer construction-specific value; test method/conditioning not stated in this HTML construction table. Thickness is the published nominal value; pressed prepreg thickness must be confirmed with PCB fabricator.","construction":"2x3313","offering":"Alternate","thickness_inch":0.008,"collection_group":"fr4","record_id":"PCB005432","source_file":"originals/Isola/Isola__185HR__Dk_Df_구성표__FR001.html","dataset_role":"material_published_parameter","dk_input_status":"scalar_with_frequency","review_flags":"test_method_not_stated;measurement_axis_not_stated"}
