Repository: EIDOSDATA/TraceWave-Studio

# PCB 유전율과 적층 자료

수집/정리 기준일: 2026-11-11.

먼저 [전체 자료 안내 엑셀](Excel/00_전체_자료_안내.xlsx)을 연다. 회사별 엑셀은 `Excel/`에 있고, 원문 검색은 [HTML 안내](START_HERE_ko.html)를 사용한다.

- [자료 사용 안내](docs/자료_사용_안내.md): 폴더, 단위, 조건 선택과 내보내기.
- [자료 검토 결과](docs/자료_검토_결과.md): 확인한 범위, 오류/공백, 정리 내역.
- [TraceWave Studio 연결 설계](../../../Code/docs/pcb_material_catalog.md): 사용자 직접 입력, 소재 선택, 제조업체 적층 선택과 현재 구현의 경계.

57,340개 조건별 관측, 36개 회사와 일반 재료 참고 자료 1개 그룹, 1,756개 출처 기록을 보존했다. 새 엑셀은 전체 안내 1개와 회사/참고 자료별 37개로 총 38개다. 행 수는 고유 소재나 독립 측정 수가 아니다. 공식 자료에 값이 있어도 실제 제조 조건과 해석 대역에 맞는지 확인해야 한다.

사람이 보는 엑셀과 프로그램용 JSONL을 분리했다. 원문 PDF/HTML의 바이트는 보존하면서 파일명을 회사와 소재/용도 중심으로 바꿨다. 중복 저장한 데이터 사본은 복구 폴더로 옮겼고 관측 수치는 삭제하지 않았다.

File: 00_REF/PCB RF ANT/05_PCB_Dielectric_Data_2026/data/observations/Kingboard.jsonl (part 5 of 92)
{"manufacturer":"Kingboard","product":"KB-6150","material_family":"laminate","material_form":"laminate","dk":4.6,"dk_min":null,"dk_max":null,"dk_tolerance":null,"df":0.017,"frequency_ghz":0.001,"frequency_text":"1 MHz","value_type":"typical","method":"IPC-TM-650 2.5.5.9","axis":null,"thickness_mm":1.6,"glass_style":null,"resin_content_pct":50.0,"source_id":"RT0156","source_location":"PDF p.1, Laminate Properties dielectric rows","source_url":"https://www.kblaminates.com/en/upload/ueditor/20250313/KB-6150.pdf","notes":"Typical test specimen, not every offered construction; exact four frequency/value rows verified before extraction. See original footnote for glass stack and conditioning.","collection_group":"root","record_id":"PCB000350","source_file":"originals/Kingboard/Kingboard__KB-6150__기술자료__RT0156.pdf","dataset_role":"material_published_parameter","dk_input_status":"scalar_with_frequency","review_flags":"measurement_axis_not_stated"}
{"manufacturer":"Kingboard","product":"KB-6060","material_family":"FR-4_or_high_speed_laminate","material_form":"prepreg","dk":4.4,"dk_min":null,"dk_max":null,"dk_tolerance":0.2,"df":0.013,"frequency_ghz":1.0,"frequency_text":"1 GHz","value_type":"construction_table","method":null,"axis":null,"thickness_mm":0.198,"glass_style":"7628","resin_content_pct":43.0,"source_id":"RT0158","source_location":"PDF p.2, table 2, row 19","source_url":"https://www.kblaminates.com/en/upload/ueditor/20250528/KB-6160-line-up.pdf","notes":"Thickness tolerance ±10% where stated in table header. Printed mm values retained without reconverting rounded mil. Test method not stated in this table.","dk_text":"4.4","df_text":"0.013","nominal_thickness_mil":7.8,"construction":null,"df_tolerance_pct":10.0,"collection_group":"root","record_id":"PCB000498","source_file":"originals/Kingboard/Kingboard__KB-6060_및_KB-6160__종합카탈로그__RT0158.pdf","dataset_role":"material_published_parameter","dk_input_status":"scalar_with_frequency","review_flags":"test_method_not_stated;measurement_axis_not_stated"}
{"manufacturer":"Kingboard","product":"KB-6060","material_family":"FR-4_or_high_speed_laminate","material_form":"prepreg","dk":4.4,"dk_min":null,"dk_max":null,"dk_tolerance":0.2,"df":0.014,"frequency_ghz":2.0,"frequency_text":"2 GHz","value_type":"construction_table","method":null,"axis":null,"thickness_mm":0.198,"glass_style":"7628","resin_content_pct":43.0,"source_id":"RT0158","source_location":"PDF p.2, table 2, row 19","source_url":"https://www.kblaminates.com/en/upload/ueditor/20250528/KB-6160-line-up.pdf","notes":"Thickness tolerance ±10% where stated in table header. Printed mm values retained without reconverting rounded mil. Test method not stated in this table.","dk_text":"4.4","df_text":"0.014","nominal_thickness_mil":7.8,"construction":null,"df_tolerance_pct":10.0,"collection_group":"root","record_id":"PCB000499","source_file":"originals/Kingboard/Kingboard__KB-6060_및_KB-6160__종합카탈로그__RT0158.pdf","dataset_role":"material_published_parameter","dk_input_status":"scalar_with_frequency","review_flags":"test_method_not_stated;measurement_axis_not_stated"}
{"manufacturer":"Kingboard","product":"KB-6060","material_family":"FR-4_or_high_speed_laminate","material_form":"prepreg","dk":4.4,"dk_min":null,"dk_max":null,"dk_tolerance":0.2,"df":0.015,"frequency_ghz":5.0,"frequency_text":"5 GHz","value_type":"construction_table","method":null,"axis":null,"thickness_mm":0.198,"glass_style":"7628","resin_content_pct":43.0,"source_id":"RT0158","source_location":"PDF p.2, table 2, row 19","source_url":"https://www.kblaminates.com/en/upload/ueditor/20250528/KB-6160-line-up.pdf","notes":"Thickness tolerance ±10% where stated in table header. Printed mm values retained without reconverting rounded mil. Test method not stated in this table.","dk_text":"4.4","df_text":"0.015","nominal_thickness_mil":7.8,"construction":null,"df_tolerance_pct":10.0,"collection_group":"root","record_id":"PCB000500","source_file":"originals/Kingboard/Kingboard__KB-6060_및_KB-6160__종합카탈로그__RT0158.pdf","dataset_role":"material_published_parameter","dk_input_status":"scalar_with_frequency","review_flags":"test_method_not_stated;measurement_axis_not_stated"}
{"manufacturer":"Kingboard","product":"KB-6060","material_family":"FR-4_or_high_speed_laminate","material_form":"prepreg","dk":4.3,"dk_min":null,"dk_max":null,"dk_tolerance":0.2,"df":0.015,"frequency_ghz":10.0,"frequency_text":"10 GHz","value_type":"construction_table","method":null,"axis":null,"thickness_mm":0.198,"glass_style":"7628","resin_content_pct":43.0,"source_id":"RT0158","source_location":"PDF p.2, table 2, row 19","source_url":"https://www.kblaminates.com/en/upload/ueditor/20250528/KB-6160-line-up.pdf","notes":"Thickness tolerance ±10% where stated in table header. Printed mm values retained without reconverting rounded mil. Test method not stated in this table.","dk_text":"4.3","df_text":"0.015","nominal_thickness_mil":7.8,"construction":null,"df_tolerance_pct":10.0,"collection_group":"root","record_id":"PCB000501","source_file":"originals/Kingboard/Kingboard__KB-6060_및_KB-6160__종합카탈로그__RT0158.pdf","dataset_role":"material_published_parameter","dk_input_status":"scalar_with_frequency","review_flags":"test_method_not_stated;measurement_axis_not_stated"}
{"manufacturer":"Kingboard","product":"KB-6060","material_family":"FR-4_or_high_speed_laminate","material_form":"prepreg","dk":4.4,"dk_min":null,"dk_max":null,"dk_tolerance":0.2,"df":0.013,"frequency_ghz":1.0,"frequency_text":"1 GHz","value_type":"construction_table","method":null,"axis":null,"thickness_mm":0.208,"glass_style":"7628","resin_content_pct":45.0,"source_id":"RT0158","source_location":"PDF p.2, table 2, row 20","source_url":"https://www.kblaminates.com/en/upload/ueditor/20250528/KB-6160-line-up.pdf","notes":"Thickness tolerance ±10% where stated in table header. Printed mm values retained without reconverting rounded mil. Test method not stated in this table.","dk_text":"4.4","df_text":"0.013","nominal_thickness_mil":8.2,"construction":null,"df_tolerance_pct":10.0,"collection_group":"root","record_id":"PCB000502","source_file":"originals/Kingboard/Kingboard__KB-6060_및_KB-6160__종합카탈로그__RT0158.pdf","dataset_role":"material_published_parameter","dk_input_status":"scalar_with_frequency","review_flags":"test_method_not_stated;measurement_axis_not_stated"}
{"manufacturer":"Kingboard","product":"KB-6060","material_family":"FR-4_or_high_speed_laminate","material_form":"prepreg","dk":4.3,"dk_min":null,"dk_max":null,"dk_tolerance":0.2,"df":0.014,"frequency_ghz":2.0,"frequency_text":"2 GHz","value_type":"construction_table","method":null,"axis":null,"thickness_mm":0.208,"glass_style":"7628","resin_content_pct":45.0,"source_id":"RT0158","source_location":"PDF p.2, table 2, row 20","source_url":"https://www.kblaminates.com/en/upload/ueditor/20250528/KB-6160-line-up.pdf","notes":"Thickness tolerance ±10% where stated in table header. Printed mm values retained without reconverting rounded mil. Test method not stated in this table.","dk_text":"4.3","df_text":"0.014","nominal_thickness_mil":8.2,"construction":null,"df_tolerance_pct":10.0,"collection_group":"root","record_id":"PCB000503","source_file":"originals/Kingboard/Kingboard__KB-6060_및_KB-6160__종합카탈로그__RT0158.pdf","dataset_role":"material_published_parameter","dk_input_status":"scalar_with_frequency","review_flags":"test_method_not_stated;measurement_axis_not_stated"}
{"manufacturer":"Kingboard","product":"KB-6060","material_family":"FR-4_or_high_speed_laminate","material_form":"prepreg","dk":4.3,"dk_min":null,"dk_max":null,"dk_tolerance":0.2,"df":0.015,"frequency_ghz":5.0,"frequency_text":"5 GHz","value_type":"construction_table","method":null,"axis":null,"thickness_mm":0.208,"glass_style":"7628","resin_content_pct":45.0,"source_id":"RT0158","source_location":"PDF p.2, table 2, row 20","source_url":"https://www.kblaminates.com/en/upload/ueditor/20250528/KB-6160-line-up.pdf","notes":"Thickness tolerance ±10% where stated in table header. Printed mm values retained without reconverting rounded mil. Test method not stated in this table.","dk_text":"4.3","df_text":"0.015","nominal_thickness_mil":8.2,"construction":null,"df_tolerance_pct":10.0,"collection_group":"root","record_id":"PCB000504","source_file":"originals/Kingboard/Kingboard__KB-6060_및_KB-6160__종합카탈로그__RT0158.pdf","dataset_role":"material_published_parameter","dk_input_status":"scalar_with_frequency","review_flags":"test_method_not_stated;measurement_axis_not_stated"}
{"manufacturer":"Kingboard","product":"KB-6060","material_family":"FR-4_or_high_speed_laminate","material_form":"prepreg","dk":4.3,"dk_min":null,"dk_max":null,"dk_tolerance":0.2,"df":0.015,"frequency_ghz":10.0,"frequency_text":"10 GHz","value_type":"construction_table","method":null,"axis":null,"thickness_mm":0.208,"glass_style":"7628","resin_content_pct":45.0,"source_id":"RT0158","source_location":"PDF p.2, table 2, row 20","source_url":"https://www.kblaminates.com/en/upload/ueditor/20250528/KB-6160-line-up.pdf","notes":"Thickness tolerance ±10% where stated in table header. Printed mm values retained without reconverting rounded mil. Test method not stated in this table.","dk_text":"4.3","df_text":"0.015","nominal_thickness_mil":8.2,"construction":null,"df_tolerance_pct":10.0,"collection_group":"root","record_id":"PCB000505","source_file":"originals/Kingboard/Kingboard__KB-6060_및_KB-6160__종합카탈로그__RT0158.pdf","dataset_role":"material_published_parameter","dk_input_status":"scalar_with_frequency","review_flags":"test_method_not_stated;measurement_axis_not_stated"}
{"manufacturer":"Kingboard","product":"KB-6060","material_family":"FR-4_or_high_speed_laminate","material_form":"prepreg","dk":4.3,"dk_min":null,"dk_max":null,"dk_tolerance":0.2,"df":0.014,"frequency_ghz":1.0,"frequency_text":"1 GHz","value_type":"construction_table","method":null,"axis":null,"thickness_mm":0.218,"glass_style":"7628","resin_content_pct":47.0,"source_id":"RT0158","source_location":"PDF p.2, table 2, row 21","source_url":"https://www.kblaminates.com/en/upload/ueditor/20250528/KB-6160-line-up.pdf","notes":"Thickness tolerance ±10% where stated in table header. Printed mm values retained without reconverting rounded mil. Test method not stated in this table.","dk_text":"4.3","df_text":"0.014","nominal_thickness_mil":8.6,"construction":null,"df_tolerance_pct":10.0,"collection_group":"root","record_id":"PCB000506","source_file":"originals/Kingboard/Kingboard__KB-6060_및_KB-6160__종합카탈로그__RT0158.pdf","dataset_role":"material_published_parameter","dk_input_status":"scalar_with_frequency","review_flags":"test_method_not_stated;measurement_axis_not_stated"}
{"manufacturer":"Kingboard","product":"KB-6060","material_family":"FR-4_or_high_speed_laminate","material_form":"prepreg","dk":4.3,"dk_min":null,"dk_max":null,"dk_tolerance":0.2,"df":0.015,"frequency_ghz":2.0,"frequency_text":"2 GHz","value_type":"construction_table","method":null,"axis":null,"thickness_mm":0.218,"glass_style":"7628","resin_content_pct":47.0,"source_id":"RT0158","source_location":"PDF p.2, table 2, row 21","source_url":"https://www.kblaminates.com/en/upload/ueditor/20250528/KB-6160-line-up.pdf","notes":"Thickness tolerance ±10% where stated in table header. Printed mm values retained without reconverting rounded mil. Test method not stated in this table.","dk_text":"4.3","df_text":"0.015","nominal_thickness_mil":8.6,"construction":null,"df_tolerance_pct":10.0,"collection_group":"root","record_id":"PCB000507","source_file":"originals/Kingboard/Kingboard__KB-6060_및_KB-6160__종합카탈로그__RT0158.pdf","dataset_role":"material_published_parameter","dk_input_status":"scalar_with_frequency","review_flags":"test_method_not_stated;measurement_axis_not_stated"}
{"manufacturer":"Kingboard","product":"KB-6060","material_family":"FR-4_or_high_speed_laminate","material_form":"prepreg","dk":4.3,"dk_min":null,"dk_max":null,"dk_tolerance":0.2,"df":0.016,"frequency_ghz":5.0,"frequency_text":"5 GHz","value_type":"construction_table","method":null,"axis":null,"thickness_mm":0.218,"glass_style":"7628","resin_content_pct":47.0,"source_id":"RT0158","source_location":"PDF p.2, table 2, row 21","source_url":"https://www.kblaminates.com/en/upload/ueditor/20250528/KB-6160-line-up.pdf","notes":"Thickness tolerance ±10% where stated in table header. Printed mm values retained without reconverting rounded mil. Test method not stated in this table.","dk_text":"4.3","df_text":"0.016","nominal_thickness_mil":8.6,"construction":null,"df_tolerance_pct":10.0,"collection_group":"root","record_id":"PCB000508","source_file":"originals/Kingboard/Kingboard__KB-6060_및_KB-6160__종합카탈로그__RT0158.pdf","dataset_role":"material_published_parameter","dk_input_status":"scalar_with_frequency","review_flags":"test_method_not_stated;measurement_axis_not_stated"}
{"manufacturer":"Kingboard","product":"KB-6060","material_family":"FR-4_or_high_speed_laminate","material_form":"prepreg","dk":4.2,"dk_min":null,"dk_max":null,"dk_tolerance":0.2,"df":0.016,"frequency_ghz":10.0,"frequency_text":"10 GHz","value_type":"construction_table","method":null,"axis":null,"thickness_mm":0.218,"glass_style":"7628","resin_content_pct":47.0,"source_id":"RT0158","source_location":"PDF p.2, table 2, row 21","source_url":"https://www.kblaminates.com/en/upload/ueditor/20250528/KB-6160-line-up.pdf","notes":"Thickness tolerance ±10% where stated in table header. Printed mm values retained without reconverting rounded mil. Test method not stated in this table.","dk_text":"4.2","df_text":"0.016","nominal_thickness_mil":8.6,"construction":null,"df_tolerance_pct":10.0,"collection_group":"root","record_id":"PCB000509","source_file":"originals/Kingboard/Kingboard__KB-6060_및_KB-6160__종합카탈로그__RT0158.pdf","dataset_role":"material_published_parameter","dk_input_status":"scalar_with_frequency","review_flags":"test_method_not_stated;measurement_axis_not_stated"}
{"manufacturer":"Kingboard","product":"KB-6060","material_family":"FR-4_or_high_speed_laminate","material_form":"prepreg","dk":4.3,"dk_min":null,"dk_max":null,"dk_tolerance":0.2,"df":0.015,"frequency_ghz":1.0,"frequency_text":"1 GHz","value_type":"construction_table","method":null,"axis":null,"thickness_mm":0.236,"glass_style":"7628","resin_content_pct":50.0,"source_id":"RT0158","source_location":"PDF p.2, table 2, row 22","source_url":"https://www.kblaminates.com/en/upload/ueditor/20250528/KB-6160-line-up.pdf","notes":"Thickness tolerance ±10% where stated in table header. Printed mm values retained without reconverting rounded mil. Test method not stated in this table.","dk_text":"4.3","df_text":"0.015","nominal_thickness_mil":9.3,"construction":null,"df_tolerance_pct":10.0,"collection_group":"root","record_id":"PCB000510","source_file":"originals/Kingboard/Kingboard__KB-6060_및_KB-6160__종합카탈로그__RT0158.pdf","dataset_role":"material_published_parameter","dk_input_status":"scalar_with_frequency","review_flags":"test_method_not_stated;measurement_axis_not_stated"}
{"manufacturer":"Kingboard","product":"KB-6060","material_family":"FR-4_or_high_speed_laminate","material_form":"prepreg","dk":4.3,"dk_min":null,"dk_max":null,"dk_tolerance":0.2,"df":0.015,"frequency_ghz":2.0,"frequency_text":"2 GHz","value_type":"construction_table","method":null,"axis":null,"thickness_mm":0.236,"glass_style":"7628","resin_content_pct":50.0,"source_id":"RT0158","source_location":"PDF p.2, table 2, row 22","source_url":"https://www.kblaminates.com/en/upload/ueditor/20250528/KB-6160-line-up.pdf","notes":"Thickness tolerance ±10% where stated in table header. Printed mm values retained without reconverting rounded mil. Test method not stated in this table.","dk_text":"4.3","df_text":"0.015","nominal_thickness_mil":9.3,"construction":null,"df_tolerance_pct":10.0,"collection_group":"root","record_id":"PCB000511","source_file":"originals/Kingboard/Kingboard__KB-6060_및_KB-6160__종합카탈로그__RT0158.pdf","dataset_role":"material_published_parameter","dk_input_status":"scalar_with_frequency","review_flags":"test_method_not_stated;measurement_axis_not_stated"}
{"manufacturer":"Kingboard","product":"KB-6060","material_family":"FR-4_or_high_speed_laminate","material_form":"prepreg","dk":4.2,"dk_min":null,"dk_max":null,"dk_tolerance":0.2,"df":0.016,"frequency_ghz":5.0,"frequency_text":"5 GHz","value_type":"construction_table","method":null,"axis":null,"thickness_mm":0.236,"glass_style":"7628","resin_content_pct":50.0,"source_id":"RT0158","source_location":"PDF p.2, table 2, row 22","source_url":"https://www.kblaminates.com/en/upload/ueditor/20250528/KB-6160-line-up.pdf","notes":"Thickness tolerance ±10% where stated in table header. Printed mm values retained without reconverting rounded mil. Test method not stated in this table.","dk_text":"4.2","df_text":"0.016","nominal_thickness_mil":9.3,"construction":null,"df_tolerance_pct":10.0,"collection_group":"root","record_id":"PCB000512","source_file":"originals/Kingboard/Kingboard__KB-6060_및_KB-6160__종합카탈로그__RT0158.pdf","dataset_role":"material_published_parameter","dk_input_status":"scalar_with_frequency","review_flags":"test_method_not_stated;measurement_axis_not_stated"}
{"manufacturer":"Kingboard","product":"KB-6060","material_family":"FR-4_or_high_speed_laminate","material_form":"prepreg","dk":4.2,"dk_min":null,"dk_max":null,"dk_tolerance":0.2,"df":0.016,"frequency_ghz":10.0,"frequency_text":"10 GHz","value_type":"construction_table","method":null,"axis":null,"thickness_mm":0.236,"glass_style":"7628","resin_content_pct":50.0,"source_id":"RT0158","source_location":"PDF p.2, table 2, row 22","source_url":"https://www.kblaminates.com/en/upload/ueditor/20250528/KB-6160-line-up.pdf","notes":"Thickness tolerance ±10% where stated in table header. Printed mm values retained without reconverting rounded mil. Test method not stated in this table.","dk_text":"4.2","df_text":"0.016","nominal_thickness_mil":9.3,"construction":null,"df_tolerance_pct":10.0,"collection_group":"root","record_id":"PCB000513","source_file":"originals/Kingboard/Kingboard__KB-6060_및_KB-6160__종합카탈로그__RT0158.pdf","dataset_role":"material_published_parameter","dk_input_status":"scalar_with_frequency","review_flags":"test_method_not_stated;measurement_axis_not_stated"}
{"manufacturer":"Kingboard","product":"KB-6160A","material_family":"laminate","material_form":"laminate","dk":4.6,"dk_min":null,"dk_max":null,"dk_tolerance":null,"df":0.016,"frequency_ghz":0.001,"frequency_text":"1 MHz","value_type":"typical","method":"IPC-TM-650 2.5.5.9","axis":null,"thickness_mm":1.6,"glass_style":null,"resin_content_pct":50.0,"source_id":"RT0160","source_location":"PDF p.1, Laminate Properties dielectric rows","source_url":"https://www.kblaminates.com/en/upload/ueditor/20251222/KB-6160A,KB-6060A.pdf","notes":"Typical test specimen, not every offered construction; exact four frequency/value rows verified before extraction. See original footnote for glass stack and conditioning.","collection_group":"root","record_id":"PCB000514","source_file":"originals/Kingboard/Kingboard__KB-6160A_KB-6160A_KB-6060A__기술자료__RT0160.pdf","dataset_role":"material_published_parameter","dk_input_status":"scalar_with_frequency","review_flags":"measurement_axis_not_stated"}
{"manufacturer":"Kingboard","product":"KB-6160A","material_family":"laminate","material_form":"laminate","dk":4.4,"dk_min":null,"dk_max":null,"dk_tolerance":null,"df":0.018,"frequency_ghz":1.0,"frequency_text":"1 GHz","value_type":"typical","method":"IPC-TM-650 2.5.5.9","axis":null,"thickness_mm":1.6,"glass_style":null,"resin_content_pct":50.0,"source_id":"RT0160","source_location":"PDF p.1, Laminate Properties dielectric rows","source_url":"https://www.kblaminates.com/en/upload/ueditor/20251222/KB-6160A,KB-6060A.pdf","notes":"Typical test specimen, not every offered construction; exact four frequency/value rows verified before extraction. See original footnote for glass stack and conditioning.","collection_group":"root","record_id":"PCB000515","source_file":"originals/Kingboard/Kingboard__KB-6160A_KB-6160A_KB-6060A__기술자료__RT0160.pdf","dataset_role":"material_published_parameter","dk_input_status":"scalar_with_frequency","review_flags":"measurement_axis_not_stated"}
{"manufacturer":"Kingboard","product":"KB-6160A","material_family":"FR-4_or_high_speed_laminate","material_form":"core","dk":4.0,"dk_min":null,"dk_max":null,"dk_tolerance":0.2,"df":0.018,"frequency_ghz":1.0,"frequency_text":"1 GHz","value_type":"construction_table","method":null,"axis":null,"thickness_mm":0.076,"glass_style":null,"resin_content_pct":null,"source_id":"RT0161","source_location":"PDF p.1, table 2, row 3","source_url":"https://www.kblaminates.com/en/upload/ueditor/20250528/KB-6160A-line-up.pdf","notes":"Thickness tolerance ±10% where stated in table header. Printed mm values retained without reconverting rounded mil. Test method not stated in this table.","dk_text":"4.0","df_text":"0.018","nominal_thickness_mil":3.0,"construction":"1080*1","df_tolerance_pct":10.0,"collection_group":"root","record_id":"PCB000516","source_file":"originals/Kingboard/Kingboard__KB-6060A_및_KB-6160A__종합카탈로그__RT0161.pdf","dataset_role":"material_published_parameter","dk_input_status":"scalar_with_frequency","review_flags":"test_method_not_stated;measurement_axis_not_stated"}
{"manufacturer":"Kingboard","product":"KB-6160A","material_family":"FR-4_or_high_speed_laminate","material_form":"core","dk":3.9,"dk_min":null,"dk_max":null,"dk_tolerance":0.2,"df":0.018,"frequency_ghz":2.0,"frequency_text":"2 GHz","value_type":"construction_table","method":null,"axis":null,"thickness_mm":0.076,"glass_style":null,"resin_content_pct":null,"source_id":"RT0161","source_location":"PDF p.1, table 2, row 3","source_url":"https://www.kblaminates.com/en/upload/ueditor/20250528/KB-6160A-line-up.pdf","notes":"Thickness tolerance ±10% where stated in table header. Printed mm values retained without reconverting rounded mil. Test method not stated in this table.","dk_text":"3.9","df_text":"0.018","nominal_thickness_mil":3.0,"construction":"1080*1","df_tolerance_pct":10.0,"collection_group":"root","record_id":"PCB000517","source_file":"originals/Kingboard/Kingboard__KB-6060A_및_KB-6160A__종합카탈로그__RT0161.pdf","dataset_role":"material_published_parameter","dk_input_status":"scalar_with_frequency","review_flags":"test_method_not_stated;measurement_axis_not_stated"}
{"manufacturer":"Kingboard","product":"KB-6160A","material_family":"FR-4_or_high_speed_laminate","material_form":"core","dk":3.9,"dk_min":null,"dk_max":null,"dk_tolerance":0.2,"df":0.019,"frequency_ghz":5.0,"frequency_text":"5 GHz","value_type":"construction_table","method":null,"axis":null,"thickness_mm":0.076,"glass_style":null,"resin_content_pct":null,"source_id":"RT0161","source_location":"PDF p.1, table 2, row 3","source_url":"https://www.kblaminates.com/en/upload/ueditor/20250528/KB-6160A-line-up.pdf","notes":"Thickness tolerance ±10% where stated in table header. Printed mm values retained without reconverting rounded mil. Test method not stated in this table.","dk_text":"3.9","df_text":"0.019","nominal_thickness_mil":3.0,"construction":"1080*1","df_tolerance_pct":10.0,"collection_group":"root","record_id":"PCB000518","source_file":"originals/Kingboard/Kingboard__KB-6060A_및_KB-6160A__종합카탈로그__RT0161.pdf","dataset_role":"material_published_parameter","dk_input_status":"scalar_with_frequency","review_flags":"test_method_not_stated;measurement_axis_not_stated"}
{"manufacturer":"Kingboard","product":"KB-6160A","material_family":"FR-4_or_high_speed_laminate","material_form":"core","dk":3.8,"dk_min":null,"dk_max":null,"dk_tolerance":0.2,"df":0.019,"frequency_ghz":10.0,"frequency_text":"10 GHz","value_type":"construction_table","method":null,"axis":null,"thickness_mm":0.076,"glass_style":null,"resin_content_pct":null,"source_id":"RT0161","source_location":"PDF p.1, table 2, row 3","source_url":"https://www.kblaminates.com/en/upload/ueditor/20250528/KB-6160A-line-up.pdf","notes":"Thickness tolerance ±10% where stated in table header. Printed mm values retained without reconverting rounded mil. Test method not stated in this table.","dk_text":"3.8","df_text":"0.019","nominal_thickness_mil":3.0,"construction":"1080*1","df_tolerance_pct":10.0,"collection_group":"root","record_id":"PCB000519","source_file":"originals/Kingboard/Kingboard__KB-6060A_및_KB-6160A__종합카탈로그__RT0161.pdf","dataset_role":"material_published_parameter","dk_input_status":"scalar_with_frequency","review_flags":"test_method_not_stated;measurement_axis_not_stated"}
{"manufacturer":"Kingboard","product":"KB-6160A","material_family":"FR-4_or_high_speed_laminate","material_form":"core","dk":4.2,"dk_min":null,"dk_max":null,"dk_tolerance":0.2,"df":0.015,"frequency_ghz":1.0,"frequency_text":"1 GHz","value_type":"construction_table","method":null,"axis":null,"thickness_mm":0.089,"glass_style":null,"resin_content_pct":null,"source_id":"RT0161","source_location":"PDF p.1, table 2, row 4","source_url":"https://www.kblaminates.com/en/upload/ueditor/20250528/KB-6160A-line-up.pdf","notes":"Thickness tolerance ±10% where stated in table header. Printed mm values retained without reconverting rounded mil. Test method not stated in this table.","dk_text":"4.2","df_text":"0.015","nominal_thickness_mil":3.5,"construction":"3313*1","df_tolerance_pct":10.0,"collection_group":"root","record_id":"PCB000520","source_file":"originals/Kingboard/Kingboard__KB-6060A_및_KB-6160A__종합카탈로그__RT0161.pdf","dataset_role":"material_published_parameter","dk_input_status":"scalar_with_frequency","review_flags":"test_method_not_stated;measurement_axis_not_stated"}
{"manufacturer":"Kingboard","product":"KB-6160A","material_family":"FR-4_or_high_speed_laminate","material_form":"core","dk":4.2,"dk_min":null,"dk_max":null,"dk_tolerance":0.2,"df":0.015,"frequency_ghz":2.0,"frequency_text":"2 GHz","value_type":"construction_table","method":null,"axis":null,"thickness_mm":0.089,"glass_style":null,"resin_content_pct":null,"source_id":"RT0161","source_location":"PDF p.1, table 2, row 4","source_url":"https://www.kblaminates.com/en/upload/ueditor/20250528/KB-6160A-line-up.pdf","notes":"Thickness tolerance ±10% where stated in table header. Printed mm values retained without reconverting rounded mil. Test method not stated in this table.","dk_text":"4.2","df_text":"0.015","nominal_thickness_mil":3.5,"construction":"3313*1","df_tolerance_pct":10.0,"collection_group":"root","record_id":"PCB000521","source_file":"originals/Kingboard/Kingboard__KB-6060A_및_KB-6160A__종합카탈로그__RT0161.pdf","dataset_role":"material_published_parameter","dk_input_status":"scalar_with_frequency","review_flags":"test_method_not_stated;measurement_axis_not_stated"}
{"manufacturer":"Kingboard","product":"KB-6160A","material_family":"FR-4_or_high_speed_laminate","material_form":"core","dk":4.1,"dk_min":null,"dk_max":null,"dk_tolerance":0.2,"df":0.016,"frequency_ghz":5.0,"frequency_text":"5 GHz","value_type":"construction_table","method":null,"axis":null,"thickness_mm":0.089,"glass_style":null,"resin_content_pct":null,"source_id":"RT0161","source_location":"PDF p.1, table 2, row 4","source_url":"https://www.kblaminates.com/en/upload/ueditor/20250528/KB-6160A-line-up.pdf","notes":"Thickness tolerance ±10% where stated in table header. Printed mm values retained without reconverting rounded mil. Test method not stated in this table.","dk_text":"4.1","df_text":"0.016","nominal_thickness_mil":3.5,"construction":"3313*1","df_tolerance_pct":10.0,"collection_group":"root","record_id":"PCB000522","source_file":"originals/Kingboard/Kingboard__KB-6060A_및_KB-6160A__종합카탈로그__RT0161.pdf","dataset_role":"material_published_parameter","dk_input_status":"scalar_with_frequency","review_flags":"test_method_not_stated;measurement_axis_not_stated"}
{"manufacturer":"Kingboard","product":"KB-6160A","material_family":"FR-4_or_high_speed_laminate","material_form":"core","dk":4.1,"dk_min":null,"dk_max":null,"dk_tolerance":0.2,"df":0.016,"frequency_ghz":10.0,"frequency_text":"10 GHz","value_type":"construction_table","method":null,"axis":null,"thickness_mm":0.089,"glass_style":null,"resin_content_pct":null,"source_id":"RT0161","source_location":"PDF p.1, table 2, row 4","source_url":"https://www.kblaminates.com/en/upload/ueditor/20250528/KB-6160A-line-up.pdf","notes":"Thickness tolerance ±10% where stated in table header. Printed mm values retained without reconverting rounded mil. Test method not stated in this table.","dk_text":"4.1","df_text":"0.016","nominal_thickness_mil":3.5,"construction":"3313*1","df_tolerance_pct":10.0,"collection_group":"root","record_id":"PCB000523","source_file":"originals/Kingboard/Kingboard__KB-6060A_및_KB-6160A__종합카탈로그__RT0161.pdf","dataset_role":"material_published_parameter","dk_input_status":"scalar_with_frequency","review_flags":"test_method_not_stated;measurement_axis_not_stated"}
{"manufacturer":"Kingboard","product":"KB-6160A","material_family":"FR-4_or_high_speed_laminate","material_form":"core","dk":4.3,"dk_min":null,"dk_max":null,"dk_tolerance":0.2,"df":0.016,"frequency_ghz":1.0,"frequency_text":"1 GHz","value_type":"construction_table","method":null,"axis":null,"thickness_mm":0.102,"glass_style":null,"resin_content_pct":null,"source_id":"RT0161","source_location":"PDF p.1, table 2, row 5","source_url":"https://www.kblaminates.com/en/upload/ueditor/20250528/KB-6160A-line-up.pdf","notes":"Thickness tolerance ±10% where stated in table header. Printed mm values retained without reconverting rounded mil. Test method not stated in this table.","dk_text":"4.3","df_text":"0.016","nominal_thickness_mil":4.0,"construction":"3313*1","df_tolerance_pct":10.0,"collection_group":"root","record_id":"PCB000524","source_file":"originals/Kingboard/Kingboard__KB-6060A_및_KB-6160A__종합카탈로그__RT0161.pdf","dataset_role":"material_published_parameter","dk_input_status":"scalar_with_frequency","review_flags":"test_method_not_stated;measurement_axis_not_stated"}
{"manufacturer":"Kingboard","product":"KB-6160A","material_family":"FR-4_or_high_speed_laminate","material_form":"core","dk":4.2,"dk_min":null,"dk_max":null,"dk_tolerance":0.2,"df":0.016,"frequency_ghz":2.0,"frequency_text":"2 GHz","value_type":"construction_table","method":null,"axis":null,"thickness_mm":0.102,"glass_style":null,"resin_content_pct":null,"source_id":"RT0161","source_location":"PDF p.1, table 2, row 5","source_url":"https://www.kblaminates.com/en/upload/ueditor/20250528/KB-6160A-line-up.pdf","notes":"Thickness tolerance ±10% where stated in table header. Printed mm values retained without reconverting rounded mil. Test method not stated in this table.","dk_text":"4.2","df_text":"0.016","nominal_thickness_mil":4.0,"construction":"3313*1","df_tolerance_pct":10.0,"collection_group":"root","record_id":"PCB000525","source_file":"originals/Kingboard/Kingboard__KB-6060A_및_KB-6160A__종합카탈로그__RT0161.pdf","dataset_role":"material_published_parameter","dk_input_status":"scalar_with_frequency","review_flags":"test_method_not_stated;measurement_axis_not_stated"}
{"manufacturer":"Kingboard","product":"KB-6160A","material_family":"FR-4_or_high_speed_laminate","material_form":"core","dk":4.2,"dk_min":null,"dk_max":null,"dk_tolerance":0.2,"df":0.017,"frequency_ghz":5.0,"frequency_text":"5 GHz","value_type":"construction_table","method":null,"axis":null,"thickness_mm":0.102,"glass_style":null,"resin_content_pct":null,"source_id":"RT0161","source_location":"PDF p.1, table 2, row 5","source_url":"https://www.kblaminates.com/en/upload/ueditor/20250528/KB-6160A-line-up.pdf","notes":"Thickness tolerance ±10% where stated in table header. Printed mm values retained without reconverting rounded mil. Test method not stated in this table.","dk_text":"4.2","df_text":"0.017","nominal_thickness_mil":4.0,"construction":"3313*1","df_tolerance_pct":10.0,"collection_group":"root","record_id":"PCB000526","source_file":"originals/Kingboard/Kingboard__KB-6060A_및_KB-6160A__종합카탈로그__RT0161.pdf","dataset_role":"material_published_parameter","dk_input_status":"scalar_with_frequency","review_flags":"test_method_not_stated;measurement_axis_not_stated"}
{"manufacturer":"Kingboard","product":"KB-6160A","material_family":"FR-4_or_high_speed_laminate","material_form":"core","dk":4.2,"dk_min":null,"dk_max":null,"dk_tolerance":0.2,"df":0.017,"frequency_ghz":10.0,"frequency_text":"10 GHz","value_type":"construction_table","method":null,"axis":null,"thickness_mm":0.102,"glass_style":null,"resin_content_pct":null,"source_id":"RT0161","source_location":"PDF p.1, table 2, row 5","source_url":"https://www.kblaminates.com/en/upload/ueditor/20250528/KB-6160A-line-up.pdf","notes":"Thickness tolerance ±10% where stated in table header. Printed mm values retained without reconverting rounded mil. Test method not stated in this table.","dk_text":"4.2","df_text":"0.017","nominal_thickness_mil":4.0,"construction":"3313*1","df_tolerance_pct":10.0,"collection_group":"root","record_id":"PCB000527","source_file":"originals/Kingboard/Kingboard__KB-6060A_및_KB-6160A__종합카탈로그__RT0161.pdf","dataset_role":"material_published_parameter","dk_input_status":"scalar_with_frequency","review_flags":"test_method_not_stated;measurement_axis_not_stated"}
{"manufacturer":"Kingboard","product":"KB-6160A","material_family":"FR-4_or_high_speed_laminate","material_form":"core","dk":4.3,"dk_min":null,"dk_max":null,"dk_tolerance":0.2,"df":0.015,"frequency_ghz":1.0,"frequency_text":"1 GHz","value_type":"construction_table","method":null,"axis":null,"thickness_mm":0.114,"glass_style":null,"resin_content_pct":null,"source_id":"RT0161","source_location":"PDF p.1, table 2, row 6","source_url":"https://www.kblaminates.com/en/upload/ueditor/20250528/KB-6160A-line-up.pdf","notes":"Thickness tolerance ±10% where stated in table header. Printed mm values retained without reconverting rounded mil. Test method not stated in this table.","dk_text":"4.3","df_text":"0.015","nominal_thickness_mil":4.5,"construction":"2116*1","df_tolerance_pct":10.0,"collection_group":"root","record_id":"PCB000528","source_file":"originals/Kingboard/Kingboard__KB-6060A_및_KB-6160A__종합카탈로그__RT0161.pdf","dataset_role":"material_published_parameter","dk_input_status":"scalar_with_frequency","review_flags":"test_method_not_stated;measurement_axis_not_stated"}
{"manufacturer":"Kingboard","product":"KB-6160A","material_family":"FR-4_or_high_speed_laminate","material_form":"core","dk":4.2,"dk_min":null,"dk_max":null,"dk_tolerance":0.2,"df":0.015,"frequency_ghz":2.0,"frequency_text":"2 GHz","value_type":"construction_table","method":null,"axis":null,"thickness_mm":0.114,"glass_style":null,"resin_content_pct":null,"source_id":"RT0161","source_location":"PDF p.1, table 2, row 6","source_url":"https://www.kblaminates.com/en/upload/ueditor/20250528/KB-6160A-line-up.pdf","notes":"Thickness tolerance ±10% where stated in table header. Printed mm values retained without reconverting rounded mil. Test method not stated in this table.","dk_text":"4.2","df_text":"0.015","nominal_thickness_mil":4.5,"construction":"2116*1","df_tolerance_pct":10.0,"collection_group":"root","record_id":"PCB000529","source_file":"originals/Kingboard/Kingboard__KB-6060A_및_KB-6160A__종합카탈로그__RT0161.pdf","dataset_role":"material_published_parameter","dk_input_status":"scalar_with_frequency","review_flags":"test_method_not_stated;measurement_axis_not_stated"}
{"manufacturer":"Kingboard","product":"KB-6160A","material_family":"FR-4_or_high_speed_laminate","material_form":"core","dk":4.2,"dk_min":null,"dk_max":null,"dk_tolerance":0.2,"df":0.016,"frequency_ghz":5.0,"frequency_text":"5 GHz","value_type":"construction_table","method":null,"axis":null,"thickness_mm":0.114,"glass_style":null,"resin_content_pct":null,"source_id":"RT0161","source_location":"PDF p.1, table 2, row 6","source_url":"https://www.kblaminates.com/en/upload/ueditor/20250528/KB-6160A-line-up.pdf","notes":"Thickness tolerance ±10% where stated in table header. Printed mm values retained without reconverting rounded mil. Test method not stated in this table.","dk_text":"4.2","df_text":"0.016","nominal_thickness_mil":4.5,"construction":"2116*1","df_tolerance_pct":10.0,"collection_group":"root","record_id":"PCB000530","source_file":"originals/Kingboard/Kingboard__KB-6060A_및_KB-6160A__종합카탈로그__RT0161.pdf","dataset_role":"material_published_parameter","dk_input_status":"scalar_with_frequency","review_flags":"test_method_not_stated;measurement_axis_not_stated"}
{"manufacturer":"Kingboard","product":"KB-6160A","material_family":"FR-4_or_high_speed_laminate","material_form":"core","dk":4.1,"dk_min":null,"dk_max":null,"dk_tolerance":0.2,"df":0.016,"frequency_ghz":10.0,"frequency_text":"10 GHz","value_type":"construction_table","method":null,"axis":null,"thickness_mm":0.114,"glass_style":null,"resin_content_pct":null,"source_id":"RT0161","source_location":"PDF p.1, table 2, row 6","source_url":"https://www.kblaminates.com/en/upload/ueditor/20250528/KB-6160A-line-up.pdf","notes":"Thickness tolerance ±10% where stated in table header. Printed mm values retained without reconverting rounded mil. Test method not stated in this table.","dk_text":"4.1","df_text":"0.016","nominal_thickness_mil":4.5,"construction":"2116*1","df_tolerance_pct":10.0,"collection_group":"root","record_id":"PCB000531","source_file":"originals/Kingboard/Kingboard__KB-6060A_및_KB-6160A__종합카탈로그__RT0161.pdf","dataset_role":"material_published_parameter","dk_input_status":"scalar_with_frequency","review_flags":"test_method_not_stated;measurement_axis_not_stated"}
{"manufacturer":"Kingboard","product":"KB-6160A","material_family":"FR-4_or_high_speed_laminate","material_form":"core","dk":4.2,"dk_min":null,"dk_max":null,"dk_tolerance":0.2,"df":0.015,"frequency_ghz":1.0,"frequency_text":"1 GHz","value_type":"construction_table","method":null,"axis":null,"thickness_mm":0.127,"glass_style":null,"resin_content_pct":null,"source_id":"RT0161","source_location":"PDF p.1, table 2, row 7","source_url":"https://www.kblaminates.com/en/upload/ueditor/20250528/KB-6160A-line-up.pdf","notes":"Thickness tolerance ±10% where stated in table header. Printed mm values retained without reconverting rounded mil. Test method not stated in this table.","dk_text":"4.2","df_text":"0.015","nominal_thickness_mil":5.0,"construction":"2116*1","df_tolerance_pct":10.0,"collection_group":"root","record_id":"PCB000532","source_file":"originals/Kingboard/Kingboard__KB-6060A_및_KB-6160A__종합카탈로그__RT0161.pdf","dataset_role":"material_published_parameter","dk_input_status":"scalar_with_frequency","review_flags":"test_method_not_stated;measurement_axis_not_stated"}
{"manufacturer":"Kingboard","product":"KB-6160A","material_family":"FR-4_or_high_speed_laminate","material_form":"core","dk":4.2,"dk_min":null,"dk_max":null,"dk_tolerance":0.2,"df":0.016,"frequency_ghz":2.0,"frequency_text":"2 GHz","value_type":"construction_table","method":null,"axis":null,"thickness_mm":0.127,"glass_style":null,"resin_content_pct":null,"source_id":"RT0161","source_location":"PDF p.1, table 2, row 7","source_url":"https://www.kblaminates.com/en/upload/ueditor/20250528/KB-6160A-line-up.pdf","notes":"Thickness tolerance ±10% where stated in table header. Printed mm values retained without reconverting rounded mil. Test method not stated in this table.","dk_text":"4.2","df_text":"0.016","nominal_thickness_mil":5.0,"construction":"2116*1","df_tolerance_pct":10.0,"collection_group":"root","record_id":"PCB000533","source_file":"originals/Kingboard/Kingboard__KB-6060A_및_KB-6160A__종합카탈로그__RT0161.pdf","dataset_role":"material_published_parameter","dk_input_status":"scalar_with_frequency","review_flags":"test_method_not_stated;measurement_axis_not_stated"}
{"manufacturer":"Kingboard","product":"KB-6160A","material_family":"FR-4_or_high_speed_laminate","material_form":"core","dk":4.1,"dk_min":null,"dk_max":null,"dk_tolerance":0.2,"df":0.016,"frequency_ghz":5.0,"frequency_text":"5 GHz","value_type":"construction_table","method":null,"axis":null,"thickness_mm":0.127,"glass_style":null,"resin_content_pct":null,"source_id":"RT0161","source_location":"PDF p.1, table 2, row 7","source_url":"https://www.kblaminates.com/en/upload/ueditor/20250528/KB-6160A-line-up.pdf","notes":"Thickness tolerance ±10% where stated in table header. Printed mm values retained without reconverting rounded mil. Test method not stated in this table.","dk_text":"4.1","df_text":"0.016","nominal_thickness_mil":5.0,"construction":"2116*1","df_tolerance_pct":10.0,"collection_group":"root","record_id":"PCB000534","source_file":"originals/Kingboard/Kingboard__KB-6060A_및_KB-6160A__종합카탈로그__RT0161.pdf","dataset_role":"material_published_parameter","dk_input_status":"scalar_with_frequency","review_flags":"test_method_not_stated;measurement_axis_not_stated"}
