Repository: EIDOSDATA/TraceWave-Studio

# PCB 유전율과 적층 자료

수집/정리 기준일: 2026-11-11.

먼저 [전체 자료 안내 엑셀](Excel/00_전체_자료_안내.xlsx)을 연다. 회사별 엑셀은 `Excel/`에 있고, 원문 검색은 [HTML 안내](START_HERE_ko.html)를 사용한다.

- [자료 사용 안내](docs/자료_사용_안내.md): 폴더, 단위, 조건 선택과 내보내기.
- [자료 검토 결과](docs/자료_검토_결과.md): 확인한 범위, 오류/공백, 정리 내역.
- [TraceWave Studio 연결 설계](../../../Code/docs/pcb_material_catalog.md): 사용자 직접 입력, 소재 선택, 제조업체 적층 선택과 현재 구현의 경계.

57,340개 조건별 관측, 36개 회사와 일반 재료 참고 자료 1개 그룹, 1,756개 출처 기록을 보존했다. 새 엑셀은 전체 안내 1개와 회사/참고 자료별 37개로 총 38개다. 행 수는 고유 소재나 독립 측정 수가 아니다. 공식 자료에 값이 있어도 실제 제조 조건과 해석 대역에 맞는지 확인해야 한다.

사람이 보는 엑셀과 프로그램용 JSONL을 분리했다. 원문 PDF/HTML의 바이트는 보존하면서 파일명을 회사와 소재/용도 중심으로 바꿨다. 중복 저장한 데이터 사본은 복구 폴더로 옮겼고 관측 수치는 삭제하지 않았다.

File: 00_REF/PCB RF ANT/05_PCB_Dielectric_Data_2026/data/observations/Nanya_New_Material.jsonl (part 5 of 11)
{"manufacturer":"Nanya_New_Material","product":"NY6200ANT","material_family":null,"material_form":"laminate","dk":4.38,"dk_min":null,"dk_max":null,"dk_tolerance":0.08,"df":0.0065,"frequency_ghz":10.0,"frequency_text":"10GHz","value_type":"typical_datasheet","method":"SPDR","axis":null,"thickness_mm":0.508,"glass_style":null,"resin_content_pct":null,"source_id":"RT0214","source_location":"HTML table 1, row 7, column 5, dk; HTML table 1, row 8, column 5, df","source_url":"https://www.nouyatec.com/en/product/microwave-rf-material/60","notes":"Nanya New Material Technology / NOUYA (China); distinct from Nan Ya Plastics (Taiwan). General-property table; values are not construction-specific unless metadata is stated.","conditioning":"10 GHz/23°C","resin_content_text":null,"source_column_qualifier":"—","source_context":[{"property":"dk","context":"Dk Permittivity | SPDR | 10 GHz/23°C | —","reported_value":"4.38+/-0.08","paired_value_cell":"4.38+/-0.08"},{"property":"df","context":"Df Loss Tangent | SPDR | 10 GHz/23°C | —","reported_value":"0.0065","paired_value_cell":"0.0065"}],"collection_group":"root","record_id":"PCB004830","source_file":"originals/Nanya_New_Material/Nanya_New_Material__NY6200ANT__제품_기술안내__RT0214.html","dataset_role":"material_published_parameter","dk_input_status":"scalar_with_frequency","review_flags":"measurement_axis_not_stated"}
{"manufacturer":"Nanya_New_Material","product":"NY3150HC","material_family":null,"material_form":null,"dk":4.25,"dk_min":null,"dk_max":null,"dk_tolerance":null,"df":0.0111,"frequency_ghz":0.001,"frequency_text":"1MHz","value_type":"typical_datasheet","method":"IPC-TM-650 2.5.5.9","axis":null,"thickness_mm":null,"glass_style":null,"resin_content_pct":55.0,"source_id":"RT0624","source_location":"HTML table 1, row 13, column 7, dk; HTML table 1, row 16, column 7, df","source_url":"https://www.nouyatec.com/en/product/base-material/halogen-free/20","notes":"Nanya New Material Technology / NOUYA (China); distinct from Nan Ya Plastics (Taiwan). General-property table; values are not construction-specific unless metadata is stated.","conditioning":"C-24/23/50","resin_content_text":"55%/70%","source_column_qualifier":"—","source_context":[{"property":"dk","context":"电性能 Electrical | 介电常数 Dk (R/C:55%/70%) Permittivity | 1MHz | 2.5.5.9 | C-24/23/50 | —","reported_value":"4.25","paired_value_cell":"4.25\\3.85"},{"property":"df","context":"电性能 Electrical | 介质损耗 Df (R/C:55%/70%) Loss Tangent | 1MHz | 2.5.5.9 | C-24/23/50 | —","reported_value":"0.0111","paired_value_cell":"0.0111\\0.0128"}],"collection_group":"root","record_id":"PCB004937","source_file":"originals/Nanya_New_Material/Nanya_New_Material__NY3150HC__제품_기술안내__RT0624.html","dataset_role":"material_published_parameter","dk_input_status":"scalar_with_frequency","review_flags":"measurement_axis_not_stated"}
{"manufacturer":"Nanya_New_Material","product":"NY3150HC","material_family":null,"material_form":null,"dk":3.85,"dk_min":null,"dk_max":null,"dk_tolerance":null,"df":0.0128,"frequency_ghz":0.001,"frequency_text":"1MHz","value_type":"typical_datasheet","method":"IPC-TM-650 2.5.5.9","axis":null,"thickness_mm":null,"glass_style":null,"resin_content_pct":70.0,"source_id":"RT0624","source_location":"HTML table 1, row 13, column 7, dk; HTML table 1, row 16, column 7, df","source_url":"https://www.nouyatec.com/en/product/base-material/halogen-free/20","notes":"Nanya New Material Technology / NOUYA (China); distinct from Nan Ya Plastics (Taiwan). General-property table; values are not construction-specific unless metadata is stated.","conditioning":"C-24/23/50","resin_content_text":"55%/70%","source_column_qualifier":"—","source_context":[{"property":"dk","context":"电性能 Electrical | 介电常数 Dk (R/C:55%/70%) Permittivity | 1MHz | 2.5.5.9 | C-24/23/50 | —","reported_value":"3.85","paired_value_cell":"4.25\\3.85"},{"property":"df","context":"电性能 Electrical | 介质损耗 Df (R/C:55%/70%) Loss Tangent | 1MHz | 2.5.5.9 | C-24/23/50 | —","reported_value":"0.0128","paired_value_cell":"0.0111\\0.0128"}],"collection_group":"root","record_id":"PCB004938","source_file":"originals/Nanya_New_Material/Nanya_New_Material__NY3150HC__제품_기술안내__RT0624.html","dataset_role":"material_published_parameter","dk_input_status":"scalar_with_frequency","review_flags":"measurement_axis_not_stated"}
{"manufacturer":"Nanya_New_Material","product":"NY3150HC","material_family":null,"material_form":null,"dk":4.2,"dk_min":null,"dk_max":null,"dk_tolerance":null,"df":0.0113,"frequency_ghz":1.0,"frequency_text":"1GHz","value_type":"typical_datasheet","method":"IPC-TM-650 2.5.5.9","axis":null,"thickness_mm":null,"glass_style":null,"resin_content_pct":55.0,"source_id":"RT0624","source_location":"HTML table 1, row 14, column 7, dk; HTML table 1, row 17, column 7, df","source_url":"https://www.nouyatec.com/en/product/base-material/halogen-free/20","notes":"Nanya New Material Technology / NOUYA (China); distinct from Nan Ya Plastics (Taiwan). General-property table; values are not construction-specific unless metadata is stated.","conditioning":"C-24/23/50","resin_content_text":"55%/70%","source_column_qualifier":"—","source_context":[{"property":"dk","context":"电性能 Electrical | 介电常数 Dk (R/C:55%/70%) Permittivity | 1GHz | 2.5.5.9 | C-24/23/50 | —","reported_value":"4.20","paired_value_cell":"4.20\\3.80"},{"property":"df","context":"电性能 Electrical | 介质损耗 Df (R/C:55%/70%) Loss Tangent | 1GHz | 2.5.5.9 | C-24/23/50 | —","reported_value":"0.0113","paired_value_cell":"0.0113\\0.0130"}],"collection_group":"root","record_id":"PCB004939","source_file":"originals/Nanya_New_Material/Nanya_New_Material__NY3150HC__제품_기술안내__RT0624.html","dataset_role":"material_published_parameter","dk_input_status":"scalar_with_frequency","review_flags":"measurement_axis_not_stated"}
{"manufacturer":"Nanya_New_Material","product":"NY3150HC","material_family":null,"material_form":null,"dk":3.8,"dk_min":null,"dk_max":null,"dk_tolerance":null,"df":0.013,"frequency_ghz":1.0,"frequency_text":"1GHz","value_type":"typical_datasheet","method":"IPC-TM-650 2.5.5.9","axis":null,"thickness_mm":null,"glass_style":null,"resin_content_pct":70.0,"source_id":"RT0624","source_location":"HTML table 1, row 14, column 7, dk; HTML table 1, row 17, column 7, df","source_url":"https://www.nouyatec.com/en/product/base-material/halogen-free/20","notes":"Nanya New Material Technology / NOUYA (China); distinct from Nan Ya Plastics (Taiwan). General-property table; values are not construction-specific unless metadata is stated.","conditioning":"C-24/23/50","resin_content_text":"55%/70%","source_column_qualifier":"—","source_context":[{"property":"dk","context":"电性能 Electrical | 介电常数 Dk (R/C:55%/70%) Permittivity | 1GHz | 2.5.5.9 | C-24/23/50 | —","reported_value":"3.80","paired_value_cell":"4.20\\3.80"},{"property":"df","context":"电性能 Electrical | 介质损耗 Df (R/C:55%/70%) Loss Tangent | 1GHz | 2.5.5.9 | C-24/23/50 | —","reported_value":"0.0130","paired_value_cell":"0.0113\\0.0130"}],"collection_group":"root","record_id":"PCB004940","source_file":"originals/Nanya_New_Material/Nanya_New_Material__NY3150HC__제품_기술안내__RT0624.html","dataset_role":"material_published_parameter","dk_input_status":"scalar_with_frequency","review_flags":"measurement_axis_not_stated"}
{"manufacturer":"Nanya_New_Material","product":"NY3150HF","material_family":null,"material_form":null,"dk":4.25,"dk_min":null,"dk_max":null,"dk_tolerance":null,"df":0.0111,"frequency_ghz":0.001,"frequency_text":"1MHz","value_type":"typical_datasheet","method":"IPC-TM-650 2.5.5.9","axis":null,"thickness_mm":null,"glass_style":null,"resin_content_pct":55.0,"source_id":"RT0625","source_location":"HTML table 1, row 13, column 7, dk; HTML table 1, row 16, column 7, df","source_url":"https://www.nouyatec.com/en/product/base-material/halogen-free/19","notes":"Nanya New Material Technology / NOUYA (China); distinct from Nan Ya Plastics (Taiwan). General-property table; values are not construction-specific unless metadata is stated.","conditioning":"C-24/23/50","resin_content_text":"55%/70%","source_column_qualifier":"—","source_context":[{"property":"dk","context":"电性能 Electrical | 介电常数 Dk (R/C:55%/70%) Permittivity | 1MHz | 2.5.5.9 | C-24/23/50 | —","reported_value":"4.25","paired_value_cell":"4.25\\3.85"},{"property":"df","context":"电性能 Electrical | 介质损耗 Df (R/C:55%/70%) Loss Tangent | 1MHz | 2.5.5.9 | C-24/23/50 | —","reported_value":"0.0111","paired_value_cell":"0.0111\\0.0128"}],"collection_group":"root","record_id":"PCB004941","source_file":"originals/Nanya_New_Material/Nanya_New_Material__NY3150HF__제품_기술안내__RT0625.html","dataset_role":"material_published_parameter","dk_input_status":"scalar_with_frequency","review_flags":"measurement_axis_not_stated"}
{"manufacturer":"Nanya_New_Material","product":"NY3150HF","material_family":null,"material_form":null,"dk":3.85,"dk_min":null,"dk_max":null,"dk_tolerance":null,"df":0.0128,"frequency_ghz":0.001,"frequency_text":"1MHz","value_type":"typical_datasheet","method":"IPC-TM-650 2.5.5.9","axis":null,"thickness_mm":null,"glass_style":null,"resin_content_pct":70.0,"source_id":"RT0625","source_location":"HTML table 1, row 13, column 7, dk; HTML table 1, row 16, column 7, df","source_url":"https://www.nouyatec.com/en/product/base-material/halogen-free/19","notes":"Nanya New Material Technology / NOUYA (China); distinct from Nan Ya Plastics (Taiwan). General-property table; values are not construction-specific unless metadata is stated.","conditioning":"C-24/23/50","resin_content_text":"55%/70%","source_column_qualifier":"—","source_context":[{"property":"dk","context":"电性能 Electrical | 介电常数 Dk (R/C:55%/70%) Permittivity | 1MHz | 2.5.5.9 | C-24/23/50 | —","reported_value":"3.85","paired_value_cell":"4.25\\3.85"},{"property":"df","context":"电性能 Electrical | 介质损耗 Df (R/C:55%/70%) Loss Tangent | 1MHz | 2.5.5.9 | C-24/23/50 | —","reported_value":"0.0128","paired_value_cell":"0.0111\\0.0128"}],"collection_group":"root","record_id":"PCB004942","source_file":"originals/Nanya_New_Material/Nanya_New_Material__NY3150HF__제품_기술안내__RT0625.html","dataset_role":"material_published_parameter","dk_input_status":"scalar_with_frequency","review_flags":"measurement_axis_not_stated"}
{"manufacturer":"Nanya_New_Material","product":"NY3150HF","material_family":null,"material_form":null,"dk":4.2,"dk_min":null,"dk_max":null,"dk_tolerance":null,"df":0.0113,"frequency_ghz":1.0,"frequency_text":"1GHz","value_type":"typical_datasheet","method":"IPC-TM-650 2.5.5.9","axis":null,"thickness_mm":null,"glass_style":null,"resin_content_pct":55.0,"source_id":"RT0625","source_location":"HTML table 1, row 14, column 7, dk; HTML table 1, row 17, column 7, df","source_url":"https://www.nouyatec.com/en/product/base-material/halogen-free/19","notes":"Nanya New Material Technology / NOUYA (China); distinct from Nan Ya Plastics (Taiwan). General-property table; values are not construction-specific unless metadata is stated.","conditioning":"C-24/23/50","resin_content_text":"55%/70%","source_column_qualifier":"—","source_context":[{"property":"dk","context":"电性能 Electrical | 介电常数 Dk (R/C:55%/70%) Permittivity | 1GHz | 2.5.5.9 | C-24/23/50 | —","reported_value":"4.20","paired_value_cell":"4.20\\3.80"},{"property":"df","context":"电性能 Electrical | 介质损耗 Df (R/C:55%/70%) Loss Tangent | 1GHz | 2.5.5.9 | C-24/23/50 | —","reported_value":"0.0113","paired_value_cell":"0.0113\\0.0130"}],"collection_group":"root","record_id":"PCB004943","source_file":"originals/Nanya_New_Material/Nanya_New_Material__NY3150HF__제품_기술안내__RT0625.html","dataset_role":"material_published_parameter","dk_input_status":"scalar_with_frequency","review_flags":"measurement_axis_not_stated"}
{"manufacturer":"Nanya_New_Material","product":"NY3150HF","material_family":null,"material_form":null,"dk":3.8,"dk_min":null,"dk_max":null,"dk_tolerance":null,"df":0.013,"frequency_ghz":1.0,"frequency_text":"1GHz","value_type":"typical_datasheet","method":"IPC-TM-650 2.5.5.9","axis":null,"thickness_mm":null,"glass_style":null,"resin_content_pct":70.0,"source_id":"RT0625","source_location":"HTML table 1, row 14, column 7, dk; HTML table 1, row 17, column 7, df","source_url":"https://www.nouyatec.com/en/product/base-material/halogen-free/19","notes":"Nanya New Material Technology / NOUYA (China); distinct from Nan Ya Plastics (Taiwan). General-property table; values are not construction-specific unless metadata is stated.","conditioning":"C-24/23/50","resin_content_text":"55%/70%","source_column_qualifier":"—","source_context":[{"property":"dk","context":"电性能 Electrical | 介电常数 Dk (R/C:55%/70%) Permittivity | 1GHz | 2.5.5.9 | C-24/23/50 | —","reported_value":"3.80","paired_value_cell":"4.20\\3.80"},{"property":"df","context":"电性能 Electrical | 介质损耗 Df (R/C:55%/70%) Loss Tangent | 1GHz | 2.5.5.9 | C-24/23/50 | —","reported_value":"0.0130","paired_value_cell":"0.0113\\0.0130"}],"collection_group":"root","record_id":"PCB004944","source_file":"originals/Nanya_New_Material/Nanya_New_Material__NY3150HF__제품_기술안내__RT0625.html","dataset_role":"material_published_parameter","dk_input_status":"scalar_with_frequency","review_flags":"measurement_axis_not_stated"}
{"manufacturer":"Nanya_New_Material","product":"NY3176HF","material_family":null,"material_form":null,"dk":4.8,"dk_min":null,"dk_max":null,"dk_tolerance":null,"df":0.009,"frequency_ghz":1.0,"frequency_text":"1GHz","value_type":"typical_datasheet","method":"IPC-TM-650 2.5.5.9","axis":null,"thickness_mm":null,"glass_style":null,"resin_content_pct":55.0,"source_id":"RT0626","source_location":"HTML table 1, row 12, column 7, dk; HTML table 1, row 13, column 7, dk; HTML table 1, row 15, column 7, df; HTML table 1, row 16, column 7, df","source_url":"https://www.nouyatec.com/en/product/base-material/halogen-free/18","notes":"Nanya New Material Technology / NOUYA (China); distinct from Nan Ya Plastics (Taiwan). General-property table; values are not construction-specific unless metadata is stated.","conditioning":"C-24/23/50","resin_content_text":"55%/70%","source_column_qualifier":"—","source_context":[{"property":"dk","context":"电性能 Electrical | 介电常数 Dk (R/C:55%/70%) Permittivity | 1GHz | 2.5.5.9 | C-24/23/50 | —","reported_value":"4.8","paired_value_cell":"4.8\\4.4"},{"property":"dk","context":"电性能 Electrical | 介电常数 Dk (R/C:55%/70%) Permittivity | 1GHz | 2.5.5.9 | C-24/23/50 | —","reported_value":"4.8","paired_value_cell":"4.8\\4.4"},{"property":"df","context":"电性能 Electrical | 介质损耗 Df (R/C:55%/70%) Loss Tangent | 1GHz | 2.5.5.9 | C-24/23/50 | —","reported_value":"0.009","paired_value_cell":"0.009\\0.011"},{"property":"df","context":"电性能 Electrical | 介质损耗 Df (R/C:55%/70%) Loss Tangent | 1GHz | 2.5.5.9 | C-24/23/50 | —","reported_value":"0.009","paired_value_cell":"0.009\\0.011"}],"collection_group":"root","record_id":"PCB004945","source_file":"originals/Nanya_New_Material/Nanya_New_Material__NY3176HF__제품_기술안내__RT0626.html","dataset_role":"material_published_parameter","dk_input_status":"scalar_with_frequency","review_flags":"measurement_axis_not_stated"}
{"manufacturer":"Nanya_New_Material","product":"NY3176HF","material_family":null,"material_form":null,"dk":4.4,"dk_min":null,"dk_max":null,"dk_tolerance":null,"df":0.011,"frequency_ghz":1.0,"frequency_text":"1GHz","value_type":"typical_datasheet","method":"IPC-TM-650 2.5.5.9","axis":null,"thickness_mm":null,"glass_style":null,"resin_content_pct":70.0,"source_id":"RT0626","source_location":"HTML table 1, row 12, column 7, dk; HTML table 1, row 13, column 7, dk; HTML table 1, row 15, column 7, df; HTML table 1, row 16, column 7, df","source_url":"https://www.nouyatec.com/en/product/base-material/halogen-free/18","notes":"Nanya New Material Technology / NOUYA (China); distinct from Nan Ya Plastics (Taiwan). General-property table; values are not construction-specific unless metadata is stated.","conditioning":"C-24/23/50","resin_content_text":"55%/70%","source_column_qualifier":"—","source_context":[{"property":"dk","context":"电性能 Electrical | 介电常数 Dk (R/C:55%/70%) Permittivity | 1GHz | 2.5.5.9 | C-24/23/50 | —","reported_value":"4.4","paired_value_cell":"4.8\\4.4"},{"property":"dk","context":"电性能 Electrical | 介电常数 Dk (R/C:55%/70%) Permittivity | 1GHz | 2.5.5.9 | C-24/23/50 | —","reported_value":"4.4","paired_value_cell":"4.8\\4.4"},{"property":"df","context":"电性能 Electrical | 介质损耗 Df (R/C:55%/70%) Loss Tangent | 1GHz | 2.5.5.9 | C-24/23/50 | —","reported_value":"0.011","paired_value_cell":"0.009\\0.011"},{"property":"df","context":"电性能 Electrical | 介质损耗 Df (R/C:55%/70%) Loss Tangent | 1GHz | 2.5.5.9 | C-24/23/50 | —","reported_value":"0.011","paired_value_cell":"0.009\\0.011"}],"collection_group":"root","record_id":"PCB004946","source_file":"originals/Nanya_New_Material/Nanya_New_Material__NY3176HF__제품_기술안내__RT0626.html","dataset_role":"material_published_parameter","dk_input_status":"scalar_with_frequency","review_flags":"measurement_axis_not_stated"}
{"manufacturer":"Nanya_New_Material","product":"NY3176HF","material_family":null,"material_form":null,"dk":4.3,"dk_min":null,"dk_max":null,"dk_tolerance":null,"df":0.011,"frequency_ghz":10.0,"frequency_text":"10GHz","value_type":"typical_datasheet","method":"SPDR method","axis":null,"thickness_mm":null,"glass_style":null,"resin_content_pct":55.0,"source_id":"RT0626","source_location":"HTML table 1, row 14, column 7, dk; HTML table 1, row 17, column 7, df","source_url":"https://www.nouyatec.com/en/product/base-material/halogen-free/18","notes":"Nanya New Material Technology / NOUYA (China); distinct from Nan Ya Plastics (Taiwan). General-property table; values are not construction-specific unless metadata is stated.","conditioning":"C-24/23/50","resin_content_text":"55%/70%","source_column_qualifier":"—","source_context":[{"property":"dk","context":"电性能 Electrical | 介电常数 Dk (R/C:55%/70%) Permittivity | 10GHz | SPDR method | C-24/23/50 | —","reported_value":"4.3","paired_value_cell":"4.3\\4.0"},{"property":"df","context":"电性能 Electrical | 介质损耗 Df (R/C:55%/70%) Loss Tangent | 10GHz | SPDR method | C-24/23/50 | —","reported_value":"0.011","paired_value_cell":"0.011\\0.013"}],"collection_group":"root","record_id":"PCB004947","source_file":"originals/Nanya_New_Material/Nanya_New_Material__NY3176HF__제품_기술안내__RT0626.html","dataset_role":"material_published_parameter","dk_input_status":"scalar_with_frequency","review_flags":"measurement_axis_not_stated"}
{"manufacturer":"Nanya_New_Material","product":"NY3176HF","material_family":null,"material_form":null,"dk":4.0,"dk_min":null,"dk_max":null,"dk_tolerance":null,"df":0.013,"frequency_ghz":10.0,"frequency_text":"10GHz","value_type":"typical_datasheet","method":"SPDR method","axis":null,"thickness_mm":null,"glass_style":null,"resin_content_pct":70.0,"source_id":"RT0626","source_location":"HTML table 1, row 14, column 7, dk; HTML table 1, row 17, column 7, df","source_url":"https://www.nouyatec.com/en/product/base-material/halogen-free/18","notes":"Nanya New Material Technology / NOUYA (China); distinct from Nan Ya Plastics (Taiwan). General-property table; values are not construction-specific unless metadata is stated.","conditioning":"C-24/23/50","resin_content_text":"55%/70%","source_column_qualifier":"—","source_context":[{"property":"dk","context":"电性能 Electrical | 介电常数 Dk (R/C:55%/70%) Permittivity | 10GHz | SPDR method | C-24/23/50 | —","reported_value":"4.0","paired_value_cell":"4.3\\4.0"},{"property":"df","context":"电性能 Electrical | 介质损耗 Df (R/C:55%/70%) Loss Tangent | 10GHz | SPDR method | C-24/23/50 | —","reported_value":"0.013","paired_value_cell":"0.011\\0.013"}],"collection_group":"root","record_id":"PCB004948","source_file":"originals/Nanya_New_Material/Nanya_New_Material__NY3176HF__제품_기술안내__RT0626.html","dataset_role":"material_published_parameter","dk_input_status":"scalar_with_frequency","review_flags":"measurement_axis_not_stated"}
{"manufacturer":"Nanya_New_Material","product":"NY2170H","material_family":null,"material_form":null,"dk":4.5,"dk_min":null,"dk_max":null,"dk_tolerance":null,"df":0.0156,"frequency_ghz":0.001,"frequency_text":"1MHz","value_type":"typical_datasheet","method":"IPC-TM-650 2.5.5.9","axis":null,"thickness_mm":null,"glass_style":null,"resin_content_pct":55.0,"source_id":"RT0627","source_location":"HTML table 1, row 13, column 7, dk; HTML table 1, row 16, column 7, df","source_url":"https://www.nouyatec.com/en/product/base-material/lead-free-compatible/17","notes":"Nanya New Material Technology / NOUYA (China); distinct from Nan Ya Plastics (Taiwan). General-property table; values are not construction-specific unless metadata is stated.","conditioning":"C-24/23/50","resin_content_text":"55%/70%","source_column_qualifier":"—","source_context":[{"property":"dk","context":"电性能 Electrical | 介电常数 Dk (R/C:55%/70%) Permittivity | 1MHz | 2.5.5.9 | C-24/23/50 | —","reported_value":"4.50","paired_value_cell":"4.50\\4.05"},{"property":"df","context":"电性能 Electrical | 介质损耗 Df (R/C:55%/70%) Loss Tangent | 1MHz | 2.5.5.9 | C-24/23/50 | —","reported_value":"0.0156","paired_value_cell":"0.0156\\0.0167"}],"collection_group":"root","record_id":"PCB004949","source_file":"originals/Nanya_New_Material/Nanya_New_Material__NY2170H__제품_기술안내__RT0627.html","dataset_role":"material_published_parameter","dk_input_status":"scalar_with_frequency","review_flags":"measurement_axis_not_stated"}
{"manufacturer":"Nanya_New_Material","product":"NY2170H","material_family":null,"material_form":null,"dk":4.05,"dk_min":null,"dk_max":null,"dk_tolerance":null,"df":0.0167,"frequency_ghz":0.001,"frequency_text":"1MHz","value_type":"typical_datasheet","method":"IPC-TM-650 2.5.5.9","axis":null,"thickness_mm":null,"glass_style":null,"resin_content_pct":70.0,"source_id":"RT0627","source_location":"HTML table 1, row 13, column 7, dk; HTML table 1, row 16, column 7, df","source_url":"https://www.nouyatec.com/en/product/base-material/lead-free-compatible/17","notes":"Nanya New Material Technology / NOUYA (China); distinct from Nan Ya Plastics (Taiwan). General-property table; values are not construction-specific unless metadata is stated.","conditioning":"C-24/23/50","resin_content_text":"55%/70%","source_column_qualifier":"—","source_context":[{"property":"dk","context":"电性能 Electrical | 介电常数 Dk (R/C:55%/70%) Permittivity | 1MHz | 2.5.5.9 | C-24/23/50 | —","reported_value":"4.05","paired_value_cell":"4.50\\4.05"},{"property":"df","context":"电性能 Electrical | 介质损耗 Df (R/C:55%/70%) Loss Tangent | 1MHz | 2.5.5.9 | C-24/23/50 | —","reported_value":"0.0167","paired_value_cell":"0.0156\\0.0167"}],"collection_group":"root","record_id":"PCB004950","source_file":"originals/Nanya_New_Material/Nanya_New_Material__NY2170H__제품_기술안내__RT0627.html","dataset_role":"material_published_parameter","dk_input_status":"scalar_with_frequency","review_flags":"measurement_axis_not_stated"}
{"manufacturer":"Nanya_New_Material","product":"NY2170H","material_family":null,"material_form":null,"dk":4.45,"dk_min":null,"dk_max":null,"dk_tolerance":null,"df":0.0167,"frequency_ghz":1.0,"frequency_text":"1GHz","value_type":"typical_datasheet","method":"IPC-TM-650 2.5.5.9","axis":null,"thickness_mm":null,"glass_style":null,"resin_content_pct":55.0,"source_id":"RT0627","source_location":"HTML table 1, row 14, column 7, dk; HTML table 1, row 17, column 7, df","source_url":"https://www.nouyatec.com/en/product/base-material/lead-free-compatible/17","notes":"Nanya New Material Technology / NOUYA (China); distinct from Nan Ya Plastics (Taiwan). General-property table; values are not construction-specific unless metadata is stated.","conditioning":"C-24/23/50","resin_content_text":"55%/70%","source_column_qualifier":"—","source_context":[{"property":"dk","context":"电性能 Electrical | 介电常数 Dk (R/C:55%/70%) Permittivity | 1GHz | 2.5.5.9 | C-24/23/50 | —","reported_value":"4.45","paired_value_cell":"4.45\\4.00"},{"property":"df","context":"电性能 Electrical | 介质损耗 Df (R/C:55%/70%) Loss Tangent | 1GHz | 2.5.5.9 | C-24/23/50 | —","reported_value":"0.0167","paired_value_cell":"0.0167\\0.0179"}],"collection_group":"root","record_id":"PCB004951","source_file":"originals/Nanya_New_Material/Nanya_New_Material__NY2170H__제품_기술안내__RT0627.html","dataset_role":"material_published_parameter","dk_input_status":"scalar_with_frequency","review_flags":"measurement_axis_not_stated"}
{"manufacturer":"Nanya_New_Material","product":"NY2170H","material_family":null,"material_form":null,"dk":4.0,"dk_min":null,"dk_max":null,"dk_tolerance":null,"df":0.0179,"frequency_ghz":1.0,"frequency_text":"1GHz","value_type":"typical_datasheet","method":"IPC-TM-650 2.5.5.9","axis":null,"thickness_mm":null,"glass_style":null,"resin_content_pct":70.0,"source_id":"RT0627","source_location":"HTML table 1, row 14, column 7, dk; HTML table 1, row 17, column 7, df","source_url":"https://www.nouyatec.com/en/product/base-material/lead-free-compatible/17","notes":"Nanya New Material Technology / NOUYA (China); distinct from Nan Ya Plastics (Taiwan). General-property table; values are not construction-specific unless metadata is stated.","conditioning":"C-24/23/50","resin_content_text":"55%/70%","source_column_qualifier":"—","source_context":[{"property":"dk","context":"电性能 Electrical | 介电常数 Dk (R/C:55%/70%) Permittivity | 1GHz | 2.5.5.9 | C-24/23/50 | —","reported_value":"4.00","paired_value_cell":"4.45\\4.00"},{"property":"df","context":"电性能 Electrical | 介质损耗 Df (R/C:55%/70%) Loss Tangent | 1GHz | 2.5.5.9 | C-24/23/50 | —","reported_value":"0.0179","paired_value_cell":"0.0167\\0.0179"}],"collection_group":"root","record_id":"PCB004952","source_file":"originals/Nanya_New_Material/Nanya_New_Material__NY2170H__제품_기술안내__RT0627.html","dataset_role":"material_published_parameter","dk_input_status":"scalar_with_frequency","review_flags":"measurement_axis_not_stated"}
{"manufacturer":"Nanya_New_Material","product":"NY2170H","material_family":null,"material_form":null,"dk":4.17,"dk_min":null,"dk_max":null,"dk_tolerance":null,"df":0.0184,"frequency_ghz":10.0,"frequency_text":"10GHz","value_type":"typical_datasheet","method":"SPDR method","axis":null,"thickness_mm":null,"glass_style":null,"resin_content_pct":55.0,"source_id":"RT0627","source_location":"HTML table 1, row 15, column 7, dk; HTML table 1, row 18, column 7, df","source_url":"https://www.nouyatec.com/en/product/base-material/lead-free-compatible/17","notes":"Nanya New Material Technology / NOUYA (China); distinct from Nan Ya Plastics (Taiwan). General-property table; values are not construction-specific unless metadata is stated.","conditioning":"C-24/23/50","resin_content_text":"55%/70%","source_column_qualifier":"—","source_context":[{"property":"dk","context":"电性能 Electrical | 介电常数 Dk (R/C:55%/70%) Permittivity | 10GHz | SPDR method | C-24/23/50 | —","reported_value":"4.17","paired_value_cell":"4.17\\3.72"},{"property":"df","context":"电性能 Electrical | 介质损耗 Df (R/C:55%/70%) Loss Tangent | 10GHz | SPDR method | C-24/23/50 | —","reported_value":"0.0184","paired_value_cell":"0.0184\\0.0196"}],"collection_group":"root","record_id":"PCB004953","source_file":"originals/Nanya_New_Material/Nanya_New_Material__NY2170H__제품_기술안내__RT0627.html","dataset_role":"material_published_parameter","dk_input_status":"scalar_with_frequency","review_flags":"measurement_axis_not_stated"}
{"manufacturer":"Nanya_New_Material","product":"NY2170H","material_family":null,"material_form":null,"dk":3.72,"dk_min":null,"dk_max":null,"dk_tolerance":null,"df":0.0196,"frequency_ghz":10.0,"frequency_text":"10GHz","value_type":"typical_datasheet","method":"SPDR method","axis":null,"thickness_mm":null,"glass_style":null,"resin_content_pct":70.0,"source_id":"RT0627","source_location":"HTML table 1, row 15, column 7, dk; HTML table 1, row 18, column 7, df","source_url":"https://www.nouyatec.com/en/product/base-material/lead-free-compatible/17","notes":"Nanya New Material Technology / NOUYA (China); distinct from Nan Ya Plastics (Taiwan). General-property table; values are not construction-specific unless metadata is stated.","conditioning":"C-24/23/50","resin_content_text":"55%/70%","source_column_qualifier":"—","source_context":[{"property":"dk","context":"电性能 Electrical | 介电常数 Dk (R/C:55%/70%) Permittivity | 10GHz | SPDR method | C-24/23/50 | —","reported_value":"3.72","paired_value_cell":"4.17\\3.72"},{"property":"df","context":"电性能 Electrical | 介质损耗 Df (R/C:55%/70%) Loss Tangent | 10GHz | SPDR method | C-24/23/50 | —","reported_value":"0.0196","paired_value_cell":"0.0184\\0.0196"}],"collection_group":"root","record_id":"PCB004954","source_file":"originals/Nanya_New_Material/Nanya_New_Material__NY2170H__제품_기술안내__RT0627.html","dataset_role":"material_published_parameter","dk_input_status":"scalar_with_frequency","review_flags":"measurement_axis_not_stated"}
{"manufacturer":"Nanya_New_Material","product":"NY2170","material_family":null,"material_form":null,"dk":4.42,"dk_min":null,"dk_max":null,"dk_tolerance":null,"df":0.0151,"frequency_ghz":0.001,"frequency_text":"1MHz","value_type":"typical_datasheet","method":"IPC-TM-650 2.5.5.9","axis":null,"thickness_mm":null,"glass_style":null,"resin_content_pct":55.0,"source_id":"RT0628","source_location":"HTML table 1, row 13, column 7, dk; HTML table 1, row 16, column 7, df","source_url":"https://www.nouyatec.com/en/product/base-material/lead-free-compatible/16","notes":"Nanya New Material Technology / NOUYA (China); distinct from Nan Ya Plastics (Taiwan). General-property table; values are not construction-specific unless metadata is stated.","conditioning":"C-24/23/50","resin_content_text":"55%/70%","source_column_qualifier":"—","source_context":[{"property":"dk","context":"电性能 Electrical | 介电常数 Dk (R/C:55%/70%) Permittivity | 1MHz | 2.5.5.9 | C-24/23/50 | —","reported_value":"4.42","paired_value_cell":"4.42\\4.01"},{"property":"df","context":"电性能 Electrical | 介质损耗 Df (R/C:55%/70%) Loss Tangent | 1MHz | 2.5.5.9 | C-24/23/50 | —","reported_value":"0.0151","paired_value_cell":"0.0151\\0.0162"}],"collection_group":"root","record_id":"PCB004955","source_file":"originals/Nanya_New_Material/Nanya_New_Material__NY2170__제품_기술안내__RT0628.html","dataset_role":"material_published_parameter","dk_input_status":"scalar_with_frequency","review_flags":"measurement_axis_not_stated"}
{"manufacturer":"Nanya_New_Material","product":"NY2170","material_family":null,"material_form":null,"dk":4.01,"dk_min":null,"dk_max":null,"dk_tolerance":null,"df":0.0162,"frequency_ghz":0.001,"frequency_text":"1MHz","value_type":"typical_datasheet","method":"IPC-TM-650 2.5.5.9","axis":null,"thickness_mm":null,"glass_style":null,"resin_content_pct":70.0,"source_id":"RT0628","source_location":"HTML table 1, row 13, column 7, dk; HTML table 1, row 16, column 7, df","source_url":"https://www.nouyatec.com/en/product/base-material/lead-free-compatible/16","notes":"Nanya New Material Technology / NOUYA (China); distinct from Nan Ya Plastics (Taiwan). General-property table; values are not construction-specific unless metadata is stated.","conditioning":"C-24/23/50","resin_content_text":"55%/70%","source_column_qualifier":"—","source_context":[{"property":"dk","context":"电性能 Electrical | 介电常数 Dk (R/C:55%/70%) Permittivity | 1MHz | 2.5.5.9 | C-24/23/50 | —","reported_value":"4.01","paired_value_cell":"4.42\\4.01"},{"property":"df","context":"电性能 Electrical | 介质损耗 Df (R/C:55%/70%) Loss Tangent | 1MHz | 2.5.5.9 | C-24/23/50 | —","reported_value":"0.0162","paired_value_cell":"0.0151\\0.0162"}],"collection_group":"root","record_id":"PCB004956","source_file":"originals/Nanya_New_Material/Nanya_New_Material__NY2170__제품_기술안내__RT0628.html","dataset_role":"material_published_parameter","dk_input_status":"scalar_with_frequency","review_flags":"measurement_axis_not_stated"}
{"manufacturer":"Nanya_New_Material","product":"NY2170","material_family":null,"material_form":null,"dk":4.39,"dk_min":null,"dk_max":null,"dk_tolerance":null,"df":0.0162,"frequency_ghz":1.0,"frequency_text":"1GHz","value_type":"typical_datasheet","method":"IPC-TM-650 2.5.5.9","axis":null,"thickness_mm":null,"glass_style":null,"resin_content_pct":55.0,"source_id":"RT0628","source_location":"HTML table 1, row 14, column 7, dk; HTML table 1, row 17, column 7, df","source_url":"https://www.nouyatec.com/en/product/base-material/lead-free-compatible/16","notes":"Nanya New Material Technology / NOUYA (China); distinct from Nan Ya Plastics (Taiwan). General-property table; values are not construction-specific unless metadata is stated.","conditioning":"C-24/23/50","resin_content_text":"55%/70%","source_column_qualifier":"—","source_context":[{"property":"dk","context":"电性能 Electrical | 介电常数 Dk (R/C:55%/70%) Permittivity | 1GHz | 2.5.5.9 | C-24/23/50 | —","reported_value":"4.39","paired_value_cell":"4.39\\3.95"},{"property":"df","context":"电性能 Electrical | 介质损耗 Df (R/C:55%/70%) Loss Tangent | 1GHz | 2.5.5.9 | C-24/23/50 | —","reported_value":"0.0162","paired_value_cell":"0.0162\\0.0174"}],"collection_group":"root","record_id":"PCB004957","source_file":"originals/Nanya_New_Material/Nanya_New_Material__NY2170__제품_기술안내__RT0628.html","dataset_role":"material_published_parameter","dk_input_status":"scalar_with_frequency","review_flags":"measurement_axis_not_stated"}
{"manufacturer":"Nanya_New_Material","product":"NY2170","material_family":null,"material_form":null,"dk":3.95,"dk_min":null,"dk_max":null,"dk_tolerance":null,"df":0.0174,"frequency_ghz":1.0,"frequency_text":"1GHz","value_type":"typical_datasheet","method":"IPC-TM-650 2.5.5.9","axis":null,"thickness_mm":null,"glass_style":null,"resin_content_pct":70.0,"source_id":"RT0628","source_location":"HTML table 1, row 14, column 7, dk; HTML table 1, row 17, column 7, df","source_url":"https://www.nouyatec.com/en/product/base-material/lead-free-compatible/16","notes":"Nanya New Material Technology / NOUYA (China); distinct from Nan Ya Plastics (Taiwan). General-property table; values are not construction-specific unless metadata is stated.","conditioning":"C-24/23/50","resin_content_text":"55%/70%","source_column_qualifier":"—","source_context":[{"property":"dk","context":"电性能 Electrical | 介电常数 Dk (R/C:55%/70%) Permittivity | 1GHz | 2.5.5.9 | C-24/23/50 | —","reported_value":"3.95","paired_value_cell":"4.39\\3.95"},{"property":"df","context":"电性能 Electrical | 介质损耗 Df (R/C:55%/70%) Loss Tangent | 1GHz | 2.5.5.9 | C-24/23/50 | —","reported_value":"0.0174","paired_value_cell":"0.0162\\0.0174"}],"collection_group":"root","record_id":"PCB004958","source_file":"originals/Nanya_New_Material/Nanya_New_Material__NY2170__제품_기술안내__RT0628.html","dataset_role":"material_published_parameter","dk_input_status":"scalar_with_frequency","review_flags":"measurement_axis_not_stated"}
{"manufacturer":"Nanya_New_Material","product":"NY2170","material_family":null,"material_form":null,"dk":4.12,"dk_min":null,"dk_max":null,"dk_tolerance":null,"df":0.0179,"frequency_ghz":10.0,"frequency_text":"10GHz","value_type":"typical_datasheet","method":"SPDR method","axis":null,"thickness_mm":null,"glass_style":null,"resin_content_pct":55.0,"source_id":"RT0628","source_location":"HTML table 1, row 15, column 7, dk; HTML table 1, row 18, column 7, df","source_url":"https://www.nouyatec.com/en/product/base-material/lead-free-compatible/16","notes":"Nanya New Material Technology / NOUYA (China); distinct from Nan Ya Plastics (Taiwan). General-property table; values are not construction-specific unless metadata is stated.","conditioning":"C-24/23/50","resin_content_text":"55%/70%","source_column_qualifier":"—","source_context":[{"property":"dk","context":"电性能 Electrical | 介电常数 Dk (R/C:55%/70%) Permittivity | 10GHz | SPDR method | C-24/23/50 | —","reported_value":"4.12","paired_value_cell":"4.12\\3.67"},{"property":"df","context":"电性能 Electrical | 介质损耗 Df (R/C:55%/70%) Loss Tangent | 10GHz | SPDR method | C-24/23/50 | —","reported_value":"0.0179","paired_value_cell":"0.0179\\0.0191"}],"collection_group":"root","record_id":"PCB004959","source_file":"originals/Nanya_New_Material/Nanya_New_Material__NY2170__제품_기술안내__RT0628.html","dataset_role":"material_published_parameter","dk_input_status":"scalar_with_frequency","review_flags":"measurement_axis_not_stated"}
{"manufacturer":"Nanya_New_Material","product":"NY2170","material_family":null,"material_form":null,"dk":3.67,"dk_min":null,"dk_max":null,"dk_tolerance":null,"df":0.0191,"frequency_ghz":10.0,"frequency_text":"10GHz","value_type":"typical_datasheet","method":"SPDR method","axis":null,"thickness_mm":null,"glass_style":null,"resin_content_pct":70.0,"source_id":"RT0628","source_location":"HTML table 1, row 15, column 7, dk; HTML table 1, row 18, column 7, df","source_url":"https://www.nouyatec.com/en/product/base-material/lead-free-compatible/16","notes":"Nanya New Material Technology / NOUYA (China); distinct from Nan Ya Plastics (Taiwan). General-property table; values are not construction-specific unless metadata is stated.","conditioning":"C-24/23/50","resin_content_text":"55%/70%","source_column_qualifier":"—","source_context":[{"property":"dk","context":"电性能 Electrical | 介电常数 Dk (R/C:55%/70%) Permittivity | 10GHz | SPDR method | C-24/23/50 | —","reported_value":"3.67","paired_value_cell":"4.12\\3.67"},{"property":"df","context":"电性能 Electrical | 介质损耗 Df (R/C:55%/70%) Loss Tangent | 10GHz | SPDR method | C-24/23/50 | —","reported_value":"0.0191","paired_value_cell":"0.0179\\0.0191"}],"collection_group":"root","record_id":"PCB004960","source_file":"originals/Nanya_New_Material/Nanya_New_Material__NY2170__제품_기술안내__RT0628.html","dataset_role":"material_published_parameter","dk_input_status":"scalar_with_frequency","review_flags":"measurement_axis_not_stated"}
{"manufacturer":"Nanya_New_Material","product":"NY2600","material_family":null,"material_form":null,"dk":4.3,"dk_min":null,"dk_max":null,"dk_tolerance":null,"df":0.014,"frequency_ghz":0.001,"frequency_text":"1MHz","value_type":"typical_datasheet","method":"IPC-TM-650 2.5.5.9","axis":null,"thickness_mm":null,"glass_style":null,"resin_content_pct":null,"source_id":"RT0629","source_location":"HTML table 1, row 13, column 7, dk; HTML table 1, row 16, column 7, df","source_url":"https://www.nouyatec.com/en/product/base-material/lead-free-compatible/15","notes":"Nanya New Material Technology / NOUYA (China); distinct from Nan Ya Plastics (Taiwan). General-property table; values are not construction-specific unless metadata is stated. RC label lists multiple percentages but only one scalar is supplied; resin_content_pct is intentionally null.","conditioning":"C-24/23/50","resin_content_text":"55%/70%","source_column_qualifier":"—","source_context":[{"property":"dk","context":"电性能 Electrical | 介电常数 Dk (R/C:55%/70%) Permittivity | 1MHz | 2.5.5.9 | C-24/23/50 | —","reported_value":"4.30","paired_value_cell":"4.30"},{"property":"df","context":"电性能 Electrical | 介质损耗 Df (R/C:55%/70%) Loss Tangent | 1MHz | 2.5.5.9 | C-24/23/50 | —","reported_value":"0.0140","paired_value_cell":"0.0140"}],"collection_group":"root","record_id":"PCB004961","source_file":"originals/Nanya_New_Material/Nanya_New_Material__NY2600__제품_기술안내__RT0629.html","dataset_role":"material_published_parameter","dk_input_status":"scalar_with_frequency","review_flags":"measurement_axis_not_stated"}
{"manufacturer":"Nanya_New_Material","product":"NY2600","material_family":null,"material_form":null,"dk":4.25,"dk_min":null,"dk_max":null,"dk_tolerance":null,"df":0.0158,"frequency_ghz":1.0,"frequency_text":"1GHz","value_type":"typical_datasheet","method":"IPC-TM-650 2.5.5.9","axis":null,"thickness_mm":null,"glass_style":null,"resin_content_pct":null,"source_id":"RT0629","source_location":"HTML table 1, row 14, column 7, dk; HTML table 1, row 17, column 7, df","source_url":"https://www.nouyatec.com/en/product/base-material/lead-free-compatible/15","notes":"Nanya New Material Technology / NOUYA (China); distinct from Nan Ya Plastics (Taiwan). General-property table; values are not construction-specific unless metadata is stated. RC label lists multiple percentages but only one scalar is supplied; resin_content_pct is intentionally null.","conditioning":"C-24/23/50","resin_content_text":"55%/70%","source_column_qualifier":"—","source_context":[{"property":"dk","context":"电性能 Electrical | 介电常数 Dk (R/C:55%/70%) Permittivity | 1GHz | 2.5.5.9 | C-24/23/50 | —","reported_value":"4.25","paired_value_cell":"4.25"},{"property":"df","context":"电性能 Electrical | 介质损耗 Df (R/C:55%/70%) Loss Tangent | 1GHz | 2.5.5.9 | C-24/23/50 | —","reported_value":"0.0158","paired_value_cell":"0.0158"}],"collection_group":"root","record_id":"PCB004962","source_file":"originals/Nanya_New_Material/Nanya_New_Material__NY2600__제품_기술안내__RT0629.html","dataset_role":"material_published_parameter","dk_input_status":"scalar_with_frequency","review_flags":"measurement_axis_not_stated"}
