Repository: EIDOSDATA/TraceWave-Studio

# PCB 유전율과 적층 자료

수집/정리 기준일: 2026-11-11.

먼저 [전체 자료 안내 엑셀](Excel/00_전체_자료_안내.xlsx)을 연다. 회사별 엑셀은 `Excel/`에 있고, 원문 검색은 [HTML 안내](START_HERE_ko.html)를 사용한다.

- [자료 사용 안내](docs/자료_사용_안내.md): 폴더, 단위, 조건 선택과 내보내기.
- [자료 검토 결과](docs/자료_검토_결과.md): 확인한 범위, 오류/공백, 정리 내역.
- [TraceWave Studio 연결 설계](../../../Code/docs/pcb_material_catalog.md): 사용자 직접 입력, 소재 선택, 제조업체 적층 선택과 현재 구현의 경계.

57,340개 조건별 관측, 36개 회사와 일반 재료 참고 자료 1개 그룹, 1,756개 출처 기록을 보존했다. 새 엑셀은 전체 안내 1개와 회사/참고 자료별 37개로 총 38개다. 행 수는 고유 소재나 독립 측정 수가 아니다. 공식 자료에 값이 있어도 실제 제조 조건과 해석 대역에 맞는지 확인해야 한다.

사람이 보는 엑셀과 프로그램용 JSONL을 분리했다. 원문 PDF/HTML의 바이트는 보존하면서 파일명을 회사와 소재/용도 중심으로 바꿨다. 중복 저장한 데이터 사본은 복구 폴더로 옮겼고 관측 수치는 삭제하지 않았다.

File: 00_REF/PCB RF ANT/05_PCB_Dielectric_Data_2026/data/observations/Resonac.jsonl (part 5 of 5)
{"dk":null,"dk_min":4.3,"dk_max":4.5,"dk_tolerance":null,"df":null,"df_min":0.005,"df_max":0.007,"frequency_ghz":1,"frequency_text":"1 GHz","method":"SPDR","axis":null,"thickness_mm":0.2,"glass_style":"E-glass","resin_content_pct":null,"manufacturer":"Resonac","product":"MCL-E-795G","source_product_text":"MCL-E-795G","material_family":"laminate_or_film","material_form":"laminate","source_id":"RT0204","source_url":"https://www.resonac.com/sites/default/files/2025-03/2025_MCL_EN.pdf","source_pdf_page":5,"source_printed_page":6,"notes":"General table ranges as published. Printed 1 GHz/10 GHz conditions preserved; no midpoint substituted. Detailed table values can differ because methods or specimens differ.","qa_status":"independent_table_and_footnote_review","value_type":"published_range","source_location":"PDF p.5 (printed p.6), General Characteristics, product column 1","dk_text":"4.3 -4.5","df_text":"0.005 -0.007","record_id":"PCB004718","collection_group":"root","source_collection_record_id":"RT0204-QA-001","source_file":"originals/Resonac/Resonac__종합카탈로그_MCL_catalog_2025__종합카탈로그__RT0204.pdf","dataset_role":"material_published_parameter","dk_input_status":"range_limit_or_choices_only","review_flags":"measurement_axis_not_stated;no_single_nominal_dk"}
{"dk":null,"dk_min":3.2,"dk_max":3.3,"dk_tolerance":null,"df":null,"df_min":0.006,"df_max":0.008,"frequency_ghz":10.0,"frequency_text":"10 GHz","method":"SPDR","axis":null,"thickness_mm":null,"glass_style":null,"resin_content_pct":null,"manufacturer":"Resonac","product":"MCF-770G (Type P)","source_product_text":"MCF-770G(Type P)","material_family":"laminate_or_film","material_form":"adhesive_film","source_id":"RT0204","source_url":"https://www.resonac.com/sites/default/files/2025-03/2025_MCL_EN.pdf","source_pdf_page":30,"source_printed_page":31,"notes":"Detailed table experimental ranges, not guaranteed. No midpoint or interpolation used. Dk and Df are paired only at the same frequency. Graph/test-vehicle thickness and standard offerings are not automatically assigned to the separate nominal property table.","qa_status":"independent_table_and_footnote_review","reference_standard":null,"value_type":"experimental_range_not_guaranteed","source_location":"PDF p.30 (printed p.31), Actual Value table 2","source_specimen_text":"●Copper Clad Film","source_method_footnotes":"＊1)HeatingRate:10℃/min.(Tensile) ＊2)MeasuredbySplitpostdielectricresonators(SPDR). ＊3)Referto\"ConditionNote\" *Abovedataareexperimentalresultsandnotguaranteed. Standard Specifications ●Copper Clad Film","condition_text":"A (as printed; see Condition Note in source)","dk_text":"3.2～3.3","df_text":"0.006～0.008","record_id":"PCB004821","collection_group":"root","source_collection_record_id":"RT0204-QA-104","source_file":"originals/Resonac/Resonac__종합카탈로그_MCL_catalog_2025__종합카탈로그__RT0204.pdf","dataset_role":"material_published_parameter","dk_input_status":"range_limit_or_choices_only","review_flags":"measurement_axis_not_stated;no_single_nominal_dk"}
{"dk":null,"dk_min":3.1,"dk_max":3.3,"dk_tolerance":null,"df":null,"df_min":0.0018,"df_max":0.0028,"frequency_ghz":10.0,"frequency_text":"10 GHz","method":"Cavity resonator","axis":null,"thickness_mm":0.8,"glass_style":null,"resin_content_pct":null,"manufacturer":"Resonac","product":"MCL-LW-990 (Type RFD)","source_product_text":"MCL-LW-990(Type RFD)","material_family":"laminate_or_film","material_form":"laminate","source_id":"RT0204","source_url":"https://www.resonac.com/sites/default/files/2025-03/2025_MCL_EN.pdf","source_pdf_page":32,"source_printed_page":33,"notes":"Detailed table experimental ranges, not guaranteed. No midpoint or interpolation used. Dk and Df are paired only at the same frequency.","qa_status":"independent_table_and_footnote_review","reference_standard":"IEC-62810","value_type":"experimental_range_not_guaranteed","source_location":"PDF p.32 (printed p.33), Actual Value table 2","source_specimen_text":"●CopperCladLaminate （t0.8mm）","source_method_footnotes":"*1)HeatingRate:10℃/min.(Comp.) *2)MeasuredbyCavityResonator. *3)Referto\"ConditionNote\" *Abovedataareexperimentalresultsandnotguaranteed. Standard Specifications","condition_text":"A (as printed; see Condition Note in source)","dk_text":"3.1～3.3","df_text":"0.0018～0.0028","record_id":"PCB004822","collection_group":"root","source_collection_record_id":"RT0204-QA-105","source_file":"originals/Resonac/Resonac__종합카탈로그_MCL_catalog_2025__종합카탈로그__RT0204.pdf","dataset_role":"material_published_parameter","dk_input_status":"range_limit_or_choices_only","review_flags":"measurement_axis_not_stated;no_single_nominal_dk"}
{"dk":null,"dk_min":3.6,"dk_max":3.8,"dk_tolerance":null,"df":null,"df_min":0.004,"df_max":0.005,"frequency_ghz":10.0,"frequency_text":"10 GHz","method":"Cavity resonator","axis":null,"thickness_mm":0.8,"glass_style":null,"resin_content_pct":null,"manufacturer":"Resonac","product":"MCL-LW-900G","source_product_text":"MCL-LW-900G","material_family":"laminate_or_film","material_form":"laminate","source_id":"RT0204","source_url":"https://www.resonac.com/sites/default/files/2025-03/2025_MCL_EN.pdf","source_pdf_page":34,"source_printed_page":35,"notes":"Detailed table experimental ranges, not guaranteed. No midpoint or interpolation used. Dk and Df are paired only at the same frequency.","qa_status":"independent_table_and_footnote_review","reference_standard":"IEC-62810","value_type":"experimental_range_not_guaranteed","source_location":"PDF p.34 (printed p.35), Actual Value table 2","source_specimen_text":"●CopperCladLaminate （t0.8 mm）","source_method_footnotes":"＊1）HeatingRate:10℃/min.(Comp.) ＊2）MeasuredbyCavityResonator. ＊3）Referto“ConditionNote” ※Abovedataareexperimentalresultsandnotguaranteed. Standard Specifications ●CopperCladLaminate","condition_text":"A (as printed; see Condition Note in source)","dk_text":"3.6～3.8","df_text":"0.0040～0.0050","record_id":"PCB004823","collection_group":"root","source_collection_record_id":"RT0204-QA-106","source_file":"originals/Resonac/Resonac__종합카탈로그_MCL_catalog_2025__종합카탈로그__RT0204.pdf","dataset_role":"material_published_parameter","dk_input_status":"range_limit_or_choices_only","review_flags":"measurement_axis_not_stated;no_single_nominal_dk"}
{"dk":null,"dk_min":3.2,"dk_max":3.4,"dk_tolerance":null,"df":null,"df_min":0.0025,"df_max":0.0035,"frequency_ghz":10.0,"frequency_text":"10 GHz","method":"Cavity resonator","axis":null,"thickness_mm":0.8,"glass_style":null,"resin_content_pct":null,"manufacturer":"Resonac","product":"MCL-LW-910G","source_product_text":"MCL-LW-910G","material_family":"laminate_or_film","material_form":"laminate","source_id":"RT0204","source_url":"https://www.resonac.com/sites/default/files/2025-03/2025_MCL_EN.pdf","source_pdf_page":34,"source_printed_page":35,"notes":"Detailed table experimental ranges, not guaranteed. No midpoint or interpolation used. Dk and Df are paired only at the same frequency.","qa_status":"independent_table_and_footnote_review","reference_standard":"IEC-62810","value_type":"experimental_range_not_guaranteed","source_location":"PDF p.34 (printed p.35), Actual Value table 2","source_specimen_text":"●CopperCladLaminate （t0.8 mm）","source_method_footnotes":"＊1）HeatingRate:10℃/min.(Comp.) ＊2）MeasuredbyCavityResonator. ＊3）Referto“ConditionNote” ※Abovedataareexperimentalresultsandnotguaranteed. Standard Specifications ●CopperCladLaminate","condition_text":"A (as printed; see Condition Note in source)","dk_text":"3.2～3.4","df_text":"0.0025～0.0035","record_id":"PCB004824","collection_group":"root","source_collection_record_id":"RT0204-QA-107","source_file":"originals/Resonac/Resonac__종합카탈로그_MCL_catalog_2025__종합카탈로그__RT0204.pdf","dataset_role":"material_published_parameter","dk_input_status":"range_limit_or_choices_only","review_flags":"measurement_axis_not_stated;no_single_nominal_dk"}
{"dk":null,"dk_min":3.7,"dk_max":3.9,"dk_tolerance":null,"df":null,"df_min":0.006,"df_max":0.008,"frequency_ghz":1.0,"frequency_text":"1 GHz","method":"Triplate-line resonator","axis":null,"thickness_mm":0.8,"glass_style":null,"resin_content_pct":null,"manufacturer":"Resonac","product":"MCL-HE-679G (Type S)","source_product_text":"MCL-HE-679G（Type S）","material_family":"laminate_or_film","material_form":"laminate","source_id":"RT0204","source_url":"https://www.resonac.com/sites/default/files/2025-03/2025_MCL_EN.pdf","source_pdf_page":36,"source_printed_page":37,"notes":"Detailed table experimental ranges, not guaranteed. No midpoint or interpolation used. Dk and Df are paired only at the same frequency. Shared JPCA TM-001 reference cell is retained separately from explicit footnotes: 1 GHz triplate-line resonator, 10 GHz material analyzer. General table footnote says cavity resonator; detailed table identifies triplate-line/material-analyzer methods. Keep them as separate observations.","qa_status":"independent_table_and_footnote_review","reference_standard":"JPCA TM-001 (shared reference cell)","value_type":"experimental_range_not_guaranteed","source_location":"PDF p.36 (printed p.37), Actual Value table 2","source_specimen_text":"●CopperCladLaminate （t0.8mm）","source_method_footnotes":"＊1）HeatingRate:10℃/min.(Comp.) ＊2）MeasuredbyTriplate-lineResonator. ＊3）MeasuredbyMaterialAnalyzer. ＊4）Referto“ConditionNote” ※Abovedataareexperimentalresultsandnotguaranteed. Standard Specifications ●CopperCladLaminate","condition_text":"A (as printed; see Condition Note in source)","dk_text":"3.7 ～3.9","df_text":"0.006 ～0.008","record_id":"PCB004825","collection_group":"root","source_collection_record_id":"RT0204-QA-108","source_file":"originals/Resonac/Resonac__종합카탈로그_MCL_catalog_2025__종합카탈로그__RT0204.pdf","dataset_role":"material_published_parameter","dk_input_status":"range_limit_or_choices_only","review_flags":"measurement_axis_not_stated;no_single_nominal_dk"}
{"dk":null,"dk_min":3.6,"dk_max":3.8,"dk_tolerance":null,"df":null,"df_min":0.008,"df_max":0.01,"frequency_ghz":10.0,"frequency_text":"10 GHz","method":"Material analyzer","axis":null,"thickness_mm":0.8,"glass_style":null,"resin_content_pct":null,"manufacturer":"Resonac","product":"MCL-HE-679G (Type S)","source_product_text":"MCL-HE-679G（Type S）","material_family":"laminate_or_film","material_form":"laminate","source_id":"RT0204","source_url":"https://www.resonac.com/sites/default/files/2025-03/2025_MCL_EN.pdf","source_pdf_page":36,"source_printed_page":37,"notes":"Detailed table experimental ranges, not guaranteed. No midpoint or interpolation used. Dk and Df are paired only at the same frequency. Shared JPCA TM-001 reference cell is retained separately from explicit footnotes: 1 GHz triplate-line resonator, 10 GHz material analyzer. General table footnote says cavity resonator; detailed table identifies triplate-line/material-analyzer methods. Keep them as separate observations.","qa_status":"independent_table_and_footnote_review","reference_standard":"JPCA TM-001 (shared reference cell)","value_type":"experimental_range_not_guaranteed","source_location":"PDF p.36 (printed p.37), Actual Value table 2","source_specimen_text":"●CopperCladLaminate （t0.8mm）","source_method_footnotes":"＊1）HeatingRate:10℃/min.(Comp.) ＊2）MeasuredbyTriplate-lineResonator. ＊3）MeasuredbyMaterialAnalyzer. ＊4）Referto“ConditionNote” ※Abovedataareexperimentalresultsandnotguaranteed. Standard Specifications ●CopperCladLaminate","condition_text":"A (as printed; see Condition Note in source)","dk_text":"3.6 ～3.8","df_text":"0.008 ～0.010","record_id":"PCB004826","collection_group":"root","source_collection_record_id":"RT0204-QA-109","source_file":"originals/Resonac/Resonac__종합카탈로그_MCL_catalog_2025__종합카탈로그__RT0204.pdf","dataset_role":"material_published_parameter","dk_input_status":"range_limit_or_choices_only","review_flags":"measurement_axis_not_stated;no_single_nominal_dk"}
{"dk":null,"dk_min":4.2,"dk_max":4.4,"dk_tolerance":null,"df":null,"df_min":0.011,"df_max":0.013,"frequency_ghz":0.001,"frequency_text":"1 MHz","method":"IPC-TM-650 2.5.5.9","axis":null,"thickness_mm":0.8,"glass_style":null,"resin_content_pct":null,"manufacturer":"Resonac","product":"MCL-I-671","source_product_text":"MCL-I-671","material_family":"laminate_or_film","material_form":"laminate","source_id":"RT0204","source_url":"https://www.resonac.com/sites/default/files/2025-03/2025_MCL_EN.pdf","source_pdf_page":38,"source_printed_page":39,"notes":"Detailed table experimental ranges, not guaranteed. No midpoint or interpolation used. Dk and Df are paired only at the same frequency.","qa_status":"independent_table_and_footnote_review","reference_standard":"IPC-TM-650 2.5.5.9","value_type":"experimental_range_not_guaranteed","source_location":"PDF p.38 (printed p.39), Actual Value table 2","source_specimen_text":"●CopperCladLaminate （t0.8mm）","source_method_footnotes":"＊1）HeatingRate:10℃/min.(Comp.) ＊2）MeasuredbyTriplate-lineResonator. ＊3）Referto“ConditionNote” ※Abovedataareexperimentalresultsandnotguaranteed. Standard Specifications","condition_text":"A (as printed; see Condition Note in source)","dk_text":"4.2～4.4","df_text":"0.0110～0.0130","record_id":"PCB004827","collection_group":"root","source_collection_record_id":"RT0204-QA-110","source_file":"originals/Resonac/Resonac__종합카탈로그_MCL_catalog_2025__종합카탈로그__RT0204.pdf","dataset_role":"material_published_parameter","dk_input_status":"range_limit_or_choices_only","review_flags":"measurement_axis_not_stated;no_single_nominal_dk"}
{"dk":null,"dk_min":4.1,"dk_max":4.3,"dk_tolerance":null,"df":null,"df_min":0.013,"df_max":0.015,"frequency_ghz":1.0,"frequency_text":"1 GHz","method":"Triplate-line resonator","axis":null,"thickness_mm":0.8,"glass_style":null,"resin_content_pct":null,"manufacturer":"Resonac","product":"MCL-I-671","source_product_text":"MCL-I-671","material_family":"laminate_or_film","material_form":"laminate","source_id":"RT0204","source_url":"https://www.resonac.com/sites/default/files/2025-03/2025_MCL_EN.pdf","source_pdf_page":38,"source_printed_page":39,"notes":"Detailed table experimental ranges, not guaranteed. No midpoint or interpolation used. Dk and Df are paired only at the same frequency.","qa_status":"independent_table_and_footnote_review","reference_standard":"JPCA TM-001","value_type":"experimental_range_not_guaranteed","source_location":"PDF p.38 (printed p.39), Actual Value table 2","source_specimen_text":"●CopperCladLaminate （t0.8mm）","source_method_footnotes":"＊1）HeatingRate:10℃/min.(Comp.) ＊2）MeasuredbyTriplate-lineResonator. ＊3）Referto“ConditionNote” ※Abovedataareexperimentalresultsandnotguaranteed. Standard Specifications","condition_text":"A (as printed; see Condition Note in source)","dk_text":"4.1～4.3","df_text":"0.0130～0.0150","record_id":"PCB004828","collection_group":"root","source_collection_record_id":"RT0204-QA-111","source_file":"originals/Resonac/Resonac__종합카탈로그_MCL_catalog_2025__종합카탈로그__RT0204.pdf","dataset_role":"material_published_parameter","dk_input_status":"range_limit_or_choices_only","review_flags":"measurement_axis_not_stated;no_single_nominal_dk"}
{"dk":null,"dk_min":3.6,"dk_max":3.8,"dk_tolerance":null,"df":null,"df_min":0.011,"df_max":0.013,"frequency_ghz":1.0,"frequency_text":"1 GHz","method":"Cavity resonator","axis":null,"thickness_mm":null,"glass_style":null,"resin_content_pct":null,"manufacturer":"Resonac","product":"TD-002","source_product_text":"TD-002","material_family":"laminate_or_film","material_form":"prepreg","source_id":"RT0204","source_url":"https://www.resonac.com/sites/default/files/2025-03/2025_MCL_EN.pdf","source_pdf_page":40,"source_printed_page":41,"notes":"Detailed table experimental ranges, not guaranteed. No midpoint or interpolation used. Dk and Df are paired only at the same frequency. Header lists multiple specimen thicknesses; no single thickness selected. Header construction 3313N58 retained; resin fraction not inferred from the part number.","qa_status":"independent_table_and_footnote_review","reference_standard":"IEC-62810","value_type":"experimental_range_not_guaranteed","source_location":"PDF p.40 (printed p.41), Actual Value table 2","source_specimen_text":"●Prepreg （3313N58,t0.4mm,t0.1mm）","source_method_footnotes":"＊1）HeatingRate:10℃/min. *2)Tensile ＊3）Measuredbycavityresonator. *4）Referto\"ConditionNote\" ※Abovedataareexperimentalresultsandnotguaranteed. Standard Specifications ●Prepreg","thickness_choices_mm":[0.4,0.1],"condition_text":"A (as printed; see Condition Note in source)","construction":"3313N58","dk_text":"3.6～3.8","df_text":"0.011～0.013","record_id":"PCB004829","collection_group":"root","source_collection_record_id":"RT0204-QA-112","source_file":"originals/Resonac/Resonac__종합카탈로그_MCL_catalog_2025__종합카탈로그__RT0204.pdf","dataset_role":"material_published_parameter","dk_input_status":"range_limit_or_choices_only","review_flags":"measurement_axis_not_stated;no_single_nominal_dk"}
