Repository: EIDOSDATA/TraceWave-Studio

# PCB 유전율과 적층 자료

수집/정리 기준일: 2026-11-11.

먼저 [전체 자료 안내 엑셀](Excel/00_전체_자료_안내.xlsx)을 연다. 회사별 엑셀은 `Excel/`에 있고, 원문 검색은 [HTML 안내](START_HERE_ko.html)를 사용한다.

- [자료 사용 안내](docs/자료_사용_안내.md): 폴더, 단위, 조건 선택과 내보내기.
- [자료 검토 결과](docs/자료_검토_결과.md): 확인한 범위, 오류/공백, 정리 내역.
- [TraceWave Studio 연결 설계](../../../Code/docs/pcb_material_catalog.md): 사용자 직접 입력, 소재 선택, 제조업체 적층 선택과 현재 구현의 경계.

57,340개 조건별 관측, 36개 회사와 일반 재료 참고 자료 1개 그룹, 1,756개 출처 기록을 보존했다. 새 엑셀은 전체 안내 1개와 회사/참고 자료별 37개로 총 38개다. 행 수는 고유 소재나 독립 측정 수가 아니다. 공식 자료에 값이 있어도 실제 제조 조건과 해석 대역에 맞는지 확인해야 한다.

사람이 보는 엑셀과 프로그램용 JSONL을 분리했다. 원문 PDF/HTML의 바이트는 보존하면서 파일명을 회사와 소재/용도 중심으로 바꿨다. 중복 저장한 데이터 사본은 복구 폴더로 옮겼고 관측 수치는 삭제하지 않았다.

File: 00_REF/PCB RF ANT/05_PCB_Dielectric_Data_2026/data/observations/Rogers.jsonl (part 5 of 12)
{"dk":2.5,"dk_min":null,"dk_max":null,"dk_tolerance":0.04,"df":0.0013,"frequency_ghz":10,"method":"IPC-TM-650 2.5.5.5","axis":"Z (thickness)","thickness_mm":null,"glass_style":null,"resin_content_pct":null,"manufacturer":"Rogers","product":"AD250C","material_family":"woven-glass reinforced PTFE composite","material_form":"laminate","frequency_text":"~10 GHz","value_type":"process","source_id":"RF001","source_location":"Laminate Properties Tool; product row; properties notes 1,7,8,11,14,29","source_url":"https://tools.rogerscorp.com/acs/properties/laminates/index.aspx","notes":"","dk_text":"2.50","temperature_c":23,"source_record":"AD250C™ | 2.50+/-0.04 | 2.52 | 0.0013 | -117","data_conflict":true,"conflict_note":"The individual official datasheet includes differing nominal values/conditions. Retain source distinction and verify before selecting simulation input.","record_id":"PCB024107","collection_group":"rf","source_collection_record_id":"RFD0001","source_file":"originals/Rogers/Rogers__종합카탈로그_Laminate_Properties_Tool__제품_기술안내__RF001.html","dataset_role":"material_published_parameter","dk_input_status":"scalar_with_frequency","review_flags":"published_source_conflict"}
{"dk":3.07,"dk_min":null,"dk_max":null,"dk_tolerance":null,"df":null,"frequency_ghz":null,"method":"Microstrip differential phase length","axis":"Z (thickness)","thickness_mm":0.127,"glass_style":null,"resin_content_pct":null,"manufacturer":"Rogers","product":"CLTE-MW","material_family":null,"material_form":"laminate","frequency_text":"8-40 GHz","value_type":"design","source_id":"RF169","source_location":"PDF p.4","source_url":"https://www.rogerscorp.com/-/media/project/rogerscorp/documents/advanced-electronics-solutions/english/data-sheets/clte-mw-laminates-data-sheet.pdf","notes":"Thickness table p.4; design frequency 8-40 GHz from p.2.","frequency_min_ghz":8,"frequency_max_ghz":40,"copper_foil":"AH/AH","record_id":"PCB026417","collection_group":"rf","source_collection_record_id":"RFD2311","source_file":"originals/Rogers/Rogers__CLTE-MW__데이터시트__RF169.pdf","dataset_role":"material_published_parameter","dk_input_status":"scalar_without_point_frequency","review_flags":"frequency_range_only"}
{"dk":3.02,"dk_min":null,"dk_max":null,"dk_tolerance":0.04,"df":0.0015,"frequency_ghz":10,"method":"IPC-TM-650 2.5.5.5","axis":"Z (thickness)","thickness_mm":0.1524,"glass_style":null,"resin_content_pct":null,"manufacturer":"Rogers","product":"CLTE-MW","material_family":null,"material_form":"laminate","frequency_text":"10 GHz","value_type":"process","source_id":"RF169","source_location":"PDF p.4","source_url":"https://www.rogerscorp.com/-/media/project/rogerscorp/documents/advanced-electronics-solutions/english/data-sheets/clte-mw-laminates-data-sheet.pdf","notes":"","temperature_c":23,"record_id":"PCB026418","collection_group":"rf","source_collection_record_id":"RFD2312","source_file":"originals/Rogers/Rogers__CLTE-MW__데이터시트__RF169.pdf","dataset_role":"material_published_parameter","dk_input_status":"scalar_with_frequency","review_flags":""}
{"dk":3.07,"dk_min":null,"dk_max":null,"dk_tolerance":null,"df":null,"frequency_ghz":null,"method":"Microstrip differential phase length","axis":"Z (thickness)","thickness_mm":0.1524,"glass_style":null,"resin_content_pct":null,"manufacturer":"Rogers","product":"CLTE-MW","material_family":null,"material_form":"laminate","frequency_text":"8-40 GHz","value_type":"design","source_id":"RF169","source_location":"PDF p.4","source_url":"https://www.rogerscorp.com/-/media/project/rogerscorp/documents/advanced-electronics-solutions/english/data-sheets/clte-mw-laminates-data-sheet.pdf","notes":"Thickness table p.4; design frequency 8-40 GHz from p.2.","frequency_min_ghz":8,"frequency_max_ghz":40,"copper_foil":"AH/AH","record_id":"PCB026419","collection_group":"rf","source_collection_record_id":"RFD2313","source_file":"originals/Rogers/Rogers__CLTE-MW__데이터시트__RF169.pdf","dataset_role":"material_published_parameter","dk_input_status":"scalar_without_point_frequency","review_flags":"frequency_range_only"}
{"dk":3.0,"dk_min":null,"dk_max":null,"dk_tolerance":0.04,"df":0.0015,"frequency_ghz":10,"method":"IPC-TM-650 2.5.5.5","axis":"Z (thickness)","thickness_mm":0.1778,"glass_style":null,"resin_content_pct":null,"manufacturer":"Rogers","product":"CLTE-MW","material_family":null,"material_form":"laminate","frequency_text":"10 GHz","value_type":"process","source_id":"RF169","source_location":"PDF p.4","source_url":"https://www.rogerscorp.com/-/media/project/rogerscorp/documents/advanced-electronics-solutions/english/data-sheets/clte-mw-laminates-data-sheet.pdf","notes":"","temperature_c":23,"record_id":"PCB026420","collection_group":"rf","source_collection_record_id":"RFD2314","source_file":"originals/Rogers/Rogers__CLTE-MW__데이터시트__RF169.pdf","dataset_role":"material_published_parameter","dk_input_status":"scalar_with_frequency","review_flags":""}
{"dk":3.06,"dk_min":null,"dk_max":null,"dk_tolerance":null,"df":null,"frequency_ghz":null,"method":"Microstrip differential phase length","axis":"Z (thickness)","thickness_mm":0.1778,"glass_style":null,"resin_content_pct":null,"manufacturer":"Rogers","product":"CLTE-MW","material_family":null,"material_form":"laminate","frequency_text":"8-40 GHz","value_type":"design","source_id":"RF169","source_location":"PDF p.4","source_url":"https://www.rogerscorp.com/-/media/project/rogerscorp/documents/advanced-electronics-solutions/english/data-sheets/clte-mw-laminates-data-sheet.pdf","notes":"Thickness table p.4; design frequency 8-40 GHz from p.2.","frequency_min_ghz":8,"frequency_max_ghz":40,"copper_foil":"AH/AH","record_id":"PCB026421","collection_group":"rf","source_collection_record_id":"RFD2315","source_file":"originals/Rogers/Rogers__CLTE-MW__데이터시트__RF169.pdf","dataset_role":"material_published_parameter","dk_input_status":"scalar_without_point_frequency","review_flags":"frequency_range_only"}
{"dk":3.01,"dk_min":null,"dk_max":null,"dk_tolerance":0.04,"df":0.0015,"frequency_ghz":10,"method":"IPC-TM-650 2.5.5.5","axis":"Z (thickness)","thickness_mm":0.2032,"glass_style":null,"resin_content_pct":null,"manufacturer":"Rogers","product":"CLTE-MW","material_family":null,"material_form":"laminate","frequency_text":"10 GHz","value_type":"process","source_id":"RF169","source_location":"PDF p.4","source_url":"https://www.rogerscorp.com/-/media/project/rogerscorp/documents/advanced-electronics-solutions/english/data-sheets/clte-mw-laminates-data-sheet.pdf","notes":"","temperature_c":23,"record_id":"PCB026422","collection_group":"rf","source_collection_record_id":"RFD2316","source_file":"originals/Rogers/Rogers__CLTE-MW__데이터시트__RF169.pdf","dataset_role":"material_published_parameter","dk_input_status":"scalar_with_frequency","review_flags":""}
{"dk":3.05,"dk_min":null,"dk_max":null,"dk_tolerance":null,"df":null,"frequency_ghz":null,"method":"Microstrip differential phase length","axis":"Z (thickness)","thickness_mm":0.2032,"glass_style":null,"resin_content_pct":null,"manufacturer":"Rogers","product":"CLTE-MW","material_family":null,"material_form":"laminate","frequency_text":"8-40 GHz","value_type":"design","source_id":"RF169","source_location":"PDF p.4","source_url":"https://www.rogerscorp.com/-/media/project/rogerscorp/documents/advanced-electronics-solutions/english/data-sheets/clte-mw-laminates-data-sheet.pdf","notes":"Thickness table p.4; design frequency 8-40 GHz from p.2.","frequency_min_ghz":8,"frequency_max_ghz":40,"copper_foil":"AH/AH","record_id":"PCB026423","collection_group":"rf","source_collection_record_id":"RFD2317","source_file":"originals/Rogers/Rogers__CLTE-MW__데이터시트__RF169.pdf","dataset_role":"material_published_parameter","dk_input_status":"scalar_without_point_frequency","review_flags":"frequency_range_only"}
{"dk":3.0,"dk_min":null,"dk_max":null,"dk_tolerance":0.04,"df":0.0015,"frequency_ghz":10,"method":"IPC-TM-650 2.5.5.5","axis":"Z (thickness)","thickness_mm":0.254,"glass_style":null,"resin_content_pct":null,"manufacturer":"Rogers","product":"CLTE-MW","material_family":null,"material_form":"laminate","frequency_text":"10 GHz","value_type":"process","source_id":"RF169","source_location":"PDF p.4","source_url":"https://www.rogerscorp.com/-/media/project/rogerscorp/documents/advanced-electronics-solutions/english/data-sheets/clte-mw-laminates-data-sheet.pdf","notes":"","temperature_c":23,"record_id":"PCB026424","collection_group":"rf","source_collection_record_id":"RFD2318","source_file":"originals/Rogers/Rogers__CLTE-MW__데이터시트__RF169.pdf","dataset_role":"material_published_parameter","dk_input_status":"scalar_with_frequency","review_flags":""}
{"dk":3.03,"dk_min":null,"dk_max":null,"dk_tolerance":null,"df":null,"frequency_ghz":null,"method":"Microstrip differential phase length","axis":"Z (thickness)","thickness_mm":0.254,"glass_style":null,"resin_content_pct":null,"manufacturer":"Rogers","product":"CLTE-MW","material_family":null,"material_form":"laminate","frequency_text":"8-40 GHz","value_type":"design","source_id":"RF169","source_location":"PDF p.4","source_url":"https://www.rogerscorp.com/-/media/project/rogerscorp/documents/advanced-electronics-solutions/english/data-sheets/clte-mw-laminates-data-sheet.pdf","notes":"Thickness table p.4; design frequency 8-40 GHz from p.2.","frequency_min_ghz":8,"frequency_max_ghz":40,"copper_foil":"AH/AH","record_id":"PCB026425","collection_group":"rf","source_collection_record_id":"RFD2319","source_file":"originals/Rogers/Rogers__CLTE-MW__데이터시트__RF169.pdf","dataset_role":"material_published_parameter","dk_input_status":"scalar_without_point_frequency","review_flags":"frequency_range_only"}
{"dk":2.98,"dk_min":null,"dk_max":null,"dk_tolerance":null,"df":0.0021,"frequency_ghz":10,"method":"IPC-TM-650 2.5.5.5","axis":"Z (thickness)","thickness_mm":null,"glass_style":null,"resin_content_pct":null,"manufacturer":"Rogers","product":"CLTE","material_family":null,"material_form":"laminate","frequency_text":"10 GHz","value_type":"process","source_id":"RF170","source_location":"PDF p.2","source_url":"https://www.rogerscorp.com/-/media/project/rogerscorp/documents/advanced-electronics-solutions/english/data-sheets/clte-and-clte-xt-laminates-data-sheet.pdf","notes":"","temperature_c":23,"data_conflict":true,"conflict_note":"Datasheet loss 0.0021 differs from online selector 0.0023.","record_id":"PCB026426","collection_group":"rf","source_collection_record_id":"RFD2320","source_file":"originals/Rogers/Rogers__CLTE_및_CLTE-XT__데이터시트__RF170.pdf","dataset_role":"material_published_parameter","dk_input_status":"scalar_with_frequency","review_flags":"published_source_conflict"}
{"dk":2.98,"dk_min":null,"dk_max":null,"dk_tolerance":null,"df":null,"frequency_ghz":10,"method":"Microstrip differential phase length","axis":"Z (thickness)","thickness_mm":null,"glass_style":null,"resin_content_pct":null,"manufacturer":"Rogers","product":"CLTE","material_family":null,"material_form":"laminate","frequency_text":"10 GHz","value_type":"design","source_id":"RF170","source_location":"PDF p.2","source_url":"https://www.rogerscorp.com/-/media/project/rogerscorp/documents/advanced-electronics-solutions/english/data-sheets/clte-and-clte-xt-laminates-data-sheet.pdf","notes":"","frequency_min_ghz":10,"frequency_max_ghz":10,"record_id":"PCB026427","collection_group":"rf","source_collection_record_id":"RFD2321","source_file":"originals/Rogers/Rogers__CLTE_및_CLTE-XT__데이터시트__RF170.pdf","dataset_role":"material_published_parameter","dk_input_status":"scalar_with_frequency","review_flags":""}
{"dk":2.93,"dk_min":null,"dk_max":null,"dk_tolerance":null,"df":null,"frequency_ghz":10,"method":"Microstrip differential phase length","axis":"Z (thickness)","thickness_mm":null,"glass_style":null,"resin_content_pct":null,"manufacturer":"Rogers","product":"CLTE-XT","material_family":null,"material_form":"laminate","frequency_text":"10 GHz","value_type":"design","source_id":"RF170","source_location":"PDF p.2","source_url":"https://www.rogerscorp.com/-/media/project/rogerscorp/documents/advanced-electronics-solutions/english/data-sheets/clte-and-clte-xt-laminates-data-sheet.pdf","notes":"","frequency_min_ghz":10,"frequency_max_ghz":10,"data_conflict":true,"conflict_note":"Datasheet Design Dk 2.93, online selector 2.94.","record_id":"PCB026428","collection_group":"rf","source_collection_record_id":"RFD2322","source_file":"originals/Rogers/Rogers__CLTE_및_CLTE-XT__데이터시트__RF170.pdf","dataset_role":"material_published_parameter","dk_input_status":"scalar_with_frequency","review_flags":"published_source_conflict"}
{"dk":2.79,"dk_min":null,"dk_max":null,"dk_tolerance":0.03,"df":0.001,"frequency_ghz":10,"method":"IPC-TM-650 2.5.5.5","axis":"Z (thickness)","thickness_mm":0.12954,"glass_style":null,"resin_content_pct":null,"manufacturer":"Rogers","product":"CLTE-XT","material_family":null,"material_form":"laminate","frequency_text":"10 GHz","value_type":"process","source_id":"RF170","source_location":"PDF p.4","source_url":"https://www.rogerscorp.com/-/media/project/rogerscorp/documents/advanced-electronics-solutions/english/data-sheets/clte-and-clte-xt-laminates-data-sheet.pdf","notes":"","temperature_c":23,"thickness_inch":0.0051,"source_printed_thickness_mm":0.135,"data_conflict":true,"conflict_note":"Original Dk table inch and parenthesized mm thicknesses disagree; scalar thickness follows inches converted at 25.4. Standard offerings table uses 0.130/0.239 mm. Verify exact configuration.","record_id":"PCB026429","collection_group":"rf","source_collection_record_id":"RFD2323","source_file":"originals/Rogers/Rogers__CLTE_및_CLTE-XT__데이터시트__RF170.pdf","dataset_role":"material_published_parameter","dk_input_status":"scalar_with_frequency","review_flags":"published_source_conflict"}
{"dk":2.89,"dk_min":null,"dk_max":null,"dk_tolerance":0.03,"df":0.001,"frequency_ghz":10,"method":"IPC-TM-650 2.5.5.5","axis":"Z (thickness)","thickness_mm":0.23876,"glass_style":null,"resin_content_pct":null,"manufacturer":"Rogers","product":"CLTE-XT","material_family":null,"material_form":"laminate","frequency_text":"10 GHz","value_type":"process","source_id":"RF170","source_location":"PDF p.4","source_url":"https://www.rogerscorp.com/-/media/project/rogerscorp/documents/advanced-electronics-solutions/english/data-sheets/clte-and-clte-xt-laminates-data-sheet.pdf","notes":"","temperature_c":23,"thickness_inch":0.0094,"source_printed_thickness_mm":0.254,"data_conflict":true,"conflict_note":"Original Dk table inch and parenthesized mm thicknesses disagree; scalar thickness follows inches converted at 25.4. Standard offerings table uses 0.130/0.239 mm. Verify exact configuration.","record_id":"PCB026430","collection_group":"rf","source_collection_record_id":"RFD2324","source_file":"originals/Rogers/Rogers__CLTE_및_CLTE-XT__데이터시트__RF170.pdf","dataset_role":"material_published_parameter","dk_input_status":"scalar_with_frequency","review_flags":"published_source_conflict"}
{"dk":2.92,"dk_min":null,"dk_max":null,"dk_tolerance":0.03,"df":0.001,"frequency_ghz":10,"method":"IPC-TM-650 2.5.5.5","axis":"Z (thickness)","thickness_mm":0.508,"glass_style":null,"resin_content_pct":null,"manufacturer":"Rogers","product":"CLTE-XT","material_family":null,"material_form":"laminate","frequency_text":"10 GHz","value_type":"process","source_id":"RF170","source_location":"PDF p.4","source_url":"https://www.rogerscorp.com/-/media/project/rogerscorp/documents/advanced-electronics-solutions/english/data-sheets/clte-and-clte-xt-laminates-data-sheet.pdf","notes":"","temperature_c":23,"thickness_inch":0.02,"source_printed_thickness_mm":0.508,"record_id":"PCB026431","collection_group":"rf","source_collection_record_id":"RFD2325","source_file":"originals/Rogers/Rogers__CLTE_및_CLTE-XT__데이터시트__RF170.pdf","dataset_role":"material_published_parameter","dk_input_status":"scalar_with_frequency","review_flags":""}
{"dk":2.94,"dk_min":null,"dk_max":null,"dk_tolerance":0.03,"df":0.001,"frequency_ghz":10,"method":"IPC-TM-650 2.5.5.5","axis":"Z (thickness)","thickness_mm":0.762,"glass_style":null,"resin_content_pct":null,"manufacturer":"Rogers","product":"CLTE-XT","material_family":null,"material_form":"laminate","frequency_text":"10 GHz","value_type":"process","source_id":"RF170","source_location":"PDF p.4","source_url":"https://www.rogerscorp.com/-/media/project/rogerscorp/documents/advanced-electronics-solutions/english/data-sheets/clte-and-clte-xt-laminates-data-sheet.pdf","notes":"","temperature_c":23,"thickness_inch":0.03,"source_printed_thickness_mm":0.762,"record_id":"PCB026432","collection_group":"rf","source_collection_record_id":"RFD2326","source_file":"originals/Rogers/Rogers__CLTE_및_CLTE-XT__데이터시트__RF170.pdf","dataset_role":"material_published_parameter","dk_input_status":"scalar_with_frequency","review_flags":""}
{"dk":2.17,"dk_min":null,"dk_max":null,"dk_tolerance":null,"df":null,"frequency_ghz":0.001,"method":"IPC-TM-650 2.5.5.3","axis":"Z (thickness)","thickness_mm":null,"glass_style":null,"resin_content_pct":null,"manufacturer":"Rogers","product":"CuClad 217","material_family":null,"material_form":"laminate","frequency_text":"1 MHz","value_type":"process","source_id":"RF171","source_location":"PDF p.2","source_url":"https://www.rogerscorp.com/-/media/project/rogerscorp/documents/advanced-electronics-solutions/english/data-sheets/cuclad-laminates-data-sheet.pdf","notes":"","temperature_c":23,"record_id":"PCB026433","collection_group":"rf","source_collection_record_id":"RFD2327","source_file":"originals/Rogers/Rogers__CuClad_217_및_CuClad_233_및_CuClad_250__데이터시트__RF171.pdf","dataset_role":"material_published_parameter","dk_input_status":"scalar_with_frequency","review_flags":""}
{"dk":2.2,"dk_min":null,"dk_max":null,"dk_tolerance":null,"df":null,"frequency_ghz":0.001,"method":"IPC-TM-650 2.5.5.3","axis":"Z (thickness)","thickness_mm":null,"glass_style":null,"resin_content_pct":null,"manufacturer":"Rogers","product":"CuClad 217","material_family":null,"material_form":"laminate","frequency_text":"1 MHz","value_type":"process","source_id":"RF171","source_location":"PDF p.2","source_url":"https://www.rogerscorp.com/-/media/project/rogerscorp/documents/advanced-electronics-solutions/english/data-sheets/cuclad-laminates-data-sheet.pdf","notes":"","temperature_c":23,"record_id":"PCB026434","collection_group":"rf","source_collection_record_id":"RFD2328","source_file":"originals/Rogers/Rogers__CuClad_217_및_CuClad_233_및_CuClad_250__데이터시트__RF171.pdf","dataset_role":"material_published_parameter","dk_input_status":"scalar_with_frequency","review_flags":""}
{"dk":2.33,"dk_min":null,"dk_max":null,"dk_tolerance":null,"df":null,"frequency_ghz":0.001,"method":"IPC-TM-650 2.5.5.3","axis":"Z (thickness)","thickness_mm":null,"glass_style":null,"resin_content_pct":null,"manufacturer":"Rogers","product":"CuClad 233","material_family":null,"material_form":"laminate","frequency_text":"1 MHz","value_type":"process","source_id":"RF171","source_location":"PDF p.2","source_url":"https://www.rogerscorp.com/-/media/project/rogerscorp/documents/advanced-electronics-solutions/english/data-sheets/cuclad-laminates-data-sheet.pdf","notes":"","temperature_c":23,"record_id":"PCB026435","collection_group":"rf","source_collection_record_id":"RFD2329","source_file":"originals/Rogers/Rogers__CuClad_217_및_CuClad_233_및_CuClad_250__데이터시트__RF171.pdf","dataset_role":"material_published_parameter","dk_input_status":"scalar_with_frequency","review_flags":""}
{"dk":null,"dk_min":2.4,"dk_max":2.6,"dk_tolerance":null,"df":null,"frequency_ghz":0.001,"method":"IPC-TM-650 2.5.5.3","axis":"Z (thickness)","thickness_mm":null,"glass_style":null,"resin_content_pct":null,"manufacturer":"Rogers","product":"CuClad 250","material_family":null,"material_form":"laminate","frequency_text":"1 MHz","value_type":"process","source_id":"RF171","source_location":"PDF p.2","source_url":"https://www.rogerscorp.com/-/media/project/rogerscorp/documents/advanced-electronics-solutions/english/data-sheets/cuclad-laminates-data-sheet.pdf","notes":"","temperature_c":23,"record_id":"PCB026436","collection_group":"rf","source_collection_record_id":"RFD2330","source_file":"originals/Rogers/Rogers__CuClad_217_및_CuClad_233_및_CuClad_250__데이터시트__RF171.pdf","dataset_role":"material_published_parameter","dk_input_status":"range_limit_or_choices_only","review_flags":"no_single_nominal_dk"}
{"dk":null,"dk_min":2.4,"dk_max":2.6,"dk_tolerance":null,"df":null,"frequency_ghz":0.001,"method":"IPC-TM-650 2.5.5.3","axis":"Z (thickness)","thickness_mm":null,"glass_style":null,"resin_content_pct":null,"manufacturer":"Rogers","product":"DiClad 527","material_family":null,"material_form":"laminate","frequency_text":"1 MHz","value_type":"process","source_id":"RF173","source_location":"PDF p.2","source_url":"https://www.rogerscorp.com/-/media/project/rogerscorp/documents/advanced-electronics-solutions/english/data-sheets/diclad-series-data-sheet.pdf","notes":"","temperature_c":23,"record_id":"PCB026437","collection_group":"rf","source_collection_record_id":"RFD2331","source_file":"originals/Rogers/Rogers__DiClad_527_및_DiClad_870_및_DiClad_880__데이터시트__RF173.pdf","dataset_role":"material_published_parameter","dk_input_status":"range_limit_or_choices_only","review_flags":"no_single_nominal_dk"}
{"dk":2.33,"dk_min":null,"dk_max":null,"dk_tolerance":null,"df":null,"frequency_ghz":0.001,"method":"IPC-TM-650 2.5.5.3","axis":"Z (thickness)","thickness_mm":null,"glass_style":null,"resin_content_pct":null,"manufacturer":"Rogers","product":"DiClad 870","material_family":null,"material_form":"laminate","frequency_text":"1 MHz","value_type":"process","source_id":"RF173","source_location":"PDF p.2","source_url":"https://www.rogerscorp.com/-/media/project/rogerscorp/documents/advanced-electronics-solutions/english/data-sheets/diclad-series-data-sheet.pdf","notes":"","temperature_c":23,"record_id":"PCB026438","collection_group":"rf","source_collection_record_id":"RFD2332","source_file":"originals/Rogers/Rogers__DiClad_527_및_DiClad_870_및_DiClad_880__데이터시트__RF173.pdf","dataset_role":"material_published_parameter","dk_input_status":"scalar_with_frequency","review_flags":""}
{"dk":2.17,"dk_min":null,"dk_max":null,"dk_tolerance":null,"df":null,"frequency_ghz":0.001,"method":"IPC-TM-650 2.5.5.3","axis":"Z (thickness)","thickness_mm":null,"glass_style":null,"resin_content_pct":null,"manufacturer":"Rogers","product":"DiClad 880","material_family":null,"material_form":"laminate","frequency_text":"1 MHz","value_type":"process","source_id":"RF173","source_location":"PDF p.2","source_url":"https://www.rogerscorp.com/-/media/project/rogerscorp/documents/advanced-electronics-solutions/english/data-sheets/diclad-series-data-sheet.pdf","notes":"","temperature_c":23,"record_id":"PCB026439","collection_group":"rf","source_collection_record_id":"RFD2333","source_file":"originals/Rogers/Rogers__DiClad_527_및_DiClad_870_및_DiClad_880__데이터시트__RF173.pdf","dataset_role":"material_published_parameter","dk_input_status":"scalar_with_frequency","review_flags":""}
{"dk":2.2,"dk_min":null,"dk_max":null,"dk_tolerance":null,"df":null,"frequency_ghz":0.001,"method":"IPC-TM-650 2.5.5.3","axis":"Z (thickness)","thickness_mm":null,"glass_style":null,"resin_content_pct":null,"manufacturer":"Rogers","product":"DiClad 880","material_family":null,"material_form":"laminate","frequency_text":"1 MHz","value_type":"process","source_id":"RF173","source_location":"PDF p.2","source_url":"https://www.rogerscorp.com/-/media/project/rogerscorp/documents/advanced-electronics-solutions/english/data-sheets/diclad-series-data-sheet.pdf","notes":"","temperature_c":23,"record_id":"PCB026440","collection_group":"rf","source_collection_record_id":"RFD2334","source_file":"originals/Rogers/Rogers__DiClad_527_및_DiClad_870_및_DiClad_880__데이터시트__RF173.pdf","dataset_role":"material_published_parameter","dk_input_status":"scalar_with_frequency","review_flags":""}
{"dk":2.2,"dk_min":null,"dk_max":null,"dk_tolerance":null,"df":0.0013,"frequency_ghz":10,"method":"IPC-TM-650 2.5.5.5","axis":"Z (thickness)","thickness_mm":null,"glass_style":null,"resin_content_pct":null,"manufacturer":"Rogers","product":"IsoClad 917","material_family":null,"material_form":"laminate","frequency_text":"10 GHz","value_type":"process","source_id":"RF175","source_location":"PDF p.2","source_url":"https://www.rogerscorp.com/-/media/project/rogerscorp/documents/advanced-electronics-solutions/english/data-sheets/isoclad-laminates-data-sheet.pdf","notes":"Additional selectable Dk option in TDS; online selector lists only 2.17.","temperature_c":23,"record_id":"PCB026441","collection_group":"rf","source_collection_record_id":"RFD2335","source_file":"originals/Rogers/Rogers__IsoClad_917__데이터시트__RF175.pdf","dataset_role":"material_published_parameter","dk_input_status":"scalar_with_frequency","review_flags":""}
{"dk":4.38,"dk_min":null,"dk_max":null,"dk_tolerance":null,"df":null,"frequency_ghz":2.5,"method":"Microstrip differential phase length","axis":"Z (thickness)","thickness_mm":null,"glass_style":null,"resin_content_pct":null,"manufacturer":"Rogers","product":"Kappa 438","material_family":null,"material_form":"laminate","frequency_text":"2.5 GHz","value_type":"design","source_id":"RF177","source_location":"PDF p.2","source_url":"https://www.rogerscorp.com/-/media/project/rogerscorp/documents/advanced-electronics-solutions/english/data-sheets/kappa-438-laminates-data-sheet.pdf","notes":"","frequency_min_ghz":2.5,"frequency_max_ghz":2.5,"record_id":"PCB026442","collection_group":"rf","source_collection_record_id":"RFD2336","source_file":"originals/Rogers/Rogers__Kappa_438__데이터시트__RF177.pdf","dataset_role":"material_published_parameter","dk_input_status":"scalar_with_frequency","review_flags":""}
{"dk":6.5,"dk_min":null,"dk_max":null,"dk_tolerance":null,"df":0.01,"frequency_ghz":0.4,"method":"Coaxial airline 1 inch NRW extraction","axis":"X/Y","thickness_mm":null,"glass_style":null,"resin_content_pct":null,"manufacturer":"Rogers","product":"MAGTREX 555","material_family":"magneto-dielectric composite","material_form":"laminate","frequency_text":"400 MHz","value_type":"process","source_id":"RF180","source_location":"PDF p.2","source_url":"https://www.rogerscorp.com/-/media/project/rogerscorp/documents/advanced-electronics-solutions/english/data-sheets/magtrex-555-high-impedance-laminates-data-sheet.pdf","notes":"Magnetic laminate; mu_r is not 1. Magnetic loss tan delta <0.05; dielectric and magnetic losses must not be merged.","temperature_c":23,"relative_permeability":6,"record_id":"PCB026443","collection_group":"rf","source_collection_record_id":"RFD2337","source_file":"originals/Rogers/Rogers__MAGTREX_555__데이터시트__RF180.pdf","dataset_role":"material_published_parameter","dk_input_status":"scalar_with_frequency","review_flags":""}
{"dk":5.3,"dk_min":null,"dk_max":null,"dk_tolerance":null,"df":null,"frequency_ghz":0.4,"method":"FSR; IPC-TM-650 2.5.5.6","axis":"Z","thickness_mm":null,"glass_style":null,"resin_content_pct":null,"manufacturer":"Rogers","product":"MAGTREX 555","material_family":"magneto-dielectric composite","material_form":"laminate","frequency_text":"400 MHz","value_type":"process","source_id":"RF180","source_location":"PDF p.2","source_url":"https://www.rogerscorp.com/-/media/project/rogerscorp/documents/advanced-electronics-solutions/english/data-sheets/magtrex-555-high-impedance-laminates-data-sheet.pdf","notes":"Only Z-axis dielectric permittivity in this record; no Z-axis permeability inferred.","temperature_c":23,"record_id":"PCB026444","collection_group":"rf","source_collection_record_id":"RFD2338","source_file":"originals/Rogers/Rogers__MAGTREX_555__데이터시트__RF180.pdf","dataset_role":"material_published_parameter","dk_input_status":"scalar_with_frequency","review_flags":""}
{"dk":3.0,"dk_min":null,"dk_max":null,"dk_tolerance":null,"df":null,"frequency_ghz":null,"method":"Microstrip differential phase length","axis":"Z (thickness)","thickness_mm":null,"glass_style":null,"resin_content_pct":null,"manufacturer":"Rogers","product":"RO3003","material_family":null,"material_form":"laminate","frequency_text":"8-40 GHz","value_type":"design","source_id":"RF184","source_location":"PDF p.2","source_url":"https://www.rogerscorp.com/-/media/project/rogerscorp/documents/advanced-electronics-solutions/english/data-sheets/ro3000-laminate-data-sheet-ro3003----ro3006----ro3010----ro3035.pdf","notes":"8-40 GHz broadband design value; do not replace the separately published 77 GHz result.","frequency_min_ghz":8,"frequency_max_ghz":40,"data_conflict":false,"conflict_note":"","record_id":"PCB026445","collection_group":"rf","source_collection_record_id":"RFD2339","source_file":"originals/Rogers/Rogers__종합카탈로그_RO3000_Laminate_Data_Sheet_RO3003_-_RO3006_-_RO3010_-_RO3035__데이터시트__RF184.pdf","dataset_role":"material_published_parameter","dk_input_status":"scalar_without_point_frequency","review_flags":"frequency_range_only"}
{"dk":3.6,"dk_min":null,"dk_max":null,"dk_tolerance":null,"df":null,"frequency_ghz":null,"method":"Microstrip differential phase length","axis":"Z (thickness)","thickness_mm":null,"glass_style":null,"resin_content_pct":null,"manufacturer":"Rogers","product":"RO3035","material_family":null,"material_form":"laminate","frequency_text":"8-40 GHz","value_type":"design","source_id":"RF184","source_location":"PDF p.2","source_url":"https://www.rogerscorp.com/-/media/project/rogerscorp/documents/advanced-electronics-solutions/english/data-sheets/ro3000-laminate-data-sheet-ro3003----ro3006----ro3010----ro3035.pdf","notes":"8-40 GHz broadband design value; do not replace the separately published 77 GHz result.","frequency_min_ghz":8,"frequency_max_ghz":40,"data_conflict":false,"conflict_note":"","record_id":"PCB026446","collection_group":"rf","source_collection_record_id":"RFD2340","source_file":"originals/Rogers/Rogers__종합카탈로그_RO3000_Laminate_Data_Sheet_RO3003_-_RO3006_-_RO3010_-_RO3035__데이터시트__RF184.pdf","dataset_role":"material_published_parameter","dk_input_status":"scalar_without_point_frequency","review_flags":"frequency_range_only"}
{"dk":6.5,"dk_min":null,"dk_max":null,"dk_tolerance":null,"df":null,"frequency_ghz":null,"method":"Microstrip differential phase length","axis":"Z (thickness)","thickness_mm":null,"glass_style":null,"resin_content_pct":null,"manufacturer":"Rogers","product":"RO3006","material_family":null,"material_form":"laminate","frequency_text":"8-40 GHz","value_type":"design","source_id":"RF184","source_location":"PDF p.2","source_url":"https://www.rogerscorp.com/-/media/project/rogerscorp/documents/advanced-electronics-solutions/english/data-sheets/ro3000-laminate-data-sheet-ro3003----ro3006----ro3010----ro3035.pdf","notes":"8-40 GHz broadband design value; do not replace the separately published 77 GHz result.","frequency_min_ghz":8,"frequency_max_ghz":40,"data_conflict":true,"conflict_note":"RO3006 datasheet Design Dk 6.50; selector 6.4. Confirm selected material and revision.","record_id":"PCB026447","collection_group":"rf","source_collection_record_id":"RFD2341","source_file":"originals/Rogers/Rogers__종합카탈로그_RO3000_Laminate_Data_Sheet_RO3003_-_RO3006_-_RO3010_-_RO3035__데이터시트__RF184.pdf","dataset_role":"material_published_parameter","dk_input_status":"scalar_without_point_frequency","review_flags":"frequency_range_only;published_source_conflict"}
{"dk":11.2,"dk_min":null,"dk_max":null,"dk_tolerance":null,"df":null,"frequency_ghz":null,"method":"Microstrip differential phase length","axis":"Z (thickness)","thickness_mm":null,"glass_style":null,"resin_content_pct":null,"manufacturer":"Rogers","product":"RO3010","material_family":null,"material_form":"laminate","frequency_text":"8-40 GHz","value_type":"design","source_id":"RF184","source_location":"PDF p.2","source_url":"https://www.rogerscorp.com/-/media/project/rogerscorp/documents/advanced-electronics-solutions/english/data-sheets/ro3000-laminate-data-sheet-ro3003----ro3006----ro3010----ro3035.pdf","notes":"8-40 GHz broadband design value; do not replace the separately published 77 GHz result.","frequency_min_ghz":8,"frequency_max_ghz":40,"data_conflict":false,"conflict_note":"","record_id":"PCB026448","collection_group":"rf","source_collection_record_id":"RFD2342","source_file":"originals/Rogers/Rogers__종합카탈로그_RO3000_Laminate_Data_Sheet_RO3003_-_RO3006_-_RO3010_-_RO3035__데이터시트__RF184.pdf","dataset_role":"material_published_parameter","dk_input_status":"scalar_without_point_frequency","review_flags":"frequency_range_only"}
{"dk":3.0,"dk_min":null,"dk_max":null,"dk_tolerance":0.04,"df":0.001,"frequency_ghz":10,"method":"IPC-TM-650 2.5.5.5","axis":"Z (thickness)","thickness_mm":null,"glass_style":null,"resin_content_pct":null,"manufacturer":"Rogers","product":"RO3003 Bondply","material_family":null,"material_form":"bondply","frequency_text":"10 GHz","value_type":"process","source_id":"RF185","source_location":"PDF p.4","source_url":"https://www.rogerscorp.com/-/media/project/rogerscorp/documents/advanced-electronics-solutions/english/data-sheets/ro3000-series-bondply--data-sheet--processing-guidelines.pdf","notes":"Cured RO3000 bondply; thickness after bonding is process-dependent.","temperature_c":23,"record_id":"PCB026449","collection_group":"rf","source_collection_record_id":"RFD2343","source_file":"originals/Rogers/Rogers__RO3003_Bondply_및_RO3006_Bondply_및_RO3010_Bondply__공정가이드__RF185.pdf","dataset_role":"material_published_parameter","dk_input_status":"scalar_with_frequency","review_flags":""}
{"dk":3.0,"dk_min":null,"dk_max":null,"dk_tolerance":null,"df":null,"frequency_ghz":null,"method":"Microstrip differential phase length","axis":"Z (thickness)","thickness_mm":null,"glass_style":null,"resin_content_pct":null,"manufacturer":"Rogers","product":"RO3003 Bondply","material_family":null,"material_form":"bondply","frequency_text":"8-40 GHz","value_type":"design","source_id":"RF185","source_location":"PDF p.4","source_url":"https://www.rogerscorp.com/-/media/project/rogerscorp/documents/advanced-electronics-solutions/english/data-sheets/ro3000-series-bondply--data-sheet--processing-guidelines.pdf","notes":"","frequency_min_ghz":8,"frequency_max_ghz":40,"record_id":"PCB026450","collection_group":"rf","source_collection_record_id":"RFD2344","source_file":"originals/Rogers/Rogers__RO3003_Bondply_및_RO3006_Bondply_및_RO3010_Bondply__공정가이드__RF185.pdf","dataset_role":"material_published_parameter","dk_input_status":"scalar_without_point_frequency","review_flags":"frequency_range_only"}
{"dk":6.15,"dk_min":null,"dk_max":null,"dk_tolerance":0.15,"df":0.002,"frequency_ghz":10,"method":"IPC-TM-650 2.5.5.5","axis":"Z (thickness)","thickness_mm":null,"glass_style":null,"resin_content_pct":null,"manufacturer":"Rogers","product":"RO3006 Bondply","material_family":null,"material_form":"bondply","frequency_text":"10 GHz","value_type":"process","source_id":"RF185","source_location":"PDF p.4","source_url":"https://www.rogerscorp.com/-/media/project/rogerscorp/documents/advanced-electronics-solutions/english/data-sheets/ro3000-series-bondply--data-sheet--processing-guidelines.pdf","notes":"Cured RO3000 bondply; thickness after bonding is process-dependent.","temperature_c":23,"record_id":"PCB026451","collection_group":"rf","source_collection_record_id":"RFD2345","source_file":"originals/Rogers/Rogers__RO3003_Bondply_및_RO3006_Bondply_및_RO3010_Bondply__공정가이드__RF185.pdf","dataset_role":"material_published_parameter","dk_input_status":"scalar_with_frequency","review_flags":""}
{"dk":6.5,"dk_min":null,"dk_max":null,"dk_tolerance":null,"df":null,"frequency_ghz":null,"method":"Microstrip differential phase length","axis":"Z (thickness)","thickness_mm":null,"glass_style":null,"resin_content_pct":null,"manufacturer":"Rogers","product":"RO3006 Bondply","material_family":null,"material_form":"bondply","frequency_text":"8-40 GHz","value_type":"design","source_id":"RF185","source_location":"PDF p.4","source_url":"https://www.rogerscorp.com/-/media/project/rogerscorp/documents/advanced-electronics-solutions/english/data-sheets/ro3000-series-bondply--data-sheet--processing-guidelines.pdf","notes":"","frequency_min_ghz":8,"frequency_max_ghz":40,"record_id":"PCB026452","collection_group":"rf","source_collection_record_id":"RFD2346","source_file":"originals/Rogers/Rogers__RO3003_Bondply_및_RO3006_Bondply_및_RO3010_Bondply__공정가이드__RF185.pdf","dataset_role":"material_published_parameter","dk_input_status":"scalar_without_point_frequency","review_flags":"frequency_range_only"}
{"dk":10.2,"dk_min":null,"dk_max":null,"dk_tolerance":0.3,"df":0.0022,"frequency_ghz":10,"method":"IPC-TM-650 2.5.5.5","axis":"Z (thickness)","thickness_mm":null,"glass_style":null,"resin_content_pct":null,"manufacturer":"Rogers","product":"RO3010 Bondply","material_family":null,"material_form":"bondply","frequency_text":"10 GHz","value_type":"process","source_id":"RF185","source_location":"PDF p.4","source_url":"https://www.rogerscorp.com/-/media/project/rogerscorp/documents/advanced-electronics-solutions/english/data-sheets/ro3000-series-bondply--data-sheet--processing-guidelines.pdf","notes":"Cured RO3000 bondply; thickness after bonding is process-dependent.","temperature_c":23,"record_id":"PCB026453","collection_group":"rf","source_collection_record_id":"RFD2347","source_file":"originals/Rogers/Rogers__RO3003_Bondply_및_RO3006_Bondply_및_RO3010_Bondply__공정가이드__RF185.pdf","dataset_role":"material_published_parameter","dk_input_status":"scalar_with_frequency","review_flags":""}
{"dk":11.2,"dk_min":null,"dk_max":null,"dk_tolerance":null,"df":null,"frequency_ghz":null,"method":"Microstrip differential phase length","axis":"Z (thickness)","thickness_mm":null,"glass_style":null,"resin_content_pct":null,"manufacturer":"Rogers","product":"RO3010 Bondply","material_family":null,"material_form":"bondply","frequency_text":"8-40 GHz","value_type":"design","source_id":"RF185","source_location":"PDF p.4","source_url":"https://www.rogerscorp.com/-/media/project/rogerscorp/documents/advanced-electronics-solutions/english/data-sheets/ro3000-series-bondply--data-sheet--processing-guidelines.pdf","notes":"","frequency_min_ghz":8,"frequency_max_ghz":40,"record_id":"PCB026454","collection_group":"rf","source_collection_record_id":"RFD2348","source_file":"originals/Rogers/Rogers__RO3003_Bondply_및_RO3006_Bondply_및_RO3010_Bondply__공정가이드__RF185.pdf","dataset_role":"material_published_parameter","dk_input_status":"scalar_without_point_frequency","review_flags":"frequency_range_only"}
{"dk":3.02,"dk_min":null,"dk_max":null,"dk_tolerance":null,"df":null,"frequency_ghz":null,"method":"Microstrip differential phase length","axis":"Z (thickness)","thickness_mm":null,"glass_style":null,"resin_content_pct":null,"manufacturer":"Rogers","product":"RO3203","material_family":null,"material_form":"laminate","frequency_text":"8-40 GHz","value_type":"design","source_id":"RF187","source_location":"PDF p.2","source_url":"https://www.rogerscorp.com/-/media/project/rogerscorp/documents/advanced-electronics-solutions/english/data-sheets/ro3200-series-data-sheet.pdf","notes":"","frequency_min_ghz":8,"frequency_max_ghz":40,"record_id":"PCB026455","collection_group":"rf","source_collection_record_id":"RFD2349","source_file":"originals/Rogers/Rogers__RO3203_및_RO3206_및_RO3210__데이터시트__RF187.pdf","dataset_role":"material_published_parameter","dk_input_status":"scalar_without_point_frequency","review_flags":"frequency_range_only"}
{"dk":6.6,"dk_min":null,"dk_max":null,"dk_tolerance":null,"df":null,"frequency_ghz":null,"method":"Microstrip differential phase length","axis":"Z (thickness)","thickness_mm":null,"glass_style":null,"resin_content_pct":null,"manufacturer":"Rogers","product":"RO3206","material_family":null,"material_form":"laminate","frequency_text":"8-40 GHz","value_type":"design","source_id":"RF187","source_location":"PDF p.2","source_url":"https://www.rogerscorp.com/-/media/project/rogerscorp/documents/advanced-electronics-solutions/english/data-sheets/ro3200-series-data-sheet.pdf","notes":"","frequency_min_ghz":8,"frequency_max_ghz":40,"record_id":"PCB026456","collection_group":"rf","source_collection_record_id":"RFD2350","source_file":"originals/Rogers/Rogers__RO3203_및_RO3206_및_RO3210__데이터시트__RF187.pdf","dataset_role":"material_published_parameter","dk_input_status":"scalar_without_point_frequency","review_flags":"frequency_range_only"}
