Repository: EIDOSDATA/TraceWave-Studio

# PCB 유전율과 적층 자료

수집/정리 기준일: 2026-11-11.

먼저 [전체 자료 안내 엑셀](Excel/00_전체_자료_안내.xlsx)을 연다. 회사별 엑셀은 `Excel/`에 있고, 원문 검색은 [HTML 안내](START_HERE_ko.html)를 사용한다.

- [자료 사용 안내](docs/자료_사용_안내.md): 폴더, 단위, 조건 선택과 내보내기.
- [자료 검토 결과](docs/자료_검토_결과.md): 확인한 범위, 오류/공백, 정리 내역.
- [TraceWave Studio 연결 설계](../../../Code/docs/pcb_material_catalog.md): 사용자 직접 입력, 소재 선택, 제조업체 적층 선택과 현재 구현의 경계.

57,340개 조건별 관측, 36개 회사와 일반 재료 참고 자료 1개 그룹, 1,756개 출처 기록을 보존했다. 새 엑셀은 전체 안내 1개와 회사/참고 자료별 37개로 총 38개다. 행 수는 고유 소재나 독립 측정 수가 아니다. 공식 자료에 값이 있어도 실제 제조 조건과 해석 대역에 맞는지 확인해야 한다.

사람이 보는 엑셀과 프로그램용 JSONL을 분리했다. 원문 PDF/HTML의 바이트는 보존하면서 파일명을 회사와 소재/용도 중심으로 바꿨다. 중복 저장한 데이터 사본은 복구 폴더로 옮겼고 관측 수치는 삭제하지 않았다.

File: 00_REF/PCB RF ANT/05_PCB_Dielectric_Data_2026/data/observations/Wurth_Elektronik.jsonl (part 5 of 61)
{"manufacturer":"Wurth Elektronik","product":"WE-SM-0001","material_family":"used on rigid parts","material_form":"solder_mask","dk":3.5,"dk_min":null,"dk_max":null,"dk_tolerance":null,"df":0.028,"frequency_ghz":1.0,"frequency_text":"1GHz","value_type":"fabricator_typical_IPC_class","record_kind":"stackup_master_layer_typical_planning_value","method":"not stated","axis":"not stated","thickness_mm":0.015001239999999999,"glass_style":null,"resin_content_pct":null,"source_id":"FB020","source_location":"BASIC10_ML10_147_17_2V13.stackup; master layer index 1; Top Solder","source_url":"https://www.we-online.com/files/zip1/we-cbt-basic-stackups-altium-designer.zip","stackup_id":"BASIC10_ML10_147_17_2V13","layer":"Top Solder","source_revision_date":"10/18/2023 14:39:38","material_description":"Soldermask IPC-SM840","thickness_original":"0.5906mil","notes":"Wurth public standard stackup: typical values for IPC material classes, not a specific raw-material vendor/grade guarantee. Master stack layer data; inspect native file for rigid-flex regional contexts. used on rigid parts","record_id":"PCB053092","simulation_ready":false,"collection_group":"fab","source_collection_record_id":"FABR026277","source_file":"originals/Wurth_Elektronik/Wurth_Elektronik__종합카탈로그_we-cbt-basic-stackups-altium-designer__Altium_적층자료__FB020.zip","dataset_role":"fabricator_published_parameter","dk_input_status":"scalar_with_frequency","review_flags":"test_method_not_stated;measurement_axis_not_stated"}
{"manufacturer":"Wurth Elektronik","product":"WE-SM-0001","material_family":"used on rigid parts","material_form":"solder_mask","dk":3.5,"dk_min":null,"dk_max":null,"dk_tolerance":null,"df":0.028,"frequency_ghz":1.0,"frequency_text":"1GHz","value_type":"fabricator_typical_IPC_class","record_kind":"stackup_master_layer_typical_planning_value","method":"not stated","axis":"not stated","thickness_mm":0.015001239999999999,"glass_style":null,"resin_content_pct":null,"source_id":"FB020","source_location":"BASIC4_ML4_240_35_2V13.stackup; master layer index 11; Bottom Solder","source_url":"https://www.we-online.com/files/zip1/we-cbt-basic-stackups-altium-designer.zip","stackup_id":"BASIC4_ML4_240_35_2V13","layer":"Bottom Solder","source_revision_date":"10/18/2023 16:18:51","material_description":"Soldermask IPC-SM840","thickness_original":"0.5906mil","notes":"Wurth public standard stackup: typical values for IPC material classes, not a specific raw-material vendor/grade guarantee. Master stack layer data; inspect native file for rigid-flex regional contexts. used on rigid parts","record_id":"PCB053197","simulation_ready":false,"collection_group":"fab","source_collection_record_id":"FABR026382","source_file":"originals/Wurth_Elektronik/Wurth_Elektronik__종합카탈로그_we-cbt-basic-stackups-altium-designer__Altium_적층자료__FB020.zip","dataset_role":"fabricator_published_parameter","dk_input_status":"scalar_with_frequency","review_flags":"test_method_not_stated;measurement_axis_not_stated"}
{"manufacturer":"Wurth Elektronik","product":"WE-SM-0001","material_family":"used on rigid parts","material_form":"solder_mask","dk":3.5,"dk_min":null,"dk_max":null,"dk_tolerance":null,"df":0.028,"frequency_ghz":1.0,"frequency_text":"1GHz","value_type":"fabricator_typical_IPC_class","record_kind":"stackup_master_layer_typical_planning_value","method":"not stated","axis":"not stated","thickness_mm":0.015001239999999999,"glass_style":null,"resin_content_pct":null,"source_id":"FB020","source_location":"BASIC6_ML6_095_17_2V13.stackup; master layer index 1; Top Solder","source_url":"https://www.we-online.com/files/zip1/we-cbt-basic-stackups-altium-designer.zip","stackup_id":"BASIC6_ML6_095_17_2V13","layer":"Top Solder","source_revision_date":"10/18/2023 15:24:35","material_description":"Soldermask IPC-SM840","thickness_original":"0.5906mil","notes":"Wurth public standard stackup: typical values for IPC material classes, not a specific raw-material vendor/grade guarantee. Master stack layer data; inspect native file for rigid-flex regional contexts. used on rigid parts","record_id":"PCB053198","simulation_ready":false,"collection_group":"fab","source_collection_record_id":"FABR026383","source_file":"originals/Wurth_Elektronik/Wurth_Elektronik__종합카탈로그_we-cbt-basic-stackups-altium-designer__Altium_적층자료__FB020.zip","dataset_role":"fabricator_published_parameter","dk_input_status":"scalar_with_frequency","review_flags":"test_method_not_stated;measurement_axis_not_stated"}
{"manufacturer":"Wurth Elektronik","product":"WE-PP-0004","material_family":"FR-4.0","material_form":"prepreg","dk":3.5,"dk_min":null,"dk_max":null,"dk_tolerance":null,"df":0.02,"frequency_ghz":0.001,"frequency_text":"1MHz","value_type":"fabricator_typical_IPC_class","record_kind":"stackup_master_layer_typical_planning_value","method":"not stated","axis":"not stated","thickness_mm":0.12500102,"glass_style":"2x1080","resin_content_pct":62.0,"source_id":"FB020","source_location":"BASIC6_ML6_095_17_2V13.stackup; master layer index 4; Dielectric 1","source_url":"https://www.we-online.com/files/zip1/we-cbt-basic-stackups-altium-designer.zip","stackup_id":"BASIC6_ML6_095_17_2V13","layer":"Dielectric 1","source_revision_date":"10/18/2023 15:24:35","material_description":"Prepreg IPC-4101/21","thickness_original":"4.9213mil","notes":"Wurth public standard stackup: typical values for IPC material classes, not a specific raw-material vendor/grade guarantee. Master stack layer data; inspect native file for rigid-flex regional contexts. FR-4.0","record_id":"PCB053199","simulation_ready":false,"collection_group":"fab","source_collection_record_id":"FABR026384","source_file":"originals/Wurth_Elektronik/Wurth_Elektronik__종합카탈로그_we-cbt-basic-stackups-altium-designer__Altium_적층자료__FB020.zip","dataset_role":"fabricator_published_parameter","dk_input_status":"scalar_with_frequency","review_flags":"test_method_not_stated;measurement_axis_not_stated"}
{"manufacturer":"Wurth Elektronik","product":"WE-CO-0005","material_family":"FR-4.0","material_form":"core","dk":4.1,"dk_min":null,"dk_max":null,"dk_tolerance":null,"df":0.02,"frequency_ghz":0.001,"frequency_text":"1MHz","value_type":"fabricator_typical_IPC_class","record_kind":"stackup_master_layer_typical_planning_value","method":"not stated","axis":"not stated","thickness_mm":0.19999959999999997,"glass_style":"1 x 7628","resin_content_pct":45.7,"source_id":"FB020","source_location":"BASIC6_ML6_095_17_2V13.stackup; master layer index 6; Core 1","source_url":"https://www.we-online.com/files/zip1/we-cbt-basic-stackups-altium-designer.zip","stackup_id":"BASIC6_ML6_095_17_2V13","layer":"Core 1","source_revision_date":"10/18/2023 15:24:35","material_description":"Core IPC-4101/21","thickness_original":"7.874mil","notes":"Wurth public standard stackup: typical values for IPC material classes, not a specific raw-material vendor/grade guarantee. Master stack layer data; inspect native file for rigid-flex regional contexts. FR-4.0","record_id":"PCB053200","simulation_ready":false,"collection_group":"fab","source_collection_record_id":"FABR026385","source_file":"originals/Wurth_Elektronik/Wurth_Elektronik__종합카탈로그_we-cbt-basic-stackups-altium-designer__Altium_적층자료__FB020.zip","dataset_role":"fabricator_published_parameter","dk_input_status":"scalar_with_frequency","review_flags":"test_method_not_stated;measurement_axis_not_stated"}
{"manufacturer":"Wurth Elektronik","product":"WE-PP-0004","material_family":"FR-4.0","material_form":"prepreg","dk":3.5,"dk_min":null,"dk_max":null,"dk_tolerance":null,"df":0.02,"frequency_ghz":0.001,"frequency_text":"1MHz","value_type":"fabricator_typical_IPC_class","record_kind":"stackup_master_layer_typical_planning_value","method":"not stated","axis":"not stated","thickness_mm":0.12500102,"glass_style":"2x1080","resin_content_pct":62.0,"source_id":"FB020","source_location":"BASIC6_ML6_095_17_2V13.stackup; master layer index 8; Dielectric 2","source_url":"https://www.we-online.com/files/zip1/we-cbt-basic-stackups-altium-designer.zip","stackup_id":"BASIC6_ML6_095_17_2V13","layer":"Dielectric 2","source_revision_date":"10/18/2023 15:24:35","material_description":"Prepreg IPC-4101/21","thickness_original":"4.9213mil","notes":"Wurth public standard stackup: typical values for IPC material classes, not a specific raw-material vendor/grade guarantee. Master stack layer data; inspect native file for rigid-flex regional contexts. FR-4.0","record_id":"PCB053201","simulation_ready":false,"collection_group":"fab","source_collection_record_id":"FABR026386","source_file":"originals/Wurth_Elektronik/Wurth_Elektronik__종합카탈로그_we-cbt-basic-stackups-altium-designer__Altium_적층자료__FB020.zip","dataset_role":"fabricator_published_parameter","dk_input_status":"scalar_with_frequency","review_flags":"test_method_not_stated;measurement_axis_not_stated"}
{"manufacturer":"Wurth Elektronik","product":"WE-CO-0005","material_family":"FR-4.0","material_form":"core","dk":4.1,"dk_min":null,"dk_max":null,"dk_tolerance":null,"df":0.02,"frequency_ghz":0.001,"frequency_text":"1MHz","value_type":"fabricator_typical_IPC_class","record_kind":"stackup_master_layer_typical_planning_value","method":"not stated","axis":"not stated","thickness_mm":0.19999959999999997,"glass_style":"1 x 7628","resin_content_pct":45.7,"source_id":"FB020","source_location":"BASIC6_ML6_095_17_2V13.stackup; master layer index 10; Core 2","source_url":"https://www.we-online.com/files/zip1/we-cbt-basic-stackups-altium-designer.zip","stackup_id":"BASIC6_ML6_095_17_2V13","layer":"Core 2","source_revision_date":"10/18/2023 15:24:35","material_description":"Core IPC-4101/21","thickness_original":"7.874mil","notes":"Wurth public standard stackup: typical values for IPC material classes, not a specific raw-material vendor/grade guarantee. Master stack layer data; inspect native file for rigid-flex regional contexts. FR-4.0","record_id":"PCB053202","simulation_ready":false,"collection_group":"fab","source_collection_record_id":"FABR026387","source_file":"originals/Wurth_Elektronik/Wurth_Elektronik__종합카탈로그_we-cbt-basic-stackups-altium-designer__Altium_적층자료__FB020.zip","dataset_role":"fabricator_published_parameter","dk_input_status":"scalar_with_frequency","review_flags":"test_method_not_stated;measurement_axis_not_stated"}
{"manufacturer":"Wurth Elektronik","product":"WE-PP-0004","material_family":"FR-4.0","material_form":"prepreg","dk":3.5,"dk_min":null,"dk_max":null,"dk_tolerance":null,"df":0.02,"frequency_ghz":0.001,"frequency_text":"1MHz","value_type":"fabricator_typical_IPC_class","record_kind":"stackup_master_layer_typical_planning_value","method":"not stated","axis":"not stated","thickness_mm":0.12500102,"glass_style":"2x1080","resin_content_pct":62.0,"source_id":"FB020","source_location":"BASIC6_ML6_095_17_2V13.stackup; master layer index 12; Dielectric 3","source_url":"https://www.we-online.com/files/zip1/we-cbt-basic-stackups-altium-designer.zip","stackup_id":"BASIC6_ML6_095_17_2V13","layer":"Dielectric 3","source_revision_date":"10/18/2023 15:24:35","material_description":"Prepreg IPC-4101/21","thickness_original":"4.9213mil","notes":"Wurth public standard stackup: typical values for IPC material classes, not a specific raw-material vendor/grade guarantee. Master stack layer data; inspect native file for rigid-flex regional contexts. FR-4.0","record_id":"PCB053203","simulation_ready":false,"collection_group":"fab","source_collection_record_id":"FABR026388","source_file":"originals/Wurth_Elektronik/Wurth_Elektronik__종합카탈로그_we-cbt-basic-stackups-altium-designer__Altium_적층자료__FB020.zip","dataset_role":"fabricator_published_parameter","dk_input_status":"scalar_with_frequency","review_flags":"test_method_not_stated;measurement_axis_not_stated"}
{"manufacturer":"Wurth Elektronik","product":"WE-SM-0001","material_family":"used on rigid parts","material_form":"solder_mask","dk":3.5,"dk_min":null,"dk_max":null,"dk_tolerance":null,"df":0.028,"frequency_ghz":1.0,"frequency_text":"1GHz","value_type":"fabricator_typical_IPC_class","record_kind":"stackup_master_layer_typical_planning_value","method":"not stated","axis":"not stated","thickness_mm":0.015001239999999999,"glass_style":null,"resin_content_pct":null,"source_id":"FB020","source_location":"BASIC6_ML6_095_17_2V13.stackup; master layer index 15; Bottom Solder","source_url":"https://www.we-online.com/files/zip1/we-cbt-basic-stackups-altium-designer.zip","stackup_id":"BASIC6_ML6_095_17_2V13","layer":"Bottom Solder","source_revision_date":"10/18/2023 15:24:35","material_description":"Soldermask IPC-SM840","thickness_original":"0.5906mil","notes":"Wurth public standard stackup: typical values for IPC material classes, not a specific raw-material vendor/grade guarantee. Master stack layer data; inspect native file for rigid-flex regional contexts. used on rigid parts","record_id":"PCB053204","simulation_ready":false,"collection_group":"fab","source_collection_record_id":"FABR026389","source_file":"originals/Wurth_Elektronik/Wurth_Elektronik__종합카탈로그_we-cbt-basic-stackups-altium-designer__Altium_적층자료__FB020.zip","dataset_role":"fabricator_published_parameter","dk_input_status":"scalar_with_frequency","review_flags":"test_method_not_stated;measurement_axis_not_stated"}
{"manufacturer":"Wurth Elektronik","product":"WE-SM-0001","material_family":"used on rigid parts","material_form":"solder_mask","dk":3.5,"dk_min":null,"dk_max":null,"dk_tolerance":null,"df":0.028,"frequency_ghz":1.0,"frequency_text":"1GHz","value_type":"fabricator_typical_IPC_class","record_kind":"stackup_master_layer_typical_planning_value","method":"not stated","axis":"not stated","thickness_mm":0.015001239999999999,"glass_style":null,"resin_content_pct":null,"source_id":"FB020","source_location":"BASIC6_ML6_102_35_2V13.stackup; master layer index 1; Top Solder","source_url":"https://www.we-online.com/files/zip1/we-cbt-basic-stackups-altium-designer.zip","stackup_id":"BASIC6_ML6_102_35_2V13","layer":"Top Solder","source_revision_date":"10/18/2023 15:23:04","material_description":"Soldermask IPC-SM840","thickness_original":"0.5906mil","notes":"Wurth public standard stackup: typical values for IPC material classes, not a specific raw-material vendor/grade guarantee. Master stack layer data; inspect native file for rigid-flex regional contexts. used on rigid parts","record_id":"PCB053205","simulation_ready":false,"collection_group":"fab","source_collection_record_id":"FABR026390","source_file":"originals/Wurth_Elektronik/Wurth_Elektronik__종합카탈로그_we-cbt-basic-stackups-altium-designer__Altium_적층자료__FB020.zip","dataset_role":"fabricator_published_parameter","dk_input_status":"scalar_with_frequency","review_flags":"test_method_not_stated;measurement_axis_not_stated"}
{"manufacturer":"Wurth Elektronik","product":"WE-PP-0004","material_family":"FR-4.0","material_form":"prepreg","dk":3.5,"dk_min":null,"dk_max":null,"dk_tolerance":null,"df":0.02,"frequency_ghz":0.001,"frequency_text":"1MHz","value_type":"fabricator_typical_IPC_class","record_kind":"stackup_master_layer_typical_planning_value","method":"not stated","axis":"not stated","thickness_mm":0.12500102,"glass_style":"2x1080","resin_content_pct":62.0,"source_id":"FB020","source_location":"BASIC6_ML6_102_35_2V13.stackup; master layer index 4; Dielectric 1","source_url":"https://www.we-online.com/files/zip1/we-cbt-basic-stackups-altium-designer.zip","stackup_id":"BASIC6_ML6_102_35_2V13","layer":"Dielectric 1","source_revision_date":"10/18/2023 15:23:04","material_description":"Prepreg IPC-4101/21","thickness_original":"4.9213mil","notes":"Wurth public standard stackup: typical values for IPC material classes, not a specific raw-material vendor/grade guarantee. Master stack layer data; inspect native file for rigid-flex regional contexts. FR-4.0","record_id":"PCB053206","simulation_ready":false,"collection_group":"fab","source_collection_record_id":"FABR026391","source_file":"originals/Wurth_Elektronik/Wurth_Elektronik__종합카탈로그_we-cbt-basic-stackups-altium-designer__Altium_적층자료__FB020.zip","dataset_role":"fabricator_published_parameter","dk_input_status":"scalar_with_frequency","review_flags":"test_method_not_stated;measurement_axis_not_stated"}
{"manufacturer":"Wurth Elektronik","product":"WE-CO-0005","material_family":"FR-4.0","material_form":"core","dk":4.1,"dk_min":null,"dk_max":null,"dk_tolerance":null,"df":0.02,"frequency_ghz":0.001,"frequency_text":"1MHz","value_type":"fabricator_typical_IPC_class","record_kind":"stackup_master_layer_typical_planning_value","method":"not stated","axis":"not stated","thickness_mm":0.19999959999999997,"glass_style":"1 x 7628","resin_content_pct":45.7,"source_id":"FB020","source_location":"BASIC6_ML6_102_35_2V13.stackup; master layer index 6; Core 1","source_url":"https://www.we-online.com/files/zip1/we-cbt-basic-stackups-altium-designer.zip","stackup_id":"BASIC6_ML6_102_35_2V13","layer":"Core 1","source_revision_date":"10/18/2023 15:23:04","material_description":"Core IPC-4101/21","thickness_original":"7.874mil","notes":"Wurth public standard stackup: typical values for IPC material classes, not a specific raw-material vendor/grade guarantee. Master stack layer data; inspect native file for rigid-flex regional contexts. FR-4.0","record_id":"PCB053207","simulation_ready":false,"collection_group":"fab","source_collection_record_id":"FABR026392","source_file":"originals/Wurth_Elektronik/Wurth_Elektronik__종합카탈로그_we-cbt-basic-stackups-altium-designer__Altium_적층자료__FB020.zip","dataset_role":"fabricator_published_parameter","dk_input_status":"scalar_with_frequency","review_flags":"test_method_not_stated;measurement_axis_not_stated"}
{"manufacturer":"Wurth Elektronik","product":"WE-PP-0004","material_family":"FR-4.0","material_form":"prepreg","dk":3.5,"dk_min":null,"dk_max":null,"dk_tolerance":null,"df":0.02,"frequency_ghz":0.001,"frequency_text":"1MHz","value_type":"fabricator_typical_IPC_class","record_kind":"stackup_master_layer_typical_planning_value","method":"not stated","axis":"not stated","thickness_mm":0.12500102,"glass_style":"2x1080","resin_content_pct":62.0,"source_id":"FB020","source_location":"BASIC6_ML6_102_35_2V13.stackup; master layer index 8; Dielectric 2","source_url":"https://www.we-online.com/files/zip1/we-cbt-basic-stackups-altium-designer.zip","stackup_id":"BASIC6_ML6_102_35_2V13","layer":"Dielectric 2","source_revision_date":"10/18/2023 15:23:04","material_description":"Prepreg IPC-4101/21","thickness_original":"4.9213mil","notes":"Wurth public standard stackup: typical values for IPC material classes, not a specific raw-material vendor/grade guarantee. Master stack layer data; inspect native file for rigid-flex regional contexts. FR-4.0","record_id":"PCB053208","simulation_ready":false,"collection_group":"fab","source_collection_record_id":"FABR026393","source_file":"originals/Wurth_Elektronik/Wurth_Elektronik__종합카탈로그_we-cbt-basic-stackups-altium-designer__Altium_적층자료__FB020.zip","dataset_role":"fabricator_published_parameter","dk_input_status":"scalar_with_frequency","review_flags":"test_method_not_stated;measurement_axis_not_stated"}
{"manufacturer":"Wurth Elektronik","product":"WE-CO-0005","material_family":"FR-4.0","material_form":"core","dk":4.1,"dk_min":null,"dk_max":null,"dk_tolerance":null,"df":0.02,"frequency_ghz":0.001,"frequency_text":"1MHz","value_type":"fabricator_typical_IPC_class","record_kind":"stackup_master_layer_typical_planning_value","method":"not stated","axis":"not stated","thickness_mm":0.19999959999999997,"glass_style":"1 x 7628","resin_content_pct":45.7,"source_id":"FB020","source_location":"BASIC6_ML6_102_35_2V13.stackup; master layer index 10; Core 2","source_url":"https://www.we-online.com/files/zip1/we-cbt-basic-stackups-altium-designer.zip","stackup_id":"BASIC6_ML6_102_35_2V13","layer":"Core 2","source_revision_date":"10/18/2023 15:23:04","material_description":"Core IPC-4101/21","thickness_original":"7.874mil","notes":"Wurth public standard stackup: typical values for IPC material classes, not a specific raw-material vendor/grade guarantee. Master stack layer data; inspect native file for rigid-flex regional contexts. FR-4.0","record_id":"PCB053209","simulation_ready":false,"collection_group":"fab","source_collection_record_id":"FABR026394","source_file":"originals/Wurth_Elektronik/Wurth_Elektronik__종합카탈로그_we-cbt-basic-stackups-altium-designer__Altium_적층자료__FB020.zip","dataset_role":"fabricator_published_parameter","dk_input_status":"scalar_with_frequency","review_flags":"test_method_not_stated;measurement_axis_not_stated"}
{"manufacturer":"Wurth Elektronik","product":"WE-PP-0004","material_family":"FR-4.0","material_form":"prepreg","dk":3.5,"dk_min":null,"dk_max":null,"dk_tolerance":null,"df":0.02,"frequency_ghz":0.001,"frequency_text":"1MHz","value_type":"fabricator_typical_IPC_class","record_kind":"stackup_master_layer_typical_planning_value","method":"not stated","axis":"not stated","thickness_mm":0.12500102,"glass_style":"2x1080","resin_content_pct":62.0,"source_id":"FB020","source_location":"BASIC6_ML6_102_35_2V13.stackup; master layer index 12; Dielectric 3","source_url":"https://www.we-online.com/files/zip1/we-cbt-basic-stackups-altium-designer.zip","stackup_id":"BASIC6_ML6_102_35_2V13","layer":"Dielectric 3","source_revision_date":"10/18/2023 15:23:04","material_description":"Prepreg IPC-4101/21","thickness_original":"4.9213mil","notes":"Wurth public standard stackup: typical values for IPC material classes, not a specific raw-material vendor/grade guarantee. Master stack layer data; inspect native file for rigid-flex regional contexts. FR-4.0","record_id":"PCB053210","simulation_ready":false,"collection_group":"fab","source_collection_record_id":"FABR026395","source_file":"originals/Wurth_Elektronik/Wurth_Elektronik__종합카탈로그_we-cbt-basic-stackups-altium-designer__Altium_적층자료__FB020.zip","dataset_role":"fabricator_published_parameter","dk_input_status":"scalar_with_frequency","review_flags":"test_method_not_stated;measurement_axis_not_stated"}
{"manufacturer":"Wurth Elektronik","product":"WE-SM-0001","material_family":"used on rigid parts","material_form":"solder_mask","dk":3.5,"dk_min":null,"dk_max":null,"dk_tolerance":null,"df":0.028,"frequency_ghz":1.0,"frequency_text":"1GHz","value_type":"fabricator_typical_IPC_class","record_kind":"stackup_master_layer_typical_planning_value","method":"not stated","axis":"not stated","thickness_mm":0.015001239999999999,"glass_style":null,"resin_content_pct":null,"source_id":"FB020","source_location":"BASIC6_ML6_102_35_2V13.stackup; master layer index 15; Bottom Solder","source_url":"https://www.we-online.com/files/zip1/we-cbt-basic-stackups-altium-designer.zip","stackup_id":"BASIC6_ML6_102_35_2V13","layer":"Bottom Solder","source_revision_date":"10/18/2023 15:23:04","material_description":"Soldermask IPC-SM840","thickness_original":"0.5906mil","notes":"Wurth public standard stackup: typical values for IPC material classes, not a specific raw-material vendor/grade guarantee. Master stack layer data; inspect native file for rigid-flex regional contexts. used on rigid parts","record_id":"PCB053211","simulation_ready":false,"collection_group":"fab","source_collection_record_id":"FABR026396","source_file":"originals/Wurth_Elektronik/Wurth_Elektronik__종합카탈로그_we-cbt-basic-stackups-altium-designer__Altium_적층자료__FB020.zip","dataset_role":"fabricator_published_parameter","dk_input_status":"scalar_with_frequency","review_flags":"test_method_not_stated;measurement_axis_not_stated"}
{"manufacturer":"Wurth Elektronik","product":"WE-SM-0001","material_family":"used on rigid parts","material_form":"solder_mask","dk":3.5,"dk_min":null,"dk_max":null,"dk_tolerance":null,"df":0.028,"frequency_ghz":1.0,"frequency_text":"1GHz","value_type":"fabricator_typical_IPC_class","record_kind":"stackup_master_layer_typical_planning_value","method":"not stated","axis":"not stated","thickness_mm":0.015001239999999999,"glass_style":null,"resin_content_pct":null,"source_id":"FB020","source_location":"BASIC6_ML6_155_17_2V13.stackup; master layer index 1; Top Solder","source_url":"https://www.we-online.com/files/zip1/we-cbt-basic-stackups-altium-designer.zip","stackup_id":"BASIC6_ML6_155_17_2V13","layer":"Top Solder","source_revision_date":"10/18/2023 15:21:29","material_description":"Soldermask IPC-SM840","thickness_original":"0.5906mil","notes":"Wurth public standard stackup: typical values for IPC material classes, not a specific raw-material vendor/grade guarantee. Master stack layer data; inspect native file for rigid-flex regional contexts. used on rigid parts","record_id":"PCB053212","simulation_ready":false,"collection_group":"fab","source_collection_record_id":"FABR026397","source_file":"originals/Wurth_Elektronik/Wurth_Elektronik__종합카탈로그_we-cbt-basic-stackups-altium-designer__Altium_적층자료__FB020.zip","dataset_role":"fabricator_published_parameter","dk_input_status":"scalar_with_frequency","review_flags":"test_method_not_stated;measurement_axis_not_stated"}
{"manufacturer":"Wurth Elektronik","product":"WE-PP-0010","material_family":"FR-4.0","material_form":"prepreg","dk":3.9,"dk_min":null,"dk_max":null,"dk_tolerance":null,"df":0.02,"frequency_ghz":0.001,"frequency_text":"1MHz","value_type":"fabricator_typical_IPC_class","record_kind":"stackup_master_layer_typical_planning_value","method":"not stated","axis":"not stated","thickness_mm":0.21999956,"glass_style":"2x2116","resin_content_pct":50.0,"source_id":"FB020","source_location":"BASIC6_ML6_155_17_2V13.stackup; master layer index 4; Dielectric 1","source_url":"https://www.we-online.com/files/zip1/we-cbt-basic-stackups-altium-designer.zip","stackup_id":"BASIC6_ML6_155_17_2V13","layer":"Dielectric 1","source_revision_date":"10/18/2023 15:21:29","material_description":"Prepreg IPC-4101/21","thickness_original":"8.6614mil","notes":"Wurth public standard stackup: typical values for IPC material classes, not a specific raw-material vendor/grade guarantee. Master stack layer data; inspect native file for rigid-flex regional contexts. FR-4.0","record_id":"PCB053213","simulation_ready":false,"collection_group":"fab","source_collection_record_id":"FABR026398","source_file":"originals/Wurth_Elektronik/Wurth_Elektronik__종합카탈로그_we-cbt-basic-stackups-altium-designer__Altium_적층자료__FB020.zip","dataset_role":"fabricator_published_parameter","dk_input_status":"scalar_with_frequency","review_flags":"test_method_not_stated;measurement_axis_not_stated"}
{"manufacturer":"Wurth Elektronik","product":"WE-CO-0008","material_family":"FR-4.0","material_form":"core","dk":4.1,"dk_min":null,"dk_max":null,"dk_tolerance":null,"df":0.02,"frequency_ghz":0.001,"frequency_text":"1MHz","value_type":"fabricator_typical_IPC_class","record_kind":"stackup_master_layer_typical_planning_value","method":"not stated","axis":"not stated","thickness_mm":0.35999928,"glass_style":"2 x 7628","resin_content_pct":41.3,"source_id":"FB020","source_location":"BASIC6_ML6_155_17_2V13.stackup; master layer index 6; Core 1","source_url":"https://www.we-online.com/files/zip1/we-cbt-basic-stackups-altium-designer.zip","stackup_id":"BASIC6_ML6_155_17_2V13","layer":"Core 1","source_revision_date":"10/18/2023 15:21:29","material_description":"Core IPC-4101/21","thickness_original":"14.1732mil","notes":"Wurth public standard stackup: typical values for IPC material classes, not a specific raw-material vendor/grade guarantee. Master stack layer data; inspect native file for rigid-flex regional contexts. FR-4.0","record_id":"PCB053214","simulation_ready":false,"collection_group":"fab","source_collection_record_id":"FABR026399","source_file":"originals/Wurth_Elektronik/Wurth_Elektronik__종합카탈로그_we-cbt-basic-stackups-altium-designer__Altium_적층자료__FB020.zip","dataset_role":"fabricator_published_parameter","dk_input_status":"scalar_with_frequency","review_flags":"test_method_not_stated;measurement_axis_not_stated"}
{"manufacturer":"Wurth Elektronik","product":"WE-PP-0010","material_family":"FR-4.0","material_form":"prepreg","dk":3.9,"dk_min":null,"dk_max":null,"dk_tolerance":null,"df":0.02,"frequency_ghz":0.001,"frequency_text":"1MHz","value_type":"fabricator_typical_IPC_class","record_kind":"stackup_master_layer_typical_planning_value","method":"not stated","axis":"not stated","thickness_mm":0.21999956,"glass_style":"2x2116","resin_content_pct":50.0,"source_id":"FB020","source_location":"BASIC6_ML6_155_17_2V13.stackup; master layer index 8; Dielectric 2","source_url":"https://www.we-online.com/files/zip1/we-cbt-basic-stackups-altium-designer.zip","stackup_id":"BASIC6_ML6_155_17_2V13","layer":"Dielectric 2","source_revision_date":"10/18/2023 15:21:29","material_description":"Prepreg IPC-4101/21","thickness_original":"8.6614mil","notes":"Wurth public standard stackup: typical values for IPC material classes, not a specific raw-material vendor/grade guarantee. Master stack layer data; inspect native file for rigid-flex regional contexts. FR-4.0","record_id":"PCB053215","simulation_ready":false,"collection_group":"fab","source_collection_record_id":"FABR026400","source_file":"originals/Wurth_Elektronik/Wurth_Elektronik__종합카탈로그_we-cbt-basic-stackups-altium-designer__Altium_적층자료__FB020.zip","dataset_role":"fabricator_published_parameter","dk_input_status":"scalar_with_frequency","review_flags":"test_method_not_stated;measurement_axis_not_stated"}
{"manufacturer":"Wurth Elektronik","product":"WE-CO-0008","material_family":"FR-4.0","material_form":"core","dk":4.1,"dk_min":null,"dk_max":null,"dk_tolerance":null,"df":0.02,"frequency_ghz":0.001,"frequency_text":"1MHz","value_type":"fabricator_typical_IPC_class","record_kind":"stackup_master_layer_typical_planning_value","method":"not stated","axis":"not stated","thickness_mm":0.35999928,"glass_style":"2 x 7628","resin_content_pct":41.3,"source_id":"FB020","source_location":"BASIC6_ML6_155_17_2V13.stackup; master layer index 10; Core 2","source_url":"https://www.we-online.com/files/zip1/we-cbt-basic-stackups-altium-designer.zip","stackup_id":"BASIC6_ML6_155_17_2V13","layer":"Core 2","source_revision_date":"10/18/2023 15:21:29","material_description":"Core IPC-4101/21","thickness_original":"14.1732mil","notes":"Wurth public standard stackup: typical values for IPC material classes, not a specific raw-material vendor/grade guarantee. Master stack layer data; inspect native file for rigid-flex regional contexts. FR-4.0","record_id":"PCB053216","simulation_ready":false,"collection_group":"fab","source_collection_record_id":"FABR026401","source_file":"originals/Wurth_Elektronik/Wurth_Elektronik__종합카탈로그_we-cbt-basic-stackups-altium-designer__Altium_적층자료__FB020.zip","dataset_role":"fabricator_published_parameter","dk_input_status":"scalar_with_frequency","review_flags":"test_method_not_stated;measurement_axis_not_stated"}
{"manufacturer":"Wurth Elektronik","product":"WE-PP-0010","material_family":"FR-4.0","material_form":"prepreg","dk":3.9,"dk_min":null,"dk_max":null,"dk_tolerance":null,"df":0.02,"frequency_ghz":0.001,"frequency_text":"1MHz","value_type":"fabricator_typical_IPC_class","record_kind":"stackup_master_layer_typical_planning_value","method":"not stated","axis":"not stated","thickness_mm":0.21999956,"glass_style":"2x2116","resin_content_pct":50.0,"source_id":"FB020","source_location":"BASIC6_ML6_155_17_2V13.stackup; master layer index 12; Dielectric 3","source_url":"https://www.we-online.com/files/zip1/we-cbt-basic-stackups-altium-designer.zip","stackup_id":"BASIC6_ML6_155_17_2V13","layer":"Dielectric 3","source_revision_date":"10/18/2023 15:21:29","material_description":"Prepreg IPC-4101/21","thickness_original":"8.6614mil","notes":"Wurth public standard stackup: typical values for IPC material classes, not a specific raw-material vendor/grade guarantee. Master stack layer data; inspect native file for rigid-flex regional contexts. FR-4.0","record_id":"PCB053217","simulation_ready":false,"collection_group":"fab","source_collection_record_id":"FABR026402","source_file":"originals/Wurth_Elektronik/Wurth_Elektronik__종합카탈로그_we-cbt-basic-stackups-altium-designer__Altium_적층자료__FB020.zip","dataset_role":"fabricator_published_parameter","dk_input_status":"scalar_with_frequency","review_flags":"test_method_not_stated;measurement_axis_not_stated"}
{"manufacturer":"Wurth Elektronik","product":"WE-SM-0001","material_family":"used on rigid parts","material_form":"solder_mask","dk":3.5,"dk_min":null,"dk_max":null,"dk_tolerance":null,"df":0.028,"frequency_ghz":1.0,"frequency_text":"1GHz","value_type":"fabricator_typical_IPC_class","record_kind":"stackup_master_layer_typical_planning_value","method":"not stated","axis":"not stated","thickness_mm":0.015001239999999999,"glass_style":null,"resin_content_pct":null,"source_id":"FB020","source_location":"BASIC6_ML6_155_17_2V13.stackup; master layer index 15; Bottom Solder","source_url":"https://www.we-online.com/files/zip1/we-cbt-basic-stackups-altium-designer.zip","stackup_id":"BASIC6_ML6_155_17_2V13","layer":"Bottom Solder","source_revision_date":"10/18/2023 15:21:29","material_description":"Soldermask IPC-SM840","thickness_original":"0.5906mil","notes":"Wurth public standard stackup: typical values for IPC material classes, not a specific raw-material vendor/grade guarantee. Master stack layer data; inspect native file for rigid-flex regional contexts. used on rigid parts","record_id":"PCB053218","simulation_ready":false,"collection_group":"fab","source_collection_record_id":"FABR026403","source_file":"originals/Wurth_Elektronik/Wurth_Elektronik__종합카탈로그_we-cbt-basic-stackups-altium-designer__Altium_적층자료__FB020.zip","dataset_role":"fabricator_published_parameter","dk_input_status":"scalar_with_frequency","review_flags":"test_method_not_stated;measurement_axis_not_stated"}
{"manufacturer":"Wurth Elektronik","product":"WE-SM-0001","material_family":"used on rigid parts","material_form":"solder_mask","dk":3.5,"dk_min":null,"dk_max":null,"dk_tolerance":null,"df":0.028,"frequency_ghz":1.0,"frequency_text":"1GHz","value_type":"fabricator_typical_IPC_class","record_kind":"stackup_master_layer_typical_planning_value","method":"not stated","axis":"not stated","thickness_mm":0.015001239999999999,"glass_style":null,"resin_content_pct":null,"source_id":"FB020","source_location":"BASIC6_ML6_163_35_2V13.stackup; master layer index 1; Top Solder","source_url":"https://www.we-online.com/files/zip1/we-cbt-basic-stackups-altium-designer.zip","stackup_id":"BASIC6_ML6_163_35_2V13","layer":"Top Solder","source_revision_date":"10/18/2023 15:19:53","material_description":"Soldermask IPC-SM840","thickness_original":"0.5906mil","notes":"Wurth public standard stackup: typical values for IPC material classes, not a specific raw-material vendor/grade guarantee. Master stack layer data; inspect native file for rigid-flex regional contexts. used on rigid parts","record_id":"PCB053219","simulation_ready":false,"collection_group":"fab","source_collection_record_id":"FABR026404","source_file":"originals/Wurth_Elektronik/Wurth_Elektronik__종합카탈로그_we-cbt-basic-stackups-altium-designer__Altium_적층자료__FB020.zip","dataset_role":"fabricator_published_parameter","dk_input_status":"scalar_with_frequency","review_flags":"test_method_not_stated;measurement_axis_not_stated"}
{"manufacturer":"Wurth Elektronik","product":"WE-PP-0010","material_family":"FR-4.0","material_form":"prepreg","dk":3.9,"dk_min":null,"dk_max":null,"dk_tolerance":null,"df":0.02,"frequency_ghz":0.001,"frequency_text":"1MHz","value_type":"fabricator_typical_IPC_class","record_kind":"stackup_master_layer_typical_planning_value","method":"not stated","axis":"not stated","thickness_mm":0.21999956,"glass_style":"2x2116","resin_content_pct":50.0,"source_id":"FB020","source_location":"BASIC6_ML6_163_35_2V13.stackup; master layer index 4; Dielectric 1","source_url":"https://www.we-online.com/files/zip1/we-cbt-basic-stackups-altium-designer.zip","stackup_id":"BASIC6_ML6_163_35_2V13","layer":"Dielectric 1","source_revision_date":"10/18/2023 15:19:53","material_description":"Prepreg IPC-4101/21","thickness_original":"8.6614mil","notes":"Wurth public standard stackup: typical values for IPC material classes, not a specific raw-material vendor/grade guarantee. Master stack layer data; inspect native file for rigid-flex regional contexts. FR-4.0","record_id":"PCB053220","simulation_ready":false,"collection_group":"fab","source_collection_record_id":"FABR026405","source_file":"originals/Wurth_Elektronik/Wurth_Elektronik__종합카탈로그_we-cbt-basic-stackups-altium-designer__Altium_적층자료__FB020.zip","dataset_role":"fabricator_published_parameter","dk_input_status":"scalar_with_frequency","review_flags":"test_method_not_stated;measurement_axis_not_stated"}
{"manufacturer":"Wurth Elektronik","product":"WE-CO-0008","material_family":"FR-4.0","material_form":"core","dk":4.1,"dk_min":null,"dk_max":null,"dk_tolerance":null,"df":0.02,"frequency_ghz":0.001,"frequency_text":"1MHz","value_type":"fabricator_typical_IPC_class","record_kind":"stackup_master_layer_typical_planning_value","method":"not stated","axis":"not stated","thickness_mm":0.35999928,"glass_style":"2 x 7628","resin_content_pct":41.3,"source_id":"FB020","source_location":"BASIC6_ML6_163_35_2V13.stackup; master layer index 6; Core 1","source_url":"https://www.we-online.com/files/zip1/we-cbt-basic-stackups-altium-designer.zip","stackup_id":"BASIC6_ML6_163_35_2V13","layer":"Core 1","source_revision_date":"10/18/2023 15:19:53","material_description":"Core IPC-4101/21","thickness_original":"14.1732mil","notes":"Wurth public standard stackup: typical values for IPC material classes, not a specific raw-material vendor/grade guarantee. Master stack layer data; inspect native file for rigid-flex regional contexts. FR-4.0","record_id":"PCB053221","simulation_ready":false,"collection_group":"fab","source_collection_record_id":"FABR026406","source_file":"originals/Wurth_Elektronik/Wurth_Elektronik__종합카탈로그_we-cbt-basic-stackups-altium-designer__Altium_적층자료__FB020.zip","dataset_role":"fabricator_published_parameter","dk_input_status":"scalar_with_frequency","review_flags":"test_method_not_stated;measurement_axis_not_stated"}
{"manufacturer":"Wurth Elektronik","product":"WE-PP-0010","material_family":"FR-4.0","material_form":"prepreg","dk":3.9,"dk_min":null,"dk_max":null,"dk_tolerance":null,"df":0.02,"frequency_ghz":0.001,"frequency_text":"1MHz","value_type":"fabricator_typical_IPC_class","record_kind":"stackup_master_layer_typical_planning_value","method":"not stated","axis":"not stated","thickness_mm":0.21999956,"glass_style":"2x2116","resin_content_pct":50.0,"source_id":"FB020","source_location":"BASIC6_ML6_163_35_2V13.stackup; master layer index 8; Dielectric 2","source_url":"https://www.we-online.com/files/zip1/we-cbt-basic-stackups-altium-designer.zip","stackup_id":"BASIC6_ML6_163_35_2V13","layer":"Dielectric 2","source_revision_date":"10/18/2023 15:19:53","material_description":"Prepreg IPC-4101/21","thickness_original":"8.6614mil","notes":"Wurth public standard stackup: typical values for IPC material classes, not a specific raw-material vendor/grade guarantee. Master stack layer data; inspect native file for rigid-flex regional contexts. FR-4.0","record_id":"PCB053222","simulation_ready":false,"collection_group":"fab","source_collection_record_id":"FABR026407","source_file":"originals/Wurth_Elektronik/Wurth_Elektronik__종합카탈로그_we-cbt-basic-stackups-altium-designer__Altium_적층자료__FB020.zip","dataset_role":"fabricator_published_parameter","dk_input_status":"scalar_with_frequency","review_flags":"test_method_not_stated;measurement_axis_not_stated"}
{"manufacturer":"Wurth Elektronik","product":"WE-CO-0008","material_family":"FR-4.0","material_form":"core","dk":4.1,"dk_min":null,"dk_max":null,"dk_tolerance":null,"df":0.02,"frequency_ghz":0.001,"frequency_text":"1MHz","value_type":"fabricator_typical_IPC_class","record_kind":"stackup_master_layer_typical_planning_value","method":"not stated","axis":"not stated","thickness_mm":0.35999928,"glass_style":"2 x 7628","resin_content_pct":41.3,"source_id":"FB020","source_location":"BASIC6_ML6_163_35_2V13.stackup; master layer index 10; Core 2","source_url":"https://www.we-online.com/files/zip1/we-cbt-basic-stackups-altium-designer.zip","stackup_id":"BASIC6_ML6_163_35_2V13","layer":"Core 2","source_revision_date":"10/18/2023 15:19:53","material_description":"Core IPC-4101/21","thickness_original":"14.1732mil","notes":"Wurth public standard stackup: typical values for IPC material classes, not a specific raw-material vendor/grade guarantee. Master stack layer data; inspect native file for rigid-flex regional contexts. FR-4.0","record_id":"PCB053223","simulation_ready":false,"collection_group":"fab","source_collection_record_id":"FABR026408","source_file":"originals/Wurth_Elektronik/Wurth_Elektronik__종합카탈로그_we-cbt-basic-stackups-altium-designer__Altium_적층자료__FB020.zip","dataset_role":"fabricator_published_parameter","dk_input_status":"scalar_with_frequency","review_flags":"test_method_not_stated;measurement_axis_not_stated"}
