Repository: EIDOSDATA/TraceWave-Studio

# PCB 유전율과 적층 자료

수집/정리 기준일: 2026-11-11.

먼저 [전체 자료 안내 엑셀](Excel/00_전체_자료_안내.xlsx)을 연다. 회사별 엑셀은 `Excel/`에 있고, 원문 검색은 [HTML 안내](START_HERE_ko.html)를 사용한다.

- [자료 사용 안내](docs/자료_사용_안내.md): 폴더, 단위, 조건 선택과 내보내기.
- [자료 검토 결과](docs/자료_검토_결과.md): 확인한 범위, 오류/공백, 정리 내역.
- [TraceWave Studio 연결 설계](../../../Code/docs/pcb_material_catalog.md): 사용자 직접 입력, 소재 선택, 제조업체 적층 선택과 현재 구현의 경계.

57,340개 조건별 관측, 36개 회사와 일반 재료 참고 자료 1개 그룹, 1,756개 출처 기록을 보존했다. 새 엑셀은 전체 안내 1개와 회사/참고 자료별 37개로 총 38개다. 행 수는 고유 소재나 독립 측정 수가 아니다. 공식 자료에 값이 있어도 실제 제조 조건과 해석 대역에 맞는지 확인해야 한다.

사람이 보는 엑셀과 프로그램용 JSONL을 분리했다. 원문 PDF/HTML의 바이트는 보존하면서 파일명을 회사와 소재/용도 중심으로 바꿨다. 중복 저장한 데이터 사본은 복구 폴더로 옮겼고 관측 수치는 삭제하지 않았다.

File: 00_REF/PCB RF ANT/05_PCB_Dielectric_Data_2026/data/observations/Isola.jsonl (part 6 of 92)
{"manufacturer":"Isola","product":"185HR","material_family":null,"material_form":"core","dk":3.97,"dk_min":null,"dk_max":null,"dk_tolerance":null,"df":0.017,"frequency_ghz":0.1,"frequency_text":"100 MHz","value_type":"published_construction_table","method":null,"axis":null,"thickness_mm":0.114,"glass_style":"1x106 / 1x1080","resin_content_pct":65.0,"source_id":"FR001","source_location":"HTML construction table 2, data row 12","source_url":"https://www.isola-group.com/pcb-laminates-prepreg/185hr-laminate-and-prepreg/","notes":"Manufacturer construction-specific value; test method/conditioning not stated in this HTML construction table. Thickness is the published nominal value; pressed prepreg thickness must be confirmed with PCB fabricator.","construction":"1x106 / 1x1080","offering":"Alternate","thickness_inch":0.0045,"collection_group":"fr4","record_id":"PCB005253","source_file":"originals/Isola/Isola__185HR__Dk_Df_구성표__FR001.html","dataset_role":"material_published_parameter","dk_input_status":"scalar_with_frequency","review_flags":"test_method_not_stated;measurement_axis_not_stated"}
{"manufacturer":"Isola","product":"185HR","material_family":null,"material_form":"core","dk":4.38,"dk_min":null,"dk_max":null,"dk_tolerance":null,"df":0.014,"frequency_ghz":0.1,"frequency_text":"100 MHz","value_type":"published_construction_table","method":null,"axis":null,"thickness_mm":0.356,"glass_style":"2x7628","resin_content_pct":43.0,"source_id":"FR001","source_location":"HTML construction table 2, data row 32","source_url":"https://www.isola-group.com/pcb-laminates-prepreg/185hr-laminate-and-prepreg/","notes":"Manufacturer construction-specific value; test method/conditioning not stated in this HTML construction table. Thickness is the published nominal value; pressed prepreg thickness must be confirmed with PCB fabricator.","construction":"2x7628","offering":"Standard","thickness_inch":0.014,"collection_group":"fr4","record_id":"PCB005433","source_file":"originals/Isola/Isola__185HR__Dk_Df_구성표__FR001.html","dataset_role":"material_published_parameter","dk_input_status":"scalar_with_frequency","review_flags":"test_method_not_stated;measurement_axis_not_stated"}
{"manufacturer":"Isola","product":"185HR","material_family":null,"material_form":"core","dk":4.32,"dk_min":null,"dk_max":null,"dk_tolerance":null,"df":0.015,"frequency_ghz":0.5,"frequency_text":"500 MHz","value_type":"published_construction_table","method":null,"axis":null,"thickness_mm":0.356,"glass_style":"2x7628","resin_content_pct":43.0,"source_id":"FR001","source_location":"HTML construction table 2, data row 32","source_url":"https://www.isola-group.com/pcb-laminates-prepreg/185hr-laminate-and-prepreg/","notes":"Manufacturer construction-specific value; test method/conditioning not stated in this HTML construction table. Thickness is the published nominal value; pressed prepreg thickness must be confirmed with PCB fabricator.","construction":"2x7628","offering":"Standard","thickness_inch":0.014,"collection_group":"fr4","record_id":"PCB005434","source_file":"originals/Isola/Isola__185HR__Dk_Df_구성표__FR001.html","dataset_role":"material_published_parameter","dk_input_status":"scalar_with_frequency","review_flags":"test_method_not_stated;measurement_axis_not_stated"}
{"manufacturer":"Isola","product":"185HR","material_family":null,"material_form":"core","dk":4.31,"dk_min":null,"dk_max":null,"dk_tolerance":null,"df":0.016,"frequency_ghz":1.0,"frequency_text":"1 GHz","value_type":"published_construction_table","method":null,"axis":null,"thickness_mm":0.356,"glass_style":"2x7628","resin_content_pct":43.0,"source_id":"FR001","source_location":"HTML construction table 2, data row 32","source_url":"https://www.isola-group.com/pcb-laminates-prepreg/185hr-laminate-and-prepreg/","notes":"Manufacturer construction-specific value; test method/conditioning not stated in this HTML construction table. Thickness is the published nominal value; pressed prepreg thickness must be confirmed with PCB fabricator.","construction":"2x7628","offering":"Standard","thickness_inch":0.014,"collection_group":"fr4","record_id":"PCB005435","source_file":"originals/Isola/Isola__185HR__Dk_Df_구성표__FR001.html","dataset_role":"material_published_parameter","dk_input_status":"scalar_with_frequency","review_flags":"test_method_not_stated;measurement_axis_not_stated"}
{"manufacturer":"Isola","product":"185HR","material_family":null,"material_form":"core","dk":4.15,"dk_min":null,"dk_max":null,"dk_tolerance":null,"df":0.02,"frequency_ghz":10.0,"frequency_text":"10 GHz","value_type":"published_construction_table","method":null,"axis":null,"thickness_mm":0.356,"glass_style":"2x7628","resin_content_pct":43.0,"source_id":"FR001","source_location":"HTML construction table 2, data row 32","source_url":"https://www.isola-group.com/pcb-laminates-prepreg/185hr-laminate-and-prepreg/","notes":"Manufacturer construction-specific value; test method/conditioning not stated in this HTML construction table. Thickness is the published nominal value; pressed prepreg thickness must be confirmed with PCB fabricator.","construction":"2x7628","offering":"Standard","thickness_inch":0.014,"collection_group":"fr4","record_id":"PCB005436","source_file":"originals/Isola/Isola__185HR__Dk_Df_구성표__FR001.html","dataset_role":"material_published_parameter","dk_input_status":"scalar_with_frequency","review_flags":"test_method_not_stated;measurement_axis_not_stated"}
{"manufacturer":"Isola","product":"185HR","material_family":null,"material_form":"core","dk":4.27,"dk_min":null,"dk_max":null,"dk_tolerance":null,"df":0.017,"frequency_ghz":2.0,"frequency_text":"2 GHz","value_type":"published_construction_table","method":null,"axis":null,"thickness_mm":0.356,"glass_style":"2x7628","resin_content_pct":43.0,"source_id":"FR001","source_location":"HTML construction table 2, data row 32","source_url":"https://www.isola-group.com/pcb-laminates-prepreg/185hr-laminate-and-prepreg/","notes":"Manufacturer construction-specific value; test method/conditioning not stated in this HTML construction table. Thickness is the published nominal value; pressed prepreg thickness must be confirmed with PCB fabricator.","construction":"2x7628","offering":"Standard","thickness_inch":0.014,"collection_group":"fr4","record_id":"PCB005437","source_file":"originals/Isola/Isola__185HR__Dk_Df_구성표__FR001.html","dataset_role":"material_published_parameter","dk_input_status":"scalar_with_frequency","review_flags":"test_method_not_stated;measurement_axis_not_stated"}
{"manufacturer":"Isola","product":"185HR","material_family":null,"material_form":"core","dk":4.16,"dk_min":null,"dk_max":null,"dk_tolerance":null,"df":0.02,"frequency_ghz":5.0,"frequency_text":"5 GHz","value_type":"published_construction_table","method":null,"axis":null,"thickness_mm":0.356,"glass_style":"2x7628","resin_content_pct":43.0,"source_id":"FR001","source_location":"HTML construction table 2, data row 32","source_url":"https://www.isola-group.com/pcb-laminates-prepreg/185hr-laminate-and-prepreg/","notes":"Manufacturer construction-specific value; test method/conditioning not stated in this HTML construction table. Thickness is the published nominal value; pressed prepreg thickness must be confirmed with PCB fabricator.","construction":"2x7628","offering":"Standard","thickness_inch":0.014,"collection_group":"fr4","record_id":"PCB005438","source_file":"originals/Isola/Isola__185HR__Dk_Df_구성표__FR001.html","dataset_role":"material_published_parameter","dk_input_status":"scalar_with_frequency","review_flags":"test_method_not_stated;measurement_axis_not_stated"}
{"manufacturer":"Isola","product":"185HR","material_family":null,"material_form":"core","dk":4.33,"dk_min":null,"dk_max":null,"dk_tolerance":null,"df":0.014,"frequency_ghz":0.1,"frequency_text":"100 MHz","value_type":"published_construction_table","method":null,"axis":null,"thickness_mm":0.406,"glass_style":"2x7628","resin_content_pct":47.0,"source_id":"FR001","source_location":"HTML construction table 2, data row 33","source_url":"https://www.isola-group.com/pcb-laminates-prepreg/185hr-laminate-and-prepreg/","notes":"Manufacturer construction-specific value; test method/conditioning not stated in this HTML construction table. Thickness is the published nominal value; pressed prepreg thickness must be confirmed with PCB fabricator.","construction":"2x7628","offering":"Standard","thickness_inch":0.016,"collection_group":"fr4","record_id":"PCB005439","source_file":"originals/Isola/Isola__185HR__Dk_Df_구성표__FR001.html","dataset_role":"material_published_parameter","dk_input_status":"scalar_with_frequency","review_flags":"test_method_not_stated;measurement_axis_not_stated"}
{"manufacturer":"Isola","product":"185HR","material_family":null,"material_form":"core","dk":4.3,"dk_min":null,"dk_max":null,"dk_tolerance":null,"df":0.016,"frequency_ghz":0.5,"frequency_text":"500 MHz","value_type":"published_construction_table","method":null,"axis":null,"thickness_mm":0.406,"glass_style":"2x7628","resin_content_pct":47.0,"source_id":"FR001","source_location":"HTML construction table 2, data row 33","source_url":"https://www.isola-group.com/pcb-laminates-prepreg/185hr-laminate-and-prepreg/","notes":"Manufacturer construction-specific value; test method/conditioning not stated in this HTML construction table. Thickness is the published nominal value; pressed prepreg thickness must be confirmed with PCB fabricator.","construction":"2x7628","offering":"Standard","thickness_inch":0.016,"collection_group":"fr4","record_id":"PCB005440","source_file":"originals/Isola/Isola__185HR__Dk_Df_구성표__FR001.html","dataset_role":"material_published_parameter","dk_input_status":"scalar_with_frequency","review_flags":"test_method_not_stated;measurement_axis_not_stated"}
{"manufacturer":"Isola","product":"185HR","material_family":null,"material_form":"core","dk":4.28,"dk_min":null,"dk_max":null,"dk_tolerance":null,"df":0.017,"frequency_ghz":1.0,"frequency_text":"1 GHz","value_type":"published_construction_table","method":null,"axis":null,"thickness_mm":0.406,"glass_style":"2x7628","resin_content_pct":47.0,"source_id":"FR001","source_location":"HTML construction table 2, data row 33","source_url":"https://www.isola-group.com/pcb-laminates-prepreg/185hr-laminate-and-prepreg/","notes":"Manufacturer construction-specific value; test method/conditioning not stated in this HTML construction table. Thickness is the published nominal value; pressed prepreg thickness must be confirmed with PCB fabricator.","construction":"2x7628","offering":"Standard","thickness_inch":0.016,"collection_group":"fr4","record_id":"PCB005441","source_file":"originals/Isola/Isola__185HR__Dk_Df_구성표__FR001.html","dataset_role":"material_published_parameter","dk_input_status":"scalar_with_frequency","review_flags":"test_method_not_stated;measurement_axis_not_stated"}
{"manufacturer":"Isola","product":"185HR","material_family":null,"material_form":"core","dk":4.16,"dk_min":null,"dk_max":null,"dk_tolerance":null,"df":0.021,"frequency_ghz":10.0,"frequency_text":"10 GHz","value_type":"published_construction_table","method":null,"axis":null,"thickness_mm":0.406,"glass_style":"2x7628","resin_content_pct":47.0,"source_id":"FR001","source_location":"HTML construction table 2, data row 33","source_url":"https://www.isola-group.com/pcb-laminates-prepreg/185hr-laminate-and-prepreg/","notes":"Manufacturer construction-specific value; test method/conditioning not stated in this HTML construction table. Thickness is the published nominal value; pressed prepreg thickness must be confirmed with PCB fabricator.","construction":"2x7628","offering":"Standard","thickness_inch":0.016,"collection_group":"fr4","record_id":"PCB005442","source_file":"originals/Isola/Isola__185HR__Dk_Df_구성표__FR001.html","dataset_role":"material_published_parameter","dk_input_status":"scalar_with_frequency","review_flags":"test_method_not_stated;measurement_axis_not_stated"}
{"manufacturer":"Isola","product":"185HR","material_family":null,"material_form":"core","dk":4.26,"dk_min":null,"dk_max":null,"dk_tolerance":null,"df":0.018,"frequency_ghz":2.0,"frequency_text":"2 GHz","value_type":"published_construction_table","method":null,"axis":null,"thickness_mm":0.406,"glass_style":"2x7628","resin_content_pct":47.0,"source_id":"FR001","source_location":"HTML construction table 2, data row 33","source_url":"https://www.isola-group.com/pcb-laminates-prepreg/185hr-laminate-and-prepreg/","notes":"Manufacturer construction-specific value; test method/conditioning not stated in this HTML construction table. Thickness is the published nominal value; pressed prepreg thickness must be confirmed with PCB fabricator.","construction":"2x7628","offering":"Standard","thickness_inch":0.016,"collection_group":"fr4","record_id":"PCB005443","source_file":"originals/Isola/Isola__185HR__Dk_Df_구성표__FR001.html","dataset_role":"material_published_parameter","dk_input_status":"scalar_with_frequency","review_flags":"test_method_not_stated;measurement_axis_not_stated"}
{"manufacturer":"Isola","product":"185HR","material_family":null,"material_form":"core","dk":4.16,"dk_min":null,"dk_max":null,"dk_tolerance":null,"df":0.02,"frequency_ghz":5.0,"frequency_text":"5 GHz","value_type":"published_construction_table","method":null,"axis":null,"thickness_mm":0.406,"glass_style":"2x7628","resin_content_pct":47.0,"source_id":"FR001","source_location":"HTML construction table 2, data row 33","source_url":"https://www.isola-group.com/pcb-laminates-prepreg/185hr-laminate-and-prepreg/","notes":"Manufacturer construction-specific value; test method/conditioning not stated in this HTML construction table. Thickness is the published nominal value; pressed prepreg thickness must be confirmed with PCB fabricator.","construction":"2x7628","offering":"Standard","thickness_inch":0.016,"collection_group":"fr4","record_id":"PCB005444","source_file":"originals/Isola/Isola__185HR__Dk_Df_구성표__FR001.html","dataset_role":"material_published_parameter","dk_input_status":"scalar_with_frequency","review_flags":"test_method_not_stated;measurement_axis_not_stated"}
{"manufacturer":"Isola","product":"185HR","material_family":null,"material_form":"core","dk":4.36,"dk_min":null,"dk_max":null,"dk_tolerance":null,"df":0.014,"frequency_ghz":0.1,"frequency_text":"100 MHz","value_type":"published_construction_table","method":null,"axis":null,"thickness_mm":0.457,"glass_style":"2x7628 / 1x2116","resin_content_pct":44.0,"source_id":"FR001","source_location":"HTML construction table 2, data row 34","source_url":"https://www.isola-group.com/pcb-laminates-prepreg/185hr-laminate-and-prepreg/","notes":"Manufacturer construction-specific value; test method/conditioning not stated in this HTML construction table. Thickness is the published nominal value; pressed prepreg thickness must be confirmed with PCB fabricator.","construction":"2x7628 / 1x2116","offering":"Standard","thickness_inch":0.018,"collection_group":"fr4","record_id":"PCB005445","source_file":"originals/Isola/Isola__185HR__Dk_Df_구성표__FR001.html","dataset_role":"material_published_parameter","dk_input_status":"scalar_with_frequency","review_flags":"test_method_not_stated;measurement_axis_not_stated"}
{"manufacturer":"Isola","product":"185HR","material_family":null,"material_form":"core","dk":4.3,"dk_min":null,"dk_max":null,"dk_tolerance":null,"df":0.015,"frequency_ghz":0.5,"frequency_text":"500 MHz","value_type":"published_construction_table","method":null,"axis":null,"thickness_mm":0.457,"glass_style":"2x7628 / 1x2116","resin_content_pct":44.0,"source_id":"FR001","source_location":"HTML construction table 2, data row 34","source_url":"https://www.isola-group.com/pcb-laminates-prepreg/185hr-laminate-and-prepreg/","notes":"Manufacturer construction-specific value; test method/conditioning not stated in this HTML construction table. Thickness is the published nominal value; pressed prepreg thickness must be confirmed with PCB fabricator.","construction":"2x7628 / 1x2116","offering":"Standard","thickness_inch":0.018,"collection_group":"fr4","record_id":"PCB005446","source_file":"originals/Isola/Isola__185HR__Dk_Df_구성표__FR001.html","dataset_role":"material_published_parameter","dk_input_status":"scalar_with_frequency","review_flags":"test_method_not_stated;measurement_axis_not_stated"}
{"manufacturer":"Isola","product":"185HR","material_family":null,"material_form":"core","dk":4.29,"dk_min":null,"dk_max":null,"dk_tolerance":null,"df":0.017,"frequency_ghz":1.0,"frequency_text":"1 GHz","value_type":"published_construction_table","method":null,"axis":null,"thickness_mm":0.457,"glass_style":"2x7628 / 1x2116","resin_content_pct":44.0,"source_id":"FR001","source_location":"HTML construction table 2, data row 34","source_url":"https://www.isola-group.com/pcb-laminates-prepreg/185hr-laminate-and-prepreg/","notes":"Manufacturer construction-specific value; test method/conditioning not stated in this HTML construction table. Thickness is the published nominal value; pressed prepreg thickness must be confirmed with PCB fabricator.","construction":"2x7628 / 1x2116","offering":"Standard","thickness_inch":0.018,"collection_group":"fr4","record_id":"PCB005447","source_file":"originals/Isola/Isola__185HR__Dk_Df_구성표__FR001.html","dataset_role":"material_published_parameter","dk_input_status":"scalar_with_frequency","review_flags":"test_method_not_stated;measurement_axis_not_stated"}
{"manufacturer":"Isola","product":"185HR","material_family":null,"material_form":"core","dk":4.13,"dk_min":null,"dk_max":null,"dk_tolerance":null,"df":0.02,"frequency_ghz":10.0,"frequency_text":"10 GHz","value_type":"published_construction_table","method":null,"axis":null,"thickness_mm":0.457,"glass_style":"2x7628 / 1x2116","resin_content_pct":44.0,"source_id":"FR001","source_location":"HTML construction table 2, data row 34","source_url":"https://www.isola-group.com/pcb-laminates-prepreg/185hr-laminate-and-prepreg/","notes":"Manufacturer construction-specific value; test method/conditioning not stated in this HTML construction table. Thickness is the published nominal value; pressed prepreg thickness must be confirmed with PCB fabricator.","construction":"2x7628 / 1x2116","offering":"Standard","thickness_inch":0.018,"collection_group":"fr4","record_id":"PCB005448","source_file":"originals/Isola/Isola__185HR__Dk_Df_구성표__FR001.html","dataset_role":"material_published_parameter","dk_input_status":"scalar_with_frequency","review_flags":"test_method_not_stated;measurement_axis_not_stated"}
{"manufacturer":"Isola","product":"185HR","material_family":null,"material_form":"core","dk":4.25,"dk_min":null,"dk_max":null,"dk_tolerance":null,"df":0.017,"frequency_ghz":2.0,"frequency_text":"2 GHz","value_type":"published_construction_table","method":null,"axis":null,"thickness_mm":0.457,"glass_style":"2x7628 / 1x2116","resin_content_pct":44.0,"source_id":"FR001","source_location":"HTML construction table 2, data row 34","source_url":"https://www.isola-group.com/pcb-laminates-prepreg/185hr-laminate-and-prepreg/","notes":"Manufacturer construction-specific value; test method/conditioning not stated in this HTML construction table. Thickness is the published nominal value; pressed prepreg thickness must be confirmed with PCB fabricator.","construction":"2x7628 / 1x2116","offering":"Standard","thickness_inch":0.018,"collection_group":"fr4","record_id":"PCB005449","source_file":"originals/Isola/Isola__185HR__Dk_Df_구성표__FR001.html","dataset_role":"material_published_parameter","dk_input_status":"scalar_with_frequency","review_flags":"test_method_not_stated;measurement_axis_not_stated"}
{"manufacturer":"Isola","product":"185HR","material_family":null,"material_form":"core","dk":4.14,"dk_min":null,"dk_max":null,"dk_tolerance":null,"df":0.02,"frequency_ghz":5.0,"frequency_text":"5 GHz","value_type":"published_construction_table","method":null,"axis":null,"thickness_mm":0.457,"glass_style":"2x7628 / 1x2116","resin_content_pct":44.0,"source_id":"FR001","source_location":"HTML construction table 2, data row 34","source_url":"https://www.isola-group.com/pcb-laminates-prepreg/185hr-laminate-and-prepreg/","notes":"Manufacturer construction-specific value; test method/conditioning not stated in this HTML construction table. Thickness is the published nominal value; pressed prepreg thickness must be confirmed with PCB fabricator.","construction":"2x7628 / 1x2116","offering":"Standard","thickness_inch":0.018,"collection_group":"fr4","record_id":"PCB005450","source_file":"originals/Isola/Isola__185HR__Dk_Df_구성표__FR001.html","dataset_role":"material_published_parameter","dk_input_status":"scalar_with_frequency","review_flags":"test_method_not_stated;measurement_axis_not_stated"}
{"manufacturer":"Isola","product":"185HR","material_family":null,"material_form":"core","dk":4.28,"dk_min":null,"dk_max":null,"dk_tolerance":null,"df":0.015,"frequency_ghz":0.1,"frequency_text":"100 MHz","value_type":"published_construction_table","method":null,"axis":null,"thickness_mm":0.305,"glass_style":"3x2116","resin_content_pct":48.0,"source_id":"FR001","source_location":"HTML construction table 2, data row 31","source_url":"https://www.isola-group.com/pcb-laminates-prepreg/185hr-laminate-and-prepreg/","notes":"Manufacturer construction-specific value; test method/conditioning not stated in this HTML construction table. Thickness is the published nominal value; pressed prepreg thickness must be confirmed with PCB fabricator.","construction":"3x2116","offering":"Alternate","thickness_inch":0.012,"collection_group":"fr4","record_id":"PCB005451","source_file":"originals/Isola/Isola__185HR__Dk_Df_구성표__FR001.html","dataset_role":"material_published_parameter","dk_input_status":"scalar_with_frequency","review_flags":"test_method_not_stated;measurement_axis_not_stated"}
{"manufacturer":"Isola","product":"185HR","material_family":null,"material_form":"core","dk":4.21,"dk_min":null,"dk_max":null,"dk_tolerance":null,"df":0.016,"frequency_ghz":0.5,"frequency_text":"500 MHz","value_type":"published_construction_table","method":null,"axis":null,"thickness_mm":0.305,"glass_style":"3x2116","resin_content_pct":48.0,"source_id":"FR001","source_location":"HTML construction table 2, data row 31","source_url":"https://www.isola-group.com/pcb-laminates-prepreg/185hr-laminate-and-prepreg/","notes":"Manufacturer construction-specific value; test method/conditioning not stated in this HTML construction table. Thickness is the published nominal value; pressed prepreg thickness must be confirmed with PCB fabricator.","construction":"3x2116","offering":"Alternate","thickness_inch":0.012,"collection_group":"fr4","record_id":"PCB005452","source_file":"originals/Isola/Isola__185HR__Dk_Df_구성표__FR001.html","dataset_role":"material_published_parameter","dk_input_status":"scalar_with_frequency","review_flags":"test_method_not_stated;measurement_axis_not_stated"}
{"manufacturer":"Isola","product":"185HR","material_family":null,"material_form":"core","dk":4.2,"dk_min":null,"dk_max":null,"dk_tolerance":null,"df":0.018,"frequency_ghz":1.0,"frequency_text":"1 GHz","value_type":"published_construction_table","method":null,"axis":null,"thickness_mm":0.305,"glass_style":"3x2116","resin_content_pct":48.0,"source_id":"FR001","source_location":"HTML construction table 2, data row 31","source_url":"https://www.isola-group.com/pcb-laminates-prepreg/185hr-laminate-and-prepreg/","notes":"Manufacturer construction-specific value; test method/conditioning not stated in this HTML construction table. Thickness is the published nominal value; pressed prepreg thickness must be confirmed with PCB fabricator.","construction":"3x2116","offering":"Alternate","thickness_inch":0.012,"collection_group":"fr4","record_id":"PCB005453","source_file":"originals/Isola/Isola__185HR__Dk_Df_구성표__FR001.html","dataset_role":"material_published_parameter","dk_input_status":"scalar_with_frequency","review_flags":"test_method_not_stated;measurement_axis_not_stated"}
{"manufacturer":"Isola","product":"185HR","material_family":null,"material_form":"core","dk":4.05,"dk_min":null,"dk_max":null,"dk_tolerance":null,"df":0.021,"frequency_ghz":10.0,"frequency_text":"10 GHz","value_type":"published_construction_table","method":null,"axis":null,"thickness_mm":0.305,"glass_style":"3x2116","resin_content_pct":48.0,"source_id":"FR001","source_location":"HTML construction table 2, data row 31","source_url":"https://www.isola-group.com/pcb-laminates-prepreg/185hr-laminate-and-prepreg/","notes":"Manufacturer construction-specific value; test method/conditioning not stated in this HTML construction table. Thickness is the published nominal value; pressed prepreg thickness must be confirmed with PCB fabricator.","construction":"3x2116","offering":"Alternate","thickness_inch":0.012,"collection_group":"fr4","record_id":"PCB005454","source_file":"originals/Isola/Isola__185HR__Dk_Df_구성표__FR001.html","dataset_role":"material_published_parameter","dk_input_status":"scalar_with_frequency","review_flags":"test_method_not_stated;measurement_axis_not_stated"}
{"manufacturer":"Isola","product":"185HR","material_family":null,"material_form":"core","dk":4.18,"dk_min":null,"dk_max":null,"dk_tolerance":null,"df":0.018,"frequency_ghz":2.0,"frequency_text":"2 GHz","value_type":"published_construction_table","method":null,"axis":null,"thickness_mm":0.305,"glass_style":"3x2116","resin_content_pct":48.0,"source_id":"FR001","source_location":"HTML construction table 2, data row 31","source_url":"https://www.isola-group.com/pcb-laminates-prepreg/185hr-laminate-and-prepreg/","notes":"Manufacturer construction-specific value; test method/conditioning not stated in this HTML construction table. Thickness is the published nominal value; pressed prepreg thickness must be confirmed with PCB fabricator.","construction":"3x2116","offering":"Alternate","thickness_inch":0.012,"collection_group":"fr4","record_id":"PCB005455","source_file":"originals/Isola/Isola__185HR__Dk_Df_구성표__FR001.html","dataset_role":"material_published_parameter","dk_input_status":"scalar_with_frequency","review_flags":"test_method_not_stated;measurement_axis_not_stated"}
{"manufacturer":"Isola","product":"185HR","material_family":null,"material_form":"core","dk":4.05,"dk_min":null,"dk_max":null,"dk_tolerance":null,"df":0.021,"frequency_ghz":5.0,"frequency_text":"5 GHz","value_type":"published_construction_table","method":null,"axis":null,"thickness_mm":0.305,"glass_style":"3x2116","resin_content_pct":48.0,"source_id":"FR001","source_location":"HTML construction table 2, data row 31","source_url":"https://www.isola-group.com/pcb-laminates-prepreg/185hr-laminate-and-prepreg/","notes":"Manufacturer construction-specific value; test method/conditioning not stated in this HTML construction table. Thickness is the published nominal value; pressed prepreg thickness must be confirmed with PCB fabricator.","construction":"3x2116","offering":"Alternate","thickness_inch":0.012,"collection_group":"fr4","record_id":"PCB005456","source_file":"originals/Isola/Isola__185HR__Dk_Df_구성표__FR001.html","dataset_role":"material_published_parameter","dk_input_status":"scalar_with_frequency","review_flags":"test_method_not_stated;measurement_axis_not_stated"}
{"manufacturer":"Isola","product":"185HR","material_family":null,"material_form":"core","dk":4.38,"dk_min":null,"dk_max":null,"dk_tolerance":null,"df":0.014,"frequency_ghz":0.1,"frequency_text":"100 MHz","value_type":"published_construction_table","method":null,"axis":null,"thickness_mm":0.533,"glass_style":"3x7628","resin_content_pct":43.0,"source_id":"FR001","source_location":"HTML construction table 2, data row 35","source_url":"https://www.isola-group.com/pcb-laminates-prepreg/185hr-laminate-and-prepreg/","notes":"Manufacturer construction-specific value; test method/conditioning not stated in this HTML construction table. Thickness is the published nominal value; pressed prepreg thickness must be confirmed with PCB fabricator.","construction":"3x7628","offering":"Standard","thickness_inch":0.021,"collection_group":"fr4","record_id":"PCB005457","source_file":"originals/Isola/Isola__185HR__Dk_Df_구성표__FR001.html","dataset_role":"material_published_parameter","dk_input_status":"scalar_with_frequency","review_flags":"test_method_not_stated;measurement_axis_not_stated"}
{"manufacturer":"Isola","product":"185HR","material_family":null,"material_form":"core","dk":4.32,"dk_min":null,"dk_max":null,"dk_tolerance":null,"df":0.015,"frequency_ghz":0.5,"frequency_text":"500 MHz","value_type":"published_construction_table","method":null,"axis":null,"thickness_mm":0.533,"glass_style":"3x7628","resin_content_pct":43.0,"source_id":"FR001","source_location":"HTML construction table 2, data row 35","source_url":"https://www.isola-group.com/pcb-laminates-prepreg/185hr-laminate-and-prepreg/","notes":"Manufacturer construction-specific value; test method/conditioning not stated in this HTML construction table. Thickness is the published nominal value; pressed prepreg thickness must be confirmed with PCB fabricator.","construction":"3x7628","offering":"Standard","thickness_inch":0.021,"collection_group":"fr4","record_id":"PCB005458","source_file":"originals/Isola/Isola__185HR__Dk_Df_구성표__FR001.html","dataset_role":"material_published_parameter","dk_input_status":"scalar_with_frequency","review_flags":"test_method_not_stated;measurement_axis_not_stated"}
{"manufacturer":"Isola","product":"185HR","material_family":null,"material_form":"core","dk":4.31,"dk_min":null,"dk_max":null,"dk_tolerance":null,"df":0.016,"frequency_ghz":1.0,"frequency_text":"1 GHz","value_type":"published_construction_table","method":null,"axis":null,"thickness_mm":0.533,"glass_style":"3x7628","resin_content_pct":43.0,"source_id":"FR001","source_location":"HTML construction table 2, data row 35","source_url":"https://www.isola-group.com/pcb-laminates-prepreg/185hr-laminate-and-prepreg/","notes":"Manufacturer construction-specific value; test method/conditioning not stated in this HTML construction table. Thickness is the published nominal value; pressed prepreg thickness must be confirmed with PCB fabricator.","construction":"3x7628","offering":"Standard","thickness_inch":0.021,"collection_group":"fr4","record_id":"PCB005459","source_file":"originals/Isola/Isola__185HR__Dk_Df_구성표__FR001.html","dataset_role":"material_published_parameter","dk_input_status":"scalar_with_frequency","review_flags":"test_method_not_stated;measurement_axis_not_stated"}
{"manufacturer":"Isola","product":"185HR","material_family":null,"material_form":"core","dk":4.15,"dk_min":null,"dk_max":null,"dk_tolerance":null,"df":0.02,"frequency_ghz":10.0,"frequency_text":"10 GHz","value_type":"published_construction_table","method":null,"axis":null,"thickness_mm":0.533,"glass_style":"3x7628","resin_content_pct":43.0,"source_id":"FR001","source_location":"HTML construction table 2, data row 35","source_url":"https://www.isola-group.com/pcb-laminates-prepreg/185hr-laminate-and-prepreg/","notes":"Manufacturer construction-specific value; test method/conditioning not stated in this HTML construction table. Thickness is the published nominal value; pressed prepreg thickness must be confirmed with PCB fabricator.","construction":"3x7628","offering":"Standard","thickness_inch":0.021,"collection_group":"fr4","record_id":"PCB005460","source_file":"originals/Isola/Isola__185HR__Dk_Df_구성표__FR001.html","dataset_role":"material_published_parameter","dk_input_status":"scalar_with_frequency","review_flags":"test_method_not_stated;measurement_axis_not_stated"}
{"manufacturer":"Isola","product":"185HR","material_family":null,"material_form":"core","dk":4.27,"dk_min":null,"dk_max":null,"dk_tolerance":null,"df":0.017,"frequency_ghz":2.0,"frequency_text":"2 GHz","value_type":"published_construction_table","method":null,"axis":null,"thickness_mm":0.533,"glass_style":"3x7628","resin_content_pct":43.0,"source_id":"FR001","source_location":"HTML construction table 2, data row 35","source_url":"https://www.isola-group.com/pcb-laminates-prepreg/185hr-laminate-and-prepreg/","notes":"Manufacturer construction-specific value; test method/conditioning not stated in this HTML construction table. Thickness is the published nominal value; pressed prepreg thickness must be confirmed with PCB fabricator.","construction":"3x7628","offering":"Standard","thickness_inch":0.021,"collection_group":"fr4","record_id":"PCB005461","source_file":"originals/Isola/Isola__185HR__Dk_Df_구성표__FR001.html","dataset_role":"material_published_parameter","dk_input_status":"scalar_with_frequency","review_flags":"test_method_not_stated;measurement_axis_not_stated"}
{"manufacturer":"Isola","product":"185HR","material_family":null,"material_form":"core","dk":4.16,"dk_min":null,"dk_max":null,"dk_tolerance":null,"df":0.02,"frequency_ghz":5.0,"frequency_text":"5 GHz","value_type":"published_construction_table","method":null,"axis":null,"thickness_mm":0.533,"glass_style":"3x7628","resin_content_pct":43.0,"source_id":"FR001","source_location":"HTML construction table 2, data row 35","source_url":"https://www.isola-group.com/pcb-laminates-prepreg/185hr-laminate-and-prepreg/","notes":"Manufacturer construction-specific value; test method/conditioning not stated in this HTML construction table. Thickness is the published nominal value; pressed prepreg thickness must be confirmed with PCB fabricator.","construction":"3x7628","offering":"Standard","thickness_inch":0.021,"collection_group":"fr4","record_id":"PCB005462","source_file":"originals/Isola/Isola__185HR__Dk_Df_구성표__FR001.html","dataset_role":"material_published_parameter","dk_input_status":"scalar_with_frequency","review_flags":"test_method_not_stated;measurement_axis_not_stated"}
{"manufacturer":"Isola","product":"185HR","material_family":null,"material_form":"core","dk":4.31,"dk_min":null,"dk_max":null,"dk_tolerance":null,"df":0.014,"frequency_ghz":0.1,"frequency_text":"100 MHz","value_type":"published_construction_table","method":null,"axis":null,"thickness_mm":0.61,"glass_style":"3x7628","resin_content_pct":45.0,"source_id":"FR001","source_location":"HTML construction table 2, data row 36","source_url":"https://www.isola-group.com/pcb-laminates-prepreg/185hr-laminate-and-prepreg/","notes":"Manufacturer construction-specific value; test method/conditioning not stated in this HTML construction table. Thickness is the published nominal value; pressed prepreg thickness must be confirmed with PCB fabricator.","construction":"3x7628","offering":"Standard","thickness_inch":0.024,"collection_group":"fr4","record_id":"PCB005463","source_file":"originals/Isola/Isola__185HR__Dk_Df_구성표__FR001.html","dataset_role":"material_published_parameter","dk_input_status":"scalar_with_frequency","review_flags":"test_method_not_stated;measurement_axis_not_stated"}
{"manufacturer":"Isola","product":"185HR","material_family":null,"material_form":"core","dk":4.3,"dk_min":null,"dk_max":null,"dk_tolerance":null,"df":0.016,"frequency_ghz":0.5,"frequency_text":"500 MHz","value_type":"published_construction_table","method":null,"axis":null,"thickness_mm":0.61,"glass_style":"3x7628","resin_content_pct":45.0,"source_id":"FR001","source_location":"HTML construction table 2, data row 36","source_url":"https://www.isola-group.com/pcb-laminates-prepreg/185hr-laminate-and-prepreg/","notes":"Manufacturer construction-specific value; test method/conditioning not stated in this HTML construction table. Thickness is the published nominal value; pressed prepreg thickness must be confirmed with PCB fabricator.","construction":"3x7628","offering":"Standard","thickness_inch":0.024,"collection_group":"fr4","record_id":"PCB005464","source_file":"originals/Isola/Isola__185HR__Dk_Df_구성표__FR001.html","dataset_role":"material_published_parameter","dk_input_status":"scalar_with_frequency","review_flags":"test_method_not_stated;measurement_axis_not_stated"}
{"manufacturer":"Isola","product":"185HR","material_family":null,"material_form":"core","dk":4.26,"dk_min":null,"dk_max":null,"dk_tolerance":null,"df":0.018,"frequency_ghz":1.0,"frequency_text":"1 GHz","value_type":"published_construction_table","method":null,"axis":null,"thickness_mm":0.61,"glass_style":"3x7628","resin_content_pct":45.0,"source_id":"FR001","source_location":"HTML construction table 2, data row 36","source_url":"https://www.isola-group.com/pcb-laminates-prepreg/185hr-laminate-and-prepreg/","notes":"Manufacturer construction-specific value; test method/conditioning not stated in this HTML construction table. Thickness is the published nominal value; pressed prepreg thickness must be confirmed with PCB fabricator.","construction":"3x7628","offering":"Standard","thickness_inch":0.024,"collection_group":"fr4","record_id":"PCB005465","source_file":"originals/Isola/Isola__185HR__Dk_Df_구성표__FR001.html","dataset_role":"material_published_parameter","dk_input_status":"scalar_with_frequency","review_flags":"test_method_not_stated;measurement_axis_not_stated"}
{"manufacturer":"Isola","product":"185HR","material_family":null,"material_form":"core","dk":4.15,"dk_min":null,"dk_max":null,"dk_tolerance":null,"df":0.022,"frequency_ghz":10.0,"frequency_text":"10 GHz","value_type":"published_construction_table","method":null,"axis":null,"thickness_mm":0.61,"glass_style":"3x7628","resin_content_pct":45.0,"source_id":"FR001","source_location":"HTML construction table 2, data row 36","source_url":"https://www.isola-group.com/pcb-laminates-prepreg/185hr-laminate-and-prepreg/","notes":"Manufacturer construction-specific value; test method/conditioning not stated in this HTML construction table. Thickness is the published nominal value; pressed prepreg thickness must be confirmed with PCB fabricator.","construction":"3x7628","offering":"Standard","thickness_inch":0.024,"collection_group":"fr4","record_id":"PCB005466","source_file":"originals/Isola/Isola__185HR__Dk_Df_구성표__FR001.html","dataset_role":"material_published_parameter","dk_input_status":"scalar_with_frequency","review_flags":"test_method_not_stated;measurement_axis_not_stated"}
{"manufacturer":"Isola","product":"185HR","material_family":null,"material_form":"core","dk":4.24,"dk_min":null,"dk_max":null,"dk_tolerance":null,"df":0.018,"frequency_ghz":2.0,"frequency_text":"2 GHz","value_type":"published_construction_table","method":null,"axis":null,"thickness_mm":0.61,"glass_style":"3x7628","resin_content_pct":45.0,"source_id":"FR001","source_location":"HTML construction table 2, data row 36","source_url":"https://www.isola-group.com/pcb-laminates-prepreg/185hr-laminate-and-prepreg/","notes":"Manufacturer construction-specific value; test method/conditioning not stated in this HTML construction table. Thickness is the published nominal value; pressed prepreg thickness must be confirmed with PCB fabricator.","construction":"3x7628","offering":"Standard","thickness_inch":0.024,"collection_group":"fr4","record_id":"PCB005467","source_file":"originals/Isola/Isola__185HR__Dk_Df_구성표__FR001.html","dataset_role":"material_published_parameter","dk_input_status":"scalar_with_frequency","review_flags":"test_method_not_stated;measurement_axis_not_stated"}
{"manufacturer":"Isola","product":"185HR","material_family":null,"material_form":"core","dk":4.15,"dk_min":null,"dk_max":null,"dk_tolerance":null,"df":0.022,"frequency_ghz":5.0,"frequency_text":"5 GHz","value_type":"published_construction_table","method":null,"axis":null,"thickness_mm":0.61,"glass_style":"3x7628","resin_content_pct":45.0,"source_id":"FR001","source_location":"HTML construction table 2, data row 36","source_url":"https://www.isola-group.com/pcb-laminates-prepreg/185hr-laminate-and-prepreg/","notes":"Manufacturer construction-specific value; test method/conditioning not stated in this HTML construction table. Thickness is the published nominal value; pressed prepreg thickness must be confirmed with PCB fabricator.","construction":"3x7628","offering":"Standard","thickness_inch":0.024,"collection_group":"fr4","record_id":"PCB005468","source_file":"originals/Isola/Isola__185HR__Dk_Df_구성표__FR001.html","dataset_role":"material_published_parameter","dk_input_status":"scalar_with_frequency","review_flags":"test_method_not_stated;measurement_axis_not_stated"}
