Repository: EIDOSDATA/TraceWave-Studio

# PCB 유전율과 적층 자료

수집/정리 기준일: 2026-11-11.

먼저 [전체 자료 안내 엑셀](Excel/00_전체_자료_안내.xlsx)을 연다. 회사별 엑셀은 `Excel/`에 있고, 원문 검색은 [HTML 안내](START_HERE_ko.html)를 사용한다.

- [자료 사용 안내](docs/자료_사용_안내.md): 폴더, 단위, 조건 선택과 내보내기.
- [자료 검토 결과](docs/자료_검토_결과.md): 확인한 범위, 오류/공백, 정리 내역.
- [TraceWave Studio 연결 설계](../../../Code/docs/pcb_material_catalog.md): 사용자 직접 입력, 소재 선택, 제조업체 적층 선택과 현재 구현의 경계.

57,340개 조건별 관측, 36개 회사와 일반 재료 참고 자료 1개 그룹, 1,756개 출처 기록을 보존했다. 새 엑셀은 전체 안내 1개와 회사/참고 자료별 37개로 총 38개다. 행 수는 고유 소재나 독립 측정 수가 아니다. 공식 자료에 값이 있어도 실제 제조 조건과 해석 대역에 맞는지 확인해야 한다.

사람이 보는 엑셀과 프로그램용 JSONL을 분리했다. 원문 PDF/HTML의 바이트는 보존하면서 파일명을 회사와 소재/용도 중심으로 바꿨다. 중복 저장한 데이터 사본은 복구 폴더로 옮겼고 관측 수치는 삭제하지 않았다.

File: 00_REF/PCB RF ANT/05_PCB_Dielectric_Data_2026/data/observations/Nanya_New_Material.jsonl (part 6 of 11)
{"manufacturer":"Nanya_New_Material","product":"NY6200ANT","material_family":null,"material_form":"laminate","dk":4.38,"dk_min":null,"dk_max":null,"dk_tolerance":0.08,"df":0.0065,"frequency_ghz":10.0,"frequency_text":"10GHz","value_type":"typical_datasheet","method":"SPDR","axis":null,"thickness_mm":0.508,"glass_style":null,"resin_content_pct":null,"source_id":"RT0214","source_location":"HTML table 1, row 7, column 5, dk; HTML table 1, row 8, column 5, df","source_url":"https://www.nouyatec.com/en/product/microwave-rf-material/60","notes":"Nanya New Material Technology / NOUYA (China); distinct from Nan Ya Plastics (Taiwan). General-property table; values are not construction-specific unless metadata is stated.","conditioning":"10 GHz/23°C","resin_content_text":null,"source_column_qualifier":"—","source_context":[{"property":"dk","context":"Dk Permittivity | SPDR | 10 GHz/23°C | —","reported_value":"4.38+/-0.08","paired_value_cell":"4.38+/-0.08"},{"property":"df","context":"Df Loss Tangent | SPDR | 10 GHz/23°C | —","reported_value":"0.0065","paired_value_cell":"0.0065"}],"collection_group":"root","record_id":"PCB004830","source_file":"originals/Nanya_New_Material/Nanya_New_Material__NY6200ANT__제품_기술안내__RT0214.html","dataset_role":"material_published_parameter","dk_input_status":"scalar_with_frequency","review_flags":"measurement_axis_not_stated"}
{"manufacturer":"Nanya_New_Material","product":"NY2150H","material_family":null,"material_form":null,"dk":4.3,"dk_min":null,"dk_max":null,"dk_tolerance":null,"df":0.0147,"frequency_ghz":0.001,"frequency_text":"1MHz","value_type":"typical_datasheet","method":"IPC-TM-650 2.5.5.9","axis":null,"thickness_mm":null,"glass_style":null,"resin_content_pct":55.0,"source_id":"RT0630","source_location":"HTML table 1, row 13, column 7, dk; HTML table 1, row 16, column 7, df","source_url":"https://www.nouyatec.com/en/product/base-material/lead-free-compatible/14","notes":"Nanya New Material Technology / NOUYA (China); distinct from Nan Ya Plastics (Taiwan). General-property table; values are not construction-specific unless metadata is stated.","conditioning":"C-24/23/50","resin_content_text":"55%/70%","source_column_qualifier":"—","source_context":[{"property":"dk","context":"电性能 Electrical | 介电常数 Dk (R/C:55%/70%) Permittivity | 1MHz | 2.5.5.9 | C-24/23/50 | —","reported_value":"4.30","paired_value_cell":"4.30\\3.90"},{"property":"df","context":"电性能 Electrical | 介质损耗 Df (R/C:55%/70%) Loss Tangent | 1MHz | 2.5.5.9 | C-24/23/50 | —","reported_value":"0.0147","paired_value_cell":"0.0147\\0.0158"}],"collection_group":"root","record_id":"PCB004963","source_file":"originals/Nanya_New_Material/Nanya_New_Material__NY2150H__제품_기술안내__RT0630.html","dataset_role":"material_published_parameter","dk_input_status":"scalar_with_frequency","review_flags":"measurement_axis_not_stated"}
{"manufacturer":"Nanya_New_Material","product":"NY2150H","material_family":null,"material_form":null,"dk":3.9,"dk_min":null,"dk_max":null,"dk_tolerance":null,"df":0.0158,"frequency_ghz":0.001,"frequency_text":"1MHz","value_type":"typical_datasheet","method":"IPC-TM-650 2.5.5.9","axis":null,"thickness_mm":null,"glass_style":null,"resin_content_pct":70.0,"source_id":"RT0630","source_location":"HTML table 1, row 13, column 7, dk; HTML table 1, row 16, column 7, df","source_url":"https://www.nouyatec.com/en/product/base-material/lead-free-compatible/14","notes":"Nanya New Material Technology / NOUYA (China); distinct from Nan Ya Plastics (Taiwan). General-property table; values are not construction-specific unless metadata is stated.","conditioning":"C-24/23/50","resin_content_text":"55%/70%","source_column_qualifier":"—","source_context":[{"property":"dk","context":"电性能 Electrical | 介电常数 Dk (R/C:55%/70%) Permittivity | 1MHz | 2.5.5.9 | C-24/23/50 | —","reported_value":"3.90","paired_value_cell":"4.30\\3.90"},{"property":"df","context":"电性能 Electrical | 介质损耗 Df (R/C:55%/70%) Loss Tangent | 1MHz | 2.5.5.9 | C-24/23/50 | —","reported_value":"0.0158","paired_value_cell":"0.0147\\0.0158"}],"collection_group":"root","record_id":"PCB004964","source_file":"originals/Nanya_New_Material/Nanya_New_Material__NY2150H__제품_기술안내__RT0630.html","dataset_role":"material_published_parameter","dk_input_status":"scalar_with_frequency","review_flags":"measurement_axis_not_stated"}
{"manufacturer":"Nanya_New_Material","product":"NY2150H","material_family":null,"material_form":null,"dk":4.25,"dk_min":null,"dk_max":null,"dk_tolerance":null,"df":0.0158,"frequency_ghz":1.0,"frequency_text":"1GHz","value_type":"typical_datasheet","method":"IPC-TM-650 2.5.5.9","axis":null,"thickness_mm":null,"glass_style":null,"resin_content_pct":55.0,"source_id":"RT0630","source_location":"HTML table 1, row 14, column 7, dk; HTML table 1, row 17, column 7, df","source_url":"https://www.nouyatec.com/en/product/base-material/lead-free-compatible/14","notes":"Nanya New Material Technology / NOUYA (China); distinct from Nan Ya Plastics (Taiwan). General-property table; values are not construction-specific unless metadata is stated.","conditioning":"C-24/23/50","resin_content_text":"55%/70%","source_column_qualifier":"—","source_context":[{"property":"dk","context":"电性能 Electrical | 介电常数 Dk (R/C:55%/70%) Permittivity | 1GHz | 2.5.5.9 | C-24/23/50 | —","reported_value":"4.25","paired_value_cell":"4.25\\3.85"},{"property":"df","context":"电性能 Electrical | 介质损耗 Df (R/C:55%/70%) Loss Tangent | 1GHz | 2.5.5.9 | C-24/23/50 | —","reported_value":"0.0158","paired_value_cell":"0.0158\\0.0170"}],"collection_group":"root","record_id":"PCB004965","source_file":"originals/Nanya_New_Material/Nanya_New_Material__NY2150H__제품_기술안내__RT0630.html","dataset_role":"material_published_parameter","dk_input_status":"scalar_with_frequency","review_flags":"measurement_axis_not_stated"}
{"manufacturer":"Nanya_New_Material","product":"NY2150H","material_family":null,"material_form":null,"dk":3.85,"dk_min":null,"dk_max":null,"dk_tolerance":null,"df":0.017,"frequency_ghz":1.0,"frequency_text":"1GHz","value_type":"typical_datasheet","method":"IPC-TM-650 2.5.5.9","axis":null,"thickness_mm":null,"glass_style":null,"resin_content_pct":70.0,"source_id":"RT0630","source_location":"HTML table 1, row 14, column 7, dk; HTML table 1, row 17, column 7, df","source_url":"https://www.nouyatec.com/en/product/base-material/lead-free-compatible/14","notes":"Nanya New Material Technology / NOUYA (China); distinct from Nan Ya Plastics (Taiwan). General-property table; values are not construction-specific unless metadata is stated.","conditioning":"C-24/23/50","resin_content_text":"55%/70%","source_column_qualifier":"—","source_context":[{"property":"dk","context":"电性能 Electrical | 介电常数 Dk (R/C:55%/70%) Permittivity | 1GHz | 2.5.5.9 | C-24/23/50 | —","reported_value":"3.85","paired_value_cell":"4.25\\3.85"},{"property":"df","context":"电性能 Electrical | 介质损耗 Df (R/C:55%/70%) Loss Tangent | 1GHz | 2.5.5.9 | C-24/23/50 | —","reported_value":"0.0170","paired_value_cell":"0.0158\\0.0170"}],"collection_group":"root","record_id":"PCB004966","source_file":"originals/Nanya_New_Material/Nanya_New_Material__NY2150H__제품_기술안내__RT0630.html","dataset_role":"material_published_parameter","dk_input_status":"scalar_with_frequency","review_flags":"measurement_axis_not_stated"}
{"manufacturer":"Nanya_New_Material","product":"NY2150","material_family":null,"material_form":null,"dk":4.3,"dk_min":null,"dk_max":null,"dk_tolerance":null,"df":null,"frequency_ghz":0.001,"frequency_text":"1MHz","value_type":"typical_datasheet","method":"IPC-TM-650 2.5.5.9","axis":null,"thickness_mm":null,"glass_style":null,"resin_content_pct":55.0,"source_id":"RT0631","source_location":"HTML table 1, row 13, column 7, dk","source_url":"https://www.nouyatec.com/en/product/base-material/lead-free-compatible/13","notes":"Nanya New Material Technology / NOUYA (China); distinct from Nan Ya Plastics (Taiwan). General-property table; values are not construction-specific unless metadata is stated.","conditioning":"C-24/23/50","resin_content_text":"55%/70%","source_column_qualifier":"—","source_context":[{"property":"dk","context":"电性能 Electrical | 介电常数 Dk (R/C:55%/70%) Permittivity | 1MHz | 2.5.5.9 | C-24/23/50 | —","reported_value":"4.30","paired_value_cell":"4.30\\3.90"}],"collection_group":"root","record_id":"PCB004967","source_file":"originals/Nanya_New_Material/Nanya_New_Material__NY2150__제품_기술안내__RT0631.html","dataset_role":"material_published_parameter","dk_input_status":"scalar_with_frequency","review_flags":"measurement_axis_not_stated"}
{"manufacturer":"Nanya_New_Material","product":"NY2150","material_family":null,"material_form":null,"dk":null,"dk_min":null,"dk_max":null,"dk_tolerance":null,"df":0.0147,"frequency_ghz":0.001,"frequency_text":"1MHz","value_type":"typical_datasheet","method":null,"axis":null,"thickness_mm":null,"glass_style":null,"resin_content_pct":55.0,"source_id":"RT0631","source_location":"HTML table 1, row 16, column 7, df","source_url":"https://www.nouyatec.com/en/product/base-material/lead-free-compatible/13","notes":"Nanya New Material Technology / NOUYA (China); distinct from Nan Ya Plastics (Taiwan). General-property table; values are not construction-specific unless metadata is stated.","conditioning":null,"resin_content_text":"55%/70%","source_column_qualifier":null,"source_context":[{"property":"df","context":"电性能 Electrical | 介质损耗 Df (R/C:55%/70%) Loss Tangent | 1MHz |  |  | ","reported_value":"0.0147","paired_value_cell":"0.0147\\0.0158"}],"collection_group":"root","record_id":"PCB004968","source_file":"originals/Nanya_New_Material/Nanya_New_Material__NY2150__제품_기술안내__RT0631.html","dataset_role":"material_published_parameter","dk_input_status":"df_or_other_parameter_only","review_flags":"test_method_not_stated;measurement_axis_not_stated"}
{"manufacturer":"Nanya_New_Material","product":"NY2150","material_family":null,"material_form":null,"dk":3.9,"dk_min":null,"dk_max":null,"dk_tolerance":null,"df":null,"frequency_ghz":0.001,"frequency_text":"1MHz","value_type":"typical_datasheet","method":"IPC-TM-650 2.5.5.9","axis":null,"thickness_mm":null,"glass_style":null,"resin_content_pct":70.0,"source_id":"RT0631","source_location":"HTML table 1, row 13, column 7, dk","source_url":"https://www.nouyatec.com/en/product/base-material/lead-free-compatible/13","notes":"Nanya New Material Technology / NOUYA (China); distinct from Nan Ya Plastics (Taiwan). General-property table; values are not construction-specific unless metadata is stated.","conditioning":"C-24/23/50","resin_content_text":"55%/70%","source_column_qualifier":"—","source_context":[{"property":"dk","context":"电性能 Electrical | 介电常数 Dk (R/C:55%/70%) Permittivity | 1MHz | 2.5.5.9 | C-24/23/50 | —","reported_value":"3.90","paired_value_cell":"4.30\\3.90"}],"collection_group":"root","record_id":"PCB004969","source_file":"originals/Nanya_New_Material/Nanya_New_Material__NY2150__제품_기술안내__RT0631.html","dataset_role":"material_published_parameter","dk_input_status":"scalar_with_frequency","review_flags":"measurement_axis_not_stated"}
{"manufacturer":"Nanya_New_Material","product":"NY2150","material_family":null,"material_form":null,"dk":null,"dk_min":null,"dk_max":null,"dk_tolerance":null,"df":0.0158,"frequency_ghz":0.001,"frequency_text":"1MHz","value_type":"typical_datasheet","method":null,"axis":null,"thickness_mm":null,"glass_style":null,"resin_content_pct":70.0,"source_id":"RT0631","source_location":"HTML table 1, row 16, column 7, df","source_url":"https://www.nouyatec.com/en/product/base-material/lead-free-compatible/13","notes":"Nanya New Material Technology / NOUYA (China); distinct from Nan Ya Plastics (Taiwan). General-property table; values are not construction-specific unless metadata is stated.","conditioning":null,"resin_content_text":"55%/70%","source_column_qualifier":null,"source_context":[{"property":"df","context":"电性能 Electrical | 介质损耗 Df (R/C:55%/70%) Loss Tangent | 1MHz |  |  | ","reported_value":"0.0158","paired_value_cell":"0.0147\\0.0158"}],"collection_group":"root","record_id":"PCB004970","source_file":"originals/Nanya_New_Material/Nanya_New_Material__NY2150__제품_기술안내__RT0631.html","dataset_role":"material_published_parameter","dk_input_status":"df_or_other_parameter_only","review_flags":"test_method_not_stated;measurement_axis_not_stated"}
{"manufacturer":"Nanya_New_Material","product":"NY2150","material_family":null,"material_form":null,"dk":4.25,"dk_min":null,"dk_max":null,"dk_tolerance":null,"df":null,"frequency_ghz":1.0,"frequency_text":"1GHz","value_type":"typical_datasheet","method":"IPC-TM-650 2.5.5.9","axis":null,"thickness_mm":null,"glass_style":null,"resin_content_pct":55.0,"source_id":"RT0631","source_location":"HTML table 1, row 14, column 7, dk","source_url":"https://www.nouyatec.com/en/product/base-material/lead-free-compatible/13","notes":"Nanya New Material Technology / NOUYA (China); distinct from Nan Ya Plastics (Taiwan). General-property table; values are not construction-specific unless metadata is stated.","conditioning":"C-24/23/50","resin_content_text":"55%/70%","source_column_qualifier":"—","source_context":[{"property":"dk","context":"电性能 Electrical | 介电常数 Dk (R/C:55%/70%) Permittivity | 1GHz | 2.5.5.9 | C-24/23/50 | —","reported_value":"4.25","paired_value_cell":"4.25\\3.85"}],"collection_group":"root","record_id":"PCB004971","source_file":"originals/Nanya_New_Material/Nanya_New_Material__NY2150__제품_기술안내__RT0631.html","dataset_role":"material_published_parameter","dk_input_status":"scalar_with_frequency","review_flags":"measurement_axis_not_stated"}
{"manufacturer":"Nanya_New_Material","product":"NY2150","material_family":null,"material_form":null,"dk":null,"dk_min":null,"dk_max":null,"dk_tolerance":null,"df":0.0158,"frequency_ghz":1.0,"frequency_text":"1GHz","value_type":"typical_datasheet","method":null,"axis":null,"thickness_mm":null,"glass_style":null,"resin_content_pct":55.0,"source_id":"RT0631","source_location":"HTML table 1, row 17, column 7, df","source_url":"https://www.nouyatec.com/en/product/base-material/lead-free-compatible/13","notes":"Nanya New Material Technology / NOUYA (China); distinct from Nan Ya Plastics (Taiwan). General-property table; values are not construction-specific unless metadata is stated.","conditioning":null,"resin_content_text":"55%/70%","source_column_qualifier":"—","source_context":[{"property":"df","context":"电性能 Electrical | 介质损耗 Df (R/C:55%/70%) Loss Tangent | 1GHz |  |  | —","reported_value":"0.0158","paired_value_cell":"0.0158\\0.0170"}],"collection_group":"root","record_id":"PCB004972","source_file":"originals/Nanya_New_Material/Nanya_New_Material__NY2150__제품_기술안내__RT0631.html","dataset_role":"material_published_parameter","dk_input_status":"df_or_other_parameter_only","review_flags":"test_method_not_stated;measurement_axis_not_stated"}
{"manufacturer":"Nanya_New_Material","product":"NY2150","material_family":null,"material_form":null,"dk":3.85,"dk_min":null,"dk_max":null,"dk_tolerance":null,"df":null,"frequency_ghz":1.0,"frequency_text":"1GHz","value_type":"typical_datasheet","method":"IPC-TM-650 2.5.5.9","axis":null,"thickness_mm":null,"glass_style":null,"resin_content_pct":70.0,"source_id":"RT0631","source_location":"HTML table 1, row 14, column 7, dk","source_url":"https://www.nouyatec.com/en/product/base-material/lead-free-compatible/13","notes":"Nanya New Material Technology / NOUYA (China); distinct from Nan Ya Plastics (Taiwan). General-property table; values are not construction-specific unless metadata is stated.","conditioning":"C-24/23/50","resin_content_text":"55%/70%","source_column_qualifier":"—","source_context":[{"property":"dk","context":"电性能 Electrical | 介电常数 Dk (R/C:55%/70%) Permittivity | 1GHz | 2.5.5.9 | C-24/23/50 | —","reported_value":"3.85","paired_value_cell":"4.25\\3.85"}],"collection_group":"root","record_id":"PCB004973","source_file":"originals/Nanya_New_Material/Nanya_New_Material__NY2150__제품_기술안내__RT0631.html","dataset_role":"material_published_parameter","dk_input_status":"scalar_with_frequency","review_flags":"measurement_axis_not_stated"}
{"manufacturer":"Nanya_New_Material","product":"NY2150","material_family":null,"material_form":null,"dk":null,"dk_min":null,"dk_max":null,"dk_tolerance":null,"df":0.017,"frequency_ghz":1.0,"frequency_text":"1GHz","value_type":"typical_datasheet","method":null,"axis":null,"thickness_mm":null,"glass_style":null,"resin_content_pct":70.0,"source_id":"RT0631","source_location":"HTML table 1, row 17, column 7, df","source_url":"https://www.nouyatec.com/en/product/base-material/lead-free-compatible/13","notes":"Nanya New Material Technology / NOUYA (China); distinct from Nan Ya Plastics (Taiwan). General-property table; values are not construction-specific unless metadata is stated.","conditioning":null,"resin_content_text":"55%/70%","source_column_qualifier":"—","source_context":[{"property":"df","context":"电性能 Electrical | 介质损耗 Df (R/C:55%/70%) Loss Tangent | 1GHz |  |  | —","reported_value":"0.0170","paired_value_cell":"0.0158\\0.0170"}],"collection_group":"root","record_id":"PCB004974","source_file":"originals/Nanya_New_Material/Nanya_New_Material__NY2150__제품_기술안내__RT0631.html","dataset_role":"material_published_parameter","dk_input_status":"df_or_other_parameter_only","review_flags":"test_method_not_stated;measurement_axis_not_stated"}
{"manufacturer":"Nanya_New_Material","product":"NY2140","material_family":null,"material_form":null,"dk":4.2,"dk_min":null,"dk_max":null,"dk_tolerance":null,"df":0.0155,"frequency_ghz":0.001,"frequency_text":"1MHz","value_type":"typical_datasheet","method":"IPC-TM-650 2.5.5.9","axis":null,"thickness_mm":null,"glass_style":null,"resin_content_pct":55.0,"source_id":"RT0632","source_location":"HTML table 1, row 13, column 7, dk; HTML table 1, row 16, column 7, df","source_url":"https://www.nouyatec.com/en/product/base-material/lead-free-compatible/12","notes":"Nanya New Material Technology / NOUYA (China); distinct from Nan Ya Plastics (Taiwan). General-property table; values are not construction-specific unless metadata is stated.","conditioning":"C-24/23/50","resin_content_text":"55%/70%","source_column_qualifier":"—","source_context":[{"property":"dk","context":"电性能 Electrical | 介电常数 Dk (R/C:55%/70%) Permittivity | 1MHz | 2.5.5.9 | C-24/23/50 | —","reported_value":"4.20","paired_value_cell":"4.20\\3.80"},{"property":"df","context":"电性能 Electrical | 介质损耗 Df (R/C:55%/70%) Loss Tangent | 1MHz | 2.5.5.9 | C-24/23/50 | —","reported_value":"0.0155","paired_value_cell":"0.0155\\0.0166"}],"collection_group":"root","record_id":"PCB004975","source_file":"originals/Nanya_New_Material/Nanya_New_Material__NY2140__제품_기술안내__RT0632.html","dataset_role":"material_published_parameter","dk_input_status":"scalar_with_frequency","review_flags":"measurement_axis_not_stated"}
{"manufacturer":"Nanya_New_Material","product":"NY2140","material_family":null,"material_form":null,"dk":3.8,"dk_min":null,"dk_max":null,"dk_tolerance":null,"df":0.0166,"frequency_ghz":0.001,"frequency_text":"1MHz","value_type":"typical_datasheet","method":"IPC-TM-650 2.5.5.9","axis":null,"thickness_mm":null,"glass_style":null,"resin_content_pct":70.0,"source_id":"RT0632","source_location":"HTML table 1, row 13, column 7, dk; HTML table 1, row 16, column 7, df","source_url":"https://www.nouyatec.com/en/product/base-material/lead-free-compatible/12","notes":"Nanya New Material Technology / NOUYA (China); distinct from Nan Ya Plastics (Taiwan). General-property table; values are not construction-specific unless metadata is stated.","conditioning":"C-24/23/50","resin_content_text":"55%/70%","source_column_qualifier":"—","source_context":[{"property":"dk","context":"电性能 Electrical | 介电常数 Dk (R/C:55%/70%) Permittivity | 1MHz | 2.5.5.9 | C-24/23/50 | —","reported_value":"3.80","paired_value_cell":"4.20\\3.80"},{"property":"df","context":"电性能 Electrical | 介质损耗 Df (R/C:55%/70%) Loss Tangent | 1MHz | 2.5.5.9 | C-24/23/50 | —","reported_value":"0.0166","paired_value_cell":"0.0155\\0.0166"}],"collection_group":"root","record_id":"PCB004976","source_file":"originals/Nanya_New_Material/Nanya_New_Material__NY2140__제품_기술안내__RT0632.html","dataset_role":"material_published_parameter","dk_input_status":"scalar_with_frequency","review_flags":"measurement_axis_not_stated"}
{"manufacturer":"Nanya_New_Material","product":"NY2140","material_family":null,"material_form":null,"dk":4.15,"dk_min":null,"dk_max":null,"dk_tolerance":null,"df":0.0166,"frequency_ghz":1.0,"frequency_text":"1GHz","value_type":"typical_datasheet","method":"IPC-TM-650 2.5.5.9","axis":null,"thickness_mm":null,"glass_style":null,"resin_content_pct":55.0,"source_id":"RT0632","source_location":"HTML table 1, row 14, column 7, dk; HTML table 1, row 17, column 7, df","source_url":"https://www.nouyatec.com/en/product/base-material/lead-free-compatible/12","notes":"Nanya New Material Technology / NOUYA (China); distinct from Nan Ya Plastics (Taiwan). General-property table; values are not construction-specific unless metadata is stated.","conditioning":"C-24/23/50","resin_content_text":"55%/70%","source_column_qualifier":"—","source_context":[{"property":"dk","context":"电性能 Electrical | 介电常数 Dk (R/C:55%/70%) Permittivity | 1GHz | 2.5.5.9 | C-24/23/50 | —","reported_value":"4.15","paired_value_cell":"4.15\\3.70"},{"property":"df","context":"电性能 Electrical | 介质损耗 Df (R/C:55%/70%) Loss Tangent | 1GHz | 2.5.5.9 | C-24/23/50 | —","reported_value":"0.0166","paired_value_cell":"0.0166\\0.0178"}],"collection_group":"root","record_id":"PCB004977","source_file":"originals/Nanya_New_Material/Nanya_New_Material__NY2140__제품_기술안내__RT0632.html","dataset_role":"material_published_parameter","dk_input_status":"scalar_with_frequency","review_flags":"measurement_axis_not_stated"}
{"manufacturer":"Nanya_New_Material","product":"NY2140","material_family":null,"material_form":null,"dk":3.7,"dk_min":null,"dk_max":null,"dk_tolerance":null,"df":0.0178,"frequency_ghz":1.0,"frequency_text":"1GHz","value_type":"typical_datasheet","method":"IPC-TM-650 2.5.5.9","axis":null,"thickness_mm":null,"glass_style":null,"resin_content_pct":70.0,"source_id":"RT0632","source_location":"HTML table 1, row 14, column 7, dk; HTML table 1, row 17, column 7, df","source_url":"https://www.nouyatec.com/en/product/base-material/lead-free-compatible/12","notes":"Nanya New Material Technology / NOUYA (China); distinct from Nan Ya Plastics (Taiwan). General-property table; values are not construction-specific unless metadata is stated.","conditioning":"C-24/23/50","resin_content_text":"55%/70%","source_column_qualifier":"—","source_context":[{"property":"dk","context":"电性能 Electrical | 介电常数 Dk (R/C:55%/70%) Permittivity | 1GHz | 2.5.5.9 | C-24/23/50 | —","reported_value":"3.70","paired_value_cell":"4.15\\3.70"},{"property":"df","context":"电性能 Electrical | 介质损耗 Df (R/C:55%/70%) Loss Tangent | 1GHz | 2.5.5.9 | C-24/23/50 | —","reported_value":"0.0178","paired_value_cell":"0.0166\\0.0178"}],"collection_group":"root","record_id":"PCB004978","source_file":"originals/Nanya_New_Material/Nanya_New_Material__NY2140__제품_기술안내__RT0632.html","dataset_role":"material_published_parameter","dk_input_status":"scalar_with_frequency","review_flags":"measurement_axis_not_stated"}
{"manufacturer":"Nanya_New_Material","product":"NY2140L","material_family":null,"material_form":null,"dk":5.15,"dk_min":null,"dk_max":null,"dk_tolerance":null,"df":0.015,"frequency_ghz":5.0,"frequency_text":"5GHz","value_type":"typical_datasheet","method":"SPDR method","axis":null,"thickness_mm":null,"glass_style":null,"resin_content_pct":null,"source_id":"RT0633","source_location":"HTML table 1, row 13, column 7, dk; HTML table 1, row 14, column 7, dk; HTML table 1, row 15, column 7, dk; HTML table 1, row 16, column 7, df; HTML table 1, row 17, column 7, df; HTML table 1, row 18, column 7, df","source_url":"https://www.nouyatec.com/en/product/base-material/lead-free-compatible/11","notes":"Nanya New Material Technology / NOUYA (China); distinct from Nan Ya Plastics (Taiwan). General-property table; values are not construction-specific unless metadata is stated. RC label lists multiple percentages but only one scalar is supplied; resin_content_pct is intentionally null.","conditioning":"C-24/23/50","resin_content_text":"55%/70%","source_column_qualifier":"—","source_context":[{"property":"dk","context":"电性能 Electrical | 介电常数 Dk (R/C:55%/70%) Permittivity | 5GHz | SPDR method | C-24/23/50 | —","reported_value":"5.15","paired_value_cell":"5.15"},{"property":"dk","context":"电性能 Electrical | 介电常数 Dk (R/C:55%/70%) Permittivity | 5GHz | SPDR method | C-24/23/50 | —","reported_value":"5.15","paired_value_cell":"5.15"},{"property":"dk","context":"电性能 Electrical | 介电常数 Dk (R/C:55%/70%) Permittivity | 5GHz | SPDR method | C-24/23/50 | —","reported_value":"5.15","paired_value_cell":"5.15"},{"property":"df","context":"电性能 Electrical | 介质损耗 Df (R/C:55%/70%) Loss Tangent | 5GHz | SPDR method | C-24/23/50 | —","reported_value":"0.015","paired_value_cell":"0.015"},{"property":"df","context":"电性能 Electrical | 介质损耗 Df (R/C:55%/70%) Loss Tangent | 5GHz | SPDR method | C-24/23/50 | —","reported_value":"0.015","paired_value_cell":"0.015"},{"property":"df","context":"电性能 Electrical | 介质损耗 Df (R/C:55%/70%) Loss Tangent | 5GHz | SPDR method | C-24/23/50 | —","reported_value":"0.015","paired_value_cell":"0.015"}],"collection_group":"root","record_id":"PCB004979","source_file":"originals/Nanya_New_Material/Nanya_New_Material__NY2140L__제품_기술안내__RT0633.html","dataset_role":"material_published_parameter","dk_input_status":"scalar_with_frequency","review_flags":"measurement_axis_not_stated"}
{"manufacturer":"Nanya_New_Material","product":"NOUYA 2+ (NY3170M)","material_family":null,"material_form":null,"dk":3.9,"dk_min":null,"dk_max":null,"dk_tolerance":null,"df":0.0076,"frequency_ghz":0.001,"frequency_text":"1MHz","value_type":"typical_datasheet","method":"IPC-TM-650 2.5.5.9","axis":null,"thickness_mm":null,"glass_style":null,"resin_content_pct":55.0,"source_id":"RT0634","source_location":"HTML table 1, row 13, column 7, dk; HTML table 1, row 16, column 7, df","source_url":"https://www.nouyatec.com/en/product/high-speed-circuit/mid-loss/31","notes":"Nanya New Material Technology / NOUYA (China); distinct from Nan Ya Plastics (Taiwan). General-property table; values are not construction-specific unless metadata is stated.","conditioning":"C-24/23/50","resin_content_text":"55%/70%","source_column_qualifier":"—","source_context":[{"property":"dk","context":"电性能 Electrical | 介电常数 Dk (R/C:55%/70%) Permittivity | 1MHz | 2.5.5.9 | C-24/23/50 | —","reported_value":"3.90","paired_value_cell":"3.90\\3.60"},{"property":"df","context":"电性能 Electrical | 介质损耗 Df (R/C:55%/70%) Loss Tangent | 1MHz | 2.5.5.9 | C-24/23/50 | —","reported_value":"0.0076","paired_value_cell":"0.0076\\0.0082"}],"collection_group":"root","record_id":"PCB004980","source_file":"originals/Nanya_New_Material/Nanya_New_Material__NOUYA_2+_(NY3170M)__제품_기술안내__RT0634.html","dataset_role":"material_published_parameter","dk_input_status":"scalar_with_frequency","review_flags":"measurement_axis_not_stated"}
{"manufacturer":"Nanya_New_Material","product":"NOUYA 2+ (NY3170M)","material_family":null,"material_form":null,"dk":3.6,"dk_min":null,"dk_max":null,"dk_tolerance":null,"df":0.0082,"frequency_ghz":0.001,"frequency_text":"1MHz","value_type":"typical_datasheet","method":"IPC-TM-650 2.5.5.9","axis":null,"thickness_mm":null,"glass_style":null,"resin_content_pct":70.0,"source_id":"RT0634","source_location":"HTML table 1, row 13, column 7, dk; HTML table 1, row 16, column 7, df","source_url":"https://www.nouyatec.com/en/product/high-speed-circuit/mid-loss/31","notes":"Nanya New Material Technology / NOUYA (China); distinct from Nan Ya Plastics (Taiwan). General-property table; values are not construction-specific unless metadata is stated.","conditioning":"C-24/23/50","resin_content_text":"55%/70%","source_column_qualifier":"—","source_context":[{"property":"dk","context":"电性能 Electrical | 介电常数 Dk (R/C:55%/70%) Permittivity | 1MHz | 2.5.5.9 | C-24/23/50 | —","reported_value":"3.60","paired_value_cell":"3.90\\3.60"},{"property":"df","context":"电性能 Electrical | 介质损耗 Df (R/C:55%/70%) Loss Tangent | 1MHz | 2.5.5.9 | C-24/23/50 | —","reported_value":"0.0082","paired_value_cell":"0.0076\\0.0082"}],"collection_group":"root","record_id":"PCB004981","source_file":"originals/Nanya_New_Material/Nanya_New_Material__NOUYA_2+_(NY3170M)__제품_기술안내__RT0634.html","dataset_role":"material_published_parameter","dk_input_status":"scalar_with_frequency","review_flags":"measurement_axis_not_stated"}
{"manufacturer":"Nanya_New_Material","product":"NOUYA 2+ (NY3170M)","material_family":null,"material_form":null,"dk":3.87,"dk_min":null,"dk_max":null,"dk_tolerance":null,"df":0.0078,"frequency_ghz":1.0,"frequency_text":"1GHz","value_type":"typical_datasheet","method":"IPC-TM-650 2.5.5.9","axis":null,"thickness_mm":null,"glass_style":null,"resin_content_pct":55.0,"source_id":"RT0634","source_location":"HTML table 1, row 14, column 7, dk; HTML table 1, row 17, column 7, df","source_url":"https://www.nouyatec.com/en/product/high-speed-circuit/mid-loss/31","notes":"Nanya New Material Technology / NOUYA (China); distinct from Nan Ya Plastics (Taiwan). General-property table; values are not construction-specific unless metadata is stated.","conditioning":"C-24/23/50","resin_content_text":"55%/70%","source_column_qualifier":"—","source_context":[{"property":"dk","context":"电性能 Electrical | 介电常数 Dk (R/C:55%/70%) Permittivity | 1GHz | 2.5.5.9 | C-24/23/50 | —","reported_value":"3.87","paired_value_cell":"3.87\\3.57"},{"property":"df","context":"电性能 Electrical | 介质损耗 Df (R/C:55%/70%) Loss Tangent | 1GHz | 2.5.5.9 | C-24/23/50 | —","reported_value":"0.0078","paired_value_cell":"0.0078\\0.0084"}],"collection_group":"root","record_id":"PCB004982","source_file":"originals/Nanya_New_Material/Nanya_New_Material__NOUYA_2+_(NY3170M)__제품_기술안내__RT0634.html","dataset_role":"material_published_parameter","dk_input_status":"scalar_with_frequency","review_flags":"measurement_axis_not_stated"}
{"manufacturer":"Nanya_New_Material","product":"NOUYA 2+ (NY3170M)","material_family":null,"material_form":null,"dk":3.57,"dk_min":null,"dk_max":null,"dk_tolerance":null,"df":0.0084,"frequency_ghz":1.0,"frequency_text":"1GHz","value_type":"typical_datasheet","method":"IPC-TM-650 2.5.5.9","axis":null,"thickness_mm":null,"glass_style":null,"resin_content_pct":70.0,"source_id":"RT0634","source_location":"HTML table 1, row 14, column 7, dk; HTML table 1, row 17, column 7, df","source_url":"https://www.nouyatec.com/en/product/high-speed-circuit/mid-loss/31","notes":"Nanya New Material Technology / NOUYA (China); distinct from Nan Ya Plastics (Taiwan). General-property table; values are not construction-specific unless metadata is stated.","conditioning":"C-24/23/50","resin_content_text":"55%/70%","source_column_qualifier":"—","source_context":[{"property":"dk","context":"电性能 Electrical | 介电常数 Dk (R/C:55%/70%) Permittivity | 1GHz | 2.5.5.9 | C-24/23/50 | —","reported_value":"3.57","paired_value_cell":"3.87\\3.57"},{"property":"df","context":"电性能 Electrical | 介质损耗 Df (R/C:55%/70%) Loss Tangent | 1GHz | 2.5.5.9 | C-24/23/50 | —","reported_value":"0.0084","paired_value_cell":"0.0078\\0.0084"}],"collection_group":"root","record_id":"PCB004983","source_file":"originals/Nanya_New_Material/Nanya_New_Material__NOUYA_2+_(NY3170M)__제품_기술안내__RT0634.html","dataset_role":"material_published_parameter","dk_input_status":"scalar_with_frequency","review_flags":"measurement_axis_not_stated"}
{"manufacturer":"Nanya_New_Material","product":"NOUYA 2+ (NY3170M)","material_family":null,"material_form":null,"dk":4.1,"dk_min":null,"dk_max":null,"dk_tolerance":null,"df":0.0085,"frequency_ghz":10.0,"frequency_text":"10GHz","value_type":"typical_datasheet","method":"SPDR method","axis":null,"thickness_mm":null,"glass_style":null,"resin_content_pct":55.0,"source_id":"RT0634","source_location":"HTML table 1, row 15, column 7, dk; HTML table 1, row 18, column 7, df","source_url":"https://www.nouyatec.com/en/product/high-speed-circuit/mid-loss/31","notes":"Nanya New Material Technology / NOUYA (China); distinct from Nan Ya Plastics (Taiwan). General-property table; values are not construction-specific unless metadata is stated.","conditioning":"C-24/23/50","resin_content_text":"55%/70%","source_column_qualifier":"—","source_context":[{"property":"dk","context":"电性能 Electrical | 介电常数 Dk (R/C:55%/70%) Permittivity | 10GHz | SPDR method | C-24/23/50 | —","reported_value":"4.10","paired_value_cell":"4.10\\3.65"},{"property":"df","context":"电性能 Electrical | 介质损耗 Df (R/C:55%/70%) Loss Tangent | 10GHz | SPDR method | C-24/23/50 | —","reported_value":"0.0085","paired_value_cell":"0.0085\\0.0089"}],"collection_group":"root","record_id":"PCB004984","source_file":"originals/Nanya_New_Material/Nanya_New_Material__NOUYA_2+_(NY3170M)__제품_기술안내__RT0634.html","dataset_role":"material_published_parameter","dk_input_status":"scalar_with_frequency","review_flags":"measurement_axis_not_stated"}
{"manufacturer":"Nanya_New_Material","product":"NOUYA 2+ (NY3170M)","material_family":null,"material_form":null,"dk":3.65,"dk_min":null,"dk_max":null,"dk_tolerance":null,"df":0.0089,"frequency_ghz":10.0,"frequency_text":"10GHz","value_type":"typical_datasheet","method":"SPDR method","axis":null,"thickness_mm":null,"glass_style":null,"resin_content_pct":70.0,"source_id":"RT0634","source_location":"HTML table 1, row 15, column 7, dk; HTML table 1, row 18, column 7, df","source_url":"https://www.nouyatec.com/en/product/high-speed-circuit/mid-loss/31","notes":"Nanya New Material Technology / NOUYA (China); distinct from Nan Ya Plastics (Taiwan). General-property table; values are not construction-specific unless metadata is stated.","conditioning":"C-24/23/50","resin_content_text":"55%/70%","source_column_qualifier":"—","source_context":[{"property":"dk","context":"电性能 Electrical | 介电常数 Dk (R/C:55%/70%) Permittivity | 10GHz | SPDR method | C-24/23/50 | —","reported_value":"3.65","paired_value_cell":"4.10\\3.65"},{"property":"df","context":"电性能 Electrical | 介质损耗 Df (R/C:55%/70%) Loss Tangent | 10GHz | SPDR method | C-24/23/50 | —","reported_value":"0.0089","paired_value_cell":"0.0085\\0.0089"}],"collection_group":"root","record_id":"PCB004985","source_file":"originals/Nanya_New_Material/Nanya_New_Material__NOUYA_2+_(NY3170M)__제품_기술안내__RT0634.html","dataset_role":"material_published_parameter","dk_input_status":"scalar_with_frequency","review_flags":"measurement_axis_not_stated"}
{"manufacturer":"Nanya_New_Material","product":"NOUYA 2+ (NY6180HF)","material_family":null,"material_form":null,"dk":4.42,"dk_min":null,"dk_max":null,"dk_tolerance":null,"df":0.00627,"frequency_ghz":1.0,"frequency_text":"1GHz","value_type":"typical_datasheet","method":"IPC-TM-650 2.5.5.9","axis":null,"thickness_mm":null,"glass_style":null,"resin_content_pct":55.0,"source_id":"RT0635","source_location":"HTML table 1, row 14, column 7, dk; HTML table 1, row 17, column 7, df","source_url":"https://www.nouyatec.com/en/product/high-speed-circuit/mid-loss/30","notes":"Nanya New Material Technology / NOUYA (China); distinct from Nan Ya Plastics (Taiwan). General-property table; values are not construction-specific unless metadata is stated.","conditioning":"C-24/23/50","resin_content_text":"55%/70%","source_column_qualifier":"—","source_context":[{"property":"dk","context":"电性能 Electrical | 介电常数 Dk (R/C:55%/70%) Permittivity | 1GHz | 2.5.5.9 | C-24/23/50 | —","reported_value":"4.42","paired_value_cell":"4.42\\3.97"},{"property":"df","context":"电性能 Electrical | 介质损耗 Df (R/C:55%/70%) Loss Tangent | 1GHz | 2.5.5.9 | C-24/23/50 | —","reported_value":"0.00627","paired_value_cell":"0.00627\\0.00630"}],"collection_group":"root","record_id":"PCB004986","source_file":"originals/Nanya_New_Material/Nanya_New_Material__NOUYA_2+_(NY6180HF)__제품_기술안내__RT0635.html","dataset_role":"material_published_parameter","dk_input_status":"scalar_with_frequency","review_flags":"measurement_axis_not_stated"}
{"manufacturer":"Nanya_New_Material","product":"NOUYA 2+ (NY6180HF)","material_family":null,"material_form":null,"dk":3.97,"dk_min":null,"dk_max":null,"dk_tolerance":null,"df":0.0063,"frequency_ghz":1.0,"frequency_text":"1GHz","value_type":"typical_datasheet","method":"IPC-TM-650 2.5.5.9","axis":null,"thickness_mm":null,"glass_style":null,"resin_content_pct":70.0,"source_id":"RT0635","source_location":"HTML table 1, row 14, column 7, dk; HTML table 1, row 17, column 7, df","source_url":"https://www.nouyatec.com/en/product/high-speed-circuit/mid-loss/30","notes":"Nanya New Material Technology / NOUYA (China); distinct from Nan Ya Plastics (Taiwan). General-property table; values are not construction-specific unless metadata is stated.","conditioning":"C-24/23/50","resin_content_text":"55%/70%","source_column_qualifier":"—","source_context":[{"property":"dk","context":"电性能 Electrical | 介电常数 Dk (R/C:55%/70%) Permittivity | 1GHz | 2.5.5.9 | C-24/23/50 | —","reported_value":"3.97","paired_value_cell":"4.42\\3.97"},{"property":"df","context":"电性能 Electrical | 介质损耗 Df (R/C:55%/70%) Loss Tangent | 1GHz | 2.5.5.9 | C-24/23/50 | —","reported_value":"0.00630","paired_value_cell":"0.00627\\0.00630"}],"collection_group":"root","record_id":"PCB004987","source_file":"originals/Nanya_New_Material/Nanya_New_Material__NOUYA_2+_(NY6180HF)__제품_기술안내__RT0635.html","dataset_role":"material_published_parameter","dk_input_status":"scalar_with_frequency","review_flags":"measurement_axis_not_stated"}
{"manufacturer":"Nanya_New_Material","product":"NOUYA 2+ (NY6180HF)","material_family":null,"material_form":null,"dk":4.36,"dk_min":null,"dk_max":null,"dk_tolerance":null,"df":0.00632,"frequency_ghz":10.0,"frequency_text":"10GHz","value_type":"typical_datasheet","method":"SPDR method","axis":null,"thickness_mm":null,"glass_style":null,"resin_content_pct":55.0,"source_id":"RT0635","source_location":"HTML table 1, row 15, column 7, dk; HTML table 1, row 18, column 7, df","source_url":"https://www.nouyatec.com/en/product/high-speed-circuit/mid-loss/30","notes":"Nanya New Material Technology / NOUYA (China); distinct from Nan Ya Plastics (Taiwan). General-property table; values are not construction-specific unless metadata is stated.","conditioning":"C-24/23/50","resin_content_text":"55%/70%","source_column_qualifier":"—","source_context":[{"property":"dk","context":"电性能 Electrical | 介电常数 Dk (R/C:55%/70%) Permittivity | 10GHz | SPDR method | C-24/23/50 | —","reported_value":"4.36","paired_value_cell":"4.36\\3.91"},{"property":"df","context":"电性能 Electrical | 介质损耗 Df (R/C:55%/70%) Loss Tangent | 10GHz | SPDR method | C-24/23/50 | —","reported_value":"0.00632","paired_value_cell":"0.00632\\0.00635"}],"collection_group":"root","record_id":"PCB004988","source_file":"originals/Nanya_New_Material/Nanya_New_Material__NOUYA_2+_(NY6180HF)__제품_기술안내__RT0635.html","dataset_role":"material_published_parameter","dk_input_status":"scalar_with_frequency","review_flags":"measurement_axis_not_stated"}
{"manufacturer":"Nanya_New_Material","product":"NOUYA 2+ (NY6180HF)","material_family":null,"material_form":null,"dk":3.91,"dk_min":null,"dk_max":null,"dk_tolerance":null,"df":0.00635,"frequency_ghz":10.0,"frequency_text":"10GHz","value_type":"typical_datasheet","method":"SPDR method","axis":null,"thickness_mm":null,"glass_style":null,"resin_content_pct":70.0,"source_id":"RT0635","source_location":"HTML table 1, row 15, column 7, dk; HTML table 1, row 18, column 7, df","source_url":"https://www.nouyatec.com/en/product/high-speed-circuit/mid-loss/30","notes":"Nanya New Material Technology / NOUYA (China); distinct from Nan Ya Plastics (Taiwan). General-property table; values are not construction-specific unless metadata is stated.","conditioning":"C-24/23/50","resin_content_text":"55%/70%","source_column_qualifier":"—","source_context":[{"property":"dk","context":"电性能 Electrical | 介电常数 Dk (R/C:55%/70%) Permittivity | 10GHz | SPDR method | C-24/23/50 | —","reported_value":"3.91","paired_value_cell":"4.36\\3.91"},{"property":"df","context":"电性能 Electrical | 介质损耗 Df (R/C:55%/70%) Loss Tangent | 10GHz | SPDR method | C-24/23/50 | —","reported_value":"0.00635","paired_value_cell":"0.00632\\0.00635"}],"collection_group":"root","record_id":"PCB004989","source_file":"originals/Nanya_New_Material/Nanya_New_Material__NOUYA_2+_(NY6180HF)__제품_기술안내__RT0635.html","dataset_role":"material_published_parameter","dk_input_status":"scalar_with_frequency","review_flags":"measurement_axis_not_stated"}
