Repository: EIDOSDATA/TraceWave-Studio

# PCB 유전율과 적층 자료

수집/정리 기준일: 2026-11-11.

먼저 [전체 자료 안내 엑셀](Excel/00_전체_자료_안내.xlsx)을 연다. 회사별 엑셀은 `Excel/`에 있고, 원문 검색은 [HTML 안내](START_HERE_ko.html)를 사용한다.

- [자료 사용 안내](docs/자료_사용_안내.md): 폴더, 단위, 조건 선택과 내보내기.
- [자료 검토 결과](docs/자료_검토_결과.md): 확인한 범위, 오류/공백, 정리 내역.
- [TraceWave Studio 연결 설계](../../../Code/docs/pcb_material_catalog.md): 사용자 직접 입력, 소재 선택, 제조업체 적층 선택과 현재 구현의 경계.

57,340개 조건별 관측, 36개 회사와 일반 재료 참고 자료 1개 그룹, 1,756개 출처 기록을 보존했다. 새 엑셀은 전체 안내 1개와 회사/참고 자료별 37개로 총 38개다. 행 수는 고유 소재나 독립 측정 수가 아니다. 공식 자료에 값이 있어도 실제 제조 조건과 해석 대역에 맞는지 확인해야 한다.

사람이 보는 엑셀과 프로그램용 JSONL을 분리했다. 원문 PDF/HTML의 바이트는 보존하면서 파일명을 회사와 소재/용도 중심으로 바꿨다. 중복 저장한 데이터 사본은 복구 폴더로 옮겼고 관측 수치는 삭제하지 않았다.

File: 00_REF/PCB RF ANT/05_PCB_Dielectric_Data_2026/data/observations/PCBWay.jsonl (part 6 of 89)
{"manufacturer":"PCBWay","product":"2116 RC58%","material_family":"FR-4","material_form":"prepreg","dk":4.45,"dk_min":null,"dk_max":null,"dk_tolerance":null,"df":null,"frequency_ghz":null,"frequency_text":"not stated","value_type":"fabricator_stackup","record_kind":"published_stackup_layer","method":"not stated","axis":"not stated","thickness_mm":null,"glass_style":"2116","resin_content_pct":58.0,"source_id":"FB198","source_location":"PCBWay_4L_published_44; table row 3","source_url":"https://www.pcbway.com/multi-layer-laminated-structure.html","stackup_id":"PCBWay_4L_published_44","layer":"PP row 3","layer_sequence":3,"board_layers":4,"board_nominal_thickness_mm":1.6,"finished_outer_copper_oz":2.0,"inner_copper_oz":1.5,"inner_residual_copper_pct":50.0,"thickness_before_lamination_mm":0.13,"laminated_group_thickness_mm":0.2338,"laminated_group_rows":2,"laminated_group_start_row":2,"core_with_copper_thickness_mm":null,"notes":"Published fabrication stackup; Dk test frequency, method, and raw laminate manufacturer not stated. Multiple prepreg plies share one post-lamination thickness; individual cured ply thickness is not given. Do not assign combined group thickness to each ply.","record_id":"PCB054820","simulation_ready":false,"collection_group":"fab","source_collection_record_id":"FABR028005","source_file":"originals/PCBWay/PCBWay__종합카탈로그_All_298_rigid_PCB_stackups__적층구조__FB198.html","dataset_role":"fabricator_published_parameter","dk_input_status":"scalar_without_point_frequency","review_flags":"frequency_not_numeric_or_not_stated;test_method_not_stated;measurement_axis_not_stated"}
{"manufacturer":"PCBWay","product":"Core","material_family":"FR-4","material_form":"core","dk":4.6,"dk_min":null,"dk_max":null,"dk_tolerance":null,"df":null,"frequency_ghz":null,"frequency_text":"not stated","value_type":"fabricator_stackup","record_kind":"published_stackup_layer","method":"not stated","axis":"not stated","thickness_mm":0.795,"glass_style":null,"resin_content_pct":null,"source_id":"FB198","source_location":"PCBWay_4L_published_44; table row 5","source_url":"https://www.pcbway.com/multi-layer-laminated-structure.html","stackup_id":"PCBWay_4L_published_44","layer":"CORE row 5","layer_sequence":5,"board_layers":4,"board_nominal_thickness_mm":1.6,"finished_outer_copper_oz":2.0,"inner_copper_oz":1.5,"inner_residual_copper_pct":50.0,"thickness_before_lamination_mm":0.795,"laminated_group_thickness_mm":null,"laminated_group_rows":null,"laminated_group_start_row":null,"core_with_copper_thickness_mm":0.9,"notes":"Published fabrication stackup; Dk test frequency, method, and raw laminate manufacturer not stated. Bare core dielectric thickness excludes both copper foils.","record_id":"PCB054821","simulation_ready":false,"collection_group":"fab","source_collection_record_id":"FABR028006","source_file":"originals/PCBWay/PCBWay__종합카탈로그_All_298_rigid_PCB_stackups__적층구조__FB198.html","dataset_role":"fabricator_published_parameter","dk_input_status":"scalar_without_point_frequency","review_flags":"frequency_not_numeric_or_not_stated;test_method_not_stated;measurement_axis_not_stated"}
{"manufacturer":"PCBWay","product":"2116 RC58%","material_family":"FR-4","material_form":"prepreg","dk":4.45,"dk_min":null,"dk_max":null,"dk_tolerance":null,"df":null,"frequency_ghz":null,"frequency_text":"not stated","value_type":"fabricator_stackup","record_kind":"published_stackup_layer","method":"not stated","axis":"not stated","thickness_mm":null,"glass_style":"2116","resin_content_pct":58.0,"source_id":"FB198","source_location":"PCBWay_4L_published_44; table row 7","source_url":"https://www.pcbway.com/multi-layer-laminated-structure.html","stackup_id":"PCBWay_4L_published_44","layer":"PP row 7","layer_sequence":7,"board_layers":4,"board_nominal_thickness_mm":1.6,"finished_outer_copper_oz":2.0,"inner_copper_oz":1.5,"inner_residual_copper_pct":50.0,"thickness_before_lamination_mm":0.13,"laminated_group_thickness_mm":0.2338,"laminated_group_rows":2,"laminated_group_start_row":7,"core_with_copper_thickness_mm":null,"notes":"Published fabrication stackup; Dk test frequency, method, and raw laminate manufacturer not stated. Multiple prepreg plies share one post-lamination thickness; individual cured ply thickness is not given. Do not assign combined group thickness to each ply.","record_id":"PCB054822","simulation_ready":false,"collection_group":"fab","source_collection_record_id":"FABR028007","source_file":"originals/PCBWay/PCBWay__종합카탈로그_All_298_rigid_PCB_stackups__적층구조__FB198.html","dataset_role":"fabricator_published_parameter","dk_input_status":"scalar_without_point_frequency","review_flags":"frequency_not_numeric_or_not_stated;test_method_not_stated;measurement_axis_not_stated"}
{"manufacturer":"PCBWay","product":"2116 RC58%","material_family":"FR-4","material_form":"prepreg","dk":4.45,"dk_min":null,"dk_max":null,"dk_tolerance":null,"df":null,"frequency_ghz":null,"frequency_text":"not stated","value_type":"fabricator_stackup","record_kind":"published_stackup_layer","method":"not stated","axis":"not stated","thickness_mm":null,"glass_style":"2116","resin_content_pct":58.0,"source_id":"FB198","source_location":"PCBWay_4L_published_44; table row 8","source_url":"https://www.pcbway.com/multi-layer-laminated-structure.html","stackup_id":"PCBWay_4L_published_44","layer":"PP row 8","layer_sequence":8,"board_layers":4,"board_nominal_thickness_mm":1.6,"finished_outer_copper_oz":2.0,"inner_copper_oz":1.5,"inner_residual_copper_pct":50.0,"thickness_before_lamination_mm":0.13,"laminated_group_thickness_mm":0.2338,"laminated_group_rows":2,"laminated_group_start_row":7,"core_with_copper_thickness_mm":null,"notes":"Published fabrication stackup; Dk test frequency, method, and raw laminate manufacturer not stated. Multiple prepreg plies share one post-lamination thickness; individual cured ply thickness is not given. Do not assign combined group thickness to each ply.","record_id":"PCB054823","simulation_ready":false,"collection_group":"fab","source_collection_record_id":"FABR028008","source_file":"originals/PCBWay/PCBWay__종합카탈로그_All_298_rigid_PCB_stackups__적층구조__FB198.html","dataset_role":"fabricator_published_parameter","dk_input_status":"scalar_without_point_frequency","review_flags":"frequency_not_numeric_or_not_stated;test_method_not_stated;measurement_axis_not_stated"}
{"manufacturer":"PCBWay","product":"1080 RC68%","material_family":"FR-4","material_form":"prepreg","dk":4.21,"dk_min":null,"dk_max":null,"dk_tolerance":null,"df":null,"frequency_ghz":null,"frequency_text":"not stated","value_type":"fabricator_stackup","record_kind":"published_stackup_layer","method":"not stated","axis":"not stated","thickness_mm":null,"glass_style":"1080","resin_content_pct":68.0,"source_id":"FB198","source_location":"PCBWay_4L_published_45; table row 2","source_url":"https://www.pcbway.com/multi-layer-laminated-structure.html","stackup_id":"PCBWay_4L_published_45","layer":"PP row 2","layer_sequence":2,"board_layers":4,"board_nominal_thickness_mm":1.6,"finished_outer_copper_oz":2.0,"inner_copper_oz":1.5,"inner_residual_copper_pct":30.0,"thickness_before_lamination_mm":0.081,"laminated_group_thickness_mm":0.2403,"laminated_group_rows":2,"laminated_group_start_row":2,"core_with_copper_thickness_mm":null,"notes":"Published fabrication stackup; Dk test frequency, method, and raw laminate manufacturer not stated. Multiple prepreg plies share one post-lamination thickness; individual cured ply thickness is not given. Do not assign combined group thickness to each ply.","record_id":"PCB054824","simulation_ready":false,"collection_group":"fab","source_collection_record_id":"FABR028009","source_file":"originals/PCBWay/PCBWay__종합카탈로그_All_298_rigid_PCB_stackups__적층구조__FB198.html","dataset_role":"fabricator_published_parameter","dk_input_status":"scalar_without_point_frequency","review_flags":"frequency_not_numeric_or_not_stated;test_method_not_stated;measurement_axis_not_stated"}
{"manufacturer":"PCBWay","product":"7628 RC46%","material_family":"FR-4","material_form":"prepreg","dk":4.74,"dk_min":null,"dk_max":null,"dk_tolerance":null,"df":null,"frequency_ghz":null,"frequency_text":"not stated","value_type":"fabricator_stackup","record_kind":"published_stackup_layer","method":"not stated","axis":"not stated","thickness_mm":null,"glass_style":"7628","resin_content_pct":46.0,"source_id":"FB198","source_location":"PCBWay_4L_published_45; table row 3","source_url":"https://www.pcbway.com/multi-layer-laminated-structure.html","stackup_id":"PCBWay_4L_published_45","layer":"PP row 3","layer_sequence":3,"board_layers":4,"board_nominal_thickness_mm":1.6,"finished_outer_copper_oz":2.0,"inner_copper_oz":1.5,"inner_residual_copper_pct":30.0,"thickness_before_lamination_mm":0.196,"laminated_group_thickness_mm":0.2403,"laminated_group_rows":2,"laminated_group_start_row":2,"core_with_copper_thickness_mm":null,"notes":"Published fabrication stackup; Dk test frequency, method, and raw laminate manufacturer not stated. Multiple prepreg plies share one post-lamination thickness; individual cured ply thickness is not given. Do not assign combined group thickness to each ply.","record_id":"PCB054825","simulation_ready":false,"collection_group":"fab","source_collection_record_id":"FABR028010","source_file":"originals/PCBWay/PCBWay__종합카탈로그_All_298_rigid_PCB_stackups__적층구조__FB198.html","dataset_role":"fabricator_published_parameter","dk_input_status":"scalar_without_point_frequency","review_flags":"frequency_not_numeric_or_not_stated;test_method_not_stated;measurement_axis_not_stated"}
{"manufacturer":"PCBWay","product":"Core","material_family":"FR-4","material_form":"core","dk":4.6,"dk_min":null,"dk_max":null,"dk_tolerance":null,"df":null,"frequency_ghz":null,"frequency_text":"not stated","value_type":"fabricator_stackup","record_kind":"published_stackup_layer","method":"not stated","axis":"not stated","thickness_mm":0.795,"glass_style":null,"resin_content_pct":null,"source_id":"FB198","source_location":"PCBWay_4L_published_45; table row 5","source_url":"https://www.pcbway.com/multi-layer-laminated-structure.html","stackup_id":"PCBWay_4L_published_45","layer":"CORE row 5","layer_sequence":5,"board_layers":4,"board_nominal_thickness_mm":1.6,"finished_outer_copper_oz":2.0,"inner_copper_oz":1.5,"inner_residual_copper_pct":30.0,"thickness_before_lamination_mm":0.795,"laminated_group_thickness_mm":null,"laminated_group_rows":null,"laminated_group_start_row":null,"core_with_copper_thickness_mm":0.9,"notes":"Published fabrication stackup; Dk test frequency, method, and raw laminate manufacturer not stated. Bare core dielectric thickness excludes both copper foils.","record_id":"PCB054826","simulation_ready":false,"collection_group":"fab","source_collection_record_id":"FABR028011","source_file":"originals/PCBWay/PCBWay__종합카탈로그_All_298_rigid_PCB_stackups__적층구조__FB198.html","dataset_role":"fabricator_published_parameter","dk_input_status":"scalar_without_point_frequency","review_flags":"frequency_not_numeric_or_not_stated;test_method_not_stated;measurement_axis_not_stated"}
{"manufacturer":"PCBWay","product":"7628 RC46%","material_family":"FR-4","material_form":"prepreg","dk":4.74,"dk_min":null,"dk_max":null,"dk_tolerance":null,"df":null,"frequency_ghz":null,"frequency_text":"not stated","value_type":"fabricator_stackup","record_kind":"published_stackup_layer","method":"not stated","axis":"not stated","thickness_mm":null,"glass_style":"7628","resin_content_pct":46.0,"source_id":"FB198","source_location":"PCBWay_4L_published_45; table row 7","source_url":"https://www.pcbway.com/multi-layer-laminated-structure.html","stackup_id":"PCBWay_4L_published_45","layer":"PP row 7","layer_sequence":7,"board_layers":4,"board_nominal_thickness_mm":1.6,"finished_outer_copper_oz":2.0,"inner_copper_oz":1.5,"inner_residual_copper_pct":30.0,"thickness_before_lamination_mm":0.196,"laminated_group_thickness_mm":0.2403,"laminated_group_rows":2,"laminated_group_start_row":7,"core_with_copper_thickness_mm":null,"notes":"Published fabrication stackup; Dk test frequency, method, and raw laminate manufacturer not stated. Multiple prepreg plies share one post-lamination thickness; individual cured ply thickness is not given. Do not assign combined group thickness to each ply.","record_id":"PCB054827","simulation_ready":false,"collection_group":"fab","source_collection_record_id":"FABR028012","source_file":"originals/PCBWay/PCBWay__종합카탈로그_All_298_rigid_PCB_stackups__적층구조__FB198.html","dataset_role":"fabricator_published_parameter","dk_input_status":"scalar_without_point_frequency","review_flags":"frequency_not_numeric_or_not_stated;test_method_not_stated;measurement_axis_not_stated"}
{"manufacturer":"PCBWay","product":"1080 RC68%","material_family":"FR-4","material_form":"prepreg","dk":4.21,"dk_min":null,"dk_max":null,"dk_tolerance":null,"df":null,"frequency_ghz":null,"frequency_text":"not stated","value_type":"fabricator_stackup","record_kind":"published_stackup_layer","method":"not stated","axis":"not stated","thickness_mm":null,"glass_style":"1080","resin_content_pct":68.0,"source_id":"FB198","source_location":"PCBWay_4L_published_45; table row 8","source_url":"https://www.pcbway.com/multi-layer-laminated-structure.html","stackup_id":"PCBWay_4L_published_45","layer":"PP row 8","layer_sequence":8,"board_layers":4,"board_nominal_thickness_mm":1.6,"finished_outer_copper_oz":2.0,"inner_copper_oz":1.5,"inner_residual_copper_pct":30.0,"thickness_before_lamination_mm":0.081,"laminated_group_thickness_mm":0.2403,"laminated_group_rows":2,"laminated_group_start_row":7,"core_with_copper_thickness_mm":null,"notes":"Published fabrication stackup; Dk test frequency, method, and raw laminate manufacturer not stated. Multiple prepreg plies share one post-lamination thickness; individual cured ply thickness is not given. Do not assign combined group thickness to each ply.","record_id":"PCB054828","simulation_ready":false,"collection_group":"fab","source_collection_record_id":"FABR028013","source_file":"originals/PCBWay/PCBWay__종합카탈로그_All_298_rigid_PCB_stackups__적층구조__FB198.html","dataset_role":"fabricator_published_parameter","dk_input_status":"scalar_without_point_frequency","review_flags":"frequency_not_numeric_or_not_stated;test_method_not_stated;measurement_axis_not_stated"}
{"manufacturer":"PCBWay","product":"2116 RC58%","material_family":"FR-4","material_form":"prepreg","dk":4.45,"dk_min":null,"dk_max":null,"dk_tolerance":null,"df":null,"frequency_ghz":null,"frequency_text":"not stated","value_type":"fabricator_stackup","record_kind":"published_stackup_layer","method":"not stated","axis":"not stated","thickness_mm":null,"glass_style":"2116","resin_content_pct":58.0,"source_id":"FB198","source_location":"PCBWay_4L_published_46; table row 2","source_url":"https://www.pcbway.com/multi-layer-laminated-structure.html","stackup_id":"PCBWay_4L_published_46","layer":"PP row 2","layer_sequence":2,"board_layers":4,"board_nominal_thickness_mm":1.6,"finished_outer_copper_oz":2.0,"inner_copper_oz":2.0,"inner_residual_copper_pct":70.0,"thickness_before_lamination_mm":0.13,"laminated_group_thickness_mm":0.305,"laminated_group_rows":2,"laminated_group_start_row":2,"core_with_copper_thickness_mm":null,"notes":"Published fabrication stackup; Dk test frequency, method, and raw laminate manufacturer not stated. Multiple prepreg plies share one post-lamination thickness; individual cured ply thickness is not given. Do not assign combined group thickness to each ply.","record_id":"PCB054829","simulation_ready":false,"collection_group":"fab","source_collection_record_id":"FABR028014","source_file":"originals/PCBWay/PCBWay__종합카탈로그_All_298_rigid_PCB_stackups__적층구조__FB198.html","dataset_role":"fabricator_published_parameter","dk_input_status":"scalar_without_point_frequency","review_flags":"frequency_not_numeric_or_not_stated;test_method_not_stated;measurement_axis_not_stated"}
{"manufacturer":"PCBWay","product":"7628 RC46%","material_family":"FR-4","material_form":"prepreg","dk":4.74,"dk_min":null,"dk_max":null,"dk_tolerance":null,"df":null,"frequency_ghz":null,"frequency_text":"not stated","value_type":"fabricator_stackup","record_kind":"published_stackup_layer","method":"not stated","axis":"not stated","thickness_mm":null,"glass_style":"7628","resin_content_pct":46.0,"source_id":"FB198","source_location":"PCBWay_4L_published_46; table row 3","source_url":"https://www.pcbway.com/multi-layer-laminated-structure.html","stackup_id":"PCBWay_4L_published_46","layer":"PP row 3","layer_sequence":3,"board_layers":4,"board_nominal_thickness_mm":1.6,"finished_outer_copper_oz":2.0,"inner_copper_oz":2.0,"inner_residual_copper_pct":70.0,"thickness_before_lamination_mm":0.196,"laminated_group_thickness_mm":0.305,"laminated_group_rows":2,"laminated_group_start_row":2,"core_with_copper_thickness_mm":null,"notes":"Published fabrication stackup; Dk test frequency, method, and raw laminate manufacturer not stated. Multiple prepreg plies share one post-lamination thickness; individual cured ply thickness is not given. Do not assign combined group thickness to each ply.","record_id":"PCB054830","simulation_ready":false,"collection_group":"fab","source_collection_record_id":"FABR028015","source_file":"originals/PCBWay/PCBWay__종합카탈로그_All_298_rigid_PCB_stackups__적층구조__FB198.html","dataset_role":"fabricator_published_parameter","dk_input_status":"scalar_without_point_frequency","review_flags":"frequency_not_numeric_or_not_stated;test_method_not_stated;measurement_axis_not_stated"}
{"manufacturer":"PCBWay","product":"Core","material_family":"FR-4","material_form":"core","dk":4.6,"dk_min":null,"dk_max":null,"dk_tolerance":null,"df":null,"frequency_ghz":null,"frequency_text":"not stated","value_type":"fabricator_stackup","record_kind":"published_stackup_layer","method":"not stated","axis":"not stated","thickness_mm":0.63,"glass_style":null,"resin_content_pct":null,"source_id":"FB198","source_location":"PCBWay_4L_published_46; table row 5","source_url":"https://www.pcbway.com/multi-layer-laminated-structure.html","stackup_id":"PCBWay_4L_published_46","layer":"CORE row 5","layer_sequence":5,"board_layers":4,"board_nominal_thickness_mm":1.6,"finished_outer_copper_oz":2.0,"inner_copper_oz":2.0,"inner_residual_copper_pct":70.0,"thickness_before_lamination_mm":0.63,"laminated_group_thickness_mm":null,"laminated_group_rows":null,"laminated_group_start_row":null,"core_with_copper_thickness_mm":0.77,"notes":"Published fabrication stackup; Dk test frequency, method, and raw laminate manufacturer not stated. Bare core dielectric thickness excludes both copper foils.","record_id":"PCB054831","simulation_ready":false,"collection_group":"fab","source_collection_record_id":"FABR028016","source_file":"originals/PCBWay/PCBWay__종합카탈로그_All_298_rigid_PCB_stackups__적층구조__FB198.html","dataset_role":"fabricator_published_parameter","dk_input_status":"scalar_without_point_frequency","review_flags":"frequency_not_numeric_or_not_stated;test_method_not_stated;measurement_axis_not_stated"}
{"manufacturer":"PCBWay","product":"7628 RC46%","material_family":"FR-4","material_form":"prepreg","dk":4.74,"dk_min":null,"dk_max":null,"dk_tolerance":null,"df":null,"frequency_ghz":null,"frequency_text":"not stated","value_type":"fabricator_stackup","record_kind":"published_stackup_layer","method":"not stated","axis":"not stated","thickness_mm":null,"glass_style":"7628","resin_content_pct":46.0,"source_id":"FB198","source_location":"PCBWay_4L_published_46; table row 7","source_url":"https://www.pcbway.com/multi-layer-laminated-structure.html","stackup_id":"PCBWay_4L_published_46","layer":"PP row 7","layer_sequence":7,"board_layers":4,"board_nominal_thickness_mm":1.6,"finished_outer_copper_oz":2.0,"inner_copper_oz":2.0,"inner_residual_copper_pct":70.0,"thickness_before_lamination_mm":0.196,"laminated_group_thickness_mm":0.305,"laminated_group_rows":2,"laminated_group_start_row":7,"core_with_copper_thickness_mm":null,"notes":"Published fabrication stackup; Dk test frequency, method, and raw laminate manufacturer not stated. Multiple prepreg plies share one post-lamination thickness; individual cured ply thickness is not given. Do not assign combined group thickness to each ply.","record_id":"PCB054832","simulation_ready":false,"collection_group":"fab","source_collection_record_id":"FABR028017","source_file":"originals/PCBWay/PCBWay__종합카탈로그_All_298_rigid_PCB_stackups__적층구조__FB198.html","dataset_role":"fabricator_published_parameter","dk_input_status":"scalar_without_point_frequency","review_flags":"frequency_not_numeric_or_not_stated;test_method_not_stated;measurement_axis_not_stated"}
{"manufacturer":"PCBWay","product":"2116 RC58%","material_family":"FR-4","material_form":"prepreg","dk":4.45,"dk_min":null,"dk_max":null,"dk_tolerance":null,"df":null,"frequency_ghz":null,"frequency_text":"not stated","value_type":"fabricator_stackup","record_kind":"published_stackup_layer","method":"not stated","axis":"not stated","thickness_mm":null,"glass_style":"2116","resin_content_pct":58.0,"source_id":"FB198","source_location":"PCBWay_4L_published_46; table row 8","source_url":"https://www.pcbway.com/multi-layer-laminated-structure.html","stackup_id":"PCBWay_4L_published_46","layer":"PP row 8","layer_sequence":8,"board_layers":4,"board_nominal_thickness_mm":1.6,"finished_outer_copper_oz":2.0,"inner_copper_oz":2.0,"inner_residual_copper_pct":70.0,"thickness_before_lamination_mm":0.13,"laminated_group_thickness_mm":0.305,"laminated_group_rows":2,"laminated_group_start_row":7,"core_with_copper_thickness_mm":null,"notes":"Published fabrication stackup; Dk test frequency, method, and raw laminate manufacturer not stated. Multiple prepreg plies share one post-lamination thickness; individual cured ply thickness is not given. Do not assign combined group thickness to each ply.","record_id":"PCB054833","simulation_ready":false,"collection_group":"fab","source_collection_record_id":"FABR028018","source_file":"originals/PCBWay/PCBWay__종합카탈로그_All_298_rigid_PCB_stackups__적층구조__FB198.html","dataset_role":"fabricator_published_parameter","dk_input_status":"scalar_without_point_frequency","review_flags":"frequency_not_numeric_or_not_stated;test_method_not_stated;measurement_axis_not_stated"}
{"manufacturer":"PCBWay","product":"2116 RC58%","material_family":"FR-4","material_form":"prepreg","dk":4.45,"dk_min":null,"dk_max":null,"dk_tolerance":null,"df":null,"frequency_ghz":null,"frequency_text":"not stated","value_type":"fabricator_stackup","record_kind":"published_stackup_layer","method":"not stated","axis":"not stated","thickness_mm":null,"glass_style":"2116","resin_content_pct":58.0,"source_id":"FB198","source_location":"PCBWay_4L_published_47; table row 2","source_url":"https://www.pcbway.com/multi-layer-laminated-structure.html","stackup_id":"PCBWay_4L_published_47","layer":"PP row 2","layer_sequence":2,"board_layers":4,"board_nominal_thickness_mm":1.6,"finished_outer_copper_oz":2.0,"inner_copper_oz":2.0,"inner_residual_copper_pct":50.0,"thickness_before_lamination_mm":0.13,"laminated_group_thickness_mm":0.291,"laminated_group_rows":2,"laminated_group_start_row":2,"core_with_copper_thickness_mm":null,"notes":"Published fabrication stackup; Dk test frequency, method, and raw laminate manufacturer not stated. Multiple prepreg plies share one post-lamination thickness; individual cured ply thickness is not given. Do not assign combined group thickness to each ply.","record_id":"PCB054834","simulation_ready":false,"collection_group":"fab","source_collection_record_id":"FABR028019","source_file":"originals/PCBWay/PCBWay__종합카탈로그_All_298_rigid_PCB_stackups__적층구조__FB198.html","dataset_role":"fabricator_published_parameter","dk_input_status":"scalar_without_point_frequency","review_flags":"frequency_not_numeric_or_not_stated;test_method_not_stated;measurement_axis_not_stated"}
{"manufacturer":"PCBWay","product":"7628 RC46%","material_family":"FR-4","material_form":"prepreg","dk":4.74,"dk_min":null,"dk_max":null,"dk_tolerance":null,"df":null,"frequency_ghz":null,"frequency_text":"not stated","value_type":"fabricator_stackup","record_kind":"published_stackup_layer","method":"not stated","axis":"not stated","thickness_mm":null,"glass_style":"7628","resin_content_pct":46.0,"source_id":"FB198","source_location":"PCBWay_4L_published_47; table row 3","source_url":"https://www.pcbway.com/multi-layer-laminated-structure.html","stackup_id":"PCBWay_4L_published_47","layer":"PP row 3","layer_sequence":3,"board_layers":4,"board_nominal_thickness_mm":1.6,"finished_outer_copper_oz":2.0,"inner_copper_oz":2.0,"inner_residual_copper_pct":50.0,"thickness_before_lamination_mm":0.196,"laminated_group_thickness_mm":0.291,"laminated_group_rows":2,"laminated_group_start_row":2,"core_with_copper_thickness_mm":null,"notes":"Published fabrication stackup; Dk test frequency, method, and raw laminate manufacturer not stated. Multiple prepreg plies share one post-lamination thickness; individual cured ply thickness is not given. Do not assign combined group thickness to each ply.","record_id":"PCB054835","simulation_ready":false,"collection_group":"fab","source_collection_record_id":"FABR028020","source_file":"originals/PCBWay/PCBWay__종합카탈로그_All_298_rigid_PCB_stackups__적층구조__FB198.html","dataset_role":"fabricator_published_parameter","dk_input_status":"scalar_without_point_frequency","review_flags":"frequency_not_numeric_or_not_stated;test_method_not_stated;measurement_axis_not_stated"}
{"manufacturer":"PCBWay","product":"Core","material_family":"FR-4","material_form":"core","dk":4.6,"dk_min":null,"dk_max":null,"dk_tolerance":null,"df":null,"frequency_ghz":null,"frequency_text":"not stated","value_type":"fabricator_stackup","record_kind":"published_stackup_layer","method":"not stated","axis":"not stated","thickness_mm":0.63,"glass_style":null,"resin_content_pct":null,"source_id":"FB198","source_location":"PCBWay_4L_published_47; table row 5","source_url":"https://www.pcbway.com/multi-layer-laminated-structure.html","stackup_id":"PCBWay_4L_published_47","layer":"CORE row 5","layer_sequence":5,"board_layers":4,"board_nominal_thickness_mm":1.6,"finished_outer_copper_oz":2.0,"inner_copper_oz":2.0,"inner_residual_copper_pct":50.0,"thickness_before_lamination_mm":0.63,"laminated_group_thickness_mm":null,"laminated_group_rows":null,"laminated_group_start_row":null,"core_with_copper_thickness_mm":0.77,"notes":"Published fabrication stackup; Dk test frequency, method, and raw laminate manufacturer not stated. Bare core dielectric thickness excludes both copper foils.","record_id":"PCB054836","simulation_ready":false,"collection_group":"fab","source_collection_record_id":"FABR028021","source_file":"originals/PCBWay/PCBWay__종합카탈로그_All_298_rigid_PCB_stackups__적층구조__FB198.html","dataset_role":"fabricator_published_parameter","dk_input_status":"scalar_without_point_frequency","review_flags":"frequency_not_numeric_or_not_stated;test_method_not_stated;measurement_axis_not_stated"}
{"manufacturer":"PCBWay","product":"7628 RC46%","material_family":"FR-4","material_form":"prepreg","dk":4.74,"dk_min":null,"dk_max":null,"dk_tolerance":null,"df":null,"frequency_ghz":null,"frequency_text":"not stated","value_type":"fabricator_stackup","record_kind":"published_stackup_layer","method":"not stated","axis":"not stated","thickness_mm":null,"glass_style":"7628","resin_content_pct":46.0,"source_id":"FB198","source_location":"PCBWay_4L_published_47; table row 7","source_url":"https://www.pcbway.com/multi-layer-laminated-structure.html","stackup_id":"PCBWay_4L_published_47","layer":"PP row 7","layer_sequence":7,"board_layers":4,"board_nominal_thickness_mm":1.6,"finished_outer_copper_oz":2.0,"inner_copper_oz":2.0,"inner_residual_copper_pct":50.0,"thickness_before_lamination_mm":0.196,"laminated_group_thickness_mm":0.291,"laminated_group_rows":2,"laminated_group_start_row":7,"core_with_copper_thickness_mm":null,"notes":"Published fabrication stackup; Dk test frequency, method, and raw laminate manufacturer not stated. Multiple prepreg plies share one post-lamination thickness; individual cured ply thickness is not given. Do not assign combined group thickness to each ply.","record_id":"PCB054837","simulation_ready":false,"collection_group":"fab","source_collection_record_id":"FABR028022","source_file":"originals/PCBWay/PCBWay__종합카탈로그_All_298_rigid_PCB_stackups__적층구조__FB198.html","dataset_role":"fabricator_published_parameter","dk_input_status":"scalar_without_point_frequency","review_flags":"frequency_not_numeric_or_not_stated;test_method_not_stated;measurement_axis_not_stated"}
{"manufacturer":"PCBWay","product":"2116 RC58%","material_family":"FR-4","material_form":"prepreg","dk":4.45,"dk_min":null,"dk_max":null,"dk_tolerance":null,"df":null,"frequency_ghz":null,"frequency_text":"not stated","value_type":"fabricator_stackup","record_kind":"published_stackup_layer","method":"not stated","axis":"not stated","thickness_mm":null,"glass_style":"2116","resin_content_pct":58.0,"source_id":"FB198","source_location":"PCBWay_4L_published_47; table row 8","source_url":"https://www.pcbway.com/multi-layer-laminated-structure.html","stackup_id":"PCBWay_4L_published_47","layer":"PP row 8","layer_sequence":8,"board_layers":4,"board_nominal_thickness_mm":1.6,"finished_outer_copper_oz":2.0,"inner_copper_oz":2.0,"inner_residual_copper_pct":50.0,"thickness_before_lamination_mm":0.13,"laminated_group_thickness_mm":0.291,"laminated_group_rows":2,"laminated_group_start_row":7,"core_with_copper_thickness_mm":null,"notes":"Published fabrication stackup; Dk test frequency, method, and raw laminate manufacturer not stated. Multiple prepreg plies share one post-lamination thickness; individual cured ply thickness is not given. Do not assign combined group thickness to each ply.","record_id":"PCB054838","simulation_ready":false,"collection_group":"fab","source_collection_record_id":"FABR028023","source_file":"originals/PCBWay/PCBWay__종합카탈로그_All_298_rigid_PCB_stackups__적층구조__FB198.html","dataset_role":"fabricator_published_parameter","dk_input_status":"scalar_without_point_frequency","review_flags":"frequency_not_numeric_or_not_stated;test_method_not_stated;measurement_axis_not_stated"}
{"manufacturer":"PCBWay","product":"7628 RC46%","material_family":"FR-4","material_form":"prepreg","dk":4.74,"dk_min":null,"dk_max":null,"dk_tolerance":null,"df":null,"frequency_ghz":null,"frequency_text":"not stated","value_type":"fabricator_stackup","record_kind":"published_stackup_layer","method":"not stated","axis":"not stated","thickness_mm":null,"glass_style":"7628","resin_content_pct":46.0,"source_id":"FB198","source_location":"PCBWay_4L_published_48; table row 2","source_url":"https://www.pcbway.com/multi-layer-laminated-structure.html","stackup_id":"PCBWay_4L_published_48","layer":"PP row 2","layer_sequence":2,"board_layers":4,"board_nominal_thickness_mm":1.6,"finished_outer_copper_oz":2.0,"inner_copper_oz":2.0,"inner_residual_copper_pct":30.0,"thickness_before_lamination_mm":0.196,"laminated_group_thickness_mm":0.343,"laminated_group_rows":2,"laminated_group_start_row":2,"core_with_copper_thickness_mm":null,"notes":"Published fabrication stackup; Dk test frequency, method, and raw laminate manufacturer not stated. Multiple prepreg plies share one post-lamination thickness; individual cured ply thickness is not given. Do not assign combined group thickness to each ply.","record_id":"PCB054839","simulation_ready":false,"collection_group":"fab","source_collection_record_id":"FABR028024","source_file":"originals/PCBWay/PCBWay__종합카탈로그_All_298_rigid_PCB_stackups__적층구조__FB198.html","dataset_role":"fabricator_published_parameter","dk_input_status":"scalar_without_point_frequency","review_flags":"frequency_not_numeric_or_not_stated;test_method_not_stated;measurement_axis_not_stated"}
{"manufacturer":"PCBWay","product":"7628 RC46%","material_family":"FR-4","material_form":"prepreg","dk":4.74,"dk_min":null,"dk_max":null,"dk_tolerance":null,"df":null,"frequency_ghz":null,"frequency_text":"not stated","value_type":"fabricator_stackup","record_kind":"published_stackup_layer","method":"not stated","axis":"not stated","thickness_mm":null,"glass_style":"7628","resin_content_pct":46.0,"source_id":"FB198","source_location":"PCBWay_4L_published_48; table row 3","source_url":"https://www.pcbway.com/multi-layer-laminated-structure.html","stackup_id":"PCBWay_4L_published_48","layer":"PP row 3","layer_sequence":3,"board_layers":4,"board_nominal_thickness_mm":1.6,"finished_outer_copper_oz":2.0,"inner_copper_oz":2.0,"inner_residual_copper_pct":30.0,"thickness_before_lamination_mm":0.196,"laminated_group_thickness_mm":0.343,"laminated_group_rows":2,"laminated_group_start_row":2,"core_with_copper_thickness_mm":null,"notes":"Published fabrication stackup; Dk test frequency, method, and raw laminate manufacturer not stated. Multiple prepreg plies share one post-lamination thickness; individual cured ply thickness is not given. Do not assign combined group thickness to each ply.","record_id":"PCB054840","simulation_ready":false,"collection_group":"fab","source_collection_record_id":"FABR028025","source_file":"originals/PCBWay/PCBWay__종합카탈로그_All_298_rigid_PCB_stackups__적층구조__FB198.html","dataset_role":"fabricator_published_parameter","dk_input_status":"scalar_without_point_frequency","review_flags":"frequency_not_numeric_or_not_stated;test_method_not_stated;measurement_axis_not_stated"}
{"manufacturer":"PCBWay","product":"Core","material_family":"FR-4","material_form":"core","dk":4.6,"dk_min":null,"dk_max":null,"dk_tolerance":null,"df":null,"frequency_ghz":null,"frequency_text":"not stated","value_type":"fabricator_stackup","record_kind":"published_stackup_layer","method":"not stated","axis":"not stated","thickness_mm":0.63,"glass_style":null,"resin_content_pct":null,"source_id":"FB198","source_location":"PCBWay_4L_published_48; table row 5","source_url":"https://www.pcbway.com/multi-layer-laminated-structure.html","stackup_id":"PCBWay_4L_published_48","layer":"CORE row 5","layer_sequence":5,"board_layers":4,"board_nominal_thickness_mm":1.6,"finished_outer_copper_oz":2.0,"inner_copper_oz":2.0,"inner_residual_copper_pct":30.0,"thickness_before_lamination_mm":0.63,"laminated_group_thickness_mm":null,"laminated_group_rows":null,"laminated_group_start_row":null,"core_with_copper_thickness_mm":0.77,"notes":"Published fabrication stackup; Dk test frequency, method, and raw laminate manufacturer not stated. Bare core dielectric thickness excludes both copper foils.","record_id":"PCB054841","simulation_ready":false,"collection_group":"fab","source_collection_record_id":"FABR028026","source_file":"originals/PCBWay/PCBWay__종합카탈로그_All_298_rigid_PCB_stackups__적층구조__FB198.html","dataset_role":"fabricator_published_parameter","dk_input_status":"scalar_without_point_frequency","review_flags":"frequency_not_numeric_or_not_stated;test_method_not_stated;measurement_axis_not_stated"}
{"manufacturer":"PCBWay","product":"7628 RC46%","material_family":"FR-4","material_form":"prepreg","dk":4.74,"dk_min":null,"dk_max":null,"dk_tolerance":null,"df":null,"frequency_ghz":null,"frequency_text":"not stated","value_type":"fabricator_stackup","record_kind":"published_stackup_layer","method":"not stated","axis":"not stated","thickness_mm":null,"glass_style":"7628","resin_content_pct":46.0,"source_id":"FB198","source_location":"PCBWay_4L_published_48; table row 7","source_url":"https://www.pcbway.com/multi-layer-laminated-structure.html","stackup_id":"PCBWay_4L_published_48","layer":"PP row 7","layer_sequence":7,"board_layers":4,"board_nominal_thickness_mm":1.6,"finished_outer_copper_oz":2.0,"inner_copper_oz":2.0,"inner_residual_copper_pct":30.0,"thickness_before_lamination_mm":0.196,"laminated_group_thickness_mm":0.343,"laminated_group_rows":2,"laminated_group_start_row":7,"core_with_copper_thickness_mm":null,"notes":"Published fabrication stackup; Dk test frequency, method, and raw laminate manufacturer not stated. Multiple prepreg plies share one post-lamination thickness; individual cured ply thickness is not given. Do not assign combined group thickness to each ply.","record_id":"PCB054842","simulation_ready":false,"collection_group":"fab","source_collection_record_id":"FABR028027","source_file":"originals/PCBWay/PCBWay__종합카탈로그_All_298_rigid_PCB_stackups__적층구조__FB198.html","dataset_role":"fabricator_published_parameter","dk_input_status":"scalar_without_point_frequency","review_flags":"frequency_not_numeric_or_not_stated;test_method_not_stated;measurement_axis_not_stated"}
{"manufacturer":"PCBWay","product":"7628 RC46%","material_family":"FR-4","material_form":"prepreg","dk":4.74,"dk_min":null,"dk_max":null,"dk_tolerance":null,"df":null,"frequency_ghz":null,"frequency_text":"not stated","value_type":"fabricator_stackup","record_kind":"published_stackup_layer","method":"not stated","axis":"not stated","thickness_mm":null,"glass_style":"7628","resin_content_pct":46.0,"source_id":"FB198","source_location":"PCBWay_4L_published_48; table row 8","source_url":"https://www.pcbway.com/multi-layer-laminated-structure.html","stackup_id":"PCBWay_4L_published_48","layer":"PP row 8","layer_sequence":8,"board_layers":4,"board_nominal_thickness_mm":1.6,"finished_outer_copper_oz":2.0,"inner_copper_oz":2.0,"inner_residual_copper_pct":30.0,"thickness_before_lamination_mm":0.196,"laminated_group_thickness_mm":0.343,"laminated_group_rows":2,"laminated_group_start_row":7,"core_with_copper_thickness_mm":null,"notes":"Published fabrication stackup; Dk test frequency, method, and raw laminate manufacturer not stated. Multiple prepreg plies share one post-lamination thickness; individual cured ply thickness is not given. Do not assign combined group thickness to each ply.","record_id":"PCB054843","simulation_ready":false,"collection_group":"fab","source_collection_record_id":"FABR028028","source_file":"originals/PCBWay/PCBWay__종합카탈로그_All_298_rigid_PCB_stackups__적층구조__FB198.html","dataset_role":"fabricator_published_parameter","dk_input_status":"scalar_without_point_frequency","review_flags":"frequency_not_numeric_or_not_stated;test_method_not_stated;measurement_axis_not_stated"}
{"manufacturer":"PCBWay","product":"2116 RC58%","material_family":"FR-4","material_form":"prepreg","dk":4.45,"dk_min":null,"dk_max":null,"dk_tolerance":null,"df":null,"frequency_ghz":null,"frequency_text":"not stated","value_type":"fabricator_stackup","record_kind":"published_stackup_layer","method":"not stated","axis":"not stated","thickness_mm":null,"glass_style":"2116","resin_content_pct":58.0,"source_id":"FB198","source_location":"PCBWay_4L_published_49; table row 2","source_url":"https://www.pcbway.com/multi-layer-laminated-structure.html","stackup_id":"PCBWay_4L_published_49","layer":"PP row 2","layer_sequence":2,"board_layers":4,"board_nominal_thickness_mm":1.6,"finished_outer_copper_oz":3.0,"inner_copper_oz":3.0,"inner_residual_copper_pct":90.0,"thickness_before_lamination_mm":0.13,"laminated_group_thickness_mm":0.2495,"laminated_group_rows":2,"laminated_group_start_row":2,"core_with_copper_thickness_mm":null,"notes":"Published fabrication stackup; Dk test frequency, method, and raw laminate manufacturer not stated. Multiple prepreg plies share one post-lamination thickness; individual cured ply thickness is not given. Do not assign combined group thickness to each ply.","record_id":"PCB054844","simulation_ready":false,"collection_group":"fab","source_collection_record_id":"FABR028029","source_file":"originals/PCBWay/PCBWay__종합카탈로그_All_298_rigid_PCB_stackups__적층구조__FB198.html","dataset_role":"fabricator_published_parameter","dk_input_status":"scalar_without_point_frequency","review_flags":"frequency_not_numeric_or_not_stated;test_method_not_stated;measurement_axis_not_stated"}
