Repository: EIDOSDATA/TraceWave-Studio

# PCB 유전율과 적층 자료

수집/정리 기준일: 2026-11-11.

먼저 [전체 자료 안내 엑셀](Excel/00_전체_자료_안내.xlsx)을 연다. 회사별 엑셀은 `Excel/`에 있고, 원문 검색은 [HTML 안내](START_HERE_ko.html)를 사용한다.

- [자료 사용 안내](docs/자료_사용_안내.md): 폴더, 단위, 조건 선택과 내보내기.
- [자료 검토 결과](docs/자료_검토_결과.md): 확인한 범위, 오류/공백, 정리 내역.
- [TraceWave Studio 연결 설계](../../../Code/docs/pcb_material_catalog.md): 사용자 직접 입력, 소재 선택, 제조업체 적층 선택과 현재 구현의 경계.

57,340개 조건별 관측, 36개 회사와 일반 재료 참고 자료 1개 그룹, 1,756개 출처 기록을 보존했다. 새 엑셀은 전체 안내 1개와 회사/참고 자료별 37개로 총 38개다. 행 수는 고유 소재나 독립 측정 수가 아니다. 공식 자료에 값이 있어도 실제 제조 조건과 해석 대역에 맞는지 확인해야 한다.

사람이 보는 엑셀과 프로그램용 JSONL을 분리했다. 원문 PDF/HTML의 바이트는 보존하면서 파일명을 회사와 소재/용도 중심으로 바꿨다. 중복 저장한 데이터 사본은 복구 폴더로 옮겼고 관측 수치는 삭제하지 않았다.

File: 00_REF/PCB RF ANT/05_PCB_Dielectric_Data_2026/data/observations/Rogers.jsonl (part 6 of 12)
{"dk":2.5,"dk_min":null,"dk_max":null,"dk_tolerance":0.04,"df":0.0013,"frequency_ghz":10,"method":"IPC-TM-650 2.5.5.5","axis":"Z (thickness)","thickness_mm":null,"glass_style":null,"resin_content_pct":null,"manufacturer":"Rogers","product":"AD250C","material_family":"woven-glass reinforced PTFE composite","material_form":"laminate","frequency_text":"~10 GHz","value_type":"process","source_id":"RF001","source_location":"Laminate Properties Tool; product row; properties notes 1,7,8,11,14,29","source_url":"https://tools.rogerscorp.com/acs/properties/laminates/index.aspx","notes":"","dk_text":"2.50","temperature_c":23,"source_record":"AD250C™ | 2.50+/-0.04 | 2.52 | 0.0013 | -117","data_conflict":true,"conflict_note":"The individual official datasheet includes differing nominal values/conditions. Retain source distinction and verify before selecting simulation input.","record_id":"PCB024107","collection_group":"rf","source_collection_record_id":"RFD0001","source_file":"originals/Rogers/Rogers__종합카탈로그_Laminate_Properties_Tool__제품_기술안내__RF001.html","dataset_role":"material_published_parameter","dk_input_status":"scalar_with_frequency","review_flags":"published_source_conflict"}
{"dk":10.8,"dk_min":null,"dk_max":null,"dk_tolerance":null,"df":null,"frequency_ghz":null,"method":"Microstrip differential phase length","axis":"Z (thickness)","thickness_mm":null,"glass_style":null,"resin_content_pct":null,"manufacturer":"Rogers","product":"RO3210","material_family":null,"material_form":"laminate","frequency_text":"8-40 GHz","value_type":"design","source_id":"RF187","source_location":"PDF p.2","source_url":"https://www.rogerscorp.com/-/media/project/rogerscorp/documents/advanced-electronics-solutions/english/data-sheets/ro3200-series-data-sheet.pdf","notes":"","frequency_min_ghz":8,"frequency_max_ghz":40,"record_id":"PCB026457","collection_group":"rf","source_collection_record_id":"RFD2351","source_file":"originals/Rogers/Rogers__RO3203_및_RO3206_및_RO3210__데이터시트__RF187.pdf","dataset_role":"material_published_parameter","dk_input_status":"scalar_without_point_frequency","review_flags":"frequency_range_only"}
{"dk":3.55,"dk_min":null,"dk_max":null,"dk_tolerance":null,"df":null,"frequency_ghz":null,"method":"Microstrip differential phase length","axis":"Z (thickness)","thickness_mm":null,"glass_style":null,"resin_content_pct":null,"manufacturer":"Rogers","product":"RO4003C","material_family":null,"material_form":"laminate","frequency_text":"8-40 GHz","value_type":"design","source_id":"RF188","source_location":"PDF p.3","source_url":"https://www.rogerscorp.com/-/media/project/rogerscorp/documents/advanced-electronics-solutions/english/data-sheets/ro4000-laminates-ro4003c-and-ro4350b---data-sheet.pdf","notes":"","frequency_min_ghz":8,"frequency_max_ghz":40,"record_id":"PCB026458","collection_group":"rf","source_collection_record_id":"RFD2352","source_file":"originals/Rogers/Rogers__RO4003C_및_RO4350B__데이터시트__RF188.pdf","dataset_role":"material_published_parameter","dk_input_status":"scalar_without_point_frequency","review_flags":"frequency_range_only"}
{"dk":null,"dk_min":null,"dk_max":null,"dk_tolerance":null,"df":0.0021,"frequency_ghz":2.5,"method":"IPC-TM-650 2.5.5.5","axis":"Z (thickness)","thickness_mm":null,"glass_style":null,"resin_content_pct":null,"manufacturer":"Rogers","product":"RO4003C","material_family":null,"material_form":"laminate","frequency_text":"2.5 GHz","value_type":"typical_loss","source_id":"RF188","source_location":"PDF p.3","source_url":"https://www.rogerscorp.com/-/media/project/rogerscorp/documents/advanced-electronics-solutions/english/data-sheets/ro4000-laminates-ro4003c-and-ro4350b---data-sheet.pdf","notes":"Loss value only at 2.5 GHz; no scalar Dk assigned at this frequency.","temperature_c":23,"record_id":"PCB026459","collection_group":"rf","source_collection_record_id":"RFD2353","source_file":"originals/Rogers/Rogers__RO4003C_및_RO4350B__데이터시트__RF188.pdf","dataset_role":"material_published_parameter","dk_input_status":"df_or_other_parameter_only","review_flags":""}
{"dk":3.66,"dk_min":null,"dk_max":null,"dk_tolerance":null,"df":null,"frequency_ghz":null,"method":"Microstrip differential phase length","axis":"Z (thickness)","thickness_mm":null,"glass_style":null,"resin_content_pct":null,"manufacturer":"Rogers","product":"RO4350B","material_family":null,"material_form":"laminate","frequency_text":"8-40 GHz","value_type":"design","source_id":"RF188","source_location":"PDF p.3","source_url":"https://www.rogerscorp.com/-/media/project/rogerscorp/documents/advanced-electronics-solutions/english/data-sheets/ro4000-laminates-ro4003c-and-ro4350b---data-sheet.pdf","notes":"","frequency_min_ghz":8,"frequency_max_ghz":40,"record_id":"PCB026460","collection_group":"rf","source_collection_record_id":"RFD2354","source_file":"originals/Rogers/Rogers__RO4003C_및_RO4350B__데이터시트__RF188.pdf","dataset_role":"material_published_parameter","dk_input_status":"scalar_without_point_frequency","review_flags":"frequency_range_only"}
{"dk":null,"dk_min":null,"dk_max":null,"dk_tolerance":null,"df":0.0031,"frequency_ghz":2.5,"method":"IPC-TM-650 2.5.5.5","axis":"Z (thickness)","thickness_mm":null,"glass_style":null,"resin_content_pct":null,"manufacturer":"Rogers","product":"RO4350B","material_family":null,"material_form":"laminate","frequency_text":"2.5 GHz","value_type":"typical_loss","source_id":"RF188","source_location":"PDF p.3","source_url":"https://www.rogerscorp.com/-/media/project/rogerscorp/documents/advanced-electronics-solutions/english/data-sheets/ro4000-laminates-ro4003c-and-ro4350b---data-sheet.pdf","notes":"Loss value only at 2.5 GHz; no scalar Dk assigned at this frequency.","temperature_c":23,"record_id":"PCB026461","collection_group":"rf","source_collection_record_id":"RFD2355","source_file":"originals/Rogers/Rogers__RO4003C_및_RO4350B__데이터시트__RF188.pdf","dataset_role":"material_published_parameter","dk_input_status":"df_or_other_parameter_only","review_flags":""}
{"dk":3.33,"dk_min":null,"dk_max":null,"dk_tolerance":0.05,"df":null,"frequency_ghz":10,"method":"IPC-TM-650 2.5.5.5","axis":"Z (thickness)","thickness_mm":0.1016,"glass_style":null,"resin_content_pct":null,"manufacturer":"Rogers","product":"RO4350B","material_family":null,"material_form":"laminate","frequency_text":"10 GHz","value_type":"process","source_id":"RF188","source_location":"PDF p.3 note 1","source_url":"https://www.rogerscorp.com/-/media/project/rogerscorp/documents/advanced-electronics-solutions/english/data-sheets/ro4000-laminates-ro4003c-and-ro4350b---data-sheet.pdf","notes":"4 mil laminate process Dk exception.","temperature_c":23,"record_id":"PCB026462","collection_group":"rf","source_collection_record_id":"RFD2356","source_file":"originals/Rogers/Rogers__RO4003C_및_RO4350B__데이터시트__RF188.pdf","dataset_role":"material_published_parameter","dk_input_status":"scalar_with_frequency","review_flags":""}
{"dk":3.3,"dk_min":null,"dk_max":null,"dk_tolerance":0.08,"df":null,"frequency_ghz":2.5,"method":"IPC-TM-650 2.5.5.5","axis":"Z (thickness)","thickness_mm":null,"glass_style":null,"resin_content_pct":null,"manufacturer":"Rogers","product":"RO4533","material_family":null,"material_form":"laminate","frequency_text":"2.5 GHz","value_type":"process","source_id":"RF194","source_location":"PDF p.2","source_url":"https://www.rogerscorp.com/-/media/project/rogerscorp/documents/advanced-electronics-solutions/english/data-sheets/ro4500-series-cost-performance-antenna-grade-laminates.pdf","notes":"Source process-Dk condition cell lists both 10 GHz and 2.5 GHz.","temperature_c":23,"record_id":"PCB026463","collection_group":"rf","source_collection_record_id":"RFD2357","source_file":"originals/Rogers/Rogers__RO4533_및_RO4534__기술자료__RF194.pdf","dataset_role":"material_published_parameter","dk_input_status":"scalar_with_frequency","review_flags":""}
{"dk":3.4,"dk_min":null,"dk_max":null,"dk_tolerance":0.08,"df":null,"frequency_ghz":2.5,"method":"IPC-TM-650 2.5.5.5","axis":"Z (thickness)","thickness_mm":null,"glass_style":null,"resin_content_pct":null,"manufacturer":"Rogers","product":"RO4534","material_family":null,"material_form":"laminate","frequency_text":"2.5 GHz","value_type":"process","source_id":"RF194","source_location":"PDF p.2","source_url":"https://www.rogerscorp.com/-/media/project/rogerscorp/documents/advanced-electronics-solutions/english/data-sheets/ro4500-series-cost-performance-antenna-grade-laminates.pdf","notes":"Source process-Dk condition cell lists both 10 GHz and 2.5 GHz.","temperature_c":23,"record_id":"PCB026464","collection_group":"rf","source_collection_record_id":"RFD2358","source_file":"originals/Rogers/Rogers__RO4533_및_RO4534__기술자료__RF194.pdf","dataset_role":"material_published_parameter","dk_input_status":"scalar_with_frequency","review_flags":""}
{"dk":2.64,"dk_min":null,"dk_max":null,"dk_tolerance":null,"df":null,"frequency_ghz":null,"method":"Microstrip differential phase length","axis":"Z (thickness)","thickness_mm":null,"glass_style":null,"resin_content_pct":null,"manufacturer":"Rogers","product":"RO4725JXR","material_family":null,"material_form":"laminate","frequency_text":"1.7-5 GHz","value_type":"design","source_id":"RF195","source_location":"PDF p.2","source_url":"https://www.rogerscorp.com/-/media/project/rogerscorp/documents/advanced-electronics-solutions/english/data-sheets/ro4725jxr-ro4730g3-antenna-grade-laminates-data-sheet.pdf","notes":"","frequency_min_ghz":1.7,"frequency_max_ghz":5,"record_id":"PCB026465","collection_group":"rf","source_collection_record_id":"RFD2359","source_file":"originals/Rogers/Rogers__RO4725JXR_및_RO4730G3__데이터시트__RF195.pdf","dataset_role":"material_published_parameter","dk_input_status":"scalar_without_point_frequency","review_flags":"frequency_range_only"}
{"dk":2.98,"dk_min":null,"dk_max":null,"dk_tolerance":null,"df":null,"frequency_ghz":null,"method":"Microstrip differential phase length","axis":"Z (thickness)","thickness_mm":null,"glass_style":null,"resin_content_pct":null,"manufacturer":"Rogers","product":"RO4730G3","material_family":null,"material_form":"laminate","frequency_text":"1.7-5 GHz","value_type":"design","source_id":"RF195","source_location":"PDF p.2","source_url":"https://www.rogerscorp.com/-/media/project/rogerscorp/documents/advanced-electronics-solutions/english/data-sheets/ro4725jxr-ro4730g3-antenna-grade-laminates-data-sheet.pdf","notes":"","frequency_min_ghz":1.7,"frequency_max_ghz":5,"record_id":"PCB026466","collection_group":"rf","source_collection_record_id":"RFD2360","source_file":"originals/Rogers/Rogers__RO4725JXR_및_RO4730G3__데이터시트__RF195.pdf","dataset_role":"material_published_parameter","dk_input_status":"scalar_without_point_frequency","review_flags":"frequency_range_only"}
{"dk":3.33,"dk_min":null,"dk_max":null,"dk_tolerance":null,"df":0.003,"frequency_ghz":10,"method":"IPC-TM-650 2.5.5.5","axis":"Z (thickness)","thickness_mm":0.0635,"glass_style":null,"resin_content_pct":null,"manufacturer":"Rogers","product":"RO4835T","material_family":null,"material_form":"laminate","frequency_text":"10 GHz","value_type":"process","source_id":"RF198","source_location":"PDF p.2","source_url":"https://www.rogerscorp.com/-/media/project/rogerscorp/documents/advanced-electronics-solutions/english/data-sheets/ro4835t-laminate-data-sheet.pdf","notes":"","temperature_c":23,"record_id":"PCB026467","collection_group":"rf","source_collection_record_id":"RFD2361","source_file":"originals/Rogers/Rogers__RO4835T__데이터시트__RF198.pdf","dataset_role":"material_published_parameter","dk_input_status":"scalar_with_frequency","review_flags":""}
{"dk":3.52,"dk_min":null,"dk_max":null,"dk_tolerance":null,"df":null,"frequency_ghz":null,"method":"Microstrip differential phase length","axis":"Z (thickness)","thickness_mm":0.0635,"glass_style":null,"resin_content_pct":null,"manufacturer":"Rogers","product":"RO4835T","material_family":null,"material_form":"laminate","frequency_text":"8-40 GHz","value_type":"design","source_id":"RF198","source_location":"PDF p.2","source_url":"https://www.rogerscorp.com/-/media/project/rogerscorp/documents/advanced-electronics-solutions/english/data-sheets/ro4835t-laminate-data-sheet.pdf","notes":"","frequency_min_ghz":8,"frequency_max_ghz":40,"record_id":"PCB026468","collection_group":"rf","source_collection_record_id":"RFD2362","source_file":"originals/Rogers/Rogers__RO4835T__데이터시트__RF198.pdf","dataset_role":"material_published_parameter","dk_input_status":"scalar_without_point_frequency","review_flags":"frequency_range_only"}
{"dk":3.33,"dk_min":null,"dk_max":null,"dk_tolerance":null,"df":0.0034,"frequency_ghz":10,"method":"IPC-TM-650 2.5.5.5","axis":"Z (thickness)","thickness_mm":0.0762,"glass_style":null,"resin_content_pct":null,"manufacturer":"Rogers","product":"RO4835T","material_family":null,"material_form":"laminate","frequency_text":"10 GHz","value_type":"process","source_id":"RF198","source_location":"PDF p.2","source_url":"https://www.rogerscorp.com/-/media/project/rogerscorp/documents/advanced-electronics-solutions/english/data-sheets/ro4835t-laminate-data-sheet.pdf","notes":"","temperature_c":23,"record_id":"PCB026469","collection_group":"rf","source_collection_record_id":"RFD2363","source_file":"originals/Rogers/Rogers__RO4835T__데이터시트__RF198.pdf","dataset_role":"material_published_parameter","dk_input_status":"scalar_with_frequency","review_flags":""}
{"dk":3.5,"dk_min":null,"dk_max":null,"dk_tolerance":null,"df":null,"frequency_ghz":null,"method":"Microstrip differential phase length","axis":"Z (thickness)","thickness_mm":0.0762,"glass_style":null,"resin_content_pct":null,"manufacturer":"Rogers","product":"RO4835T","material_family":null,"material_form":"laminate","frequency_text":"8-40 GHz","value_type":"design","source_id":"RF198","source_location":"PDF p.2","source_url":"https://www.rogerscorp.com/-/media/project/rogerscorp/documents/advanced-electronics-solutions/english/data-sheets/ro4835t-laminate-data-sheet.pdf","notes":"","frequency_min_ghz":8,"frequency_max_ghz":40,"record_id":"PCB026470","collection_group":"rf","source_collection_record_id":"RFD2364","source_file":"originals/Rogers/Rogers__RO4835T__데이터시트__RF198.pdf","dataset_role":"material_published_parameter","dk_input_status":"scalar_without_point_frequency","review_flags":"frequency_range_only"}
{"dk":3.32,"dk_min":null,"dk_max":null,"dk_tolerance":null,"df":0.0036,"frequency_ghz":10,"method":"IPC-TM-650 2.5.5.5","axis":"Z (thickness)","thickness_mm":0.1016,"glass_style":null,"resin_content_pct":null,"manufacturer":"Rogers","product":"RO4835T","material_family":null,"material_form":"laminate","frequency_text":"10 GHz","value_type":"process","source_id":"RF198","source_location":"PDF p.2","source_url":"https://www.rogerscorp.com/-/media/project/rogerscorp/documents/advanced-electronics-solutions/english/data-sheets/ro4835t-laminate-data-sheet.pdf","notes":"","temperature_c":23,"record_id":"PCB026471","collection_group":"rf","source_collection_record_id":"RFD2365","source_file":"originals/Rogers/Rogers__RO4835T__데이터시트__RF198.pdf","dataset_role":"material_published_parameter","dk_input_status":"scalar_with_frequency","review_flags":""}
{"dk":3.49,"dk_min":null,"dk_max":null,"dk_tolerance":null,"df":null,"frequency_ghz":null,"method":"Microstrip differential phase length","axis":"Z (thickness)","thickness_mm":0.1016,"glass_style":null,"resin_content_pct":null,"manufacturer":"Rogers","product":"RO4835T","material_family":null,"material_form":"laminate","frequency_text":"8-40 GHz","value_type":"design","source_id":"RF198","source_location":"PDF p.2","source_url":"https://www.rogerscorp.com/-/media/project/rogerscorp/documents/advanced-electronics-solutions/english/data-sheets/ro4835t-laminate-data-sheet.pdf","notes":"","frequency_min_ghz":8,"frequency_max_ghz":40,"record_id":"PCB026472","collection_group":"rf","source_collection_record_id":"RFD2366","source_file":"originals/Rogers/Rogers__RO4835T__데이터시트__RF198.pdf","dataset_role":"material_published_parameter","dk_input_status":"scalar_without_point_frequency","review_flags":"frequency_range_only"}
{"dk":3.33,"dk_min":null,"dk_max":null,"dk_tolerance":null,"df":0.003,"frequency_ghz":10,"method":"IPC-TM-650 2.5.5.5","axis":"Z (thickness)","thickness_mm":0.127,"glass_style":null,"resin_content_pct":null,"manufacturer":"Rogers","product":"RO4835T","material_family":null,"material_form":"laminate","frequency_text":"10 GHz","value_type":"process","source_id":"RF198","source_location":"PDF p.2","source_url":"https://www.rogerscorp.com/-/media/project/rogerscorp/documents/advanced-electronics-solutions/english/data-sheets/ro4835t-laminate-data-sheet.pdf","notes":"","temperature_c":23,"record_id":"PCB026473","collection_group":"rf","source_collection_record_id":"RFD2367","source_file":"originals/Rogers/Rogers__RO4835T__데이터시트__RF198.pdf","dataset_role":"material_published_parameter","dk_input_status":"scalar_with_frequency","review_flags":""}
{"dk":3.48,"dk_min":null,"dk_max":null,"dk_tolerance":null,"df":null,"frequency_ghz":null,"method":"Microstrip differential phase length","axis":"Z (thickness)","thickness_mm":0.127,"glass_style":null,"resin_content_pct":null,"manufacturer":"Rogers","product":"RO4835T","material_family":null,"material_form":"laminate","frequency_text":"8-40 GHz","value_type":"design","source_id":"RF198","source_location":"PDF p.2","source_url":"https://www.rogerscorp.com/-/media/project/rogerscorp/documents/advanced-electronics-solutions/english/data-sheets/ro4835t-laminate-data-sheet.pdf","notes":"","frequency_min_ghz":8,"frequency_max_ghz":40,"record_id":"PCB026474","collection_group":"rf","source_collection_record_id":"RFD2368","source_file":"originals/Rogers/Rogers__RO4835T__데이터시트__RF198.pdf","dataset_role":"material_published_parameter","dk_input_status":"scalar_without_point_frequency","review_flags":"frequency_range_only"}
{"dk":3.66,"dk_min":null,"dk_max":null,"dk_tolerance":null,"df":null,"frequency_ghz":null,"method":"Microstrip differential phase length","axis":"Z (thickness)","thickness_mm":null,"glass_style":null,"resin_content_pct":null,"manufacturer":"Rogers","product":"RO4835","material_family":null,"material_form":"laminate","frequency_text":"8-40 GHz","value_type":"design","source_id":"RF200","source_location":"PDF p.2","source_url":"https://www.rogerscorp.com/-/media/project/rogerscorp/documents/advanced-electronics-solutions/english/data-sheets/ro4835-laminate-data-sheet.pdf","notes":"","frequency_min_ghz":8,"frequency_max_ghz":40,"record_id":"PCB026475","collection_group":"rf","source_collection_record_id":"RFD2369","source_file":"originals/Rogers/Rogers__RO4835__데이터시트__RF200.pdf","dataset_role":"material_published_parameter","dk_input_status":"scalar_without_point_frequency","review_flags":"frequency_range_only"}
{"dk":3.33,"dk_min":null,"dk_max":null,"dk_tolerance":0.05,"df":null,"frequency_ghz":10,"method":"IPC-TM-650 2.5.5.5","axis":"Z (thickness)","thickness_mm":0.1016,"glass_style":null,"resin_content_pct":null,"manufacturer":"Rogers","product":"RO4835","material_family":null,"material_form":"laminate","frequency_text":"10 GHz","value_type":"process","source_id":"RF200","source_location":"PDF p.2","source_url":"https://www.rogerscorp.com/-/media/project/rogerscorp/documents/advanced-electronics-solutions/english/data-sheets/ro4835-laminate-data-sheet.pdf","notes":"4 mil process Dk exception in footnote 1.","temperature_c":23,"record_id":"PCB026476","collection_group":"rf","source_collection_record_id":"RFD2370","source_file":"originals/Rogers/Rogers__RO4835__데이터시트__RF200.pdf","dataset_role":"material_published_parameter","dk_input_status":"scalar_with_frequency","review_flags":""}
{"dk":2.33,"dk_min":null,"dk_max":null,"dk_tolerance":null,"df":null,"frequency_ghz":null,"method":"Microstrip differential phase length","axis":"Z (thickness)","thickness_mm":null,"glass_style":null,"resin_content_pct":null,"manufacturer":"Rogers","product":"RT/duroid 5870","material_family":null,"material_form":"laminate","frequency_text":"8-40 GHz","value_type":"design","source_id":"RF201","source_location":"PDF p.2","source_url":"https://www.rogerscorp.com/-/media/project/rogerscorp/documents/advanced-electronics-solutions/english/data-sheets/rt-duroid-5870---5880-data-sheet.pdf","notes":"","frequency_min_ghz":8,"frequency_max_ghz":40,"record_id":"PCB026477","collection_group":"rf","source_collection_record_id":"RFD2371","source_file":"originals/Rogers/Rogers__RT-duroid_5870_및_RT-duroid_5880__데이터시트__RF201.pdf","dataset_role":"material_published_parameter","dk_input_status":"scalar_without_point_frequency","review_flags":"frequency_range_only"}
{"dk":2.33,"dk_min":null,"dk_max":null,"dk_tolerance":null,"df":null,"frequency_ghz":0.001,"method":"IPC-TM-650 2.5.5.3","axis":"Z (thickness)","thickness_mm":null,"glass_style":null,"resin_content_pct":null,"manufacturer":"Rogers","product":"RT/duroid 5870","material_family":null,"material_form":"laminate","frequency_text":"1 MHz","value_type":"process","source_id":"RF201","source_location":"PDF p.2","source_url":"https://www.rogerscorp.com/-/media/project/rogerscorp/documents/advanced-electronics-solutions/english/data-sheets/rt-duroid-5870---5880-data-sheet.pdf","notes":"C24/23/50; separate 1 MHz Dk.","temperature_c":23,"record_id":"PCB026478","collection_group":"rf","source_collection_record_id":"RFD2372","source_file":"originals/Rogers/Rogers__RT-duroid_5870_및_RT-duroid_5880__데이터시트__RF201.pdf","dataset_role":"material_published_parameter","dk_input_status":"scalar_with_frequency","review_flags":""}
{"dk":2.2,"dk_min":null,"dk_max":null,"dk_tolerance":null,"df":null,"frequency_ghz":null,"method":"Microstrip differential phase length","axis":"Z (thickness)","thickness_mm":null,"glass_style":null,"resin_content_pct":null,"manufacturer":"Rogers","product":"RT/duroid 5880","material_family":null,"material_form":"laminate","frequency_text":"8-40 GHz","value_type":"design","source_id":"RF201","source_location":"PDF p.2","source_url":"https://www.rogerscorp.com/-/media/project/rogerscorp/documents/advanced-electronics-solutions/english/data-sheets/rt-duroid-5870---5880-data-sheet.pdf","notes":"","frequency_min_ghz":8,"frequency_max_ghz":40,"record_id":"PCB026479","collection_group":"rf","source_collection_record_id":"RFD2373","source_file":"originals/Rogers/Rogers__RT-duroid_5870_및_RT-duroid_5880__데이터시트__RF201.pdf","dataset_role":"material_published_parameter","dk_input_status":"scalar_without_point_frequency","review_flags":"frequency_range_only"}
{"dk":2.2,"dk_min":null,"dk_max":null,"dk_tolerance":null,"df":null,"frequency_ghz":0.001,"method":"IPC-TM-650 2.5.5.3","axis":"Z (thickness)","thickness_mm":null,"glass_style":null,"resin_content_pct":null,"manufacturer":"Rogers","product":"RT/duroid 5880","material_family":null,"material_form":"laminate","frequency_text":"1 MHz","value_type":"process","source_id":"RF201","source_location":"PDF p.2","source_url":"https://www.rogerscorp.com/-/media/project/rogerscorp/documents/advanced-electronics-solutions/english/data-sheets/rt-duroid-5870---5880-data-sheet.pdf","notes":"C24/23/50; separate 1 MHz Dk.","temperature_c":23,"record_id":"PCB026480","collection_group":"rf","source_collection_record_id":"RFD2374","source_file":"originals/Rogers/Rogers__RT-duroid_5870_및_RT-duroid_5880__데이터시트__RF201.pdf","dataset_role":"material_published_parameter","dk_input_status":"scalar_with_frequency","review_flags":""}
{"dk":2.0,"dk_min":null,"dk_max":null,"dk_tolerance":null,"df":null,"frequency_ghz":null,"method":"Microstrip differential phase length","axis":"Z (thickness)","thickness_mm":null,"glass_style":null,"resin_content_pct":null,"manufacturer":"Rogers","product":"RT/duroid 5880LZ","material_family":null,"material_form":"laminate","frequency_text":"8-40 GHz","value_type":"design","source_id":"RF208","source_location":"PDF p.2","source_url":"https://www.rogerscorp.com/-/media/project/rogerscorp/documents/advanced-electronics-solutions/english/data-sheets/rt-duroid-5880lz-high-frequency-laminates.pdf","notes":"","frequency_min_ghz":8,"frequency_max_ghz":40,"record_id":"PCB026481","collection_group":"rf","source_collection_record_id":"RFD2375","source_file":"originals/Rogers/Rogers__RT-duroid_5880LZ_RT-duroid_5880LZ_High_Frequency_Laminates__기술자료__RF208.pdf","dataset_role":"material_published_parameter","dk_input_status":"scalar_without_point_frequency","review_flags":"frequency_range_only"}
{"dk":null,"dk_min":null,"dk_max":null,"dk_tolerance":null,"df":0.0027,"frequency_ghz":10,"method":"IPC-TM-650 2.5.5.5","axis":"Z (thickness)","thickness_mm":null,"glass_style":null,"resin_content_pct":null,"manufacturer":"Rogers","product":"RT/duroid 5880LZ","material_family":null,"material_form":"laminate","frequency_text":"10 GHz","value_type":"maximum_loss","source_id":"RF208","source_location":"PDF p.2","source_url":"https://www.rogerscorp.com/-/media/project/rogerscorp/documents/advanced-electronics-solutions/english/data-sheets/rt-duroid-5880lz-high-frequency-laminates.pdf","notes":"Maximum Df 0.0027, not typical. Typical 0.0021 is separately recorded.","temperature_c":23,"record_id":"PCB026482","collection_group":"rf","source_collection_record_id":"RFD2376","source_file":"originals/Rogers/Rogers__RT-duroid_5880LZ_RT-duroid_5880LZ_High_Frequency_Laminates__기술자료__RF208.pdf","dataset_role":"material_published_parameter","dk_input_status":"df_or_other_parameter_only","review_flags":""}
{"dk":6.45,"dk_min":null,"dk_max":null,"dk_tolerance":null,"df":null,"frequency_ghz":null,"method":"Microstrip differential phase length","axis":"Z (thickness)","thickness_mm":null,"glass_style":null,"resin_content_pct":null,"manufacturer":"Rogers","product":"RT/duroid 6006","material_family":null,"material_form":"laminate","frequency_text":"8-40 GHz","value_type":"design","source_id":"RF211","source_location":"PDF p.2","source_url":"https://www.rogerscorp.com/-/media/project/rogerscorp/documents/advanced-electronics-solutions/english/data-sheets/rt-duroid-6006-laminate-data-sheet.pdf","notes":"","frequency_min_ghz":8,"frequency_max_ghz":40,"record_id":"PCB026483","collection_group":"rf","source_collection_record_id":"RFD2377","source_file":"originals/Rogers/Rogers__RT-duroid_6006__데이터시트__RF211.pdf","dataset_role":"material_published_parameter","dk_input_status":"scalar_without_point_frequency","review_flags":"frequency_range_only"}
{"dk":6.15,"dk_min":null,"dk_max":null,"dk_tolerance":0.15,"df":0.0027,"frequency_ghz":10,"method":"IPC-TM-650 2.5.5.5","axis":"Z (thickness)","thickness_mm":0.635,"glass_style":null,"resin_content_pct":null,"manufacturer":"Rogers","product":"RT/duroid 6006","material_family":null,"material_form":"laminate","frequency_text":"10 GHz","value_type":"process","source_id":"RF211","source_location":"PDF p.2","source_url":"https://www.rogerscorp.com/-/media/project/rogerscorp/documents/advanced-electronics-solutions/english/data-sheets/rt-duroid-6006-laminate-data-sheet.pdf","notes":"Process Dk specimen per footnote 2: 0.025 inch dielectric and one-ounce ED copper on two sides.","temperature_c":23,"copper_foil":"1 oz electrodeposited both sides","record_id":"PCB026484","collection_group":"rf","source_collection_record_id":"RFD2378","source_file":"originals/Rogers/Rogers__RT-duroid_6006__데이터시트__RF211.pdf","dataset_role":"material_published_parameter","dk_input_status":"scalar_with_frequency","review_flags":""}
{"dk":10.2,"dk_min":null,"dk_max":null,"dk_tolerance":0.25,"df":0.0025,"frequency_ghz":10,"method":"IPC-TM-650 2.5.5.5","axis":"Z (thickness)","thickness_mm":null,"glass_style":null,"resin_content_pct":null,"manufacturer":"Rogers","product":"RT/duroid 6010.2LM","material_family":null,"material_form":"laminate","frequency_text":"10 GHz","value_type":"process","source_id":"RF212","source_location":"PDF p.2","source_url":"https://www.rogerscorp.com/-/media/project/rogerscorp/documents/advanced-electronics-solutions/english/data-sheets/rt-duroid-60102lm-laminate-data-sheet.pdf","notes":"","temperature_c":23,"data_conflict":true,"conflict_note":"Datasheet Df 0.0025 differs from online selector 0.0023.","record_id":"PCB026485","collection_group":"rf","source_collection_record_id":"RFD2379","source_file":"originals/Rogers/Rogers__RT-duroid_6010.2LM__데이터시트__RF212.pdf","dataset_role":"material_published_parameter","dk_input_status":"scalar_with_frequency","review_flags":"published_source_conflict"}
{"dk":3.6,"dk_min":null,"dk_max":null,"dk_tolerance":null,"df":null,"frequency_ghz":null,"method":"Microstrip differential phase length","axis":"Z (thickness)","thickness_mm":null,"glass_style":null,"resin_content_pct":null,"manufacturer":"Rogers","product":"RT/duroid 6035HTC","material_family":null,"material_form":"laminate","frequency_text":"8-40 GHz","value_type":"design","source_id":"RF215","source_location":"PDF p.2","source_url":"https://www.rogerscorp.com/-/media/project/rogerscorp/documents/advanced-electronics-solutions/english/data-sheets/rt-duroid-6035htc-high-frequency-laminates.pdf","notes":"","frequency_min_ghz":8,"frequency_max_ghz":40,"record_id":"PCB026486","collection_group":"rf","source_collection_record_id":"RFD2380","source_file":"originals/Rogers/Rogers__RT-duroid_6035HTC__데이터시트__RF215.pdf","dataset_role":"material_published_parameter","dk_input_status":"scalar_without_point_frequency","review_flags":"frequency_range_only"}
{"dk":2.9,"dk_min":null,"dk_max":null,"dk_tolerance":0.04,"df":0.002,"frequency_ghz":10,"method":"IPC-TM-650 2.5.5.5","axis":"Z (thickness)","thickness_mm":0.127,"glass_style":null,"resin_content_pct":null,"manufacturer":"Rogers","product":"RT/duroid 6202PR","material_family":null,"material_form":"laminate","frequency_text":"10 GHz","value_type":"process_and_design","source_id":"RF219","source_location":"PDF p.2","source_url":"https://www.rogerscorp.com/-/media/project/rogerscorp/documents/advanced-electronics-solutions/english/data-sheets/rt-duroid-6202pr-laminate-data-sheet.pdf","notes":"TDS explicitly labels these thickness-dependent values Process and Design. Do not transfer the different RT/duroid 6202 footnote-8 thickness exceptions to 6202PR.","temperature_c":23,"record_id":"PCB026487","collection_group":"rf","source_collection_record_id":"RFD2381","source_file":"originals/Rogers/Rogers__RT-duroid_6202PR__데이터시트__RF219.pdf","dataset_role":"material_published_parameter","dk_input_status":"scalar_with_frequency","review_flags":""}
{"dk":2.98,"dk_min":null,"dk_max":null,"dk_tolerance":0.04,"df":0.002,"frequency_ghz":10,"method":"IPC-TM-650 2.5.5.5","axis":"Z (thickness)","thickness_mm":0.254,"glass_style":null,"resin_content_pct":null,"manufacturer":"Rogers","product":"RT/duroid 6202PR","material_family":null,"material_form":"laminate","frequency_text":"10 GHz","value_type":"process_and_design","source_id":"RF219","source_location":"PDF p.2","source_url":"https://www.rogerscorp.com/-/media/project/rogerscorp/documents/advanced-electronics-solutions/english/data-sheets/rt-duroid-6202pr-laminate-data-sheet.pdf","notes":"TDS explicitly labels these thickness-dependent values Process and Design. Do not transfer the different RT/duroid 6202 footnote-8 thickness exceptions to 6202PR.","temperature_c":23,"record_id":"PCB026488","collection_group":"rf","source_collection_record_id":"RFD2382","source_file":"originals/Rogers/Rogers__RT-duroid_6202PR__데이터시트__RF219.pdf","dataset_role":"material_published_parameter","dk_input_status":"scalar_with_frequency","review_flags":""}
{"dk":2.9,"dk_min":null,"dk_max":null,"dk_tolerance":0.04,"df":0.002,"frequency_ghz":10,"method":"IPC-TM-650 2.5.5.5","axis":"Z (thickness)","thickness_mm":0.508,"glass_style":null,"resin_content_pct":null,"manufacturer":"Rogers","product":"RT/duroid 6202PR","material_family":null,"material_form":"laminate","frequency_text":"10 GHz","value_type":"process_and_design","source_id":"RF219","source_location":"PDF p.2","source_url":"https://www.rogerscorp.com/-/media/project/rogerscorp/documents/advanced-electronics-solutions/english/data-sheets/rt-duroid-6202pr-laminate-data-sheet.pdf","notes":"TDS explicitly labels these thickness-dependent values Process and Design. Do not transfer the different RT/duroid 6202 footnote-8 thickness exceptions to 6202PR.","temperature_c":23,"record_id":"PCB026489","collection_group":"rf","source_collection_record_id":"RFD2383","source_file":"originals/Rogers/Rogers__RT-duroid_6202PR__데이터시트__RF219.pdf","dataset_role":"material_published_parameter","dk_input_status":"scalar_with_frequency","review_flags":""}
{"dk":3.5,"dk_min":null,"dk_max":null,"dk_tolerance":null,"df":0.0015,"frequency_ghz":0.001,"method":"IPC-TM-650 2.5.5.3","axis":"Z (thickness)","thickness_mm":null,"glass_style":null,"resin_content_pct":null,"manufacturer":"Rogers","product":"TC350","material_family":null,"material_form":"laminate","frequency_text":"1 MHz","value_type":"process","source_id":"RF221","source_location":"PDF p.2","source_url":"https://www.rogerscorp.com/-/media/project/rogerscorp/documents/advanced-electronics-solutions/english/data-sheets/tc350-laminates-data-sheet.pdf","notes":"","temperature_c":23,"record_id":"PCB026490","collection_group":"rf","source_collection_record_id":"RFD2384","source_file":"originals/Rogers/Rogers__TC350__데이터시트__RF221.pdf","dataset_role":"material_published_parameter","dk_input_status":"scalar_with_frequency","review_flags":""}
{"dk":3.5,"dk_min":null,"dk_max":null,"dk_tolerance":null,"df":0.0018,"frequency_ghz":1.8,"method":"Resonant cavity","axis":"Z (thickness)","thickness_mm":null,"glass_style":null,"resin_content_pct":null,"manufacturer":"Rogers","product":"TC350","material_family":null,"material_form":"laminate","frequency_text":"1.8 GHz","value_type":"process","source_id":"RF221","source_location":"PDF p.2","source_url":"https://www.rogerscorp.com/-/media/project/rogerscorp/documents/advanced-electronics-solutions/english/data-sheets/tc350-laminates-data-sheet.pdf","notes":"","temperature_c":23,"record_id":"PCB026491","collection_group":"rf","source_collection_record_id":"RFD2385","source_file":"originals/Rogers/Rogers__TC350__데이터시트__RF221.pdf","dataset_role":"material_published_parameter","dk_input_status":"scalar_with_frequency","review_flags":""}
{"dk":3.5,"dk_min":null,"dk_max":null,"dk_tolerance":null,"df":0.002,"frequency_ghz":10,"method":"IPC-TM-650 2.5.5.5","axis":"Z (thickness)","thickness_mm":null,"glass_style":null,"resin_content_pct":null,"manufacturer":"Rogers","product":"TC350","material_family":null,"material_form":"laminate","frequency_text":"10 GHz","value_type":"process","source_id":"RF221","source_location":"PDF p.2","source_url":"https://www.rogerscorp.com/-/media/project/rogerscorp/documents/advanced-electronics-solutions/english/data-sheets/tc350-laminates-data-sheet.pdf","notes":"","temperature_c":23,"record_id":"PCB026492","collection_group":"rf","source_collection_record_id":"RFD2386","source_file":"originals/Rogers/Rogers__TC350__데이터시트__RF221.pdf","dataset_role":"material_published_parameter","dk_input_status":"scalar_with_frequency","review_flags":""}
{"dk":3.62,"dk_min":null,"dk_max":null,"dk_tolerance":null,"df":null,"frequency_ghz":10,"method":"Microstrip differential phase length","axis":"Z (thickness)","thickness_mm":null,"glass_style":null,"resin_content_pct":null,"manufacturer":"Rogers","product":"TC350 Plus","material_family":null,"material_form":"laminate","frequency_text":"10 GHz","value_type":"design","source_id":"RF223","source_location":"PDF p.2","source_url":"https://www.rogerscorp.com/-/media/project/rogerscorp/documents/advanced-electronics-solutions/english/data-sheets/tc350-plus-laminates-data-sheet.pdf","notes":"","frequency_min_ghz":10,"frequency_max_ghz":10,"record_id":"PCB026493","collection_group":"rf","source_collection_record_id":"RFD2387","source_file":"originals/Rogers/Rogers__TC350_Plus__데이터시트__RF223.pdf","dataset_role":"material_published_parameter","dk_input_status":"scalar_with_frequency","review_flags":""}
{"dk":6.15,"dk_min":null,"dk_max":null,"dk_tolerance":null,"df":null,"frequency_ghz":null,"method":"Resonant cavity","axis":"Z (thickness)","thickness_mm":null,"glass_style":null,"resin_content_pct":null,"manufacturer":"Rogers","product":"TC600","material_family":null,"material_form":"laminate","frequency_text":"1.8 MHz printed in Dk row; Df row says 1.8 GHz","value_type":"process","source_id":"RF224","source_location":"PDF p.2","source_url":"https://www.rogerscorp.com/-/media/project/rogerscorp/documents/advanced-electronics-solutions/english/data-sheets/tc600-laminates-data-sheet.pdf","notes":"","temperature_c":23,"data_conflict":true,"conflict_note":"Original unit discrepancy: no automatic MHz-to-GHz correction; frequency withheld pending confirmation.","record_id":"PCB026494","collection_group":"rf","source_collection_record_id":"RFD2388","source_file":"originals/Rogers/Rogers__TC600__데이터시트__RF224.pdf","dataset_role":"material_published_parameter","dk_input_status":"scalar_without_point_frequency","review_flags":"frequency_not_numeric_or_not_stated;published_source_conflict"}
{"dk":null,"dk_min":null,"dk_max":null,"dk_tolerance":null,"df":0.0017,"frequency_ghz":1.8,"method":"Resonant cavity","axis":"Z (thickness)","thickness_mm":null,"glass_style":null,"resin_content_pct":null,"manufacturer":"Rogers","product":"TC600","material_family":null,"material_form":"laminate","frequency_text":"1.8 GHz","value_type":"typical_loss","source_id":"RF224","source_location":"PDF p.2","source_url":"https://www.rogerscorp.com/-/media/project/rogerscorp/documents/advanced-electronics-solutions/english/data-sheets/tc600-laminates-data-sheet.pdf","notes":"","temperature_c":23,"record_id":"PCB026495","collection_group":"rf","source_collection_record_id":"RFD2389","source_file":"originals/Rogers/Rogers__TC600__데이터시트__RF224.pdf","dataset_role":"material_published_parameter","dk_input_status":"df_or_other_parameter_only","review_flags":""}
{"dk":3.45,"dk_min":null,"dk_max":null,"dk_tolerance":null,"df":null,"frequency_ghz":null,"method":"Microstrip differential phase length","axis":"Z (thickness)","thickness_mm":null,"glass_style":null,"resin_content_pct":null,"manufacturer":"Rogers","product":"TMM 3","material_family":null,"material_form":"laminate","frequency_text":"8-40 GHz","value_type":"design","source_id":"RF225","source_location":"PDF p.2","source_url":"https://www.rogerscorp.com/-/media/project/rogerscorp/documents/advanced-electronics-solutions/english/data-sheets/tmm-thermoset-laminate-data-sheet-tmm3----tmm4----tmm6----tmm10----tmm10i----tmm13i.pdf","notes":"","frequency_min_ghz":8,"frequency_max_ghz":40,"record_id":"PCB026496","collection_group":"rf","source_collection_record_id":"RFD2390","source_file":"originals/Rogers/Rogers__종합카탈로그_TMM_Thermoset_Laminate_Data_Sheet_TMM_3_-_TMM_4_-_TMM_6_-_TMM_10_-_TMM_10i_-_TMM_13i__데이터시트__RF225.pdf","dataset_role":"material_published_parameter","dk_input_status":"scalar_without_point_frequency","review_flags":"frequency_range_only"}
{"dk":4.7,"dk_min":null,"dk_max":null,"dk_tolerance":null,"df":null,"frequency_ghz":null,"method":"Microstrip differential phase length","axis":"Z (thickness)","thickness_mm":null,"glass_style":null,"resin_content_pct":null,"manufacturer":"Rogers","product":"TMM 4","material_family":null,"material_form":"laminate","frequency_text":"8-40 GHz","value_type":"design","source_id":"RF225","source_location":"PDF p.2","source_url":"https://www.rogerscorp.com/-/media/project/rogerscorp/documents/advanced-electronics-solutions/english/data-sheets/tmm-thermoset-laminate-data-sheet-tmm3----tmm4----tmm6----tmm10----tmm10i----tmm13i.pdf","notes":"","frequency_min_ghz":8,"frequency_max_ghz":40,"record_id":"PCB026497","collection_group":"rf","source_collection_record_id":"RFD2391","source_file":"originals/Rogers/Rogers__종합카탈로그_TMM_Thermoset_Laminate_Data_Sheet_TMM_3_-_TMM_4_-_TMM_6_-_TMM_10_-_TMM_10i_-_TMM_13i__데이터시트__RF225.pdf","dataset_role":"material_published_parameter","dk_input_status":"scalar_without_point_frequency","review_flags":"frequency_range_only"}
{"dk":6.3,"dk_min":null,"dk_max":null,"dk_tolerance":null,"df":null,"frequency_ghz":null,"method":"Microstrip differential phase length","axis":"Z (thickness)","thickness_mm":null,"glass_style":null,"resin_content_pct":null,"manufacturer":"Rogers","product":"TMM 6","material_family":null,"material_form":"laminate","frequency_text":"8-40 GHz","value_type":"design","source_id":"RF225","source_location":"PDF p.2","source_url":"https://www.rogerscorp.com/-/media/project/rogerscorp/documents/advanced-electronics-solutions/english/data-sheets/tmm-thermoset-laminate-data-sheet-tmm3----tmm4----tmm6----tmm10----tmm10i----tmm13i.pdf","notes":"","frequency_min_ghz":8,"frequency_max_ghz":40,"record_id":"PCB026498","collection_group":"rf","source_collection_record_id":"RFD2392","source_file":"originals/Rogers/Rogers__종합카탈로그_TMM_Thermoset_Laminate_Data_Sheet_TMM_3_-_TMM_4_-_TMM_6_-_TMM_10_-_TMM_10i_-_TMM_13i__데이터시트__RF225.pdf","dataset_role":"material_published_parameter","dk_input_status":"scalar_without_point_frequency","review_flags":"frequency_range_only"}
