Repository: EIDOSDATA/TraceWave-Studio

# PCB 유전율과 적층 자료

수집/정리 기준일: 2026-11-11.

먼저 [전체 자료 안내 엑셀](Excel/00_전체_자료_안내.xlsx)을 연다. 회사별 엑셀은 `Excel/`에 있고, 원문 검색은 [HTML 안내](START_HERE_ko.html)를 사용한다.

- [자료 사용 안내](docs/자료_사용_안내.md): 폴더, 단위, 조건 선택과 내보내기.
- [자료 검토 결과](docs/자료_검토_결과.md): 확인한 범위, 오류/공백, 정리 내역.
- [TraceWave Studio 연결 설계](../../../Code/docs/pcb_material_catalog.md): 사용자 직접 입력, 소재 선택, 제조업체 적층 선택과 현재 구현의 경계.

57,340개 조건별 관측, 36개 회사와 일반 재료 참고 자료 1개 그룹, 1,756개 출처 기록을 보존했다. 새 엑셀은 전체 안내 1개와 회사/참고 자료별 37개로 총 38개다. 행 수는 고유 소재나 독립 측정 수가 아니다. 공식 자료에 값이 있어도 실제 제조 조건과 해석 대역에 맞는지 확인해야 한다.

사람이 보는 엑셀과 프로그램용 JSONL을 분리했다. 원문 PDF/HTML의 바이트는 보존하면서 파일명을 회사와 소재/용도 중심으로 바꿨다. 중복 저장한 데이터 사본은 복구 폴더로 옮겼고 관측 수치는 삭제하지 않았다.

File: 00_REF/PCB RF ANT/05_PCB_Dielectric_Data_2026/data/observations/Nanya_New_Material.jsonl (part 7 of 11)
{"manufacturer":"Nanya_New_Material","product":"NY6200ANT","material_family":null,"material_form":"laminate","dk":4.38,"dk_min":null,"dk_max":null,"dk_tolerance":0.08,"df":0.0065,"frequency_ghz":10.0,"frequency_text":"10GHz","value_type":"typical_datasheet","method":"SPDR","axis":null,"thickness_mm":0.508,"glass_style":null,"resin_content_pct":null,"source_id":"RT0214","source_location":"HTML table 1, row 7, column 5, dk; HTML table 1, row 8, column 5, df","source_url":"https://www.nouyatec.com/en/product/microwave-rf-material/60","notes":"Nanya New Material Technology / NOUYA (China); distinct from Nan Ya Plastics (Taiwan). General-property table; values are not construction-specific unless metadata is stated.","conditioning":"10 GHz/23°C","resin_content_text":null,"source_column_qualifier":"—","source_context":[{"property":"dk","context":"Dk Permittivity | SPDR | 10 GHz/23°C | —","reported_value":"4.38+/-0.08","paired_value_cell":"4.38+/-0.08"},{"property":"df","context":"Df Loss Tangent | SPDR | 10 GHz/23°C | —","reported_value":"0.0065","paired_value_cell":"0.0065"}],"collection_group":"root","record_id":"PCB004830","source_file":"originals/Nanya_New_Material/Nanya_New_Material__NY6200ANT__제품_기술안내__RT0214.html","dataset_role":"material_published_parameter","dk_input_status":"scalar_with_frequency","review_flags":"measurement_axis_not_stated"}
{"manufacturer":"Nanya_New_Material","product":"NOUYA 2+ (NY6180)","material_family":null,"material_form":null,"dk":4.42,"dk_min":null,"dk_max":null,"dk_tolerance":null,"df":0.00627,"frequency_ghz":1.0,"frequency_text":"1GHz","value_type":"typical_datasheet","method":"IPC-TM-650 2.5.5.9","axis":null,"thickness_mm":null,"glass_style":null,"resin_content_pct":55.0,"source_id":"RT0636","source_location":"HTML table 1, row 14, column 7, dk; HTML table 1, row 17, column 7, df","source_url":"https://www.nouyatec.com/en/product/high-speed-circuit/mid-loss/58","notes":"Nanya New Material Technology / NOUYA (China); distinct from Nan Ya Plastics (Taiwan). General-property table; values are not construction-specific unless metadata is stated.","conditioning":"C-24/23/50","resin_content_text":"55%/70%","source_column_qualifier":"—","source_context":[{"property":"dk","context":"电性能 Electrical | 介电常数 Dk (R/C:55%/70%) Permittivity | 1GHz | 2.5.5.9 | C-24/23/50 | —","reported_value":"4.42","paired_value_cell":"4.42\\3.97"},{"property":"df","context":"电性能 Electrical | 介质损耗 Df (R/C:55%/70%) Loss Tangent | 1GHz | 2.5.5.9 | C-24/23/50 | —","reported_value":"0.00627","paired_value_cell":"0.00627\\0.00630"}],"collection_group":"root","record_id":"PCB004990","source_file":"originals/Nanya_New_Material/Nanya_New_Material__NOUYA_2+_(NY6180)__제품_기술안내__RT0636.html","dataset_role":"material_published_parameter","dk_input_status":"scalar_with_frequency","review_flags":"measurement_axis_not_stated"}
{"manufacturer":"Nanya_New_Material","product":"NOUYA 2+ (NY6180)","material_family":null,"material_form":null,"dk":3.97,"dk_min":null,"dk_max":null,"dk_tolerance":null,"df":0.0063,"frequency_ghz":1.0,"frequency_text":"1GHz","value_type":"typical_datasheet","method":"IPC-TM-650 2.5.5.9","axis":null,"thickness_mm":null,"glass_style":null,"resin_content_pct":70.0,"source_id":"RT0636","source_location":"HTML table 1, row 14, column 7, dk; HTML table 1, row 17, column 7, df","source_url":"https://www.nouyatec.com/en/product/high-speed-circuit/mid-loss/58","notes":"Nanya New Material Technology / NOUYA (China); distinct from Nan Ya Plastics (Taiwan). General-property table; values are not construction-specific unless metadata is stated.","conditioning":"C-24/23/50","resin_content_text":"55%/70%","source_column_qualifier":"—","source_context":[{"property":"dk","context":"电性能 Electrical | 介电常数 Dk (R/C:55%/70%) Permittivity | 1GHz | 2.5.5.9 | C-24/23/50 | —","reported_value":"3.97","paired_value_cell":"4.42\\3.97"},{"property":"df","context":"电性能 Electrical | 介质损耗 Df (R/C:55%/70%) Loss Tangent | 1GHz | 2.5.5.9 | C-24/23/50 | —","reported_value":"0.00630","paired_value_cell":"0.00627\\0.00630"}],"collection_group":"root","record_id":"PCB004991","source_file":"originals/Nanya_New_Material/Nanya_New_Material__NOUYA_2+_(NY6180)__제품_기술안내__RT0636.html","dataset_role":"material_published_parameter","dk_input_status":"scalar_with_frequency","review_flags":"measurement_axis_not_stated"}
{"manufacturer":"Nanya_New_Material","product":"NOUYA 2+ (NY6180)","material_family":null,"material_form":null,"dk":4.36,"dk_min":null,"dk_max":null,"dk_tolerance":null,"df":0.00632,"frequency_ghz":10.0,"frequency_text":"10GHz","value_type":"typical_datasheet","method":"SPDR method","axis":null,"thickness_mm":null,"glass_style":null,"resin_content_pct":55.0,"source_id":"RT0636","source_location":"HTML table 1, row 15, column 7, dk; HTML table 1, row 18, column 7, df","source_url":"https://www.nouyatec.com/en/product/high-speed-circuit/mid-loss/58","notes":"Nanya New Material Technology / NOUYA (China); distinct from Nan Ya Plastics (Taiwan). General-property table; values are not construction-specific unless metadata is stated.","conditioning":"C-24/23/50","resin_content_text":"55%/70%","source_column_qualifier":"—","source_context":[{"property":"dk","context":"电性能 Electrical | 介电常数 Dk (R/C:55%/70%) Permittivity | 10GHz | SPDR method | C-24/23/50 | —","reported_value":"4.36","paired_value_cell":"4.36\\3.91"},{"property":"df","context":"电性能 Electrical | 介质损耗 Df (R/C:55%/70%) Loss Tangent | 10GHz | SPDR method | C-24/23/50 | —","reported_value":"0.00632","paired_value_cell":"0.00632\\0.00635"}],"collection_group":"root","record_id":"PCB004992","source_file":"originals/Nanya_New_Material/Nanya_New_Material__NOUYA_2+_(NY6180)__제품_기술안내__RT0636.html","dataset_role":"material_published_parameter","dk_input_status":"scalar_with_frequency","review_flags":"measurement_axis_not_stated"}
{"manufacturer":"Nanya_New_Material","product":"NOUYA 2+ (NY6180)","material_family":null,"material_form":null,"dk":3.91,"dk_min":null,"dk_max":null,"dk_tolerance":null,"df":0.00635,"frequency_ghz":10.0,"frequency_text":"10GHz","value_type":"typical_datasheet","method":"SPDR method","axis":null,"thickness_mm":null,"glass_style":null,"resin_content_pct":70.0,"source_id":"RT0636","source_location":"HTML table 1, row 15, column 7, dk; HTML table 1, row 18, column 7, df","source_url":"https://www.nouyatec.com/en/product/high-speed-circuit/mid-loss/58","notes":"Nanya New Material Technology / NOUYA (China); distinct from Nan Ya Plastics (Taiwan). General-property table; values are not construction-specific unless metadata is stated.","conditioning":"C-24/23/50","resin_content_text":"55%/70%","source_column_qualifier":"—","source_context":[{"property":"dk","context":"电性能 Electrical | 介电常数 Dk (R/C:55%/70%) Permittivity | 10GHz | SPDR method | C-24/23/50 | —","reported_value":"3.91","paired_value_cell":"4.36\\3.91"},{"property":"df","context":"电性能 Electrical | 介质损耗 Df (R/C:55%/70%) Loss Tangent | 10GHz | SPDR method | C-24/23/50 | —","reported_value":"0.00635","paired_value_cell":"0.00632\\0.00635"}],"collection_group":"root","record_id":"PCB004993","source_file":"originals/Nanya_New_Material/Nanya_New_Material__NOUYA_2+_(NY6180)__제품_기술안내__RT0636.html","dataset_role":"material_published_parameter","dk_input_status":"scalar_with_frequency","review_flags":"measurement_axis_not_stated"}
{"manufacturer":"Nanya_New_Material","product":"NOUYA 2+ (NY6180L)","material_family":null,"material_form":null,"dk":4.19,"dk_min":null,"dk_max":null,"dk_tolerance":null,"df":0.0074,"frequency_ghz":1.0,"frequency_text":"1GHz","value_type":"typical_datasheet","method":"IPC-TM-650 2.5.5.9","axis":null,"thickness_mm":null,"glass_style":null,"resin_content_pct":55.0,"source_id":"RT0637","source_location":"HTML table 1, row 14, column 7, dk; HTML table 1, row 17, column 7, df","source_url":"https://www.nouyatec.com/en/product/high-speed-circuit/mid-loss/29","notes":"Nanya New Material Technology / NOUYA (China); distinct from Nan Ya Plastics (Taiwan). General-property table; values are not construction-specific unless metadata is stated.","conditioning":"C-24/23/50","resin_content_text":"55%/70%","source_column_qualifier":"—","source_context":[{"property":"dk","context":"电性能 Electrical | 介电常数 Dk (R/C:55%/70%) Permittivity | 1GHz | 2.5.5.9 | C-24/23/50 | —","reported_value":"4.19","paired_value_cell":"4.19\\3.74"},{"property":"df","context":"电性能 Electrical | 介质损耗 Df (R/C:55%/70%) Loss Tangent | 1GHz | 2.5.5.9 | C-24/23/50 | —","reported_value":"0.0074","paired_value_cell":"0.0074\\0.0076"}],"collection_group":"root","record_id":"PCB004994","source_file":"originals/Nanya_New_Material/Nanya_New_Material__NOUYA_2+_(NY6180L)__제품_기술안내__RT0637.html","dataset_role":"material_published_parameter","dk_input_status":"scalar_with_frequency","review_flags":"measurement_axis_not_stated"}
{"manufacturer":"Nanya_New_Material","product":"NOUYA 2+ (NY6180L)","material_family":null,"material_form":null,"dk":3.74,"dk_min":null,"dk_max":null,"dk_tolerance":null,"df":0.0076,"frequency_ghz":1.0,"frequency_text":"1GHz","value_type":"typical_datasheet","method":"IPC-TM-650 2.5.5.9","axis":null,"thickness_mm":null,"glass_style":null,"resin_content_pct":70.0,"source_id":"RT0637","source_location":"HTML table 1, row 14, column 7, dk; HTML table 1, row 17, column 7, df","source_url":"https://www.nouyatec.com/en/product/high-speed-circuit/mid-loss/29","notes":"Nanya New Material Technology / NOUYA (China); distinct from Nan Ya Plastics (Taiwan). General-property table; values are not construction-specific unless metadata is stated.","conditioning":"C-24/23/50","resin_content_text":"55%/70%","source_column_qualifier":"—","source_context":[{"property":"dk","context":"电性能 Electrical | 介电常数 Dk (R/C:55%/70%) Permittivity | 1GHz | 2.5.5.9 | C-24/23/50 | —","reported_value":"3.74","paired_value_cell":"4.19\\3.74"},{"property":"df","context":"电性能 Electrical | 介质损耗 Df (R/C:55%/70%) Loss Tangent | 1GHz | 2.5.5.9 | C-24/23/50 | —","reported_value":"0.0076","paired_value_cell":"0.0074\\0.0076"}],"collection_group":"root","record_id":"PCB004995","source_file":"originals/Nanya_New_Material/Nanya_New_Material__NOUYA_2+_(NY6180L)__제품_기술안내__RT0637.html","dataset_role":"material_published_parameter","dk_input_status":"scalar_with_frequency","review_flags":"measurement_axis_not_stated"}
{"manufacturer":"Nanya_New_Material","product":"NOUYA 2+ (NY6180L)","material_family":null,"material_form":null,"dk":4.05,"dk_min":null,"dk_max":null,"dk_tolerance":null,"df":0.0082,"frequency_ghz":10.0,"frequency_text":"10GHz","value_type":"typical_datasheet","method":"SPDR method","axis":null,"thickness_mm":null,"glass_style":null,"resin_content_pct":55.0,"source_id":"RT0637","source_location":"HTML table 1, row 15, column 7, dk; HTML table 1, row 18, column 7, df","source_url":"https://www.nouyatec.com/en/product/high-speed-circuit/mid-loss/29","notes":"Nanya New Material Technology / NOUYA (China); distinct from Nan Ya Plastics (Taiwan). General-property table; values are not construction-specific unless metadata is stated.","conditioning":"C-24/23/50","resin_content_text":"55%/70%","source_column_qualifier":"—","source_context":[{"property":"dk","context":"电性能 Electrical | 介电常数 Dk (R/C:55%/70%) Permittivity | 10GHz | SPDR method | C-24/23/50 | —","reported_value":"4.05","paired_value_cell":"4.05\\3.60"},{"property":"df","context":"电性能 Electrical | 介质损耗 Df (R/C:55%/70%) Loss Tangent | 10GHz | SPDR method | C-24/23/50 | —","reported_value":"0.0082","paired_value_cell":"0.0082\\0.0084"}],"collection_group":"root","record_id":"PCB004996","source_file":"originals/Nanya_New_Material/Nanya_New_Material__NOUYA_2+_(NY6180L)__제품_기술안내__RT0637.html","dataset_role":"material_published_parameter","dk_input_status":"scalar_with_frequency","review_flags":"measurement_axis_not_stated"}
{"manufacturer":"Nanya_New_Material","product":"NOUYA 2+ (NY6180L)","material_family":null,"material_form":null,"dk":3.6,"dk_min":null,"dk_max":null,"dk_tolerance":null,"df":0.0084,"frequency_ghz":10.0,"frequency_text":"10GHz","value_type":"typical_datasheet","method":"SPDR method","axis":null,"thickness_mm":null,"glass_style":null,"resin_content_pct":70.0,"source_id":"RT0637","source_location":"HTML table 1, row 15, column 7, dk; HTML table 1, row 18, column 7, df","source_url":"https://www.nouyatec.com/en/product/high-speed-circuit/mid-loss/29","notes":"Nanya New Material Technology / NOUYA (China); distinct from Nan Ya Plastics (Taiwan). General-property table; values are not construction-specific unless metadata is stated.","conditioning":"C-24/23/50","resin_content_text":"55%/70%","source_column_qualifier":"—","source_context":[{"property":"dk","context":"电性能 Electrical | 介电常数 Dk (R/C:55%/70%) Permittivity | 10GHz | SPDR method | C-24/23/50 | —","reported_value":"3.60","paired_value_cell":"4.05\\3.60"},{"property":"df","context":"电性能 Electrical | 介质损耗 Df (R/C:55%/70%) Loss Tangent | 10GHz | SPDR method | C-24/23/50 | —","reported_value":"0.0084","paired_value_cell":"0.0082\\0.0084"}],"collection_group":"root","record_id":"PCB004997","source_file":"originals/Nanya_New_Material/Nanya_New_Material__NOUYA_2+_(NY6180L)__제품_기술안내__RT0637.html","dataset_role":"material_published_parameter","dk_input_status":"scalar_with_frequency","review_flags":"measurement_axis_not_stated"}
{"manufacturer":"Nanya_New_Material","product":"NOUYA 2 (NY6180LL)","material_family":null,"material_form":null,"dk":4.5,"dk_min":null,"dk_max":null,"dk_tolerance":null,"df":0.0087,"frequency_ghz":1.0,"frequency_text":"1GHz","value_type":"typical_datasheet","method":"SPDR method","axis":null,"thickness_mm":null,"glass_style":null,"resin_content_pct":55.0,"source_id":"RT0638","source_location":"HTML table 1, row 13, column 7, dk; HTML table 1, row 15, column 7, df","source_url":"https://www.nouyatec.com/en/product/high-speed-circuit/mid-loss/28","notes":"Nanya New Material Technology / NOUYA (China); distinct from Nan Ya Plastics (Taiwan). General-property table; values are not construction-specific unless metadata is stated.","conditioning":"C-24/23/50","resin_content_text":"55%/70%","source_column_qualifier":"—","source_context":[{"property":"dk","context":"电性能 Electrical | 介电常数 DK (R/C:55%/70%) Permittivity | 1GHz | SPDR method | C-24/23/50 | —","reported_value":"4.50","paired_value_cell":"4.50\\3.9"},{"property":"df","context":"电性能 Electrical | 介质损耗 Df (R/C:55%/70%) Loss Tangent | 1GHz | SPDR method | C-24/23/50 | —","reported_value":"0.0087","paired_value_cell":"0.0087\\0.0103"}],"collection_group":"root","record_id":"PCB004998","source_file":"originals/Nanya_New_Material/Nanya_New_Material__NOUYA_2_(NY6180LL)__제품_기술안내__RT0638.html","dataset_role":"material_published_parameter","dk_input_status":"scalar_with_frequency","review_flags":"measurement_axis_not_stated"}
{"manufacturer":"Nanya_New_Material","product":"NOUYA 2 (NY6180LL)","material_family":null,"material_form":null,"dk":3.9,"dk_min":null,"dk_max":null,"dk_tolerance":null,"df":0.0103,"frequency_ghz":1.0,"frequency_text":"1GHz","value_type":"typical_datasheet","method":"SPDR method","axis":null,"thickness_mm":null,"glass_style":null,"resin_content_pct":70.0,"source_id":"RT0638","source_location":"HTML table 1, row 13, column 7, dk; HTML table 1, row 15, column 7, df","source_url":"https://www.nouyatec.com/en/product/high-speed-circuit/mid-loss/28","notes":"Nanya New Material Technology / NOUYA (China); distinct from Nan Ya Plastics (Taiwan). General-property table; values are not construction-specific unless metadata is stated.","conditioning":"C-24/23/50","resin_content_text":"55%/70%","source_column_qualifier":"—","source_context":[{"property":"dk","context":"电性能 Electrical | 介电常数 DK (R/C:55%/70%) Permittivity | 1GHz | SPDR method | C-24/23/50 | —","reported_value":"3.9","paired_value_cell":"4.50\\3.9"},{"property":"df","context":"电性能 Electrical | 介质损耗 Df (R/C:55%/70%) Loss Tangent | 1GHz | SPDR method | C-24/23/50 | —","reported_value":"0.0103","paired_value_cell":"0.0087\\0.0103"}],"collection_group":"root","record_id":"PCB004999","source_file":"originals/Nanya_New_Material/Nanya_New_Material__NOUYA_2_(NY6180LL)__제품_기술안내__RT0638.html","dataset_role":"material_published_parameter","dk_input_status":"scalar_with_frequency","review_flags":"measurement_axis_not_stated"}
{"manufacturer":"Nanya_New_Material","product":"NOUYA 2 (NY6180LL)","material_family":null,"material_form":null,"dk":4.38,"dk_min":null,"dk_max":null,"dk_tolerance":null,"df":0.0097,"frequency_ghz":10.0,"frequency_text":"10GHz","value_type":"typical_datasheet","method":"SPDR method","axis":null,"thickness_mm":null,"glass_style":null,"resin_content_pct":55.0,"source_id":"RT0638","source_location":"HTML table 1, row 14, column 7, dk; HTML table 1, row 16, column 7, df","source_url":"https://www.nouyatec.com/en/product/high-speed-circuit/mid-loss/28","notes":"Nanya New Material Technology / NOUYA (China); distinct from Nan Ya Plastics (Taiwan). General-property table; values are not construction-specific unless metadata is stated.","conditioning":"C-24/23/50","resin_content_text":"55%/70%","source_column_qualifier":"—","source_context":[{"property":"dk","context":"电性能 Electrical | 介电常数 DK (R/C:55%/70%) Permittivity | 10GHz | SPDR method | C-24/23/50 | —","reported_value":"4.38","paired_value_cell":"4.38\\3.78"},{"property":"df","context":"电性能 Electrical | 介质损耗 Df (R/C:55%/70%) Loss Tangent | 10GHz | SPDR method | C-24/23/50 | —","reported_value":"0.0097","paired_value_cell":"0.0097\\0.0113"}],"collection_group":"root","record_id":"PCB005000","source_file":"originals/Nanya_New_Material/Nanya_New_Material__NOUYA_2_(NY6180LL)__제품_기술안내__RT0638.html","dataset_role":"material_published_parameter","dk_input_status":"scalar_with_frequency","review_flags":"measurement_axis_not_stated"}
{"manufacturer":"Nanya_New_Material","product":"NOUYA 2 (NY6180LL)","material_family":null,"material_form":null,"dk":3.78,"dk_min":null,"dk_max":null,"dk_tolerance":null,"df":0.0113,"frequency_ghz":10.0,"frequency_text":"10GHz","value_type":"typical_datasheet","method":"SPDR method","axis":null,"thickness_mm":null,"glass_style":null,"resin_content_pct":70.0,"source_id":"RT0638","source_location":"HTML table 1, row 14, column 7, dk; HTML table 1, row 16, column 7, df","source_url":"https://www.nouyatec.com/en/product/high-speed-circuit/mid-loss/28","notes":"Nanya New Material Technology / NOUYA (China); distinct from Nan Ya Plastics (Taiwan). General-property table; values are not construction-specific unless metadata is stated.","conditioning":"C-24/23/50","resin_content_text":"55%/70%","source_column_qualifier":"—","source_context":[{"property":"dk","context":"电性能 Electrical | 介电常数 DK (R/C:55%/70%) Permittivity | 10GHz | SPDR method | C-24/23/50 | —","reported_value":"3.78","paired_value_cell":"4.38\\3.78"},{"property":"df","context":"电性能 Electrical | 介质损耗 Df (R/C:55%/70%) Loss Tangent | 10GHz | SPDR method | C-24/23/50 | —","reported_value":"0.0113","paired_value_cell":"0.0097\\0.0113"}],"collection_group":"root","record_id":"PCB005001","source_file":"originals/Nanya_New_Material/Nanya_New_Material__NOUYA_2_(NY6180LL)__제품_기술안내__RT0638.html","dataset_role":"material_published_parameter","dk_input_status":"scalar_with_frequency","review_flags":"measurement_axis_not_stated"}
{"manufacturer":"Nanya_New_Material","product":"NOUYA 2 NY3170HF","material_family":null,"material_form":null,"dk":3.9,"dk_min":null,"dk_max":null,"dk_tolerance":null,"df":0.0084,"frequency_ghz":1.0,"frequency_text":"1GHz","value_type":"typical_datasheet","method":"IPC-TM-650 2.5.5.9","axis":null,"thickness_mm":null,"glass_style":null,"resin_content_pct":55.0,"source_id":"RT0639","source_location":"HTML table 1, row 12, column 7, dk; HTML table 1, row 13, column 7, dk; HTML table 1, row 15, column 7, df; HTML table 1, row 16, column 7, df","source_url":"https://www.nouyatec.com/en/product/high-speed-circuit/mid-loss/27","notes":"Nanya New Material Technology / NOUYA (China); distinct from Nan Ya Plastics (Taiwan). General-property table; values are not construction-specific unless metadata is stated.","conditioning":"C-24/23/50","resin_content_text":"55%/70%","source_column_qualifier":"—","source_context":[{"property":"dk","context":"电性能 Electrical | 介电常数 Dk (R/C:55%/70%) Permittivity | 1GHz | 2.5.5.9 | C-24/23/50 | —","reported_value":"3.9","paired_value_cell":"3.9\\3.6"},{"property":"dk","context":"电性能 Electrical | 介电常数 Dk (R/C:55%/70%) Permittivity | 1GHz | 2.5.5.9 | C-24/23/50 | —","reported_value":"3.9","paired_value_cell":"3.9\\3.6"},{"property":"df","context":"电性能 Electrical | 介质损耗 Df (R/C:55%/70%) Loss Tangent | 1GHz | 2.5.5.9 | C-24/23/50 | —","reported_value":"0.0084","paired_value_cell":"0.0084\\0.0091"},{"property":"df","context":"电性能 Electrical | 介质损耗 Df (R/C:55%/70%) Loss Tangent | 1GHz | 2.5.5.9 | C-24/23/50 | —","reported_value":"0.0084","paired_value_cell":"0.0084\\0.0091"}],"collection_group":"root","record_id":"PCB005002","source_file":"originals/Nanya_New_Material/Nanya_New_Material__NOUYA_2_NY3170HF__제품_기술안내__RT0639.html","dataset_role":"material_published_parameter","dk_input_status":"scalar_with_frequency","review_flags":"measurement_axis_not_stated"}
{"manufacturer":"Nanya_New_Material","product":"NOUYA 2 NY3170HF","material_family":null,"material_form":null,"dk":3.6,"dk_min":null,"dk_max":null,"dk_tolerance":null,"df":0.0091,"frequency_ghz":1.0,"frequency_text":"1GHz","value_type":"typical_datasheet","method":"IPC-TM-650 2.5.5.9","axis":null,"thickness_mm":null,"glass_style":null,"resin_content_pct":70.0,"source_id":"RT0639","source_location":"HTML table 1, row 12, column 7, dk; HTML table 1, row 13, column 7, dk; HTML table 1, row 15, column 7, df; HTML table 1, row 16, column 7, df","source_url":"https://www.nouyatec.com/en/product/high-speed-circuit/mid-loss/27","notes":"Nanya New Material Technology / NOUYA (China); distinct from Nan Ya Plastics (Taiwan). General-property table; values are not construction-specific unless metadata is stated.","conditioning":"C-24/23/50","resin_content_text":"55%/70%","source_column_qualifier":"—","source_context":[{"property":"dk","context":"电性能 Electrical | 介电常数 Dk (R/C:55%/70%) Permittivity | 1GHz | 2.5.5.9 | C-24/23/50 | —","reported_value":"3.6","paired_value_cell":"3.9\\3.6"},{"property":"dk","context":"电性能 Electrical | 介电常数 Dk (R/C:55%/70%) Permittivity | 1GHz | 2.5.5.9 | C-24/23/50 | —","reported_value":"3.6","paired_value_cell":"3.9\\3.6"},{"property":"df","context":"电性能 Electrical | 介质损耗 Df (R/C:55%/70%) Loss Tangent | 1GHz | 2.5.5.9 | C-24/23/50 | —","reported_value":"0.0091","paired_value_cell":"0.0084\\0.0091"},{"property":"df","context":"电性能 Electrical | 介质损耗 Df (R/C:55%/70%) Loss Tangent | 1GHz | 2.5.5.9 | C-24/23/50 | —","reported_value":"0.0091","paired_value_cell":"0.0084\\0.0091"}],"collection_group":"root","record_id":"PCB005003","source_file":"originals/Nanya_New_Material/Nanya_New_Material__NOUYA_2_NY3170HF__제품_기술안내__RT0639.html","dataset_role":"material_published_parameter","dk_input_status":"scalar_with_frequency","review_flags":"measurement_axis_not_stated"}
{"manufacturer":"Nanya_New_Material","product":"NOUYA 2 NY3170HF","material_family":null,"material_form":null,"dk":3.7,"dk_min":null,"dk_max":null,"dk_tolerance":null,"df":0.0095,"frequency_ghz":10.0,"frequency_text":"10GHz","value_type":"typical_datasheet","method":"SPDR method","axis":null,"thickness_mm":null,"glass_style":null,"resin_content_pct":55.0,"source_id":"RT0639","source_location":"HTML table 1, row 14, column 7, dk; HTML table 1, row 17, column 7, df","source_url":"https://www.nouyatec.com/en/product/high-speed-circuit/mid-loss/27","notes":"Nanya New Material Technology / NOUYA (China); distinct from Nan Ya Plastics (Taiwan). General-property table; values are not construction-specific unless metadata is stated.","conditioning":"C-24/23/50","resin_content_text":"55%/70%","source_column_qualifier":"—","source_context":[{"property":"dk","context":"电性能 Electrical | 介电常数 Dk (R/C:55%/70%) Permittivity | 10GHz | SPDR method | C-24/23/50 | —","reported_value":"3.7","paired_value_cell":"3.7\\3.4"},{"property":"df","context":"电性能 Electrical | 介质损耗 Df (R/C:55%/70%) Loss Tangent | 10GHz | SPDR method | C-24/23/50 | —","reported_value":"0.0095","paired_value_cell":"0.0095\\0.0104"}],"collection_group":"root","record_id":"PCB005004","source_file":"originals/Nanya_New_Material/Nanya_New_Material__NOUYA_2_NY3170HF__제품_기술안내__RT0639.html","dataset_role":"material_published_parameter","dk_input_status":"scalar_with_frequency","review_flags":"measurement_axis_not_stated"}
{"manufacturer":"Nanya_New_Material","product":"NOUYA 2 NY3170HF","material_family":null,"material_form":null,"dk":3.4,"dk_min":null,"dk_max":null,"dk_tolerance":null,"df":0.0104,"frequency_ghz":10.0,"frequency_text":"10GHz","value_type":"typical_datasheet","method":"SPDR method","axis":null,"thickness_mm":null,"glass_style":null,"resin_content_pct":70.0,"source_id":"RT0639","source_location":"HTML table 1, row 14, column 7, dk; HTML table 1, row 17, column 7, df","source_url":"https://www.nouyatec.com/en/product/high-speed-circuit/mid-loss/27","notes":"Nanya New Material Technology / NOUYA (China); distinct from Nan Ya Plastics (Taiwan). General-property table; values are not construction-specific unless metadata is stated.","conditioning":"C-24/23/50","resin_content_text":"55%/70%","source_column_qualifier":"—","source_context":[{"property":"dk","context":"电性能 Electrical | 介电常数 Dk (R/C:55%/70%) Permittivity | 10GHz | SPDR method | C-24/23/50 | —","reported_value":"3.4","paired_value_cell":"3.7\\3.4"},{"property":"df","context":"电性能 Electrical | 介质损耗 Df (R/C:55%/70%) Loss Tangent | 10GHz | SPDR method | C-24/23/50 | —","reported_value":"0.0104","paired_value_cell":"0.0095\\0.0104"}],"collection_group":"root","record_id":"PCB005005","source_file":"originals/Nanya_New_Material/Nanya_New_Material__NOUYA_2_NY3170HF__제품_기술안내__RT0639.html","dataset_role":"material_published_parameter","dk_input_status":"scalar_with_frequency","review_flags":"measurement_axis_not_stated"}
{"manufacturer":"Nanya_New_Material","product":"NY8320 LD","material_family":null,"material_form":null,"dk":3.5,"dk_min":null,"dk_max":null,"dk_tolerance":null,"df":0.006,"frequency_ghz":1.0,"frequency_text":"1GHz","value_type":"typical_datasheet","method":"IPC-TM-650 2.5.5.9","axis":null,"thickness_mm":null,"glass_style":null,"resin_content_pct":null,"source_id":"RT0640","source_location":"HTML table 1, row 12, column 7, dk; HTML table 1, row 14, column 7, df","source_url":"https://www.nouyatec.com/en/product/ic-substrate/50","notes":"Nanya New Material Technology / NOUYA (China); distinct from Nan Ya Plastics (Taiwan). General-property table; values are not construction-specific unless metadata is stated.","conditioning":"C-24/23/50","resin_content_text":null,"source_column_qualifier":"—","source_context":[{"property":"dk","context":"Electrical | Permittivity | 1GHz | 2.5.5.9 | C-24/23/50 | —","reported_value":"3.5","paired_value_cell":"3.5"},{"property":"df","context":"Electrical | Loss Tangent | 1GHz | 2.5.5.9 | C-24/23/50 | —","reported_value":"0.006","paired_value_cell":"0.006"}],"collection_group":"root","record_id":"PCB005006","source_file":"originals/Nanya_New_Material/Nanya_New_Material__NY8320_LD__제품_기술안내__RT0640.html","dataset_role":"material_published_parameter","dk_input_status":"scalar_with_frequency","review_flags":"measurement_axis_not_stated"}
{"manufacturer":"Nanya_New_Material","product":"NY8320 LD","material_family":null,"material_form":null,"dk":3.4,"dk_min":null,"dk_max":null,"dk_tolerance":null,"df":0.007,"frequency_ghz":10.0,"frequency_text":"10GHz","value_type":"typical_datasheet","method":"SPDR method","axis":null,"thickness_mm":null,"glass_style":null,"resin_content_pct":null,"source_id":"RT0640","source_location":"HTML table 1, row 13, column 7, dk; HTML table 1, row 15, column 7, df","source_url":"https://www.nouyatec.com/en/product/ic-substrate/50","notes":"Nanya New Material Technology / NOUYA (China); distinct from Nan Ya Plastics (Taiwan). General-property table; values are not construction-specific unless metadata is stated.","conditioning":"C-24/23/50","resin_content_text":null,"source_column_qualifier":"—","source_context":[{"property":"dk","context":"Electrical | Permittivity | 10GHz | SPDR method | C-24/23/50 | —","reported_value":"3.4","paired_value_cell":"3.4"},{"property":"df","context":"Electrical | Loss Tangent | 10GHz | SPDR method | C-24/23/50 | —","reported_value":"0.007","paired_value_cell":"0.007"}],"collection_group":"root","record_id":"PCB005007","source_file":"originals/Nanya_New_Material/Nanya_New_Material__NY8320_LD__제품_기술안내__RT0640.html","dataset_role":"material_published_parameter","dk_input_status":"scalar_with_frequency","review_flags":"measurement_axis_not_stated"}
{"manufacturer":"Nanya_New_Material","product":"NY6600","material_family":null,"material_form":"laminate","dk":null,"dk_min":null,"dk_max":null,"dk_tolerance":null,"df":0.004,"frequency_ghz":10.0,"frequency_text":"10GHz","value_type":"published_typical_column_with_maximum_label","method":"SPDR","axis":null,"thickness_mm":1.524,"glass_style":null,"resin_content_pct":null,"source_id":"RT0641","source_location":"HTML table 1, row 10, column 5, df","source_url":"https://www.nouyatec.com/en/product/microwave-rf-material/4","notes":"Nanya New Material Technology / NOUYA (China); distinct from Nan Ya Plastics (Taiwan). General-property table; values are not construction-specific unless metadata is stated. Source table header says Typical Value but units/qualifier cell says Maximum; both are preserved without resolving the inconsistency. Page title is NY6600, while table header names NY6600ANT; no product identity equivalence inferred.","conditioning":"10 GHz/23°C","resin_content_text":null,"source_column_qualifier":"Maximum","source_context":[{"property":"df","context":"Df Loss Tangent | SPDR | 10 GHz/23°C | Maximum","reported_value":"0.0040","paired_value_cell":"0.0040"}],"collection_group":"root","record_id":"PCB005008","source_file":"originals/Nanya_New_Material/Nanya_New_Material__NY6600__제품_기술안내__RT0641.html","dataset_role":"material_published_parameter","dk_input_status":"df_or_other_parameter_only","review_flags":"measurement_axis_not_stated"}
{"manufacturer":"Nanya_New_Material","product":"NY6600","material_family":null,"material_form":"laminate","dk":3.9,"dk_min":null,"dk_max":null,"dk_tolerance":null,"df":null,"frequency_ghz":3.5,"frequency_text":"3.5GHz","value_type":"typical_datasheet","method":"Ring Resonator","axis":null,"thickness_mm":1.524,"glass_style":null,"resin_content_pct":null,"source_id":"RT0641","source_location":"HTML table 1, row 9, column 5, dk","source_url":"https://www.nouyatec.com/en/product/microwave-rf-material/4","notes":"Nanya New Material Technology / NOUYA (China); distinct from Nan Ya Plastics (Taiwan). General-property table; values are not construction-specific unless metadata is stated. Page title is NY6600, while table header names NY6600ANT; no product identity equivalence inferred.","conditioning":"3.5 GHz/23°C","resin_content_text":null,"source_column_qualifier":"—","source_context":[{"property":"dk","context":"Dk Permittivity | Ring Resonator | 3.5 GHz/23°C | —","reported_value":"3.90","paired_value_cell":"3.90"}],"collection_group":"root","record_id":"PCB005009","source_file":"originals/Nanya_New_Material/Nanya_New_Material__NY6600__제품_기술안내__RT0641.html","dataset_role":"material_published_parameter","dk_input_status":"scalar_with_frequency","review_flags":"measurement_axis_not_stated"}
{"manufacturer":"Nanya_New_Material","product":"NY1600","material_family":null,"material_form":null,"dk":4.25,"dk_min":null,"dk_max":null,"dk_tolerance":null,"df":null,"frequency_ghz":0.001,"frequency_text":"1MHz","value_type":"typical_datasheet","method":"IPC-TM-650 2.5.5.9","axis":null,"thickness_mm":null,"glass_style":null,"resin_content_pct":55.0,"source_id":"RT0642","source_location":"HTML table 1, row 13, column 7, dk","source_url":"https://www.nouyatec.com/en/product/base-material/conventional/1","notes":"Nanya New Material Technology / NOUYA (China); distinct from Nan Ya Plastics (Taiwan). General-property table; values are not construction-specific unless metadata is stated.","conditioning":"C-24/23/50","resin_content_text":"55%/70%","source_column_qualifier":"—","source_context":[{"property":"dk","context":"电性能 Electrical | 介电常数 Dk (R/C:55%/70%) Permittivity | 1MHz | 2.5.5.9 | C-24/23/50 | —","reported_value":"4.25","paired_value_cell":"4.25\\3.90"}],"collection_group":"root","record_id":"PCB005010","source_file":"originals/Nanya_New_Material/Nanya_New_Material__NY1600__제품_기술안내__RT0642.html","dataset_role":"material_published_parameter","dk_input_status":"scalar_with_frequency","review_flags":"measurement_axis_not_stated"}
{"manufacturer":"Nanya_New_Material","product":"NY1600","material_family":null,"material_form":null,"dk":3.9,"dk_min":null,"dk_max":null,"dk_tolerance":null,"df":null,"frequency_ghz":0.001,"frequency_text":"1MHz","value_type":"typical_datasheet","method":"IPC-TM-650 2.5.5.9","axis":null,"thickness_mm":null,"glass_style":null,"resin_content_pct":70.0,"source_id":"RT0642","source_location":"HTML table 1, row 13, column 7, dk","source_url":"https://www.nouyatec.com/en/product/base-material/conventional/1","notes":"Nanya New Material Technology / NOUYA (China); distinct from Nan Ya Plastics (Taiwan). General-property table; values are not construction-specific unless metadata is stated.","conditioning":"C-24/23/50","resin_content_text":"55%/70%","source_column_qualifier":"—","source_context":[{"property":"dk","context":"电性能 Electrical | 介电常数 Dk (R/C:55%/70%) Permittivity | 1MHz | 2.5.5.9 | C-24/23/50 | —","reported_value":"3.90","paired_value_cell":"4.25\\3.90"}],"collection_group":"root","record_id":"PCB005011","source_file":"originals/Nanya_New_Material/Nanya_New_Material__NY1600__제품_기술안내__RT0642.html","dataset_role":"material_published_parameter","dk_input_status":"scalar_with_frequency","review_flags":"measurement_axis_not_stated"}
{"manufacturer":"Nanya_New_Material","product":"NY1600","material_family":null,"material_form":null,"dk":3.9,"dk_min":null,"dk_max":null,"dk_tolerance":null,"df":null,"frequency_ghz":1.0,"frequency_text":"1GHz","value_type":"typical_datasheet","method":"IPC-TM-650 2.5.5.9","axis":null,"thickness_mm":null,"glass_style":null,"resin_content_pct":55.0,"source_id":"RT0642","source_location":"HTML table 1, row 14, column 7, dk","source_url":"https://www.nouyatec.com/en/product/base-material/conventional/1","notes":"Nanya New Material Technology / NOUYA (China); distinct from Nan Ya Plastics (Taiwan). General-property table; values are not construction-specific unless metadata is stated.","conditioning":"C-24/23/50","resin_content_text":"55%/70%","source_column_qualifier":"—","source_context":[{"property":"dk","context":"电性能 Electrical | 介电常数 Dk (R/C:55%/70%) Permittivity | 1GHz | 2.5.5.9 | C-24/23/50 | —","reported_value":"3.90","paired_value_cell":"3.90\\3.50"}],"collection_group":"root","record_id":"PCB005012","source_file":"originals/Nanya_New_Material/Nanya_New_Material__NY1600__제품_기술안내__RT0642.html","dataset_role":"material_published_parameter","dk_input_status":"scalar_with_frequency","review_flags":"measurement_axis_not_stated"}
{"manufacturer":"Nanya_New_Material","product":"NY1600","material_family":null,"material_form":null,"dk":null,"dk_min":null,"dk_max":null,"dk_tolerance":null,"df":0.0175,"frequency_ghz":1.0,"frequency_text":"1GHz","value_type":"typical_datasheet","method":null,"axis":null,"thickness_mm":null,"glass_style":null,"resin_content_pct":55.0,"source_id":"RT0642","source_location":"HTML table 1, row 17, column 7, df","source_url":"https://www.nouyatec.com/en/product/base-material/conventional/1","notes":"Nanya New Material Technology / NOUYA (China); distinct from Nan Ya Plastics (Taiwan). General-property table; values are not construction-specific unless metadata is stated.","conditioning":"C-24/23/50","resin_content_text":"55%/70%","source_column_qualifier":"—","source_context":[{"property":"df","context":"电性能 Electrical | 介质损耗 Df (R/C:55%/70%) Loss Tangent | 1GHz |  | C-24/23/50 | —","reported_value":"0.0175","paired_value_cell":"0.0175\\0.0194"}],"collection_group":"root","record_id":"PCB005013","source_file":"originals/Nanya_New_Material/Nanya_New_Material__NY1600__제품_기술안내__RT0642.html","dataset_role":"material_published_parameter","dk_input_status":"df_or_other_parameter_only","review_flags":"test_method_not_stated;measurement_axis_not_stated"}
{"manufacturer":"Nanya_New_Material","product":"NY1600","material_family":null,"material_form":null,"dk":3.5,"dk_min":null,"dk_max":null,"dk_tolerance":null,"df":null,"frequency_ghz":1.0,"frequency_text":"1GHz","value_type":"typical_datasheet","method":"IPC-TM-650 2.5.5.9","axis":null,"thickness_mm":null,"glass_style":null,"resin_content_pct":70.0,"source_id":"RT0642","source_location":"HTML table 1, row 14, column 7, dk","source_url":"https://www.nouyatec.com/en/product/base-material/conventional/1","notes":"Nanya New Material Technology / NOUYA (China); distinct from Nan Ya Plastics (Taiwan). General-property table; values are not construction-specific unless metadata is stated.","conditioning":"C-24/23/50","resin_content_text":"55%/70%","source_column_qualifier":"—","source_context":[{"property":"dk","context":"电性能 Electrical | 介电常数 Dk (R/C:55%/70%) Permittivity | 1GHz | 2.5.5.9 | C-24/23/50 | —","reported_value":"3.50","paired_value_cell":"3.90\\3.50"}],"collection_group":"root","record_id":"PCB005014","source_file":"originals/Nanya_New_Material/Nanya_New_Material__NY1600__제품_기술안내__RT0642.html","dataset_role":"material_published_parameter","dk_input_status":"scalar_with_frequency","review_flags":"measurement_axis_not_stated"}
{"manufacturer":"Nanya_New_Material","product":"NY1600","material_family":null,"material_form":null,"dk":null,"dk_min":null,"dk_max":null,"dk_tolerance":null,"df":0.0194,"frequency_ghz":1.0,"frequency_text":"1GHz","value_type":"typical_datasheet","method":null,"axis":null,"thickness_mm":null,"glass_style":null,"resin_content_pct":70.0,"source_id":"RT0642","source_location":"HTML table 1, row 17, column 7, df","source_url":"https://www.nouyatec.com/en/product/base-material/conventional/1","notes":"Nanya New Material Technology / NOUYA (China); distinct from Nan Ya Plastics (Taiwan). General-property table; values are not construction-specific unless metadata is stated.","conditioning":"C-24/23/50","resin_content_text":"55%/70%","source_column_qualifier":"—","source_context":[{"property":"df","context":"电性能 Electrical | 介质损耗 Df (R/C:55%/70%) Loss Tangent | 1GHz |  | C-24/23/50 | —","reported_value":"0.0194","paired_value_cell":"0.0175\\0.0194"}],"collection_group":"root","record_id":"PCB005015","source_file":"originals/Nanya_New_Material/Nanya_New_Material__NY1600__제품_기술안내__RT0642.html","dataset_role":"material_published_parameter","dk_input_status":"df_or_other_parameter_only","review_flags":"test_method_not_stated;measurement_axis_not_stated"}
{"manufacturer":"Nanya_New_Material","product":"NY1600","material_family":null,"material_form":null,"dk":null,"dk_min":null,"dk_max":null,"dk_tolerance":null,"df":0.0191,"frequency_ghz":10.0,"frequency_text":"10GHz","value_type":"typical_datasheet","method":"SPDR method","axis":null,"thickness_mm":null,"glass_style":null,"resin_content_pct":55.0,"source_id":"RT0642","source_location":"HTML table 1, row 18, column 7, df","source_url":"https://www.nouyatec.com/en/product/base-material/conventional/1","notes":"Nanya New Material Technology / NOUYA (China); distinct from Nan Ya Plastics (Taiwan). General-property table; values are not construction-specific unless metadata is stated.","conditioning":"C-24/23/50","resin_content_text":"55%/70%","source_column_qualifier":"—","source_context":[{"property":"df","context":"电性能 Electrical | 介质损耗 Df (R/C:55%/70%) Loss Tangent | 10GHz | SPDR method | C-24/23/50 | —","reported_value":"0.0191","paired_value_cell":"0.0191\\0.0209"}],"collection_group":"root","record_id":"PCB005016","source_file":"originals/Nanya_New_Material/Nanya_New_Material__NY1600__제품_기술안내__RT0642.html","dataset_role":"material_published_parameter","dk_input_status":"df_or_other_parameter_only","review_flags":"measurement_axis_not_stated"}
