Repository: EIDOSDATA/TraceWave-Studio

# PCB 유전율과 적층 자료

수집/정리 기준일: 2026-11-11.

먼저 [전체 자료 안내 엑셀](Excel/00_전체_자료_안내.xlsx)을 연다. 회사별 엑셀은 `Excel/`에 있고, 원문 검색은 [HTML 안내](START_HERE_ko.html)를 사용한다.

- [자료 사용 안내](docs/자료_사용_안내.md): 폴더, 단위, 조건 선택과 내보내기.
- [자료 검토 결과](docs/자료_검토_결과.md): 확인한 범위, 오류/공백, 정리 내역.
- [TraceWave Studio 연결 설계](../../../Code/docs/pcb_material_catalog.md): 사용자 직접 입력, 소재 선택, 제조업체 적층 선택과 현재 구현의 경계.

57,340개 조건별 관측, 36개 회사와 일반 재료 참고 자료 1개 그룹, 1,756개 출처 기록을 보존했다. 새 엑셀은 전체 안내 1개와 회사/참고 자료별 37개로 총 38개다. 행 수는 고유 소재나 독립 측정 수가 아니다. 공식 자료에 값이 있어도 실제 제조 조건과 해석 대역에 맞는지 확인해야 한다.

사람이 보는 엑셀과 프로그램용 JSONL을 분리했다. 원문 PDF/HTML의 바이트는 보존하면서 파일명을 회사와 소재/용도 중심으로 바꿨다. 중복 저장한 데이터 사본은 복구 폴더로 옮겼고 관측 수치는 삭제하지 않았다.

File: 00_REF/PCB RF ANT/05_PCB_Dielectric_Data_2026/data/observations/Rogers.jsonl (part 7 of 12)
{"dk":2.5,"dk_min":null,"dk_max":null,"dk_tolerance":0.04,"df":0.0013,"frequency_ghz":10,"method":"IPC-TM-650 2.5.5.5","axis":"Z (thickness)","thickness_mm":null,"glass_style":null,"resin_content_pct":null,"manufacturer":"Rogers","product":"AD250C","material_family":"woven-glass reinforced PTFE composite","material_form":"laminate","frequency_text":"~10 GHz","value_type":"process","source_id":"RF001","source_location":"Laminate Properties Tool; product row; properties notes 1,7,8,11,14,29","source_url":"https://tools.rogerscorp.com/acs/properties/laminates/index.aspx","notes":"","dk_text":"2.50","temperature_c":23,"source_record":"AD250C™ | 2.50+/-0.04 | 2.52 | 0.0013 | -117","data_conflict":true,"conflict_note":"The individual official datasheet includes differing nominal values/conditions. Retain source distinction and verify before selecting simulation input.","record_id":"PCB024107","collection_group":"rf","source_collection_record_id":"RFD0001","source_file":"originals/Rogers/Rogers__종합카탈로그_Laminate_Properties_Tool__제품_기술안내__RF001.html","dataset_role":"material_published_parameter","dk_input_status":"scalar_with_frequency","review_flags":"published_source_conflict"}
{"dk":9.8,"dk_min":null,"dk_max":null,"dk_tolerance":null,"df":null,"frequency_ghz":null,"method":"Microstrip differential phase length","axis":"Z (thickness)","thickness_mm":null,"glass_style":null,"resin_content_pct":null,"manufacturer":"Rogers","product":"TMM 10","material_family":null,"material_form":"laminate","frequency_text":"8-40 GHz","value_type":"design","source_id":"RF225","source_location":"PDF p.2","source_url":"https://www.rogerscorp.com/-/media/project/rogerscorp/documents/advanced-electronics-solutions/english/data-sheets/tmm-thermoset-laminate-data-sheet-tmm3----tmm4----tmm6----tmm10----tmm10i----tmm13i.pdf","notes":"","frequency_min_ghz":8,"frequency_max_ghz":40,"record_id":"PCB026499","collection_group":"rf","source_collection_record_id":"RFD2393","source_file":"originals/Rogers/Rogers__종합카탈로그_TMM_Thermoset_Laminate_Data_Sheet_TMM_3_-_TMM_4_-_TMM_6_-_TMM_10_-_TMM_10i_-_TMM_13i__데이터시트__RF225.pdf","dataset_role":"material_published_parameter","dk_input_status":"scalar_without_point_frequency","review_flags":"frequency_range_only"}
{"dk":9.9,"dk_min":null,"dk_max":null,"dk_tolerance":null,"df":null,"frequency_ghz":null,"method":"Microstrip differential phase length","axis":"Z (thickness)","thickness_mm":null,"glass_style":null,"resin_content_pct":null,"manufacturer":"Rogers","product":"TMM 10i","material_family":null,"material_form":"laminate","frequency_text":"8-40 GHz","value_type":"design","source_id":"RF225","source_location":"PDF p.2","source_url":"https://www.rogerscorp.com/-/media/project/rogerscorp/documents/advanced-electronics-solutions/english/data-sheets/tmm-thermoset-laminate-data-sheet-tmm3----tmm4----tmm6----tmm10----tmm10i----tmm13i.pdf","notes":"","frequency_min_ghz":8,"frequency_max_ghz":40,"record_id":"PCB026500","collection_group":"rf","source_collection_record_id":"RFD2394","source_file":"originals/Rogers/Rogers__종합카탈로그_TMM_Thermoset_Laminate_Data_Sheet_TMM_3_-_TMM_4_-_TMM_6_-_TMM_10_-_TMM_10i_-_TMM_13i__데이터시트__RF225.pdf","dataset_role":"material_published_parameter","dk_input_status":"scalar_without_point_frequency","review_flags":"frequency_range_only"}
{"dk":12.2,"dk_min":null,"dk_max":null,"dk_tolerance":null,"df":null,"frequency_ghz":null,"method":"Microstrip differential phase length","axis":"Z (thickness)","thickness_mm":null,"glass_style":null,"resin_content_pct":null,"manufacturer":"Rogers","product":"TMM 13i","material_family":null,"material_form":"laminate","frequency_text":"8-40 GHz","value_type":"design","source_id":"RF225","source_location":"PDF p.2","source_url":"https://www.rogerscorp.com/-/media/project/rogerscorp/documents/advanced-electronics-solutions/english/data-sheets/tmm-thermoset-laminate-data-sheet-tmm3----tmm4----tmm6----tmm10----tmm10i----tmm13i.pdf","notes":"","frequency_min_ghz":8,"frequency_max_ghz":40,"record_id":"PCB026501","collection_group":"rf","source_collection_record_id":"RFD2395","source_file":"originals/Rogers/Rogers__종합카탈로그_TMM_Thermoset_Laminate_Data_Sheet_TMM_3_-_TMM_4_-_TMM_6_-_TMM_10_-_TMM_10i_-_TMM_13i__데이터시트__RF225.pdf","dataset_role":"material_published_parameter","dk_input_status":"scalar_without_point_frequency","review_flags":"frequency_range_only"}
{"dk":3.05,"dk_min":null,"dk_max":null,"dk_tolerance":null,"df":null,"frequency_ghz":10,"method":"IPC-TM-650 2.5.5.5","axis":"Z (thickness)","thickness_mm":null,"glass_style":null,"resin_content_pct":null,"manufacturer":"Rogers","product":"XtremeSpeed RO1200","material_family":null,"material_form":"laminate","frequency_text":"10 GHz","value_type":"process","source_id":"RF229","source_location":"PDF p.2","source_url":"https://www.rogerscorp.com/-/media/project/rogerscorp/documents/advanced-electronics-solutions/english/data-sheets/ro1200-data-sheet.pdf","notes":"","temperature_c":23,"record_id":"PCB026502","collection_group":"rf","source_collection_record_id":"RFD2396","source_file":"originals/Rogers/Rogers__XtremeSpeed_RO1200__데이터시트__RF229.pdf","dataset_role":"material_published_parameter","dk_input_status":"scalar_with_frequency","review_flags":""}
{"dk":3.05,"dk_min":null,"dk_max":null,"dk_tolerance":null,"df":null,"frequency_ghz":null,"method":"Microstrip differential phase length","axis":"Z (thickness)","thickness_mm":null,"glass_style":null,"resin_content_pct":null,"manufacturer":"Rogers","product":"XtremeSpeed RO1200","material_family":null,"material_form":"laminate","frequency_text":"1-20 GHz","value_type":"design","source_id":"RF229","source_location":"PDF p.2","source_url":"https://www.rogerscorp.com/-/media/project/rogerscorp/documents/advanced-electronics-solutions/english/data-sheets/ro1200-data-sheet.pdf","notes":"","frequency_min_ghz":1,"frequency_max_ghz":20,"record_id":"PCB026503","collection_group":"rf","source_collection_record_id":"RFD2397","source_file":"originals/Rogers/Rogers__XtremeSpeed_RO1200__데이터시트__RF229.pdf","dataset_role":"material_published_parameter","dk_input_status":"scalar_without_point_frequency","review_flags":"frequency_range_only"}
{"dk":null,"dk_min":null,"dk_max":null,"dk_tolerance":null,"df":0.0017,"frequency_ghz":10,"method":"IPC-TM-650 2.5.5.5","axis":"Z (thickness)","thickness_mm":null,"glass_style":null,"resin_content_pct":null,"manufacturer":"Rogers","product":"XtremeSpeed RO1200","material_family":null,"material_form":"laminate","frequency_text":"10 GHz","value_type":"maximum_loss","source_id":"RF229","source_location":"PDF p.2","source_url":"https://www.rogerscorp.com/-/media/project/rogerscorp/documents/advanced-electronics-solutions/english/data-sheets/ro1200-data-sheet.pdf","notes":"Datasheet explicitly says Max; selector gives 0.0017 as typical. Do not erase this distinction.","temperature_c":23,"record_id":"PCB026504","collection_group":"rf","source_collection_record_id":"RFD2398","source_file":"originals/Rogers/Rogers__XtremeSpeed_RO1200__데이터시트__RF229.pdf","dataset_role":"material_published_parameter","dk_input_status":"df_or_other_parameter_only","review_flags":""}
{"dk":2.99,"dk_min":null,"dk_max":null,"dk_tolerance":null,"df":null,"frequency_ghz":10,"method":"Microstrip differential phase length","axis":"Z (thickness)","thickness_mm":null,"glass_style":null,"resin_content_pct":null,"manufacturer":"Rogers","product":"XtremeSpeed RO1200 Bondply","material_family":null,"material_form":"bondply","frequency_text":"10 GHz","value_type":"design","source_id":"RF230","source_location":"PDF p.2","source_url":"https://www.rogerscorp.com/-/media/project/rogerscorp/documents/advanced-electronics-solutions/english/data-sheets/ro1200-bondply-data-sheet.pdf","notes":"","frequency_min_ghz":10,"frequency_max_ghz":10,"record_id":"PCB026505","collection_group":"rf","source_collection_record_id":"RFD2399","source_file":"originals/Rogers/Rogers__XtremeSpeed_RO1200_및_XtremeSpeed_RO1200_Bondply__데이터시트__RF230.pdf","dataset_role":"material_published_parameter","dk_input_status":"scalar_with_frequency","review_flags":""}
{"dk":2.94,"dk_min":null,"dk_max":null,"dk_tolerance":0.05,"df":0.003,"frequency_ghz":10,"method":"Dk: IPC-TM-650 2.5.5.5.1; Df: 2.5.5.5","axis":"Z (thickness)","thickness_mm":null,"glass_style":null,"resin_content_pct":null,"manufacturer":"Rogers","product":"2929 Bondply","material_family":null,"material_form":"bondply","frequency_text":"10 GHz","value_type":"process","source_id":"RF233","source_location":"PDF p.2","source_url":"https://www.rogerscorp.com/-/media/project/rogerscorp/documents/advanced-electronics-solutions/english/data-sheets/2929-bondply-data-sheet.pdf","notes":"Dk and Df method numbers differ in original table.","temperature_c":23,"record_id":"PCB026506","collection_group":"rf","source_collection_record_id":"RFD2400","source_file":"originals/Rogers/Rogers__2929_Bondply__데이터시트__RF233.pdf","dataset_role":"material_published_parameter","dk_input_status":"scalar_with_frequency","review_flags":""}
{"dk":3.26,"dk_min":null,"dk_max":null,"dk_tolerance":0.05,"df":0.0037,"frequency_ghz":10,"method":"IPC-TM-650 2.5.5.5","axis":"Z (thickness)","thickness_mm":0.064,"glass_style":null,"resin_content_pct":null,"manufacturer":"Rogers","product":"RO4450T","material_family":null,"material_form":"bondply","frequency_text":"10 GHz","value_type":"process","source_id":"RF238","source_location":"PDF p.2","source_url":"https://www.rogerscorp.com/-/media/project/rogerscorp/documents/advanced-electronics-solutions/english/data-sheets/ro4450t-bondply-data-sheet.pdf","notes":"Thickness-specific original table; temperature/frequency/method on p.3.","temperature_c":23,"thickness_mil":2.5,"record_id":"PCB026507","collection_group":"rf","source_collection_record_id":"RFD2401","source_file":"originals/Rogers/Rogers__RO4450T__데이터시트__RF238.pdf","dataset_role":"material_published_parameter","dk_input_status":"scalar_with_frequency","review_flags":""}
{"dk":3.23,"dk_min":null,"dk_max":null,"dk_tolerance":0.05,"df":0.0039,"frequency_ghz":10,"method":"IPC-TM-650 2.5.5.5","axis":"Z (thickness)","thickness_mm":0.076,"glass_style":null,"resin_content_pct":null,"manufacturer":"Rogers","product":"RO4450T","material_family":null,"material_form":"bondply","frequency_text":"10 GHz","value_type":"process","source_id":"RF238","source_location":"PDF p.2","source_url":"https://www.rogerscorp.com/-/media/project/rogerscorp/documents/advanced-electronics-solutions/english/data-sheets/ro4450t-bondply-data-sheet.pdf","notes":"Thickness-specific original table; temperature/frequency/method on p.3.","temperature_c":23,"thickness_mil":3,"record_id":"PCB026508","collection_group":"rf","source_collection_record_id":"RFD2402","source_file":"originals/Rogers/Rogers__RO4450T__데이터시트__RF238.pdf","dataset_role":"material_published_parameter","dk_input_status":"scalar_with_frequency","review_flags":""}
{"dk":3.19,"dk_min":null,"dk_max":null,"dk_tolerance":0.05,"df":0.0033,"frequency_ghz":10,"method":"IPC-TM-650 2.5.5.5","axis":"Z (thickness)","thickness_mm":0.089,"glass_style":null,"resin_content_pct":null,"manufacturer":"Rogers","product":"RO4450T","material_family":null,"material_form":"bondply","frequency_text":"10 GHz","value_type":"process","source_id":"RF238","source_location":"PDF p.2","source_url":"https://www.rogerscorp.com/-/media/project/rogerscorp/documents/advanced-electronics-solutions/english/data-sheets/ro4450t-bondply-data-sheet.pdf","notes":"Thickness-specific original table; temperature/frequency/method on p.3.","temperature_c":23,"thickness_mil":3.5,"record_id":"PCB026509","collection_group":"rf","source_collection_record_id":"RFD2403","source_file":"originals/Rogers/Rogers__RO4450T__데이터시트__RF238.pdf","dataset_role":"material_published_parameter","dk_input_status":"scalar_with_frequency","review_flags":""}
{"dk":3.35,"dk_min":null,"dk_max":null,"dk_tolerance":0.05,"df":0.0042,"frequency_ghz":10,"method":"IPC-TM-650 2.5.5.5","axis":"Z (thickness)","thickness_mm":0.102,"glass_style":null,"resin_content_pct":null,"manufacturer":"Rogers","product":"RO4450T","material_family":null,"material_form":"bondply","frequency_text":"10 GHz","value_type":"process","source_id":"RF238","source_location":"PDF p.2","source_url":"https://www.rogerscorp.com/-/media/project/rogerscorp/documents/advanced-electronics-solutions/english/data-sheets/ro4450t-bondply-data-sheet.pdf","notes":"Thickness-specific original table; temperature/frequency/method on p.3.","temperature_c":23,"thickness_mil":4,"record_id":"PCB026510","collection_group":"rf","source_collection_record_id":"RFD2404","source_file":"originals/Rogers/Rogers__RO4450T__데이터시트__RF238.pdf","dataset_role":"material_published_parameter","dk_input_status":"scalar_with_frequency","review_flags":""}
{"dk":3.29,"dk_min":null,"dk_max":null,"dk_tolerance":0.05,"df":0.0044,"frequency_ghz":10,"method":"IPC-TM-650 2.5.5.5","axis":"Z (thickness)","thickness_mm":0.114,"glass_style":null,"resin_content_pct":null,"manufacturer":"Rogers","product":"RO4450T","material_family":null,"material_form":"bondply","frequency_text":"10 GHz","value_type":"process","source_id":"RF238","source_location":"PDF p.2","source_url":"https://www.rogerscorp.com/-/media/project/rogerscorp/documents/advanced-electronics-solutions/english/data-sheets/ro4450t-bondply-data-sheet.pdf","notes":"Thickness-specific original table; temperature/frequency/method on p.3.","temperature_c":23,"thickness_mil":4.5,"record_id":"PCB026511","collection_group":"rf","source_collection_record_id":"RFD2405","source_file":"originals/Rogers/Rogers__RO4450T__데이터시트__RF238.pdf","dataset_role":"material_published_parameter","dk_input_status":"scalar_with_frequency","review_flags":""}
{"dk":3.28,"dk_min":null,"dk_max":null,"dk_tolerance":0.05,"df":0.0038,"frequency_ghz":10,"method":"IPC-TM-650 2.5.5.5","axis":"Z (thickness)","thickness_mm":0.127,"glass_style":null,"resin_content_pct":null,"manufacturer":"Rogers","product":"RO4450T","material_family":null,"material_form":"bondply","frequency_text":"10 GHz","value_type":"process","source_id":"RF238","source_location":"PDF p.2","source_url":"https://www.rogerscorp.com/-/media/project/rogerscorp/documents/advanced-electronics-solutions/english/data-sheets/ro4450t-bondply-data-sheet.pdf","notes":"Thickness-specific original table; temperature/frequency/method on p.3.","temperature_c":23,"thickness_mil":5,"record_id":"PCB026512","collection_group":"rf","source_collection_record_id":"RFD2406","source_file":"originals/Rogers/Rogers__RO4450T__데이터시트__RF238.pdf","dataset_role":"material_published_parameter","dk_input_status":"scalar_with_frequency","review_flags":""}
{"dk":3.24,"dk_min":null,"dk_max":null,"dk_tolerance":0.05,"df":0.0044,"frequency_ghz":10,"method":"IPC-TM-650 2.5.5.5","axis":"Z (thickness)","thickness_mm":0.152,"glass_style":null,"resin_content_pct":null,"manufacturer":"Rogers","product":"RO4450T","material_family":null,"material_form":"bondply","frequency_text":"10 GHz","value_type":"process","source_id":"RF238","source_location":"PDF p.2","source_url":"https://www.rogerscorp.com/-/media/project/rogerscorp/documents/advanced-electronics-solutions/english/data-sheets/ro4450t-bondply-data-sheet.pdf","notes":"Thickness-specific original table; temperature/frequency/method on p.3.","temperature_c":23,"thickness_mil":6,"record_id":"PCB026513","collection_group":"rf","source_collection_record_id":"RFD2407","source_file":"originals/Rogers/Rogers__RO4450T__데이터시트__RF238.pdf","dataset_role":"material_published_parameter","dk_input_status":"scalar_with_frequency","review_flags":""}
{"dk":3.14,"dk_min":null,"dk_max":null,"dk_tolerance":null,"df":0.001,"frequency_ghz":1,"method":null,"axis":null,"thickness_mm":0.0762,"glass_style":null,"resin_content_pct":null,"manufacturer":"Rogers","product":"XtremeSpeed RO1200","material_family":null,"material_form":"laminate","frequency_text":"1 GHz","value_type":"design","source_id":"RF230","source_location":"PDF p.3 complete Design Dielectric Constant and Loss Table","source_url":"https://www.rogerscorp.com/-/media/project/rogerscorp/documents/advanced-electronics-solutions/english/data-sheets/ro1200-bondply-data-sheet.pdf","notes":"Tabulated design Dk and Df; no graph digitization. Table-specific characterization; do not average with nominal selector.","source_record":"0.003”                                                  3.14         3.11         3.10         3.09          3.08         3.08        3.07         3.07            3.07     3.06     3.06","record_id":"PCB026514","collection_group":"rf","source_collection_record_id":"RFD2408","source_file":"originals/Rogers/Rogers__XtremeSpeed_RO1200_및_XtremeSpeed_RO1200_Bondply__데이터시트__RF230.pdf","dataset_role":"material_published_parameter","dk_input_status":"scalar_with_frequency","review_flags":"test_method_not_stated;measurement_axis_not_stated"}
{"dk":3.11,"dk_min":null,"dk_max":null,"dk_tolerance":null,"df":0.0011,"frequency_ghz":5,"method":null,"axis":null,"thickness_mm":0.0762,"glass_style":null,"resin_content_pct":null,"manufacturer":"Rogers","product":"XtremeSpeed RO1200","material_family":null,"material_form":"laminate","frequency_text":"5 GHz","value_type":"design","source_id":"RF230","source_location":"PDF p.3 complete Design Dielectric Constant and Loss Table","source_url":"https://www.rogerscorp.com/-/media/project/rogerscorp/documents/advanced-electronics-solutions/english/data-sheets/ro1200-bondply-data-sheet.pdf","notes":"Tabulated design Dk and Df; no graph digitization. Table-specific characterization; do not average with nominal selector.","source_record":"0.003”                                                  3.14         3.11         3.10         3.09          3.08         3.08        3.07         3.07            3.07     3.06     3.06","record_id":"PCB026515","collection_group":"rf","source_collection_record_id":"RFD2409","source_file":"originals/Rogers/Rogers__XtremeSpeed_RO1200_및_XtremeSpeed_RO1200_Bondply__데이터시트__RF230.pdf","dataset_role":"material_published_parameter","dk_input_status":"scalar_with_frequency","review_flags":"test_method_not_stated;measurement_axis_not_stated"}
{"dk":3.1,"dk_min":null,"dk_max":null,"dk_tolerance":null,"df":0.0012,"frequency_ghz":10,"method":null,"axis":null,"thickness_mm":0.0762,"glass_style":null,"resin_content_pct":null,"manufacturer":"Rogers","product":"XtremeSpeed RO1200","material_family":null,"material_form":"laminate","frequency_text":"10 GHz","value_type":"design","source_id":"RF230","source_location":"PDF p.3 complete Design Dielectric Constant and Loss Table","source_url":"https://www.rogerscorp.com/-/media/project/rogerscorp/documents/advanced-electronics-solutions/english/data-sheets/ro1200-bondply-data-sheet.pdf","notes":"Tabulated design Dk and Df; no graph digitization. Table-specific characterization; do not average with nominal selector.","source_record":"0.003”                                                  3.14         3.11         3.10         3.09          3.08         3.08        3.07         3.07            3.07     3.06     3.06","record_id":"PCB026516","collection_group":"rf","source_collection_record_id":"RFD2410","source_file":"originals/Rogers/Rogers__XtremeSpeed_RO1200_및_XtremeSpeed_RO1200_Bondply__데이터시트__RF230.pdf","dataset_role":"material_published_parameter","dk_input_status":"scalar_with_frequency","review_flags":"test_method_not_stated;measurement_axis_not_stated"}
{"dk":3.09,"dk_min":null,"dk_max":null,"dk_tolerance":null,"df":0.0013,"frequency_ghz":15,"method":null,"axis":null,"thickness_mm":0.0762,"glass_style":null,"resin_content_pct":null,"manufacturer":"Rogers","product":"XtremeSpeed RO1200","material_family":null,"material_form":"laminate","frequency_text":"15 GHz","value_type":"design","source_id":"RF230","source_location":"PDF p.3 complete Design Dielectric Constant and Loss Table","source_url":"https://www.rogerscorp.com/-/media/project/rogerscorp/documents/advanced-electronics-solutions/english/data-sheets/ro1200-bondply-data-sheet.pdf","notes":"Tabulated design Dk and Df; no graph digitization. Table-specific characterization; do not average with nominal selector.","source_record":"0.003”                                                  3.14         3.11         3.10         3.09          3.08         3.08        3.07         3.07            3.07     3.06     3.06","record_id":"PCB026517","collection_group":"rf","source_collection_record_id":"RFD2411","source_file":"originals/Rogers/Rogers__XtremeSpeed_RO1200_및_XtremeSpeed_RO1200_Bondply__데이터시트__RF230.pdf","dataset_role":"material_published_parameter","dk_input_status":"scalar_with_frequency","review_flags":"test_method_not_stated;measurement_axis_not_stated"}
{"dk":3.08,"dk_min":null,"dk_max":null,"dk_tolerance":null,"df":0.0014,"frequency_ghz":20,"method":null,"axis":null,"thickness_mm":0.0762,"glass_style":null,"resin_content_pct":null,"manufacturer":"Rogers","product":"XtremeSpeed RO1200","material_family":null,"material_form":"laminate","frequency_text":"20 GHz","value_type":"design","source_id":"RF230","source_location":"PDF p.3 complete Design Dielectric Constant and Loss Table","source_url":"https://www.rogerscorp.com/-/media/project/rogerscorp/documents/advanced-electronics-solutions/english/data-sheets/ro1200-bondply-data-sheet.pdf","notes":"Tabulated design Dk and Df; no graph digitization. Table-specific characterization; do not average with nominal selector.","source_record":"0.003”                                                  3.14         3.11         3.10         3.09          3.08         3.08        3.07         3.07            3.07     3.06     3.06","record_id":"PCB026518","collection_group":"rf","source_collection_record_id":"RFD2412","source_file":"originals/Rogers/Rogers__XtremeSpeed_RO1200_및_XtremeSpeed_RO1200_Bondply__데이터시트__RF230.pdf","dataset_role":"material_published_parameter","dk_input_status":"scalar_with_frequency","review_flags":"test_method_not_stated;measurement_axis_not_stated"}
{"dk":3.08,"dk_min":null,"dk_max":null,"dk_tolerance":null,"df":0.0015,"frequency_ghz":25,"method":null,"axis":null,"thickness_mm":0.0762,"glass_style":null,"resin_content_pct":null,"manufacturer":"Rogers","product":"XtremeSpeed RO1200","material_family":null,"material_form":"laminate","frequency_text":"25 GHz","value_type":"design","source_id":"RF230","source_location":"PDF p.3 complete Design Dielectric Constant and Loss Table","source_url":"https://www.rogerscorp.com/-/media/project/rogerscorp/documents/advanced-electronics-solutions/english/data-sheets/ro1200-bondply-data-sheet.pdf","notes":"Tabulated design Dk and Df; no graph digitization. Table-specific characterization; do not average with nominal selector.","source_record":"0.003”                                                  3.14         3.11         3.10         3.09          3.08         3.08        3.07         3.07            3.07     3.06     3.06","record_id":"PCB026519","collection_group":"rf","source_collection_record_id":"RFD2413","source_file":"originals/Rogers/Rogers__XtremeSpeed_RO1200_및_XtremeSpeed_RO1200_Bondply__데이터시트__RF230.pdf","dataset_role":"material_published_parameter","dk_input_status":"scalar_with_frequency","review_flags":"test_method_not_stated;measurement_axis_not_stated"}
{"dk":3.07,"dk_min":null,"dk_max":null,"dk_tolerance":null,"df":0.0016,"frequency_ghz":30,"method":null,"axis":null,"thickness_mm":0.0762,"glass_style":null,"resin_content_pct":null,"manufacturer":"Rogers","product":"XtremeSpeed RO1200","material_family":null,"material_form":"laminate","frequency_text":"30 GHz","value_type":"design","source_id":"RF230","source_location":"PDF p.3 complete Design Dielectric Constant and Loss Table","source_url":"https://www.rogerscorp.com/-/media/project/rogerscorp/documents/advanced-electronics-solutions/english/data-sheets/ro1200-bondply-data-sheet.pdf","notes":"Tabulated design Dk and Df; no graph digitization. Table-specific characterization; do not average with nominal selector.","source_record":"0.003”                                                  3.14         3.11         3.10         3.09          3.08         3.08        3.07         3.07            3.07     3.06     3.06","record_id":"PCB026520","collection_group":"rf","source_collection_record_id":"RFD2414","source_file":"originals/Rogers/Rogers__XtremeSpeed_RO1200_및_XtremeSpeed_RO1200_Bondply__데이터시트__RF230.pdf","dataset_role":"material_published_parameter","dk_input_status":"scalar_with_frequency","review_flags":"test_method_not_stated;measurement_axis_not_stated"}
{"dk":3.07,"dk_min":null,"dk_max":null,"dk_tolerance":null,"df":0.0017,"frequency_ghz":35,"method":null,"axis":null,"thickness_mm":0.0762,"glass_style":null,"resin_content_pct":null,"manufacturer":"Rogers","product":"XtremeSpeed RO1200","material_family":null,"material_form":"laminate","frequency_text":"35 GHz","value_type":"design","source_id":"RF230","source_location":"PDF p.3 complete Design Dielectric Constant and Loss Table","source_url":"https://www.rogerscorp.com/-/media/project/rogerscorp/documents/advanced-electronics-solutions/english/data-sheets/ro1200-bondply-data-sheet.pdf","notes":"Tabulated design Dk and Df; no graph digitization. Table-specific characterization; do not average with nominal selector.","source_record":"0.003”                                                  3.14         3.11         3.10         3.09          3.08         3.08        3.07         3.07            3.07     3.06     3.06","record_id":"PCB026521","collection_group":"rf","source_collection_record_id":"RFD2415","source_file":"originals/Rogers/Rogers__XtremeSpeed_RO1200_및_XtremeSpeed_RO1200_Bondply__데이터시트__RF230.pdf","dataset_role":"material_published_parameter","dk_input_status":"scalar_with_frequency","review_flags":"test_method_not_stated;measurement_axis_not_stated"}
{"dk":3.07,"dk_min":null,"dk_max":null,"dk_tolerance":null,"df":0.0018,"frequency_ghz":40,"method":null,"axis":null,"thickness_mm":0.0762,"glass_style":null,"resin_content_pct":null,"manufacturer":"Rogers","product":"XtremeSpeed RO1200","material_family":null,"material_form":"laminate","frequency_text":"40 GHz","value_type":"design","source_id":"RF230","source_location":"PDF p.3 complete Design Dielectric Constant and Loss Table","source_url":"https://www.rogerscorp.com/-/media/project/rogerscorp/documents/advanced-electronics-solutions/english/data-sheets/ro1200-bondply-data-sheet.pdf","notes":"Tabulated design Dk and Df; no graph digitization. Table-specific characterization; do not average with nominal selector.","source_record":"0.003”                                                  3.14         3.11         3.10         3.09          3.08         3.08        3.07         3.07            3.07     3.06     3.06","record_id":"PCB026522","collection_group":"rf","source_collection_record_id":"RFD2416","source_file":"originals/Rogers/Rogers__XtremeSpeed_RO1200_및_XtremeSpeed_RO1200_Bondply__데이터시트__RF230.pdf","dataset_role":"material_published_parameter","dk_input_status":"scalar_with_frequency","review_flags":"test_method_not_stated;measurement_axis_not_stated"}
{"dk":3.06,"dk_min":null,"dk_max":null,"dk_tolerance":null,"df":0.0019,"frequency_ghz":45,"method":null,"axis":null,"thickness_mm":0.0762,"glass_style":null,"resin_content_pct":null,"manufacturer":"Rogers","product":"XtremeSpeed RO1200","material_family":null,"material_form":"laminate","frequency_text":"45 GHz","value_type":"design","source_id":"RF230","source_location":"PDF p.3 complete Design Dielectric Constant and Loss Table","source_url":"https://www.rogerscorp.com/-/media/project/rogerscorp/documents/advanced-electronics-solutions/english/data-sheets/ro1200-bondply-data-sheet.pdf","notes":"Tabulated design Dk and Df; no graph digitization. Table-specific characterization; do not average with nominal selector.","source_record":"0.003”                                                  3.14         3.11         3.10         3.09          3.08         3.08        3.07         3.07            3.07     3.06     3.06","record_id":"PCB026523","collection_group":"rf","source_collection_record_id":"RFD2417","source_file":"originals/Rogers/Rogers__XtremeSpeed_RO1200_및_XtremeSpeed_RO1200_Bondply__데이터시트__RF230.pdf","dataset_role":"material_published_parameter","dk_input_status":"scalar_with_frequency","review_flags":"test_method_not_stated;measurement_axis_not_stated"}
{"dk":3.06,"dk_min":null,"dk_max":null,"dk_tolerance":null,"df":0.002,"frequency_ghz":50,"method":null,"axis":null,"thickness_mm":0.0762,"glass_style":null,"resin_content_pct":null,"manufacturer":"Rogers","product":"XtremeSpeed RO1200","material_family":null,"material_form":"laminate","frequency_text":"50 GHz","value_type":"design","source_id":"RF230","source_location":"PDF p.3 complete Design Dielectric Constant and Loss Table","source_url":"https://www.rogerscorp.com/-/media/project/rogerscorp/documents/advanced-electronics-solutions/english/data-sheets/ro1200-bondply-data-sheet.pdf","notes":"Tabulated design Dk and Df; no graph digitization. Table-specific characterization; do not average with nominal selector.","source_record":"0.003”                                                  3.14         3.11         3.10         3.09          3.08         3.08        3.07         3.07            3.07     3.06     3.06","record_id":"PCB026524","collection_group":"rf","source_collection_record_id":"RFD2418","source_file":"originals/Rogers/Rogers__XtremeSpeed_RO1200_및_XtremeSpeed_RO1200_Bondply__데이터시트__RF230.pdf","dataset_role":"material_published_parameter","dk_input_status":"scalar_with_frequency","review_flags":"test_method_not_stated;measurement_axis_not_stated"}
{"dk":3.08,"dk_min":null,"dk_max":null,"dk_tolerance":null,"df":0.001,"frequency_ghz":1,"method":null,"axis":null,"thickness_mm":0.1016,"glass_style":null,"resin_content_pct":null,"manufacturer":"Rogers","product":"XtremeSpeed RO1200","material_family":null,"material_form":"laminate","frequency_text":"1 GHz","value_type":"design","source_id":"RF230","source_location":"PDF p.3 complete Design Dielectric Constant and Loss Table","source_url":"https://www.rogerscorp.com/-/media/project/rogerscorp/documents/advanced-electronics-solutions/english/data-sheets/ro1200-bondply-data-sheet.pdf","notes":"Tabulated design Dk and Df; no graph digitization. Table-specific characterization; do not average with nominal selector.","source_record":"0.004”                                                  3.08         3.06         3.05         3.04          3.04         3.03        3.03         3.03            3.03     3.03     3.02","record_id":"PCB026525","collection_group":"rf","source_collection_record_id":"RFD2419","source_file":"originals/Rogers/Rogers__XtremeSpeed_RO1200_및_XtremeSpeed_RO1200_Bondply__데이터시트__RF230.pdf","dataset_role":"material_published_parameter","dk_input_status":"scalar_with_frequency","review_flags":"test_method_not_stated;measurement_axis_not_stated"}
{"dk":3.06,"dk_min":null,"dk_max":null,"dk_tolerance":null,"df":0.0011,"frequency_ghz":5,"method":null,"axis":null,"thickness_mm":0.1016,"glass_style":null,"resin_content_pct":null,"manufacturer":"Rogers","product":"XtremeSpeed RO1200","material_family":null,"material_form":"laminate","frequency_text":"5 GHz","value_type":"design","source_id":"RF230","source_location":"PDF p.3 complete Design Dielectric Constant and Loss Table","source_url":"https://www.rogerscorp.com/-/media/project/rogerscorp/documents/advanced-electronics-solutions/english/data-sheets/ro1200-bondply-data-sheet.pdf","notes":"Tabulated design Dk and Df; no graph digitization. Table-specific characterization; do not average with nominal selector.","source_record":"0.004”                                                  3.08         3.06         3.05         3.04          3.04         3.03        3.03         3.03            3.03     3.03     3.02","record_id":"PCB026526","collection_group":"rf","source_collection_record_id":"RFD2420","source_file":"originals/Rogers/Rogers__XtremeSpeed_RO1200_및_XtremeSpeed_RO1200_Bondply__데이터시트__RF230.pdf","dataset_role":"material_published_parameter","dk_input_status":"scalar_with_frequency","review_flags":"test_method_not_stated;measurement_axis_not_stated"}
{"dk":3.05,"dk_min":null,"dk_max":null,"dk_tolerance":null,"df":0.0012,"frequency_ghz":10,"method":null,"axis":null,"thickness_mm":0.1016,"glass_style":null,"resin_content_pct":null,"manufacturer":"Rogers","product":"XtremeSpeed RO1200","material_family":null,"material_form":"laminate","frequency_text":"10 GHz","value_type":"design","source_id":"RF230","source_location":"PDF p.3 complete Design Dielectric Constant and Loss Table","source_url":"https://www.rogerscorp.com/-/media/project/rogerscorp/documents/advanced-electronics-solutions/english/data-sheets/ro1200-bondply-data-sheet.pdf","notes":"Tabulated design Dk and Df; no graph digitization. Table-specific characterization; do not average with nominal selector.","source_record":"0.004”                                                  3.08         3.06         3.05         3.04          3.04         3.03        3.03         3.03            3.03     3.03     3.02","record_id":"PCB026527","collection_group":"rf","source_collection_record_id":"RFD2421","source_file":"originals/Rogers/Rogers__XtremeSpeed_RO1200_및_XtremeSpeed_RO1200_Bondply__데이터시트__RF230.pdf","dataset_role":"material_published_parameter","dk_input_status":"scalar_with_frequency","review_flags":"test_method_not_stated;measurement_axis_not_stated"}
{"dk":3.04,"dk_min":null,"dk_max":null,"dk_tolerance":null,"df":0.0013,"frequency_ghz":15,"method":null,"axis":null,"thickness_mm":0.1016,"glass_style":null,"resin_content_pct":null,"manufacturer":"Rogers","product":"XtremeSpeed RO1200","material_family":null,"material_form":"laminate","frequency_text":"15 GHz","value_type":"design","source_id":"RF230","source_location":"PDF p.3 complete Design Dielectric Constant and Loss Table","source_url":"https://www.rogerscorp.com/-/media/project/rogerscorp/documents/advanced-electronics-solutions/english/data-sheets/ro1200-bondply-data-sheet.pdf","notes":"Tabulated design Dk and Df; no graph digitization. Table-specific characterization; do not average with nominal selector.","source_record":"0.004”                                                  3.08         3.06         3.05         3.04          3.04         3.03        3.03         3.03            3.03     3.03     3.02","record_id":"PCB026528","collection_group":"rf","source_collection_record_id":"RFD2422","source_file":"originals/Rogers/Rogers__XtremeSpeed_RO1200_및_XtremeSpeed_RO1200_Bondply__데이터시트__RF230.pdf","dataset_role":"material_published_parameter","dk_input_status":"scalar_with_frequency","review_flags":"test_method_not_stated;measurement_axis_not_stated"}
{"dk":3.04,"dk_min":null,"dk_max":null,"dk_tolerance":null,"df":0.0014,"frequency_ghz":20,"method":null,"axis":null,"thickness_mm":0.1016,"glass_style":null,"resin_content_pct":null,"manufacturer":"Rogers","product":"XtremeSpeed RO1200","material_family":null,"material_form":"laminate","frequency_text":"20 GHz","value_type":"design","source_id":"RF230","source_location":"PDF p.3 complete Design Dielectric Constant and Loss Table","source_url":"https://www.rogerscorp.com/-/media/project/rogerscorp/documents/advanced-electronics-solutions/english/data-sheets/ro1200-bondply-data-sheet.pdf","notes":"Tabulated design Dk and Df; no graph digitization. Table-specific characterization; do not average with nominal selector.","source_record":"0.004”                                                  3.08         3.06         3.05         3.04          3.04         3.03        3.03         3.03            3.03     3.03     3.02","record_id":"PCB026529","collection_group":"rf","source_collection_record_id":"RFD2423","source_file":"originals/Rogers/Rogers__XtremeSpeed_RO1200_및_XtremeSpeed_RO1200_Bondply__데이터시트__RF230.pdf","dataset_role":"material_published_parameter","dk_input_status":"scalar_with_frequency","review_flags":"test_method_not_stated;measurement_axis_not_stated"}
{"dk":3.03,"dk_min":null,"dk_max":null,"dk_tolerance":null,"df":0.0015,"frequency_ghz":25,"method":null,"axis":null,"thickness_mm":0.1016,"glass_style":null,"resin_content_pct":null,"manufacturer":"Rogers","product":"XtremeSpeed RO1200","material_family":null,"material_form":"laminate","frequency_text":"25 GHz","value_type":"design","source_id":"RF230","source_location":"PDF p.3 complete Design Dielectric Constant and Loss Table","source_url":"https://www.rogerscorp.com/-/media/project/rogerscorp/documents/advanced-electronics-solutions/english/data-sheets/ro1200-bondply-data-sheet.pdf","notes":"Tabulated design Dk and Df; no graph digitization. Table-specific characterization; do not average with nominal selector.","source_record":"0.004”                                                  3.08         3.06         3.05         3.04          3.04         3.03        3.03         3.03            3.03     3.03     3.02","record_id":"PCB026530","collection_group":"rf","source_collection_record_id":"RFD2424","source_file":"originals/Rogers/Rogers__XtremeSpeed_RO1200_및_XtremeSpeed_RO1200_Bondply__데이터시트__RF230.pdf","dataset_role":"material_published_parameter","dk_input_status":"scalar_with_frequency","review_flags":"test_method_not_stated;measurement_axis_not_stated"}
{"dk":3.03,"dk_min":null,"dk_max":null,"dk_tolerance":null,"df":0.0016,"frequency_ghz":30,"method":null,"axis":null,"thickness_mm":0.1016,"glass_style":null,"resin_content_pct":null,"manufacturer":"Rogers","product":"XtremeSpeed RO1200","material_family":null,"material_form":"laminate","frequency_text":"30 GHz","value_type":"design","source_id":"RF230","source_location":"PDF p.3 complete Design Dielectric Constant and Loss Table","source_url":"https://www.rogerscorp.com/-/media/project/rogerscorp/documents/advanced-electronics-solutions/english/data-sheets/ro1200-bondply-data-sheet.pdf","notes":"Tabulated design Dk and Df; no graph digitization. Table-specific characterization; do not average with nominal selector.","source_record":"0.004”                                                  3.08         3.06         3.05         3.04          3.04         3.03        3.03         3.03            3.03     3.03     3.02","record_id":"PCB026531","collection_group":"rf","source_collection_record_id":"RFD2425","source_file":"originals/Rogers/Rogers__XtremeSpeed_RO1200_및_XtremeSpeed_RO1200_Bondply__데이터시트__RF230.pdf","dataset_role":"material_published_parameter","dk_input_status":"scalar_with_frequency","review_flags":"test_method_not_stated;measurement_axis_not_stated"}
{"dk":3.03,"dk_min":null,"dk_max":null,"dk_tolerance":null,"df":0.0017,"frequency_ghz":35,"method":null,"axis":null,"thickness_mm":0.1016,"glass_style":null,"resin_content_pct":null,"manufacturer":"Rogers","product":"XtremeSpeed RO1200","material_family":null,"material_form":"laminate","frequency_text":"35 GHz","value_type":"design","source_id":"RF230","source_location":"PDF p.3 complete Design Dielectric Constant and Loss Table","source_url":"https://www.rogerscorp.com/-/media/project/rogerscorp/documents/advanced-electronics-solutions/english/data-sheets/ro1200-bondply-data-sheet.pdf","notes":"Tabulated design Dk and Df; no graph digitization. Table-specific characterization; do not average with nominal selector.","source_record":"0.004”                                                  3.08         3.06         3.05         3.04          3.04         3.03        3.03         3.03            3.03     3.03     3.02","record_id":"PCB026532","collection_group":"rf","source_collection_record_id":"RFD2426","source_file":"originals/Rogers/Rogers__XtremeSpeed_RO1200_및_XtremeSpeed_RO1200_Bondply__데이터시트__RF230.pdf","dataset_role":"material_published_parameter","dk_input_status":"scalar_with_frequency","review_flags":"test_method_not_stated;measurement_axis_not_stated"}
