Repository: EIDOSDATA/TraceWave-Studio

# PCB 유전율과 적층 자료

수집/정리 기준일: 2026-11-11.

먼저 [전체 자료 안내 엑셀](Excel/00_전체_자료_안내.xlsx)을 연다. 회사별 엑셀은 `Excel/`에 있고, 원문 검색은 [HTML 안내](START_HERE_ko.html)를 사용한다.

- [자료 사용 안내](docs/자료_사용_안내.md): 폴더, 단위, 조건 선택과 내보내기.
- [자료 검토 결과](docs/자료_검토_결과.md): 확인한 범위, 오류/공백, 정리 내역.
- [TraceWave Studio 연결 설계](../../../Code/docs/pcb_material_catalog.md): 사용자 직접 입력, 소재 선택, 제조업체 적층 선택과 현재 구현의 경계.

57,340개 조건별 관측, 36개 회사와 일반 재료 참고 자료 1개 그룹, 1,756개 출처 기록을 보존했다. 새 엑셀은 전체 안내 1개와 회사/참고 자료별 37개로 총 38개다. 행 수는 고유 소재나 독립 측정 수가 아니다. 공식 자료에 값이 있어도 실제 제조 조건과 해석 대역에 맞는지 확인해야 한다.

사람이 보는 엑셀과 프로그램용 JSONL을 분리했다. 원문 PDF/HTML의 바이트는 보존하면서 파일명을 회사와 소재/용도 중심으로 바꿨다. 중복 저장한 데이터 사본은 복구 폴더로 옮겼고 관측 수치는 삭제하지 않았다.

File: 00_REF/PCB RF ANT/05_PCB_Dielectric_Data_2026/data/observations/Wurth_Elektronik.jsonl (part 7 of 61)
{"manufacturer":"Wurth Elektronik","product":"WE-SM-0001","material_family":"used on rigid parts","material_form":"solder_mask","dk":3.5,"dk_min":null,"dk_max":null,"dk_tolerance":null,"df":0.028,"frequency_ghz":1.0,"frequency_text":"1GHz","value_type":"fabricator_typical_IPC_class","record_kind":"stackup_master_layer_typical_planning_value","method":"not stated","axis":"not stated","thickness_mm":0.015001239999999999,"glass_style":null,"resin_content_pct":null,"source_id":"FB020","source_location":"BASIC10_ML10_147_17_2V13.stackup; master layer index 1; Top Solder","source_url":"https://www.we-online.com/files/zip1/we-cbt-basic-stackups-altium-designer.zip","stackup_id":"BASIC10_ML10_147_17_2V13","layer":"Top Solder","source_revision_date":"10/18/2023 14:39:38","material_description":"Soldermask IPC-SM840","thickness_original":"0.5906mil","notes":"Wurth public standard stackup: typical values for IPC material classes, not a specific raw-material vendor/grade guarantee. Master stack layer data; inspect native file for rigid-flex regional contexts. used on rigid parts","record_id":"PCB053092","simulation_ready":false,"collection_group":"fab","source_collection_record_id":"FABR026277","source_file":"originals/Wurth_Elektronik/Wurth_Elektronik__종합카탈로그_we-cbt-basic-stackups-altium-designer__Altium_적층자료__FB020.zip","dataset_role":"fabricator_published_parameter","dk_input_status":"scalar_with_frequency","review_flags":"test_method_not_stated;measurement_axis_not_stated"}
{"manufacturer":"Wurth Elektronik","product":"WE-CO-0050","material_family":"FR-4.1 filled, halogen free","material_form":"core","dk":5.1,"dk_min":null,"dk_max":null,"dk_tolerance":null,"df":0.011,"frequency_ghz":1.0,"frequency_text":"1GHz","value_type":"fabricator_typical_IPC_class","record_kind":"stackup_master_layer_typical_planning_value","method":"not stated","axis":"not stated","thickness_mm":0.50999898,"glass_style":"1*7628M + 1*2116 + 1*7628M","resin_content_pct":47.0,"source_id":"FB020","source_location":"BASIC6_ML6_238_35_2V13.stackup; master layer index 10; Core 2","source_url":"https://www.we-online.com/files/zip1/we-cbt-basic-stackups-altium-designer.zip","stackup_id":"BASIC6_ML6_238_35_2V13","layer":"Core 2","source_revision_date":"10/18/2023 15:13:13","material_description":"Core IPC-4101/127/128","thickness_original":"20.0787mil","notes":"Wurth public standard stackup: typical values for IPC material classes, not a specific raw-material vendor/grade guarantee. Master stack layer data; inspect native file for rigid-flex regional contexts. FR-4.1 filled, halogen free","record_id":"PCB053251","simulation_ready":false,"collection_group":"fab","source_collection_record_id":"FABR026436","source_file":"originals/Wurth_Elektronik/Wurth_Elektronik__종합카탈로그_we-cbt-basic-stackups-altium-designer__Altium_적층자료__FB020.zip","dataset_role":"fabricator_published_parameter","dk_input_status":"scalar_with_frequency","review_flags":"test_method_not_stated;measurement_axis_not_stated"}
{"manufacturer":"Wurth Elektronik","product":"WE-PP-0046","material_family":"FR-4.1 filled, halogen free","material_form":"prepreg","dk":4.6,"dk_min":null,"dk_max":null,"dk_tolerance":null,"df":0.011,"frequency_ghz":1.0,"frequency_text":"1GHz","value_type":"fabricator_typical_IPC_class","record_kind":"stackup_master_layer_typical_planning_value","method":"not stated","axis":"not stated","thickness_mm":0.36999926,"glass_style":"2x7628","resin_content_pct":46.7,"source_id":"FB020","source_location":"BASIC6_ML6_238_35_2V13.stackup; master layer index 12; Dielectric 3","source_url":"https://www.we-online.com/files/zip1/we-cbt-basic-stackups-altium-designer.zip","stackup_id":"BASIC6_ML6_238_35_2V13","layer":"Dielectric 3","source_revision_date":"10/18/2023 15:13:13","material_description":"Prepreg IPC-4101/127/128","thickness_original":"14.5669mil","notes":"Wurth public standard stackup: typical values for IPC material classes, not a specific raw-material vendor/grade guarantee. Master stack layer data; inspect native file for rigid-flex regional contexts. FR-4.1 filled, halogen free","record_id":"PCB053252","simulation_ready":false,"collection_group":"fab","source_collection_record_id":"FABR026437","source_file":"originals/Wurth_Elektronik/Wurth_Elektronik__종합카탈로그_we-cbt-basic-stackups-altium-designer__Altium_적층자료__FB020.zip","dataset_role":"fabricator_published_parameter","dk_input_status":"scalar_with_frequency","review_flags":"test_method_not_stated;measurement_axis_not_stated"}
{"manufacturer":"Wurth Elektronik","product":"WE-SM-0001","material_family":"used on rigid parts","material_form":"solder_mask","dk":3.5,"dk_min":null,"dk_max":null,"dk_tolerance":null,"df":0.028,"frequency_ghz":1.0,"frequency_text":"1GHz","value_type":"fabricator_typical_IPC_class","record_kind":"stackup_master_layer_typical_planning_value","method":"not stated","axis":"not stated","thickness_mm":0.015001239999999999,"glass_style":null,"resin_content_pct":null,"source_id":"FB020","source_location":"BASIC6_ML6_238_35_2V13.stackup; master layer index 15; Bottom Solder","source_url":"https://www.we-online.com/files/zip1/we-cbt-basic-stackups-altium-designer.zip","stackup_id":"BASIC6_ML6_238_35_2V13","layer":"Bottom Solder","source_revision_date":"10/18/2023 15:13:13","material_description":"Soldermask IPC-SM840","thickness_original":"0.5906mil","notes":"Wurth public standard stackup: typical values for IPC material classes, not a specific raw-material vendor/grade guarantee. Master stack layer data; inspect native file for rigid-flex regional contexts. used on rigid parts","record_id":"PCB053253","simulation_ready":false,"collection_group":"fab","source_collection_record_id":"FABR026438","source_file":"originals/Wurth_Elektronik/Wurth_Elektronik__종합카탈로그_we-cbt-basic-stackups-altium-designer__Altium_적층자료__FB020.zip","dataset_role":"fabricator_published_parameter","dk_input_status":"scalar_with_frequency","review_flags":"test_method_not_stated;measurement_axis_not_stated"}
{"manufacturer":"Wurth Elektronik","product":"WE-SM-0001","material_family":"used on rigid parts","material_form":"solder_mask","dk":3.5,"dk_min":null,"dk_max":null,"dk_tolerance":null,"df":0.028,"frequency_ghz":1.0,"frequency_text":"1GHz","value_type":"fabricator_typical_IPC_class","record_kind":"stackup_master_layer_typical_planning_value","method":"not stated","axis":"not stated","thickness_mm":0.015001239999999999,"glass_style":null,"resin_content_pct":null,"source_id":"FB020","source_location":"BASIC8_ML8_101_17_2V13.stackup; master layer index 1; Top Solder","source_url":"https://www.we-online.com/files/zip1/we-cbt-basic-stackups-altium-designer.zip","stackup_id":"BASIC8_ML8_101_17_2V13","layer":"Top Solder","source_revision_date":"10/18/2023 15:00:53","material_description":"Soldermask IPC-SM840","thickness_original":"0.5906mil","notes":"Wurth public standard stackup: typical values for IPC material classes, not a specific raw-material vendor/grade guarantee. Master stack layer data; inspect native file for rigid-flex regional contexts. used on rigid parts","record_id":"PCB053254","simulation_ready":false,"collection_group":"fab","source_collection_record_id":"FABR026439","source_file":"originals/Wurth_Elektronik/Wurth_Elektronik__종합카탈로그_we-cbt-basic-stackups-altium-designer__Altium_적층자료__FB020.zip","dataset_role":"fabricator_published_parameter","dk_input_status":"scalar_with_frequency","review_flags":"test_method_not_stated;measurement_axis_not_stated"}
{"manufacturer":"Wurth Elektronik","product":"WE-PP-0004","material_family":"FR-4.0","material_form":"prepreg","dk":3.5,"dk_min":null,"dk_max":null,"dk_tolerance":null,"df":0.02,"frequency_ghz":0.001,"frequency_text":"1MHz","value_type":"fabricator_typical_IPC_class","record_kind":"stackup_master_layer_typical_planning_value","method":"not stated","axis":"not stated","thickness_mm":0.12500102,"glass_style":"2x1080","resin_content_pct":62.0,"source_id":"FB020","source_location":"BASIC8_ML8_101_17_2V13.stackup; master layer index 4; Dielectric 1","source_url":"https://www.we-online.com/files/zip1/we-cbt-basic-stackups-altium-designer.zip","stackup_id":"BASIC8_ML8_101_17_2V13","layer":"Dielectric 1","source_revision_date":"10/18/2023 15:00:53","material_description":"Prepreg IPC-4101/21","thickness_original":"4.9213mil","notes":"Wurth public standard stackup: typical values for IPC material classes, not a specific raw-material vendor/grade guarantee. Master stack layer data; inspect native file for rigid-flex regional contexts. FR-4.0","record_id":"PCB053255","simulation_ready":false,"collection_group":"fab","source_collection_record_id":"FABR026440","source_file":"originals/Wurth_Elektronik/Wurth_Elektronik__종합카탈로그_we-cbt-basic-stackups-altium-designer__Altium_적층자료__FB020.zip","dataset_role":"fabricator_published_parameter","dk_input_status":"scalar_with_frequency","review_flags":"test_method_not_stated;measurement_axis_not_stated"}
{"manufacturer":"Wurth Elektronik","product":"WE-CO-0002","material_family":"FR-4.0","material_form":"core","dk":3.5,"dk_min":null,"dk_max":null,"dk_tolerance":null,"df":0.02,"frequency_ghz":0.001,"frequency_text":"1MHz","value_type":"fabricator_typical_IPC_class","record_kind":"stackup_master_layer_typical_planning_value","method":"not stated","axis":"not stated","thickness_mm":0.09999979999999999,"glass_style":"1 x 1634","resin_content_pct":42.5,"source_id":"FB020","source_location":"BASIC8_ML8_101_17_2V13.stackup; master layer index 6; Core 1","source_url":"https://www.we-online.com/files/zip1/we-cbt-basic-stackups-altium-designer.zip","stackup_id":"BASIC8_ML8_101_17_2V13","layer":"Core 1","source_revision_date":"10/18/2023 15:00:53","material_description":"Core IPC-4101/21","thickness_original":"3.937mil","notes":"Wurth public standard stackup: typical values for IPC material classes, not a specific raw-material vendor/grade guarantee. Master stack layer data; inspect native file for rigid-flex regional contexts. FR-4.0","record_id":"PCB053256","simulation_ready":false,"collection_group":"fab","source_collection_record_id":"FABR026441","source_file":"originals/Wurth_Elektronik/Wurth_Elektronik__종합카탈로그_we-cbt-basic-stackups-altium-designer__Altium_적층자료__FB020.zip","dataset_role":"fabricator_published_parameter","dk_input_status":"scalar_with_frequency","review_flags":"test_method_not_stated;measurement_axis_not_stated"}
{"manufacturer":"Wurth Elektronik","product":"WE-PP-0004","material_family":"FR-4.0","material_form":"prepreg","dk":3.5,"dk_min":null,"dk_max":null,"dk_tolerance":null,"df":0.02,"frequency_ghz":0.001,"frequency_text":"1MHz","value_type":"fabricator_typical_IPC_class","record_kind":"stackup_master_layer_typical_planning_value","method":"not stated","axis":"not stated","thickness_mm":0.12500102,"glass_style":"2x1080","resin_content_pct":62.0,"source_id":"FB020","source_location":"BASIC8_ML8_101_17_2V13.stackup; master layer index 8; Dielectric 2","source_url":"https://www.we-online.com/files/zip1/we-cbt-basic-stackups-altium-designer.zip","stackup_id":"BASIC8_ML8_101_17_2V13","layer":"Dielectric 2","source_revision_date":"10/18/2023 15:00:53","material_description":"Prepreg IPC-4101/21","thickness_original":"4.9213mil","notes":"Wurth public standard stackup: typical values for IPC material classes, not a specific raw-material vendor/grade guarantee. Master stack layer data; inspect native file for rigid-flex regional contexts. FR-4.0","record_id":"PCB053257","simulation_ready":false,"collection_group":"fab","source_collection_record_id":"FABR026442","source_file":"originals/Wurth_Elektronik/Wurth_Elektronik__종합카탈로그_we-cbt-basic-stackups-altium-designer__Altium_적층자료__FB020.zip","dataset_role":"fabricator_published_parameter","dk_input_status":"scalar_with_frequency","review_flags":"test_method_not_stated;measurement_axis_not_stated"}
{"manufacturer":"Wurth Elektronik","product":"WE-CO-0002","material_family":"FR-4.0","material_form":"core","dk":3.5,"dk_min":null,"dk_max":null,"dk_tolerance":null,"df":0.02,"frequency_ghz":0.001,"frequency_text":"1MHz","value_type":"fabricator_typical_IPC_class","record_kind":"stackup_master_layer_typical_planning_value","method":"not stated","axis":"not stated","thickness_mm":0.09999979999999999,"glass_style":"1 x 1634","resin_content_pct":42.5,"source_id":"FB020","source_location":"BASIC8_ML8_101_17_2V13.stackup; master layer index 10; Core 2","source_url":"https://www.we-online.com/files/zip1/we-cbt-basic-stackups-altium-designer.zip","stackup_id":"BASIC8_ML8_101_17_2V13","layer":"Core 2","source_revision_date":"10/18/2023 15:00:53","material_description":"Core IPC-4101/21","thickness_original":"3.937mil","notes":"Wurth public standard stackup: typical values for IPC material classes, not a specific raw-material vendor/grade guarantee. Master stack layer data; inspect native file for rigid-flex regional contexts. FR-4.0","record_id":"PCB053258","simulation_ready":false,"collection_group":"fab","source_collection_record_id":"FABR026443","source_file":"originals/Wurth_Elektronik/Wurth_Elektronik__종합카탈로그_we-cbt-basic-stackups-altium-designer__Altium_적층자료__FB020.zip","dataset_role":"fabricator_published_parameter","dk_input_status":"scalar_with_frequency","review_flags":"test_method_not_stated;measurement_axis_not_stated"}
{"manufacturer":"Wurth Elektronik","product":"WE-PP-0004","material_family":"FR-4.0","material_form":"prepreg","dk":3.5,"dk_min":null,"dk_max":null,"dk_tolerance":null,"df":0.02,"frequency_ghz":0.001,"frequency_text":"1MHz","value_type":"fabricator_typical_IPC_class","record_kind":"stackup_master_layer_typical_planning_value","method":"not stated","axis":"not stated","thickness_mm":0.12500102,"glass_style":"2x1080","resin_content_pct":62.0,"source_id":"FB020","source_location":"BASIC8_ML8_101_17_2V13.stackup; master layer index 12; Dielectric 3","source_url":"https://www.we-online.com/files/zip1/we-cbt-basic-stackups-altium-designer.zip","stackup_id":"BASIC8_ML8_101_17_2V13","layer":"Dielectric 3","source_revision_date":"10/18/2023 15:00:53","material_description":"Prepreg IPC-4101/21","thickness_original":"4.9213mil","notes":"Wurth public standard stackup: typical values for IPC material classes, not a specific raw-material vendor/grade guarantee. Master stack layer data; inspect native file for rigid-flex regional contexts. FR-4.0","record_id":"PCB053259","simulation_ready":false,"collection_group":"fab","source_collection_record_id":"FABR026444","source_file":"originals/Wurth_Elektronik/Wurth_Elektronik__종합카탈로그_we-cbt-basic-stackups-altium-designer__Altium_적층자료__FB020.zip","dataset_role":"fabricator_published_parameter","dk_input_status":"scalar_with_frequency","review_flags":"test_method_not_stated;measurement_axis_not_stated"}
{"manufacturer":"Wurth Elektronik","product":"WE-CO-0002","material_family":"FR-4.0","material_form":"core","dk":3.5,"dk_min":null,"dk_max":null,"dk_tolerance":null,"df":0.02,"frequency_ghz":0.001,"frequency_text":"1MHz","value_type":"fabricator_typical_IPC_class","record_kind":"stackup_master_layer_typical_planning_value","method":"not stated","axis":"not stated","thickness_mm":0.09999979999999999,"glass_style":"1 x 1634","resin_content_pct":42.5,"source_id":"FB020","source_location":"BASIC8_ML8_101_17_2V13.stackup; master layer index 14; Core 3","source_url":"https://www.we-online.com/files/zip1/we-cbt-basic-stackups-altium-designer.zip","stackup_id":"BASIC8_ML8_101_17_2V13","layer":"Core 3","source_revision_date":"10/18/2023 15:00:53","material_description":"Core IPC-4101/21","thickness_original":"3.937mil","notes":"Wurth public standard stackup: typical values for IPC material classes, not a specific raw-material vendor/grade guarantee. Master stack layer data; inspect native file for rigid-flex regional contexts. FR-4.0","record_id":"PCB053260","simulation_ready":false,"collection_group":"fab","source_collection_record_id":"FABR026445","source_file":"originals/Wurth_Elektronik/Wurth_Elektronik__종합카탈로그_we-cbt-basic-stackups-altium-designer__Altium_적층자료__FB020.zip","dataset_role":"fabricator_published_parameter","dk_input_status":"scalar_with_frequency","review_flags":"test_method_not_stated;measurement_axis_not_stated"}
{"manufacturer":"Wurth Elektronik","product":"WE-PP-0004","material_family":"FR-4.0","material_form":"prepreg","dk":3.5,"dk_min":null,"dk_max":null,"dk_tolerance":null,"df":0.02,"frequency_ghz":0.001,"frequency_text":"1MHz","value_type":"fabricator_typical_IPC_class","record_kind":"stackup_master_layer_typical_planning_value","method":"not stated","axis":"not stated","thickness_mm":0.12500102,"glass_style":"2x1080","resin_content_pct":62.0,"source_id":"FB020","source_location":"BASIC8_ML8_101_17_2V13.stackup; master layer index 16; Dielectric 4","source_url":"https://www.we-online.com/files/zip1/we-cbt-basic-stackups-altium-designer.zip","stackup_id":"BASIC8_ML8_101_17_2V13","layer":"Dielectric 4","source_revision_date":"10/18/2023 15:00:53","material_description":"Prepreg IPC-4101/21","thickness_original":"4.9213mil","notes":"Wurth public standard stackup: typical values for IPC material classes, not a specific raw-material vendor/grade guarantee. Master stack layer data; inspect native file for rigid-flex regional contexts. FR-4.0","record_id":"PCB053261","simulation_ready":false,"collection_group":"fab","source_collection_record_id":"FABR026446","source_file":"originals/Wurth_Elektronik/Wurth_Elektronik__종합카탈로그_we-cbt-basic-stackups-altium-designer__Altium_적층자료__FB020.zip","dataset_role":"fabricator_published_parameter","dk_input_status":"scalar_with_frequency","review_flags":"test_method_not_stated;measurement_axis_not_stated"}
{"manufacturer":"Wurth Elektronik","product":"WE-SM-0001","material_family":"used on rigid parts","material_form":"solder_mask","dk":3.5,"dk_min":null,"dk_max":null,"dk_tolerance":null,"df":0.028,"frequency_ghz":1.0,"frequency_text":"1GHz","value_type":"fabricator_typical_IPC_class","record_kind":"stackup_master_layer_typical_planning_value","method":"not stated","axis":"not stated","thickness_mm":0.015001239999999999,"glass_style":null,"resin_content_pct":null,"source_id":"FB020","source_location":"BASIC8_ML8_101_17_2V13.stackup; master layer index 19; Bottom Solder","source_url":"https://www.we-online.com/files/zip1/we-cbt-basic-stackups-altium-designer.zip","stackup_id":"BASIC8_ML8_101_17_2V13","layer":"Bottom Solder","source_revision_date":"10/18/2023 15:00:53","material_description":"Soldermask IPC-SM840","thickness_original":"0.5906mil","notes":"Wurth public standard stackup: typical values for IPC material classes, not a specific raw-material vendor/grade guarantee. Master stack layer data; inspect native file for rigid-flex regional contexts. used on rigid parts","record_id":"PCB053262","simulation_ready":false,"collection_group":"fab","source_collection_record_id":"FABR026447","source_file":"originals/Wurth_Elektronik/Wurth_Elektronik__종합카탈로그_we-cbt-basic-stackups-altium-designer__Altium_적층자료__FB020.zip","dataset_role":"fabricator_published_parameter","dk_input_status":"scalar_with_frequency","review_flags":"test_method_not_stated;measurement_axis_not_stated"}
{"manufacturer":"Wurth Elektronik","product":"WE-SM-0001","material_family":"used on rigid parts","material_form":"solder_mask","dk":3.5,"dk_min":null,"dk_max":null,"dk_tolerance":null,"df":0.028,"frequency_ghz":1.0,"frequency_text":"1GHz","value_type":"fabricator_typical_IPC_class","record_kind":"stackup_master_layer_typical_planning_value","method":"not stated","axis":"not stated","thickness_mm":0.015001239999999999,"glass_style":null,"resin_content_pct":null,"source_id":"FB020","source_location":"BASIC8_ML8_154_17_2V13.stackup; master layer index 1; Top Solder","source_url":"https://www.we-online.com/files/zip1/we-cbt-basic-stackups-altium-designer.zip","stackup_id":"BASIC8_ML8_154_17_2V13","layer":"Top Solder","source_revision_date":"10/18/2023 14:58:12","material_description":"Soldermask IPC-SM840","thickness_original":"0.5906mil","notes":"Wurth public standard stackup: typical values for IPC material classes, not a specific raw-material vendor/grade guarantee. Master stack layer data; inspect native file for rigid-flex regional contexts. used on rigid parts","record_id":"PCB053263","simulation_ready":false,"collection_group":"fab","source_collection_record_id":"FABR026448","source_file":"originals/Wurth_Elektronik/Wurth_Elektronik__종합카탈로그_we-cbt-basic-stackups-altium-designer__Altium_적층자료__FB020.zip","dataset_role":"fabricator_published_parameter","dk_input_status":"scalar_with_frequency","review_flags":"test_method_not_stated;measurement_axis_not_stated"}
{"manufacturer":"Wurth Elektronik","product":"WE-PP-0010","material_family":"FR-4.0","material_form":"prepreg","dk":3.9,"dk_min":null,"dk_max":null,"dk_tolerance":null,"df":0.02,"frequency_ghz":0.001,"frequency_text":"1MHz","value_type":"fabricator_typical_IPC_class","record_kind":"stackup_master_layer_typical_planning_value","method":"not stated","axis":"not stated","thickness_mm":0.21999956,"glass_style":"2x2116","resin_content_pct":50.0,"source_id":"FB020","source_location":"BASIC8_ML8_154_17_2V13.stackup; master layer index 4; Dielectric 1","source_url":"https://www.we-online.com/files/zip1/we-cbt-basic-stackups-altium-designer.zip","stackup_id":"BASIC8_ML8_154_17_2V13","layer":"Dielectric 1","source_revision_date":"10/18/2023 14:58:12","material_description":"Prepreg IPC-4101/21","thickness_original":"8.6614mil","notes":"Wurth public standard stackup: typical values for IPC material classes, not a specific raw-material vendor/grade guarantee. Master stack layer data; inspect native file for rigid-flex regional contexts. FR-4.0","record_id":"PCB053264","simulation_ready":false,"collection_group":"fab","source_collection_record_id":"FABR026449","source_file":"originals/Wurth_Elektronik/Wurth_Elektronik__종합카탈로그_we-cbt-basic-stackups-altium-designer__Altium_적층자료__FB020.zip","dataset_role":"fabricator_published_parameter","dk_input_status":"scalar_with_frequency","review_flags":"test_method_not_stated;measurement_axis_not_stated"}
{"manufacturer":"Wurth Elektronik","product":"WE-CO-0004","material_family":"FR-4.0","material_form":"core","dk":3.9,"dk_min":null,"dk_max":null,"dk_tolerance":null,"df":0.02,"frequency_ghz":0.001,"frequency_text":"1MHz","value_type":"fabricator_typical_IPC_class","record_kind":"stackup_master_layer_typical_planning_value","method":"not stated","axis":"not stated","thickness_mm":0.14999969999999999,"glass_style":"1 x 1651","resin_content_pct":47.4,"source_id":"FB020","source_location":"BASIC8_ML8_154_17_2V13.stackup; master layer index 6; Core 1","source_url":"https://www.we-online.com/files/zip1/we-cbt-basic-stackups-altium-designer.zip","stackup_id":"BASIC8_ML8_154_17_2V13","layer":"Core 1","source_revision_date":"10/18/2023 14:58:12","material_description":"Core IPC-4101/21","thickness_original":"5.9055mil","notes":"Wurth public standard stackup: typical values for IPC material classes, not a specific raw-material vendor/grade guarantee. Master stack layer data; inspect native file for rigid-flex regional contexts. FR-4.0","record_id":"PCB053265","simulation_ready":false,"collection_group":"fab","source_collection_record_id":"FABR026450","source_file":"originals/Wurth_Elektronik/Wurth_Elektronik__종합카탈로그_we-cbt-basic-stackups-altium-designer__Altium_적층자료__FB020.zip","dataset_role":"fabricator_published_parameter","dk_input_status":"scalar_with_frequency","review_flags":"test_method_not_stated;measurement_axis_not_stated"}
{"manufacturer":"Wurth Elektronik","product":"WE-PP-0010","material_family":"FR-4.0","material_form":"prepreg","dk":3.9,"dk_min":null,"dk_max":null,"dk_tolerance":null,"df":0.02,"frequency_ghz":0.001,"frequency_text":"1MHz","value_type":"fabricator_typical_IPC_class","record_kind":"stackup_master_layer_typical_planning_value","method":"not stated","axis":"not stated","thickness_mm":0.21999956,"glass_style":"2x2116","resin_content_pct":50.0,"source_id":"FB020","source_location":"BASIC8_ML8_154_17_2V13.stackup; master layer index 8; Dielectric 2","source_url":"https://www.we-online.com/files/zip1/we-cbt-basic-stackups-altium-designer.zip","stackup_id":"BASIC8_ML8_154_17_2V13","layer":"Dielectric 2","source_revision_date":"10/18/2023 14:58:12","material_description":"Prepreg IPC-4101/21","thickness_original":"8.6614mil","notes":"Wurth public standard stackup: typical values for IPC material classes, not a specific raw-material vendor/grade guarantee. Master stack layer data; inspect native file for rigid-flex regional contexts. FR-4.0","record_id":"PCB053266","simulation_ready":false,"collection_group":"fab","source_collection_record_id":"FABR026451","source_file":"originals/Wurth_Elektronik/Wurth_Elektronik__종합카탈로그_we-cbt-basic-stackups-altium-designer__Altium_적층자료__FB020.zip","dataset_role":"fabricator_published_parameter","dk_input_status":"scalar_with_frequency","review_flags":"test_method_not_stated;measurement_axis_not_stated"}
{"manufacturer":"Wurth Elektronik","product":"WE-CO-0004","material_family":"FR-4.0","material_form":"core","dk":3.9,"dk_min":null,"dk_max":null,"dk_tolerance":null,"df":0.02,"frequency_ghz":0.001,"frequency_text":"1MHz","value_type":"fabricator_typical_IPC_class","record_kind":"stackup_master_layer_typical_planning_value","method":"not stated","axis":"not stated","thickness_mm":0.14999969999999999,"glass_style":"1 x 1651","resin_content_pct":47.4,"source_id":"FB020","source_location":"BASIC8_ML8_154_17_2V13.stackup; master layer index 10; Core 2","source_url":"https://www.we-online.com/files/zip1/we-cbt-basic-stackups-altium-designer.zip","stackup_id":"BASIC8_ML8_154_17_2V13","layer":"Core 2","source_revision_date":"10/18/2023 14:58:12","material_description":"Core IPC-4101/21","thickness_original":"5.9055mil","notes":"Wurth public standard stackup: typical values for IPC material classes, not a specific raw-material vendor/grade guarantee. Master stack layer data; inspect native file for rigid-flex regional contexts. FR-4.0","record_id":"PCB053267","simulation_ready":false,"collection_group":"fab","source_collection_record_id":"FABR026452","source_file":"originals/Wurth_Elektronik/Wurth_Elektronik__종합카탈로그_we-cbt-basic-stackups-altium-designer__Altium_적층자료__FB020.zip","dataset_role":"fabricator_published_parameter","dk_input_status":"scalar_with_frequency","review_flags":"test_method_not_stated;measurement_axis_not_stated"}
{"manufacturer":"Wurth Elektronik","product":"WE-PP-0010","material_family":"FR-4.0","material_form":"prepreg","dk":3.9,"dk_min":null,"dk_max":null,"dk_tolerance":null,"df":0.02,"frequency_ghz":0.001,"frequency_text":"1MHz","value_type":"fabricator_typical_IPC_class","record_kind":"stackup_master_layer_typical_planning_value","method":"not stated","axis":"not stated","thickness_mm":0.21999956,"glass_style":"2x2116","resin_content_pct":50.0,"source_id":"FB020","source_location":"BASIC8_ML8_154_17_2V13.stackup; master layer index 12; Dielectric 3","source_url":"https://www.we-online.com/files/zip1/we-cbt-basic-stackups-altium-designer.zip","stackup_id":"BASIC8_ML8_154_17_2V13","layer":"Dielectric 3","source_revision_date":"10/18/2023 14:58:12","material_description":"Prepreg IPC-4101/21","thickness_original":"8.6614mil","notes":"Wurth public standard stackup: typical values for IPC material classes, not a specific raw-material vendor/grade guarantee. Master stack layer data; inspect native file for rigid-flex regional contexts. FR-4.0","record_id":"PCB053268","simulation_ready":false,"collection_group":"fab","source_collection_record_id":"FABR026453","source_file":"originals/Wurth_Elektronik/Wurth_Elektronik__종합카탈로그_we-cbt-basic-stackups-altium-designer__Altium_적층자료__FB020.zip","dataset_role":"fabricator_published_parameter","dk_input_status":"scalar_with_frequency","review_flags":"test_method_not_stated;measurement_axis_not_stated"}
{"manufacturer":"Wurth Elektronik","product":"WE-CO-0004","material_family":"FR-4.0","material_form":"core","dk":3.9,"dk_min":null,"dk_max":null,"dk_tolerance":null,"df":0.02,"frequency_ghz":0.001,"frequency_text":"1MHz","value_type":"fabricator_typical_IPC_class","record_kind":"stackup_master_layer_typical_planning_value","method":"not stated","axis":"not stated","thickness_mm":0.14999969999999999,"glass_style":"1 x 1651","resin_content_pct":47.4,"source_id":"FB020","source_location":"BASIC8_ML8_154_17_2V13.stackup; master layer index 14; Core 3","source_url":"https://www.we-online.com/files/zip1/we-cbt-basic-stackups-altium-designer.zip","stackup_id":"BASIC8_ML8_154_17_2V13","layer":"Core 3","source_revision_date":"10/18/2023 14:58:12","material_description":"Core IPC-4101/21","thickness_original":"5.9055mil","notes":"Wurth public standard stackup: typical values for IPC material classes, not a specific raw-material vendor/grade guarantee. Master stack layer data; inspect native file for rigid-flex regional contexts. FR-4.0","record_id":"PCB053269","simulation_ready":false,"collection_group":"fab","source_collection_record_id":"FABR026454","source_file":"originals/Wurth_Elektronik/Wurth_Elektronik__종합카탈로그_we-cbt-basic-stackups-altium-designer__Altium_적층자료__FB020.zip","dataset_role":"fabricator_published_parameter","dk_input_status":"scalar_with_frequency","review_flags":"test_method_not_stated;measurement_axis_not_stated"}
{"manufacturer":"Wurth Elektronik","product":"WE-PP-0010","material_family":"FR-4.0","material_form":"prepreg","dk":3.9,"dk_min":null,"dk_max":null,"dk_tolerance":null,"df":0.02,"frequency_ghz":0.001,"frequency_text":"1MHz","value_type":"fabricator_typical_IPC_class","record_kind":"stackup_master_layer_typical_planning_value","method":"not stated","axis":"not stated","thickness_mm":0.21999956,"glass_style":"2x2116","resin_content_pct":50.0,"source_id":"FB020","source_location":"BASIC8_ML8_154_17_2V13.stackup; master layer index 16; Dielectric 4","source_url":"https://www.we-online.com/files/zip1/we-cbt-basic-stackups-altium-designer.zip","stackup_id":"BASIC8_ML8_154_17_2V13","layer":"Dielectric 4","source_revision_date":"10/18/2023 14:58:12","material_description":"Prepreg IPC-4101/21","thickness_original":"8.6614mil","notes":"Wurth public standard stackup: typical values for IPC material classes, not a specific raw-material vendor/grade guarantee. Master stack layer data; inspect native file for rigid-flex regional contexts. FR-4.0","record_id":"PCB053270","simulation_ready":false,"collection_group":"fab","source_collection_record_id":"FABR026455","source_file":"originals/Wurth_Elektronik/Wurth_Elektronik__종합카탈로그_we-cbt-basic-stackups-altium-designer__Altium_적층자료__FB020.zip","dataset_role":"fabricator_published_parameter","dk_input_status":"scalar_with_frequency","review_flags":"test_method_not_stated;measurement_axis_not_stated"}
{"manufacturer":"Wurth Elektronik","product":"WE-SM-0001","material_family":"used on rigid parts","material_form":"solder_mask","dk":3.5,"dk_min":null,"dk_max":null,"dk_tolerance":null,"df":0.028,"frequency_ghz":1.0,"frequency_text":"1GHz","value_type":"fabricator_typical_IPC_class","record_kind":"stackup_master_layer_typical_planning_value","method":"not stated","axis":"not stated","thickness_mm":0.015001239999999999,"glass_style":null,"resin_content_pct":null,"source_id":"FB020","source_location":"BASIC8_ML8_154_17_2V13.stackup; master layer index 19; Bottom Solder","source_url":"https://www.we-online.com/files/zip1/we-cbt-basic-stackups-altium-designer.zip","stackup_id":"BASIC8_ML8_154_17_2V13","layer":"Bottom Solder","source_revision_date":"10/18/2023 14:58:12","material_description":"Soldermask IPC-SM840","thickness_original":"0.5906mil","notes":"Wurth public standard stackup: typical values for IPC material classes, not a specific raw-material vendor/grade guarantee. Master stack layer data; inspect native file for rigid-flex regional contexts. used on rigid parts","record_id":"PCB053271","simulation_ready":false,"collection_group":"fab","source_collection_record_id":"FABR026456","source_file":"originals/Wurth_Elektronik/Wurth_Elektronik__종합카탈로그_we-cbt-basic-stackups-altium-designer__Altium_적층자료__FB020.zip","dataset_role":"fabricator_published_parameter","dk_input_status":"scalar_with_frequency","review_flags":"test_method_not_stated;measurement_axis_not_stated"}
{"manufacturer":"Wurth Elektronik","product":"WE-SM-0001","material_family":"used on rigid parts","material_form":"solder_mask","dk":3.5,"dk_min":null,"dk_max":null,"dk_tolerance":null,"df":0.028,"frequency_ghz":1.0,"frequency_text":"1GHz","value_type":"fabricator_typical_IPC_class","record_kind":"stackup_master_layer_typical_planning_value","method":"not stated","axis":"not stated","thickness_mm":0.015001239999999999,"glass_style":null,"resin_content_pct":null,"source_id":"FB020","source_location":"BASIC8_ML8_165_35_2V13.stackup; master layer index 1; Top Solder","source_url":"https://www.we-online.com/files/zip1/we-cbt-basic-stackups-altium-designer.zip","stackup_id":"BASIC8_ML8_165_35_2V13","layer":"Top Solder","source_revision_date":"10/18/2023 14:54:51","material_description":"Soldermask IPC-SM840","thickness_original":"0.5906mil","notes":"Wurth public standard stackup: typical values for IPC material classes, not a specific raw-material vendor/grade guarantee. Master stack layer data; inspect native file for rigid-flex regional contexts. used on rigid parts","record_id":"PCB053272","simulation_ready":false,"collection_group":"fab","source_collection_record_id":"FABR026457","source_file":"originals/Wurth_Elektronik/Wurth_Elektronik__종합카탈로그_we-cbt-basic-stackups-altium-designer__Altium_적층자료__FB020.zip","dataset_role":"fabricator_published_parameter","dk_input_status":"scalar_with_frequency","review_flags":"test_method_not_stated;measurement_axis_not_stated"}
{"manufacturer":"Wurth Elektronik","product":"WE-PP-0010","material_family":"FR-4.0","material_form":"prepreg","dk":3.9,"dk_min":null,"dk_max":null,"dk_tolerance":null,"df":0.02,"frequency_ghz":0.001,"frequency_text":"1MHz","value_type":"fabricator_typical_IPC_class","record_kind":"stackup_master_layer_typical_planning_value","method":"not stated","axis":"not stated","thickness_mm":0.21999956,"glass_style":"2x2116","resin_content_pct":50.0,"source_id":"FB020","source_location":"BASIC8_ML8_165_35_2V13.stackup; master layer index 4; Dielectric 1","source_url":"https://www.we-online.com/files/zip1/we-cbt-basic-stackups-altium-designer.zip","stackup_id":"BASIC8_ML8_165_35_2V13","layer":"Dielectric 1","source_revision_date":"10/18/2023 14:54:51","material_description":"Prepreg IPC-4101/21","thickness_original":"8.6614mil","notes":"Wurth public standard stackup: typical values for IPC material classes, not a specific raw-material vendor/grade guarantee. Master stack layer data; inspect native file for rigid-flex regional contexts. FR-4.0","record_id":"PCB053273","simulation_ready":false,"collection_group":"fab","source_collection_record_id":"FABR026458","source_file":"originals/Wurth_Elektronik/Wurth_Elektronik__종합카탈로그_we-cbt-basic-stackups-altium-designer__Altium_적층자료__FB020.zip","dataset_role":"fabricator_published_parameter","dk_input_status":"scalar_with_frequency","review_flags":"test_method_not_stated;measurement_axis_not_stated"}
{"manufacturer":"Wurth Elektronik","product":"WE-CO-0004","material_family":"FR-4.0","material_form":"core","dk":3.9,"dk_min":null,"dk_max":null,"dk_tolerance":null,"df":0.02,"frequency_ghz":0.001,"frequency_text":"1MHz","value_type":"fabricator_typical_IPC_class","record_kind":"stackup_master_layer_typical_planning_value","method":"not stated","axis":"not stated","thickness_mm":0.14999969999999999,"glass_style":"1 x 1651","resin_content_pct":47.4,"source_id":"FB020","source_location":"BASIC8_ML8_165_35_2V13.stackup; master layer index 6; Core 1","source_url":"https://www.we-online.com/files/zip1/we-cbt-basic-stackups-altium-designer.zip","stackup_id":"BASIC8_ML8_165_35_2V13","layer":"Core 1","source_revision_date":"10/18/2023 14:54:51","material_description":"Core IPC-4101/21","thickness_original":"5.9055mil","notes":"Wurth public standard stackup: typical values for IPC material classes, not a specific raw-material vendor/grade guarantee. Master stack layer data; inspect native file for rigid-flex regional contexts. FR-4.0","record_id":"PCB053274","simulation_ready":false,"collection_group":"fab","source_collection_record_id":"FABR026459","source_file":"originals/Wurth_Elektronik/Wurth_Elektronik__종합카탈로그_we-cbt-basic-stackups-altium-designer__Altium_적층자료__FB020.zip","dataset_role":"fabricator_published_parameter","dk_input_status":"scalar_with_frequency","review_flags":"test_method_not_stated;measurement_axis_not_stated"}
{"manufacturer":"Wurth Elektronik","product":"WE-PP-0010","material_family":"FR-4.0","material_form":"prepreg","dk":3.9,"dk_min":null,"dk_max":null,"dk_tolerance":null,"df":0.02,"frequency_ghz":0.001,"frequency_text":"1MHz","value_type":"fabricator_typical_IPC_class","record_kind":"stackup_master_layer_typical_planning_value","method":"not stated","axis":"not stated","thickness_mm":0.21999956,"glass_style":"2x2116","resin_content_pct":50.0,"source_id":"FB020","source_location":"BASIC8_ML8_165_35_2V13.stackup; master layer index 8; Dielectric 2","source_url":"https://www.we-online.com/files/zip1/we-cbt-basic-stackups-altium-designer.zip","stackup_id":"BASIC8_ML8_165_35_2V13","layer":"Dielectric 2","source_revision_date":"10/18/2023 14:54:51","material_description":"Prepreg IPC-4101/21","thickness_original":"8.6614mil","notes":"Wurth public standard stackup: typical values for IPC material classes, not a specific raw-material vendor/grade guarantee. Master stack layer data; inspect native file for rigid-flex regional contexts. FR-4.0","record_id":"PCB053275","simulation_ready":false,"collection_group":"fab","source_collection_record_id":"FABR026460","source_file":"originals/Wurth_Elektronik/Wurth_Elektronik__종합카탈로그_we-cbt-basic-stackups-altium-designer__Altium_적층자료__FB020.zip","dataset_role":"fabricator_published_parameter","dk_input_status":"scalar_with_frequency","review_flags":"test_method_not_stated;measurement_axis_not_stated"}
{"manufacturer":"Wurth Elektronik","product":"WE-CO-0004","material_family":"FR-4.0","material_form":"core","dk":3.9,"dk_min":null,"dk_max":null,"dk_tolerance":null,"df":0.02,"frequency_ghz":0.001,"frequency_text":"1MHz","value_type":"fabricator_typical_IPC_class","record_kind":"stackup_master_layer_typical_planning_value","method":"not stated","axis":"not stated","thickness_mm":0.14999969999999999,"glass_style":"1 x 1651","resin_content_pct":47.4,"source_id":"FB020","source_location":"BASIC8_ML8_165_35_2V13.stackup; master layer index 10; Core 2","source_url":"https://www.we-online.com/files/zip1/we-cbt-basic-stackups-altium-designer.zip","stackup_id":"BASIC8_ML8_165_35_2V13","layer":"Core 2","source_revision_date":"10/18/2023 14:54:51","material_description":"Core IPC-4101/21","thickness_original":"5.9055mil","notes":"Wurth public standard stackup: typical values for IPC material classes, not a specific raw-material vendor/grade guarantee. Master stack layer data; inspect native file for rigid-flex regional contexts. FR-4.0","record_id":"PCB053276","simulation_ready":false,"collection_group":"fab","source_collection_record_id":"FABR026461","source_file":"originals/Wurth_Elektronik/Wurth_Elektronik__종합카탈로그_we-cbt-basic-stackups-altium-designer__Altium_적층자료__FB020.zip","dataset_role":"fabricator_published_parameter","dk_input_status":"scalar_with_frequency","review_flags":"test_method_not_stated;measurement_axis_not_stated"}
{"manufacturer":"Wurth Elektronik","product":"WE-PP-0010","material_family":"FR-4.0","material_form":"prepreg","dk":3.9,"dk_min":null,"dk_max":null,"dk_tolerance":null,"df":0.02,"frequency_ghz":0.001,"frequency_text":"1MHz","value_type":"fabricator_typical_IPC_class","record_kind":"stackup_master_layer_typical_planning_value","method":"not stated","axis":"not stated","thickness_mm":0.21999956,"glass_style":"2x2116","resin_content_pct":50.0,"source_id":"FB020","source_location":"BASIC8_ML8_165_35_2V13.stackup; master layer index 12; Dielectric 3","source_url":"https://www.we-online.com/files/zip1/we-cbt-basic-stackups-altium-designer.zip","stackup_id":"BASIC8_ML8_165_35_2V13","layer":"Dielectric 3","source_revision_date":"10/18/2023 14:54:51","material_description":"Prepreg IPC-4101/21","thickness_original":"8.6614mil","notes":"Wurth public standard stackup: typical values for IPC material classes, not a specific raw-material vendor/grade guarantee. Master stack layer data; inspect native file for rigid-flex regional contexts. FR-4.0","record_id":"PCB053277","simulation_ready":false,"collection_group":"fab","source_collection_record_id":"FABR026462","source_file":"originals/Wurth_Elektronik/Wurth_Elektronik__종합카탈로그_we-cbt-basic-stackups-altium-designer__Altium_적층자료__FB020.zip","dataset_role":"fabricator_published_parameter","dk_input_status":"scalar_with_frequency","review_flags":"test_method_not_stated;measurement_axis_not_stated"}
