Repository: EIDOSDATA/TraceWave-Studio

# PCB 유전율과 적층 자료

수집/정리 기준일: 2026-11-11.

먼저 [전체 자료 안내 엑셀](Excel/00_전체_자료_안내.xlsx)을 연다. 회사별 엑셀은 `Excel/`에 있고, 원문 검색은 [HTML 안내](START_HERE_ko.html)를 사용한다.

- [자료 사용 안내](docs/자료_사용_안내.md): 폴더, 단위, 조건 선택과 내보내기.
- [자료 검토 결과](docs/자료_검토_결과.md): 확인한 범위, 오류/공백, 정리 내역.
- [TraceWave Studio 연결 설계](../../../Code/docs/pcb_material_catalog.md): 사용자 직접 입력, 소재 선택, 제조업체 적층 선택과 현재 구현의 경계.

57,340개 조건별 관측, 36개 회사와 일반 재료 참고 자료 1개 그룹, 1,756개 출처 기록을 보존했다. 새 엑셀은 전체 안내 1개와 회사/참고 자료별 37개로 총 38개다. 행 수는 고유 소재나 독립 측정 수가 아니다. 공식 자료에 값이 있어도 실제 제조 조건과 해석 대역에 맞는지 확인해야 한다.

사람이 보는 엑셀과 프로그램용 JSONL을 분리했다. 원문 PDF/HTML의 바이트는 보존하면서 파일명을 회사와 소재/용도 중심으로 바꿨다. 중복 저장한 데이터 사본은 복구 폴더로 옮겼고 관측 수치는 삭제하지 않았다.

File: 00_REF/PCB RF ANT/05_PCB_Dielectric_Data_2026/data/observations/Rogers.jsonl (part 8 of 12)
{"dk":2.5,"dk_min":null,"dk_max":null,"dk_tolerance":0.04,"df":0.0013,"frequency_ghz":10,"method":"IPC-TM-650 2.5.5.5","axis":"Z (thickness)","thickness_mm":null,"glass_style":null,"resin_content_pct":null,"manufacturer":"Rogers","product":"AD250C","material_family":"woven-glass reinforced PTFE composite","material_form":"laminate","frequency_text":"~10 GHz","value_type":"process","source_id":"RF001","source_location":"Laminate Properties Tool; product row; properties notes 1,7,8,11,14,29","source_url":"https://tools.rogerscorp.com/acs/properties/laminates/index.aspx","notes":"","dk_text":"2.50","temperature_c":23,"source_record":"AD250C™ | 2.50+/-0.04 | 2.52 | 0.0013 | -117","data_conflict":true,"conflict_note":"The individual official datasheet includes differing nominal values/conditions. Retain source distinction and verify before selecting simulation input.","record_id":"PCB024107","collection_group":"rf","source_collection_record_id":"RFD0001","source_file":"originals/Rogers/Rogers__종합카탈로그_Laminate_Properties_Tool__제품_기술안내__RF001.html","dataset_role":"material_published_parameter","dk_input_status":"scalar_with_frequency","review_flags":"published_source_conflict"}
{"dk":3.03,"dk_min":null,"dk_max":null,"dk_tolerance":null,"df":0.0018,"frequency_ghz":40,"method":null,"axis":null,"thickness_mm":0.1016,"glass_style":null,"resin_content_pct":null,"manufacturer":"Rogers","product":"XtremeSpeed RO1200","material_family":null,"material_form":"laminate","frequency_text":"40 GHz","value_type":"design","source_id":"RF230","source_location":"PDF p.3 complete Design Dielectric Constant and Loss Table","source_url":"https://www.rogerscorp.com/-/media/project/rogerscorp/documents/advanced-electronics-solutions/english/data-sheets/ro1200-bondply-data-sheet.pdf","notes":"Tabulated design Dk and Df; no graph digitization. Table-specific characterization; do not average with nominal selector.","source_record":"0.004”                                                  3.08         3.06         3.05         3.04          3.04         3.03        3.03         3.03            3.03     3.03     3.02","record_id":"PCB026533","collection_group":"rf","source_collection_record_id":"RFD2427","source_file":"originals/Rogers/Rogers__XtremeSpeed_RO1200_및_XtremeSpeed_RO1200_Bondply__데이터시트__RF230.pdf","dataset_role":"material_published_parameter","dk_input_status":"scalar_with_frequency","review_flags":"test_method_not_stated;measurement_axis_not_stated"}
{"dk":3.03,"dk_min":null,"dk_max":null,"dk_tolerance":null,"df":0.0019,"frequency_ghz":45,"method":null,"axis":null,"thickness_mm":0.1016,"glass_style":null,"resin_content_pct":null,"manufacturer":"Rogers","product":"XtremeSpeed RO1200","material_family":null,"material_form":"laminate","frequency_text":"45 GHz","value_type":"design","source_id":"RF230","source_location":"PDF p.3 complete Design Dielectric Constant and Loss Table","source_url":"https://www.rogerscorp.com/-/media/project/rogerscorp/documents/advanced-electronics-solutions/english/data-sheets/ro1200-bondply-data-sheet.pdf","notes":"Tabulated design Dk and Df; no graph digitization. Table-specific characterization; do not average with nominal selector.","source_record":"0.004”                                                  3.08         3.06         3.05         3.04          3.04         3.03        3.03         3.03            3.03     3.03     3.02","record_id":"PCB026534","collection_group":"rf","source_collection_record_id":"RFD2428","source_file":"originals/Rogers/Rogers__XtremeSpeed_RO1200_및_XtremeSpeed_RO1200_Bondply__데이터시트__RF230.pdf","dataset_role":"material_published_parameter","dk_input_status":"scalar_with_frequency","review_flags":"test_method_not_stated;measurement_axis_not_stated"}
{"dk":3.02,"dk_min":null,"dk_max":null,"dk_tolerance":null,"df":0.002,"frequency_ghz":50,"method":null,"axis":null,"thickness_mm":0.1016,"glass_style":null,"resin_content_pct":null,"manufacturer":"Rogers","product":"XtremeSpeed RO1200","material_family":null,"material_form":"laminate","frequency_text":"50 GHz","value_type":"design","source_id":"RF230","source_location":"PDF p.3 complete Design Dielectric Constant and Loss Table","source_url":"https://www.rogerscorp.com/-/media/project/rogerscorp/documents/advanced-electronics-solutions/english/data-sheets/ro1200-bondply-data-sheet.pdf","notes":"Tabulated design Dk and Df; no graph digitization. Table-specific characterization; do not average with nominal selector.","source_record":"0.004”                                                  3.08         3.06         3.05         3.04          3.04         3.03        3.03         3.03            3.03     3.03     3.02","record_id":"PCB026535","collection_group":"rf","source_collection_record_id":"RFD2429","source_file":"originals/Rogers/Rogers__XtremeSpeed_RO1200_및_XtremeSpeed_RO1200_Bondply__데이터시트__RF230.pdf","dataset_role":"material_published_parameter","dk_input_status":"scalar_with_frequency","review_flags":"test_method_not_stated;measurement_axis_not_stated"}
{"dk":3.09,"dk_min":null,"dk_max":null,"dk_tolerance":null,"df":0.001,"frequency_ghz":1,"method":null,"axis":null,"thickness_mm":0.127,"glass_style":null,"resin_content_pct":null,"manufacturer":"Rogers","product":"XtremeSpeed RO1200","material_family":null,"material_form":"laminate","frequency_text":"1 GHz","value_type":"design","source_id":"RF230","source_location":"PDF p.3 complete Design Dielectric Constant and Loss Table","source_url":"https://www.rogerscorp.com/-/media/project/rogerscorp/documents/advanced-electronics-solutions/english/data-sheets/ro1200-bondply-data-sheet.pdf","notes":"Tabulated design Dk and Df; no graph digitization. Table-specific characterization; do not average with nominal selector.","source_record":"0.005”                                                  3.09         3.07         3.07         3.06          3.06         3.06        3.06         3.05            3.05     3.05     3.05","record_id":"PCB026536","collection_group":"rf","source_collection_record_id":"RFD2430","source_file":"originals/Rogers/Rogers__XtremeSpeed_RO1200_및_XtremeSpeed_RO1200_Bondply__데이터시트__RF230.pdf","dataset_role":"material_published_parameter","dk_input_status":"scalar_with_frequency","review_flags":"test_method_not_stated;measurement_axis_not_stated"}
{"dk":3.07,"dk_min":null,"dk_max":null,"dk_tolerance":null,"df":0.0011,"frequency_ghz":5,"method":null,"axis":null,"thickness_mm":0.127,"glass_style":null,"resin_content_pct":null,"manufacturer":"Rogers","product":"XtremeSpeed RO1200","material_family":null,"material_form":"laminate","frequency_text":"5 GHz","value_type":"design","source_id":"RF230","source_location":"PDF p.3 complete Design Dielectric Constant and Loss Table","source_url":"https://www.rogerscorp.com/-/media/project/rogerscorp/documents/advanced-electronics-solutions/english/data-sheets/ro1200-bondply-data-sheet.pdf","notes":"Tabulated design Dk and Df; no graph digitization. Table-specific characterization; do not average with nominal selector.","source_record":"0.005”                                                  3.09         3.07         3.07         3.06          3.06         3.06        3.06         3.05            3.05     3.05     3.05","record_id":"PCB026537","collection_group":"rf","source_collection_record_id":"RFD2431","source_file":"originals/Rogers/Rogers__XtremeSpeed_RO1200_및_XtremeSpeed_RO1200_Bondply__데이터시트__RF230.pdf","dataset_role":"material_published_parameter","dk_input_status":"scalar_with_frequency","review_flags":"test_method_not_stated;measurement_axis_not_stated"}
{"dk":3.07,"dk_min":null,"dk_max":null,"dk_tolerance":null,"df":0.0012,"frequency_ghz":10,"method":null,"axis":null,"thickness_mm":0.127,"glass_style":null,"resin_content_pct":null,"manufacturer":"Rogers","product":"XtremeSpeed RO1200","material_family":null,"material_form":"laminate","frequency_text":"10 GHz","value_type":"design","source_id":"RF230","source_location":"PDF p.3 complete Design Dielectric Constant and Loss Table","source_url":"https://www.rogerscorp.com/-/media/project/rogerscorp/documents/advanced-electronics-solutions/english/data-sheets/ro1200-bondply-data-sheet.pdf","notes":"Tabulated design Dk and Df; no graph digitization. Table-specific characterization; do not average with nominal selector.","source_record":"0.005”                                                  3.09         3.07         3.07         3.06          3.06         3.06        3.06         3.05            3.05     3.05     3.05","record_id":"PCB026538","collection_group":"rf","source_collection_record_id":"RFD2432","source_file":"originals/Rogers/Rogers__XtremeSpeed_RO1200_및_XtremeSpeed_RO1200_Bondply__데이터시트__RF230.pdf","dataset_role":"material_published_parameter","dk_input_status":"scalar_with_frequency","review_flags":"test_method_not_stated;measurement_axis_not_stated"}
{"dk":3.06,"dk_min":null,"dk_max":null,"dk_tolerance":null,"df":0.0013,"frequency_ghz":15,"method":null,"axis":null,"thickness_mm":0.127,"glass_style":null,"resin_content_pct":null,"manufacturer":"Rogers","product":"XtremeSpeed RO1200","material_family":null,"material_form":"laminate","frequency_text":"15 GHz","value_type":"design","source_id":"RF230","source_location":"PDF p.3 complete Design Dielectric Constant and Loss Table","source_url":"https://www.rogerscorp.com/-/media/project/rogerscorp/documents/advanced-electronics-solutions/english/data-sheets/ro1200-bondply-data-sheet.pdf","notes":"Tabulated design Dk and Df; no graph digitization. Table-specific characterization; do not average with nominal selector.","source_record":"0.005”                                                  3.09         3.07         3.07         3.06          3.06         3.06        3.06         3.05            3.05     3.05     3.05","record_id":"PCB026539","collection_group":"rf","source_collection_record_id":"RFD2433","source_file":"originals/Rogers/Rogers__XtremeSpeed_RO1200_및_XtremeSpeed_RO1200_Bondply__데이터시트__RF230.pdf","dataset_role":"material_published_parameter","dk_input_status":"scalar_with_frequency","review_flags":"test_method_not_stated;measurement_axis_not_stated"}
{"dk":3.06,"dk_min":null,"dk_max":null,"dk_tolerance":null,"df":0.0014,"frequency_ghz":20,"method":null,"axis":null,"thickness_mm":0.127,"glass_style":null,"resin_content_pct":null,"manufacturer":"Rogers","product":"XtremeSpeed RO1200","material_family":null,"material_form":"laminate","frequency_text":"20 GHz","value_type":"design","source_id":"RF230","source_location":"PDF p.3 complete Design Dielectric Constant and Loss Table","source_url":"https://www.rogerscorp.com/-/media/project/rogerscorp/documents/advanced-electronics-solutions/english/data-sheets/ro1200-bondply-data-sheet.pdf","notes":"Tabulated design Dk and Df; no graph digitization. Table-specific characterization; do not average with nominal selector.","source_record":"0.005”                                                  3.09         3.07         3.07         3.06          3.06         3.06        3.06         3.05            3.05     3.05     3.05","record_id":"PCB026540","collection_group":"rf","source_collection_record_id":"RFD2434","source_file":"originals/Rogers/Rogers__XtremeSpeed_RO1200_및_XtremeSpeed_RO1200_Bondply__데이터시트__RF230.pdf","dataset_role":"material_published_parameter","dk_input_status":"scalar_with_frequency","review_flags":"test_method_not_stated;measurement_axis_not_stated"}
{"dk":3.06,"dk_min":null,"dk_max":null,"dk_tolerance":null,"df":0.0015,"frequency_ghz":25,"method":null,"axis":null,"thickness_mm":0.127,"glass_style":null,"resin_content_pct":null,"manufacturer":"Rogers","product":"XtremeSpeed RO1200","material_family":null,"material_form":"laminate","frequency_text":"25 GHz","value_type":"design","source_id":"RF230","source_location":"PDF p.3 complete Design Dielectric Constant and Loss Table","source_url":"https://www.rogerscorp.com/-/media/project/rogerscorp/documents/advanced-electronics-solutions/english/data-sheets/ro1200-bondply-data-sheet.pdf","notes":"Tabulated design Dk and Df; no graph digitization. Table-specific characterization; do not average with nominal selector.","source_record":"0.005”                                                  3.09         3.07         3.07         3.06          3.06         3.06        3.06         3.05            3.05     3.05     3.05","record_id":"PCB026541","collection_group":"rf","source_collection_record_id":"RFD2435","source_file":"originals/Rogers/Rogers__XtremeSpeed_RO1200_및_XtremeSpeed_RO1200_Bondply__데이터시트__RF230.pdf","dataset_role":"material_published_parameter","dk_input_status":"scalar_with_frequency","review_flags":"test_method_not_stated;measurement_axis_not_stated"}
{"dk":3.06,"dk_min":null,"dk_max":null,"dk_tolerance":null,"df":0.0016,"frequency_ghz":30,"method":null,"axis":null,"thickness_mm":0.127,"glass_style":null,"resin_content_pct":null,"manufacturer":"Rogers","product":"XtremeSpeed RO1200","material_family":null,"material_form":"laminate","frequency_text":"30 GHz","value_type":"design","source_id":"RF230","source_location":"PDF p.3 complete Design Dielectric Constant and Loss Table","source_url":"https://www.rogerscorp.com/-/media/project/rogerscorp/documents/advanced-electronics-solutions/english/data-sheets/ro1200-bondply-data-sheet.pdf","notes":"Tabulated design Dk and Df; no graph digitization. Table-specific characterization; do not average with nominal selector.","source_record":"0.005”                                                  3.09         3.07         3.07         3.06          3.06         3.06        3.06         3.05            3.05     3.05     3.05","record_id":"PCB026542","collection_group":"rf","source_collection_record_id":"RFD2436","source_file":"originals/Rogers/Rogers__XtremeSpeed_RO1200_및_XtremeSpeed_RO1200_Bondply__데이터시트__RF230.pdf","dataset_role":"material_published_parameter","dk_input_status":"scalar_with_frequency","review_flags":"test_method_not_stated;measurement_axis_not_stated"}
{"dk":3.05,"dk_min":null,"dk_max":null,"dk_tolerance":null,"df":0.0017,"frequency_ghz":35,"method":null,"axis":null,"thickness_mm":0.127,"glass_style":null,"resin_content_pct":null,"manufacturer":"Rogers","product":"XtremeSpeed RO1200","material_family":null,"material_form":"laminate","frequency_text":"35 GHz","value_type":"design","source_id":"RF230","source_location":"PDF p.3 complete Design Dielectric Constant and Loss Table","source_url":"https://www.rogerscorp.com/-/media/project/rogerscorp/documents/advanced-electronics-solutions/english/data-sheets/ro1200-bondply-data-sheet.pdf","notes":"Tabulated design Dk and Df; no graph digitization. Table-specific characterization; do not average with nominal selector.","source_record":"0.005”                                                  3.09         3.07         3.07         3.06          3.06         3.06        3.06         3.05            3.05     3.05     3.05","record_id":"PCB026543","collection_group":"rf","source_collection_record_id":"RFD2437","source_file":"originals/Rogers/Rogers__XtremeSpeed_RO1200_및_XtremeSpeed_RO1200_Bondply__데이터시트__RF230.pdf","dataset_role":"material_published_parameter","dk_input_status":"scalar_with_frequency","review_flags":"test_method_not_stated;measurement_axis_not_stated"}
{"dk":3.05,"dk_min":null,"dk_max":null,"dk_tolerance":null,"df":0.0018,"frequency_ghz":40,"method":null,"axis":null,"thickness_mm":0.127,"glass_style":null,"resin_content_pct":null,"manufacturer":"Rogers","product":"XtremeSpeed RO1200","material_family":null,"material_form":"laminate","frequency_text":"40 GHz","value_type":"design","source_id":"RF230","source_location":"PDF p.3 complete Design Dielectric Constant and Loss Table","source_url":"https://www.rogerscorp.com/-/media/project/rogerscorp/documents/advanced-electronics-solutions/english/data-sheets/ro1200-bondply-data-sheet.pdf","notes":"Tabulated design Dk and Df; no graph digitization. Table-specific characterization; do not average with nominal selector.","source_record":"0.005”                                                  3.09         3.07         3.07         3.06          3.06         3.06        3.06         3.05            3.05     3.05     3.05","record_id":"PCB026544","collection_group":"rf","source_collection_record_id":"RFD2438","source_file":"originals/Rogers/Rogers__XtremeSpeed_RO1200_및_XtremeSpeed_RO1200_Bondply__데이터시트__RF230.pdf","dataset_role":"material_published_parameter","dk_input_status":"scalar_with_frequency","review_flags":"test_method_not_stated;measurement_axis_not_stated"}
{"dk":3.05,"dk_min":null,"dk_max":null,"dk_tolerance":null,"df":0.0019,"frequency_ghz":45,"method":null,"axis":null,"thickness_mm":0.127,"glass_style":null,"resin_content_pct":null,"manufacturer":"Rogers","product":"XtremeSpeed RO1200","material_family":null,"material_form":"laminate","frequency_text":"45 GHz","value_type":"design","source_id":"RF230","source_location":"PDF p.3 complete Design Dielectric Constant and Loss Table","source_url":"https://www.rogerscorp.com/-/media/project/rogerscorp/documents/advanced-electronics-solutions/english/data-sheets/ro1200-bondply-data-sheet.pdf","notes":"Tabulated design Dk and Df; no graph digitization. Table-specific characterization; do not average with nominal selector.","source_record":"0.005”                                                  3.09         3.07         3.07         3.06          3.06         3.06        3.06         3.05            3.05     3.05     3.05","record_id":"PCB026545","collection_group":"rf","source_collection_record_id":"RFD2439","source_file":"originals/Rogers/Rogers__XtremeSpeed_RO1200_및_XtremeSpeed_RO1200_Bondply__데이터시트__RF230.pdf","dataset_role":"material_published_parameter","dk_input_status":"scalar_with_frequency","review_flags":"test_method_not_stated;measurement_axis_not_stated"}
{"dk":3.05,"dk_min":null,"dk_max":null,"dk_tolerance":null,"df":0.002,"frequency_ghz":50,"method":null,"axis":null,"thickness_mm":0.127,"glass_style":null,"resin_content_pct":null,"manufacturer":"Rogers","product":"XtremeSpeed RO1200","material_family":null,"material_form":"laminate","frequency_text":"50 GHz","value_type":"design","source_id":"RF230","source_location":"PDF p.3 complete Design Dielectric Constant and Loss Table","source_url":"https://www.rogerscorp.com/-/media/project/rogerscorp/documents/advanced-electronics-solutions/english/data-sheets/ro1200-bondply-data-sheet.pdf","notes":"Tabulated design Dk and Df; no graph digitization. Table-specific characterization; do not average with nominal selector.","source_record":"0.005”                                                  3.09         3.07         3.07         3.06          3.06         3.06        3.06         3.05            3.05     3.05     3.05","record_id":"PCB026546","collection_group":"rf","source_collection_record_id":"RFD2440","source_file":"originals/Rogers/Rogers__XtremeSpeed_RO1200_및_XtremeSpeed_RO1200_Bondply__데이터시트__RF230.pdf","dataset_role":"material_published_parameter","dk_input_status":"scalar_with_frequency","review_flags":"test_method_not_stated;measurement_axis_not_stated"}
{"dk":3.09,"dk_min":null,"dk_max":null,"dk_tolerance":null,"df":0.001,"frequency_ghz":1,"method":null,"axis":null,"thickness_mm":0.1524,"glass_style":null,"resin_content_pct":null,"manufacturer":"Rogers","product":"XtremeSpeed RO1200","material_family":null,"material_form":"laminate","frequency_text":"1 GHz","value_type":"design","source_id":"RF230","source_location":"PDF p.3 complete Design Dielectric Constant and Loss Table","source_url":"https://www.rogerscorp.com/-/media/project/rogerscorp/documents/advanced-electronics-solutions/english/data-sheets/ro1200-bondply-data-sheet.pdf","notes":"Tabulated design Dk and Df; no graph digitization. Table-specific characterization; do not average with nominal selector.","source_record":"0.006”                                                  3.09         3.07         3.07         3.06          3.06         3.06        3.06         3.05            3.05     3.05     3.05","record_id":"PCB026547","collection_group":"rf","source_collection_record_id":"RFD2441","source_file":"originals/Rogers/Rogers__XtremeSpeed_RO1200_및_XtremeSpeed_RO1200_Bondply__데이터시트__RF230.pdf","dataset_role":"material_published_parameter","dk_input_status":"scalar_with_frequency","review_flags":"test_method_not_stated;measurement_axis_not_stated"}
{"dk":3.07,"dk_min":null,"dk_max":null,"dk_tolerance":null,"df":0.0011,"frequency_ghz":5,"method":null,"axis":null,"thickness_mm":0.1524,"glass_style":null,"resin_content_pct":null,"manufacturer":"Rogers","product":"XtremeSpeed RO1200","material_family":null,"material_form":"laminate","frequency_text":"5 GHz","value_type":"design","source_id":"RF230","source_location":"PDF p.3 complete Design Dielectric Constant and Loss Table","source_url":"https://www.rogerscorp.com/-/media/project/rogerscorp/documents/advanced-electronics-solutions/english/data-sheets/ro1200-bondply-data-sheet.pdf","notes":"Tabulated design Dk and Df; no graph digitization. Table-specific characterization; do not average with nominal selector.","source_record":"0.006”                                                  3.09         3.07         3.07         3.06          3.06         3.06        3.06         3.05            3.05     3.05     3.05","record_id":"PCB026548","collection_group":"rf","source_collection_record_id":"RFD2442","source_file":"originals/Rogers/Rogers__XtremeSpeed_RO1200_및_XtremeSpeed_RO1200_Bondply__데이터시트__RF230.pdf","dataset_role":"material_published_parameter","dk_input_status":"scalar_with_frequency","review_flags":"test_method_not_stated;measurement_axis_not_stated"}
{"dk":3.07,"dk_min":null,"dk_max":null,"dk_tolerance":null,"df":0.0012,"frequency_ghz":10,"method":null,"axis":null,"thickness_mm":0.1524,"glass_style":null,"resin_content_pct":null,"manufacturer":"Rogers","product":"XtremeSpeed RO1200","material_family":null,"material_form":"laminate","frequency_text":"10 GHz","value_type":"design","source_id":"RF230","source_location":"PDF p.3 complete Design Dielectric Constant and Loss Table","source_url":"https://www.rogerscorp.com/-/media/project/rogerscorp/documents/advanced-electronics-solutions/english/data-sheets/ro1200-bondply-data-sheet.pdf","notes":"Tabulated design Dk and Df; no graph digitization. Table-specific characterization; do not average with nominal selector.","source_record":"0.006”                                                  3.09         3.07         3.07         3.06          3.06         3.06        3.06         3.05            3.05     3.05     3.05","record_id":"PCB026549","collection_group":"rf","source_collection_record_id":"RFD2443","source_file":"originals/Rogers/Rogers__XtremeSpeed_RO1200_및_XtremeSpeed_RO1200_Bondply__데이터시트__RF230.pdf","dataset_role":"material_published_parameter","dk_input_status":"scalar_with_frequency","review_flags":"test_method_not_stated;measurement_axis_not_stated"}
{"dk":3.06,"dk_min":null,"dk_max":null,"dk_tolerance":null,"df":0.0013,"frequency_ghz":15,"method":null,"axis":null,"thickness_mm":0.1524,"glass_style":null,"resin_content_pct":null,"manufacturer":"Rogers","product":"XtremeSpeed RO1200","material_family":null,"material_form":"laminate","frequency_text":"15 GHz","value_type":"design","source_id":"RF230","source_location":"PDF p.3 complete Design Dielectric Constant and Loss Table","source_url":"https://www.rogerscorp.com/-/media/project/rogerscorp/documents/advanced-electronics-solutions/english/data-sheets/ro1200-bondply-data-sheet.pdf","notes":"Tabulated design Dk and Df; no graph digitization. Table-specific characterization; do not average with nominal selector.","source_record":"0.006”                                                  3.09         3.07         3.07         3.06          3.06         3.06        3.06         3.05            3.05     3.05     3.05","record_id":"PCB026550","collection_group":"rf","source_collection_record_id":"RFD2444","source_file":"originals/Rogers/Rogers__XtremeSpeed_RO1200_및_XtremeSpeed_RO1200_Bondply__데이터시트__RF230.pdf","dataset_role":"material_published_parameter","dk_input_status":"scalar_with_frequency","review_flags":"test_method_not_stated;measurement_axis_not_stated"}
{"dk":3.06,"dk_min":null,"dk_max":null,"dk_tolerance":null,"df":0.0014,"frequency_ghz":20,"method":null,"axis":null,"thickness_mm":0.1524,"glass_style":null,"resin_content_pct":null,"manufacturer":"Rogers","product":"XtremeSpeed RO1200","material_family":null,"material_form":"laminate","frequency_text":"20 GHz","value_type":"design","source_id":"RF230","source_location":"PDF p.3 complete Design Dielectric Constant and Loss Table","source_url":"https://www.rogerscorp.com/-/media/project/rogerscorp/documents/advanced-electronics-solutions/english/data-sheets/ro1200-bondply-data-sheet.pdf","notes":"Tabulated design Dk and Df; no graph digitization. Table-specific characterization; do not average with nominal selector.","source_record":"0.006”                                                  3.09         3.07         3.07         3.06          3.06         3.06        3.06         3.05            3.05     3.05     3.05","record_id":"PCB026551","collection_group":"rf","source_collection_record_id":"RFD2445","source_file":"originals/Rogers/Rogers__XtremeSpeed_RO1200_및_XtremeSpeed_RO1200_Bondply__데이터시트__RF230.pdf","dataset_role":"material_published_parameter","dk_input_status":"scalar_with_frequency","review_flags":"test_method_not_stated;measurement_axis_not_stated"}
{"dk":3.06,"dk_min":null,"dk_max":null,"dk_tolerance":null,"df":0.0015,"frequency_ghz":25,"method":null,"axis":null,"thickness_mm":0.1524,"glass_style":null,"resin_content_pct":null,"manufacturer":"Rogers","product":"XtremeSpeed RO1200","material_family":null,"material_form":"laminate","frequency_text":"25 GHz","value_type":"design","source_id":"RF230","source_location":"PDF p.3 complete Design Dielectric Constant and Loss Table","source_url":"https://www.rogerscorp.com/-/media/project/rogerscorp/documents/advanced-electronics-solutions/english/data-sheets/ro1200-bondply-data-sheet.pdf","notes":"Tabulated design Dk and Df; no graph digitization. Table-specific characterization; do not average with nominal selector.","source_record":"0.006”                                                  3.09         3.07         3.07         3.06          3.06         3.06        3.06         3.05            3.05     3.05     3.05","record_id":"PCB026552","collection_group":"rf","source_collection_record_id":"RFD2446","source_file":"originals/Rogers/Rogers__XtremeSpeed_RO1200_및_XtremeSpeed_RO1200_Bondply__데이터시트__RF230.pdf","dataset_role":"material_published_parameter","dk_input_status":"scalar_with_frequency","review_flags":"test_method_not_stated;measurement_axis_not_stated"}
{"dk":3.06,"dk_min":null,"dk_max":null,"dk_tolerance":null,"df":0.0016,"frequency_ghz":30,"method":null,"axis":null,"thickness_mm":0.1524,"glass_style":null,"resin_content_pct":null,"manufacturer":"Rogers","product":"XtremeSpeed RO1200","material_family":null,"material_form":"laminate","frequency_text":"30 GHz","value_type":"design","source_id":"RF230","source_location":"PDF p.3 complete Design Dielectric Constant and Loss Table","source_url":"https://www.rogerscorp.com/-/media/project/rogerscorp/documents/advanced-electronics-solutions/english/data-sheets/ro1200-bondply-data-sheet.pdf","notes":"Tabulated design Dk and Df; no graph digitization. Table-specific characterization; do not average with nominal selector.","source_record":"0.006”                                                  3.09         3.07         3.07         3.06          3.06         3.06        3.06         3.05            3.05     3.05     3.05","record_id":"PCB026553","collection_group":"rf","source_collection_record_id":"RFD2447","source_file":"originals/Rogers/Rogers__XtremeSpeed_RO1200_및_XtremeSpeed_RO1200_Bondply__데이터시트__RF230.pdf","dataset_role":"material_published_parameter","dk_input_status":"scalar_with_frequency","review_flags":"test_method_not_stated;measurement_axis_not_stated"}
{"dk":3.05,"dk_min":null,"dk_max":null,"dk_tolerance":null,"df":0.0017,"frequency_ghz":35,"method":null,"axis":null,"thickness_mm":0.1524,"glass_style":null,"resin_content_pct":null,"manufacturer":"Rogers","product":"XtremeSpeed RO1200","material_family":null,"material_form":"laminate","frequency_text":"35 GHz","value_type":"design","source_id":"RF230","source_location":"PDF p.3 complete Design Dielectric Constant and Loss Table","source_url":"https://www.rogerscorp.com/-/media/project/rogerscorp/documents/advanced-electronics-solutions/english/data-sheets/ro1200-bondply-data-sheet.pdf","notes":"Tabulated design Dk and Df; no graph digitization. Table-specific characterization; do not average with nominal selector.","source_record":"0.006”                                                  3.09         3.07         3.07         3.06          3.06         3.06        3.06         3.05            3.05     3.05     3.05","record_id":"PCB026554","collection_group":"rf","source_collection_record_id":"RFD2448","source_file":"originals/Rogers/Rogers__XtremeSpeed_RO1200_및_XtremeSpeed_RO1200_Bondply__데이터시트__RF230.pdf","dataset_role":"material_published_parameter","dk_input_status":"scalar_with_frequency","review_flags":"test_method_not_stated;measurement_axis_not_stated"}
{"dk":3.05,"dk_min":null,"dk_max":null,"dk_tolerance":null,"df":0.0018,"frequency_ghz":40,"method":null,"axis":null,"thickness_mm":0.1524,"glass_style":null,"resin_content_pct":null,"manufacturer":"Rogers","product":"XtremeSpeed RO1200","material_family":null,"material_form":"laminate","frequency_text":"40 GHz","value_type":"design","source_id":"RF230","source_location":"PDF p.3 complete Design Dielectric Constant and Loss Table","source_url":"https://www.rogerscorp.com/-/media/project/rogerscorp/documents/advanced-electronics-solutions/english/data-sheets/ro1200-bondply-data-sheet.pdf","notes":"Tabulated design Dk and Df; no graph digitization. Table-specific characterization; do not average with nominal selector.","source_record":"0.006”                                                  3.09         3.07         3.07         3.06          3.06         3.06        3.06         3.05            3.05     3.05     3.05","record_id":"PCB026555","collection_group":"rf","source_collection_record_id":"RFD2449","source_file":"originals/Rogers/Rogers__XtremeSpeed_RO1200_및_XtremeSpeed_RO1200_Bondply__데이터시트__RF230.pdf","dataset_role":"material_published_parameter","dk_input_status":"scalar_with_frequency","review_flags":"test_method_not_stated;measurement_axis_not_stated"}
{"dk":3.05,"dk_min":null,"dk_max":null,"dk_tolerance":null,"df":0.0019,"frequency_ghz":45,"method":null,"axis":null,"thickness_mm":0.1524,"glass_style":null,"resin_content_pct":null,"manufacturer":"Rogers","product":"XtremeSpeed RO1200","material_family":null,"material_form":"laminate","frequency_text":"45 GHz","value_type":"design","source_id":"RF230","source_location":"PDF p.3 complete Design Dielectric Constant and Loss Table","source_url":"https://www.rogerscorp.com/-/media/project/rogerscorp/documents/advanced-electronics-solutions/english/data-sheets/ro1200-bondply-data-sheet.pdf","notes":"Tabulated design Dk and Df; no graph digitization. Table-specific characterization; do not average with nominal selector.","source_record":"0.006”                                                  3.09         3.07         3.07         3.06          3.06         3.06        3.06         3.05            3.05     3.05     3.05","record_id":"PCB026556","collection_group":"rf","source_collection_record_id":"RFD2450","source_file":"originals/Rogers/Rogers__XtremeSpeed_RO1200_및_XtremeSpeed_RO1200_Bondply__데이터시트__RF230.pdf","dataset_role":"material_published_parameter","dk_input_status":"scalar_with_frequency","review_flags":"test_method_not_stated;measurement_axis_not_stated"}
{"dk":3.05,"dk_min":null,"dk_max":null,"dk_tolerance":null,"df":0.002,"frequency_ghz":50,"method":null,"axis":null,"thickness_mm":0.1524,"glass_style":null,"resin_content_pct":null,"manufacturer":"Rogers","product":"XtremeSpeed RO1200","material_family":null,"material_form":"laminate","frequency_text":"50 GHz","value_type":"design","source_id":"RF230","source_location":"PDF p.3 complete Design Dielectric Constant and Loss Table","source_url":"https://www.rogerscorp.com/-/media/project/rogerscorp/documents/advanced-electronics-solutions/english/data-sheets/ro1200-bondply-data-sheet.pdf","notes":"Tabulated design Dk and Df; no graph digitization. Table-specific characterization; do not average with nominal selector.","source_record":"0.006”                                                  3.09         3.07         3.07         3.06          3.06         3.06        3.06         3.05            3.05     3.05     3.05","record_id":"PCB026557","collection_group":"rf","source_collection_record_id":"RFD2451","source_file":"originals/Rogers/Rogers__XtremeSpeed_RO1200_및_XtremeSpeed_RO1200_Bondply__데이터시트__RF230.pdf","dataset_role":"material_published_parameter","dk_input_status":"scalar_with_frequency","review_flags":"test_method_not_stated;measurement_axis_not_stated"}
{"dk":3.09,"dk_min":null,"dk_max":null,"dk_tolerance":null,"df":0.001,"frequency_ghz":1,"method":null,"axis":null,"thickness_mm":0.1778,"glass_style":null,"resin_content_pct":null,"manufacturer":"Rogers","product":"XtremeSpeed RO1200","material_family":null,"material_form":"laminate","frequency_text":"1 GHz","value_type":"design","source_id":"RF230","source_location":"PDF p.3 complete Design Dielectric Constant and Loss Table","source_url":"https://www.rogerscorp.com/-/media/project/rogerscorp/documents/advanced-electronics-solutions/english/data-sheets/ro1200-bondply-data-sheet.pdf","notes":"Tabulated design Dk and Df; no graph digitization. Table-specific characterization; do not average with nominal selector.","source_record":"0.007”                                                  3.09         3.07         3.07         3.06          3.06         3.06        3.06         3.06            3.06     3.06     3.06","record_id":"PCB026558","collection_group":"rf","source_collection_record_id":"RFD2452","source_file":"originals/Rogers/Rogers__XtremeSpeed_RO1200_및_XtremeSpeed_RO1200_Bondply__데이터시트__RF230.pdf","dataset_role":"material_published_parameter","dk_input_status":"scalar_with_frequency","review_flags":"test_method_not_stated;measurement_axis_not_stated"}
{"dk":3.07,"dk_min":null,"dk_max":null,"dk_tolerance":null,"df":0.0011,"frequency_ghz":5,"method":null,"axis":null,"thickness_mm":0.1778,"glass_style":null,"resin_content_pct":null,"manufacturer":"Rogers","product":"XtremeSpeed RO1200","material_family":null,"material_form":"laminate","frequency_text":"5 GHz","value_type":"design","source_id":"RF230","source_location":"PDF p.3 complete Design Dielectric Constant and Loss Table","source_url":"https://www.rogerscorp.com/-/media/project/rogerscorp/documents/advanced-electronics-solutions/english/data-sheets/ro1200-bondply-data-sheet.pdf","notes":"Tabulated design Dk and Df; no graph digitization. Table-specific characterization; do not average with nominal selector.","source_record":"0.007”                                                  3.09         3.07         3.07         3.06          3.06         3.06        3.06         3.06            3.06     3.06     3.06","record_id":"PCB026559","collection_group":"rf","source_collection_record_id":"RFD2453","source_file":"originals/Rogers/Rogers__XtremeSpeed_RO1200_및_XtremeSpeed_RO1200_Bondply__데이터시트__RF230.pdf","dataset_role":"material_published_parameter","dk_input_status":"scalar_with_frequency","review_flags":"test_method_not_stated;measurement_axis_not_stated"}
{"dk":3.07,"dk_min":null,"dk_max":null,"dk_tolerance":null,"df":0.0012,"frequency_ghz":10,"method":null,"axis":null,"thickness_mm":0.1778,"glass_style":null,"resin_content_pct":null,"manufacturer":"Rogers","product":"XtremeSpeed RO1200","material_family":null,"material_form":"laminate","frequency_text":"10 GHz","value_type":"design","source_id":"RF230","source_location":"PDF p.3 complete Design Dielectric Constant and Loss Table","source_url":"https://www.rogerscorp.com/-/media/project/rogerscorp/documents/advanced-electronics-solutions/english/data-sheets/ro1200-bondply-data-sheet.pdf","notes":"Tabulated design Dk and Df; no graph digitization. Table-specific characterization; do not average with nominal selector.","source_record":"0.007”                                                  3.09         3.07         3.07         3.06          3.06         3.06        3.06         3.06            3.06     3.06     3.06","record_id":"PCB026560","collection_group":"rf","source_collection_record_id":"RFD2454","source_file":"originals/Rogers/Rogers__XtremeSpeed_RO1200_및_XtremeSpeed_RO1200_Bondply__데이터시트__RF230.pdf","dataset_role":"material_published_parameter","dk_input_status":"scalar_with_frequency","review_flags":"test_method_not_stated;measurement_axis_not_stated"}
{"dk":3.06,"dk_min":null,"dk_max":null,"dk_tolerance":null,"df":0.0013,"frequency_ghz":15,"method":null,"axis":null,"thickness_mm":0.1778,"glass_style":null,"resin_content_pct":null,"manufacturer":"Rogers","product":"XtremeSpeed RO1200","material_family":null,"material_form":"laminate","frequency_text":"15 GHz","value_type":"design","source_id":"RF230","source_location":"PDF p.3 complete Design Dielectric Constant and Loss Table","source_url":"https://www.rogerscorp.com/-/media/project/rogerscorp/documents/advanced-electronics-solutions/english/data-sheets/ro1200-bondply-data-sheet.pdf","notes":"Tabulated design Dk and Df; no graph digitization. Table-specific characterization; do not average with nominal selector.","source_record":"0.007”                                                  3.09         3.07         3.07         3.06          3.06         3.06        3.06         3.06            3.06     3.06     3.06","record_id":"PCB026561","collection_group":"rf","source_collection_record_id":"RFD2455","source_file":"originals/Rogers/Rogers__XtremeSpeed_RO1200_및_XtremeSpeed_RO1200_Bondply__데이터시트__RF230.pdf","dataset_role":"material_published_parameter","dk_input_status":"scalar_with_frequency","review_flags":"test_method_not_stated;measurement_axis_not_stated"}
{"dk":3.06,"dk_min":null,"dk_max":null,"dk_tolerance":null,"df":0.0014,"frequency_ghz":20,"method":null,"axis":null,"thickness_mm":0.1778,"glass_style":null,"resin_content_pct":null,"manufacturer":"Rogers","product":"XtremeSpeed RO1200","material_family":null,"material_form":"laminate","frequency_text":"20 GHz","value_type":"design","source_id":"RF230","source_location":"PDF p.3 complete Design Dielectric Constant and Loss Table","source_url":"https://www.rogerscorp.com/-/media/project/rogerscorp/documents/advanced-electronics-solutions/english/data-sheets/ro1200-bondply-data-sheet.pdf","notes":"Tabulated design Dk and Df; no graph digitization. Table-specific characterization; do not average with nominal selector.","source_record":"0.007”                                                  3.09         3.07         3.07         3.06          3.06         3.06        3.06         3.06            3.06     3.06     3.06","record_id":"PCB026562","collection_group":"rf","source_collection_record_id":"RFD2456","source_file":"originals/Rogers/Rogers__XtremeSpeed_RO1200_및_XtremeSpeed_RO1200_Bondply__데이터시트__RF230.pdf","dataset_role":"material_published_parameter","dk_input_status":"scalar_with_frequency","review_flags":"test_method_not_stated;measurement_axis_not_stated"}
{"dk":3.06,"dk_min":null,"dk_max":null,"dk_tolerance":null,"df":0.0015,"frequency_ghz":25,"method":null,"axis":null,"thickness_mm":0.1778,"glass_style":null,"resin_content_pct":null,"manufacturer":"Rogers","product":"XtremeSpeed RO1200","material_family":null,"material_form":"laminate","frequency_text":"25 GHz","value_type":"design","source_id":"RF230","source_location":"PDF p.3 complete Design Dielectric Constant and Loss Table","source_url":"https://www.rogerscorp.com/-/media/project/rogerscorp/documents/advanced-electronics-solutions/english/data-sheets/ro1200-bondply-data-sheet.pdf","notes":"Tabulated design Dk and Df; no graph digitization. Table-specific characterization; do not average with nominal selector.","source_record":"0.007”                                                  3.09         3.07         3.07         3.06          3.06         3.06        3.06         3.06            3.06     3.06     3.06","record_id":"PCB026563","collection_group":"rf","source_collection_record_id":"RFD2457","source_file":"originals/Rogers/Rogers__XtremeSpeed_RO1200_및_XtremeSpeed_RO1200_Bondply__데이터시트__RF230.pdf","dataset_role":"material_published_parameter","dk_input_status":"scalar_with_frequency","review_flags":"test_method_not_stated;measurement_axis_not_stated"}
