Repository: EIDOSDATA/TraceWave-Studio

# PCB 유전율과 적층 자료

수집/정리 기준일: 2026-11-11.

먼저 [전체 자료 안내 엑셀](Excel/00_전체_자료_안내.xlsx)을 연다. 회사별 엑셀은 `Excel/`에 있고, 원문 검색은 [HTML 안내](START_HERE_ko.html)를 사용한다.

- [자료 사용 안내](docs/자료_사용_안내.md): 폴더, 단위, 조건 선택과 내보내기.
- [자료 검토 결과](docs/자료_검토_결과.md): 확인한 범위, 오류/공백, 정리 내역.
- [TraceWave Studio 연결 설계](../../../Code/docs/pcb_material_catalog.md): 사용자 직접 입력, 소재 선택, 제조업체 적층 선택과 현재 구현의 경계.

57,340개 조건별 관측, 36개 회사와 일반 재료 참고 자료 1개 그룹, 1,756개 출처 기록을 보존했다. 새 엑셀은 전체 안내 1개와 회사/참고 자료별 37개로 총 38개다. 행 수는 고유 소재나 독립 측정 수가 아니다. 공식 자료에 값이 있어도 실제 제조 조건과 해석 대역에 맞는지 확인해야 한다.

사람이 보는 엑셀과 프로그램용 JSONL을 분리했다. 원문 PDF/HTML의 바이트는 보존하면서 파일명을 회사와 소재/용도 중심으로 바꿨다. 중복 저장한 데이터 사본은 복구 폴더로 옮겼고 관측 수치는 삭제하지 않았다.

File: 00_REF/PCB RF ANT/05_PCB_Dielectric_Data_2026/data/observations/Rogers.jsonl (part 9 of 12)
{"dk":2.5,"dk_min":null,"dk_max":null,"dk_tolerance":0.04,"df":0.0013,"frequency_ghz":10,"method":"IPC-TM-650 2.5.5.5","axis":"Z (thickness)","thickness_mm":null,"glass_style":null,"resin_content_pct":null,"manufacturer":"Rogers","product":"AD250C","material_family":"woven-glass reinforced PTFE composite","material_form":"laminate","frequency_text":"~10 GHz","value_type":"process","source_id":"RF001","source_location":"Laminate Properties Tool; product row; properties notes 1,7,8,11,14,29","source_url":"https://tools.rogerscorp.com/acs/properties/laminates/index.aspx","notes":"","dk_text":"2.50","temperature_c":23,"source_record":"AD250C™ | 2.50+/-0.04 | 2.52 | 0.0013 | -117","data_conflict":true,"conflict_note":"The individual official datasheet includes differing nominal values/conditions. Retain source distinction and verify before selecting simulation input.","record_id":"PCB024107","collection_group":"rf","source_collection_record_id":"RFD0001","source_file":"originals/Rogers/Rogers__종합카탈로그_Laminate_Properties_Tool__제품_기술안내__RF001.html","dataset_role":"material_published_parameter","dk_input_status":"scalar_with_frequency","review_flags":"published_source_conflict"}
{"dk":3.06,"dk_min":null,"dk_max":null,"dk_tolerance":null,"df":0.0016,"frequency_ghz":30,"method":null,"axis":null,"thickness_mm":0.1778,"glass_style":null,"resin_content_pct":null,"manufacturer":"Rogers","product":"XtremeSpeed RO1200","material_family":null,"material_form":"laminate","frequency_text":"30 GHz","value_type":"design","source_id":"RF230","source_location":"PDF p.3 complete Design Dielectric Constant and Loss Table","source_url":"https://www.rogerscorp.com/-/media/project/rogerscorp/documents/advanced-electronics-solutions/english/data-sheets/ro1200-bondply-data-sheet.pdf","notes":"Tabulated design Dk and Df; no graph digitization. Table-specific characterization; do not average with nominal selector.","source_record":"0.007”                                                  3.09         3.07         3.07         3.06          3.06         3.06        3.06         3.06            3.06     3.06     3.06","record_id":"PCB026564","collection_group":"rf","source_collection_record_id":"RFD2458","source_file":"originals/Rogers/Rogers__XtremeSpeed_RO1200_및_XtremeSpeed_RO1200_Bondply__데이터시트__RF230.pdf","dataset_role":"material_published_parameter","dk_input_status":"scalar_with_frequency","review_flags":"test_method_not_stated;measurement_axis_not_stated"}
{"dk":3.06,"dk_min":null,"dk_max":null,"dk_tolerance":null,"df":0.0017,"frequency_ghz":35,"method":null,"axis":null,"thickness_mm":0.1778,"glass_style":null,"resin_content_pct":null,"manufacturer":"Rogers","product":"XtremeSpeed RO1200","material_family":null,"material_form":"laminate","frequency_text":"35 GHz","value_type":"design","source_id":"RF230","source_location":"PDF p.3 complete Design Dielectric Constant and Loss Table","source_url":"https://www.rogerscorp.com/-/media/project/rogerscorp/documents/advanced-electronics-solutions/english/data-sheets/ro1200-bondply-data-sheet.pdf","notes":"Tabulated design Dk and Df; no graph digitization. Table-specific characterization; do not average with nominal selector.","source_record":"0.007”                                                  3.09         3.07         3.07         3.06          3.06         3.06        3.06         3.06            3.06     3.06     3.06","record_id":"PCB026565","collection_group":"rf","source_collection_record_id":"RFD2459","source_file":"originals/Rogers/Rogers__XtremeSpeed_RO1200_및_XtremeSpeed_RO1200_Bondply__데이터시트__RF230.pdf","dataset_role":"material_published_parameter","dk_input_status":"scalar_with_frequency","review_flags":"test_method_not_stated;measurement_axis_not_stated"}
{"dk":3.06,"dk_min":null,"dk_max":null,"dk_tolerance":null,"df":0.0018,"frequency_ghz":40,"method":null,"axis":null,"thickness_mm":0.1778,"glass_style":null,"resin_content_pct":null,"manufacturer":"Rogers","product":"XtremeSpeed RO1200","material_family":null,"material_form":"laminate","frequency_text":"40 GHz","value_type":"design","source_id":"RF230","source_location":"PDF p.3 complete Design Dielectric Constant and Loss Table","source_url":"https://www.rogerscorp.com/-/media/project/rogerscorp/documents/advanced-electronics-solutions/english/data-sheets/ro1200-bondply-data-sheet.pdf","notes":"Tabulated design Dk and Df; no graph digitization. Table-specific characterization; do not average with nominal selector.","source_record":"0.007”                                                  3.09         3.07         3.07         3.06          3.06         3.06        3.06         3.06            3.06     3.06     3.06","record_id":"PCB026566","collection_group":"rf","source_collection_record_id":"RFD2460","source_file":"originals/Rogers/Rogers__XtremeSpeed_RO1200_및_XtremeSpeed_RO1200_Bondply__데이터시트__RF230.pdf","dataset_role":"material_published_parameter","dk_input_status":"scalar_with_frequency","review_flags":"test_method_not_stated;measurement_axis_not_stated"}
{"dk":3.06,"dk_min":null,"dk_max":null,"dk_tolerance":null,"df":0.0019,"frequency_ghz":45,"method":null,"axis":null,"thickness_mm":0.1778,"glass_style":null,"resin_content_pct":null,"manufacturer":"Rogers","product":"XtremeSpeed RO1200","material_family":null,"material_form":"laminate","frequency_text":"45 GHz","value_type":"design","source_id":"RF230","source_location":"PDF p.3 complete Design Dielectric Constant and Loss Table","source_url":"https://www.rogerscorp.com/-/media/project/rogerscorp/documents/advanced-electronics-solutions/english/data-sheets/ro1200-bondply-data-sheet.pdf","notes":"Tabulated design Dk and Df; no graph digitization. Table-specific characterization; do not average with nominal selector.","source_record":"0.007”                                                  3.09         3.07         3.07         3.06          3.06         3.06        3.06         3.06            3.06     3.06     3.06","record_id":"PCB026567","collection_group":"rf","source_collection_record_id":"RFD2461","source_file":"originals/Rogers/Rogers__XtremeSpeed_RO1200_및_XtremeSpeed_RO1200_Bondply__데이터시트__RF230.pdf","dataset_role":"material_published_parameter","dk_input_status":"scalar_with_frequency","review_flags":"test_method_not_stated;measurement_axis_not_stated"}
{"dk":3.06,"dk_min":null,"dk_max":null,"dk_tolerance":null,"df":0.002,"frequency_ghz":50,"method":null,"axis":null,"thickness_mm":0.1778,"glass_style":null,"resin_content_pct":null,"manufacturer":"Rogers","product":"XtremeSpeed RO1200","material_family":null,"material_form":"laminate","frequency_text":"50 GHz","value_type":"design","source_id":"RF230","source_location":"PDF p.3 complete Design Dielectric Constant and Loss Table","source_url":"https://www.rogerscorp.com/-/media/project/rogerscorp/documents/advanced-electronics-solutions/english/data-sheets/ro1200-bondply-data-sheet.pdf","notes":"Tabulated design Dk and Df; no graph digitization. Table-specific characterization; do not average with nominal selector.","source_record":"0.007”                                                  3.09         3.07         3.07         3.06          3.06         3.06        3.06         3.06            3.06     3.06     3.06","record_id":"PCB026568","collection_group":"rf","source_collection_record_id":"RFD2462","source_file":"originals/Rogers/Rogers__XtremeSpeed_RO1200_및_XtremeSpeed_RO1200_Bondply__데이터시트__RF230.pdf","dataset_role":"material_published_parameter","dk_input_status":"scalar_with_frequency","review_flags":"test_method_not_stated;measurement_axis_not_stated"}
{"dk":3.02,"dk_min":null,"dk_max":null,"dk_tolerance":null,"df":0.001,"frequency_ghz":1,"method":null,"axis":null,"thickness_mm":0.2032,"glass_style":null,"resin_content_pct":null,"manufacturer":"Rogers","product":"XtremeSpeed RO1200","material_family":null,"material_form":"laminate","frequency_text":"1 GHz","value_type":"design","source_id":"RF230","source_location":"PDF p.3 complete Design Dielectric Constant and Loss Table","source_url":"https://www.rogerscorp.com/-/media/project/rogerscorp/documents/advanced-electronics-solutions/english/data-sheets/ro1200-bondply-data-sheet.pdf","notes":"Tabulated design Dk and Df; no graph digitization. Table-specific characterization; do not average with nominal selector.","source_record":"0.008”                                                  3.02         3.01         3.00         3.00          3.00         2.99        2.99         2.99            2.99     2.99     2.99","record_id":"PCB026569","collection_group":"rf","source_collection_record_id":"RFD2463","source_file":"originals/Rogers/Rogers__XtremeSpeed_RO1200_및_XtremeSpeed_RO1200_Bondply__데이터시트__RF230.pdf","dataset_role":"material_published_parameter","dk_input_status":"scalar_with_frequency","review_flags":"test_method_not_stated;measurement_axis_not_stated"}
{"dk":3.01,"dk_min":null,"dk_max":null,"dk_tolerance":null,"df":0.0011,"frequency_ghz":5,"method":null,"axis":null,"thickness_mm":0.2032,"glass_style":null,"resin_content_pct":null,"manufacturer":"Rogers","product":"XtremeSpeed RO1200","material_family":null,"material_form":"laminate","frequency_text":"5 GHz","value_type":"design","source_id":"RF230","source_location":"PDF p.3 complete Design Dielectric Constant and Loss Table","source_url":"https://www.rogerscorp.com/-/media/project/rogerscorp/documents/advanced-electronics-solutions/english/data-sheets/ro1200-bondply-data-sheet.pdf","notes":"Tabulated design Dk and Df; no graph digitization. Table-specific characterization; do not average with nominal selector.","source_record":"0.008”                                                  3.02         3.01         3.00         3.00          3.00         2.99        2.99         2.99            2.99     2.99     2.99","record_id":"PCB026570","collection_group":"rf","source_collection_record_id":"RFD2464","source_file":"originals/Rogers/Rogers__XtremeSpeed_RO1200_및_XtremeSpeed_RO1200_Bondply__데이터시트__RF230.pdf","dataset_role":"material_published_parameter","dk_input_status":"scalar_with_frequency","review_flags":"test_method_not_stated;measurement_axis_not_stated"}
{"dk":3.0,"dk_min":null,"dk_max":null,"dk_tolerance":null,"df":0.0012,"frequency_ghz":10,"method":null,"axis":null,"thickness_mm":0.2032,"glass_style":null,"resin_content_pct":null,"manufacturer":"Rogers","product":"XtremeSpeed RO1200","material_family":null,"material_form":"laminate","frequency_text":"10 GHz","value_type":"design","source_id":"RF230","source_location":"PDF p.3 complete Design Dielectric Constant and Loss Table","source_url":"https://www.rogerscorp.com/-/media/project/rogerscorp/documents/advanced-electronics-solutions/english/data-sheets/ro1200-bondply-data-sheet.pdf","notes":"Tabulated design Dk and Df; no graph digitization. Table-specific characterization; do not average with nominal selector.","source_record":"0.008”                                                  3.02         3.01         3.00         3.00          3.00         2.99        2.99         2.99            2.99     2.99     2.99","record_id":"PCB026571","collection_group":"rf","source_collection_record_id":"RFD2465","source_file":"originals/Rogers/Rogers__XtremeSpeed_RO1200_및_XtremeSpeed_RO1200_Bondply__데이터시트__RF230.pdf","dataset_role":"material_published_parameter","dk_input_status":"scalar_with_frequency","review_flags":"test_method_not_stated;measurement_axis_not_stated"}
{"dk":3.0,"dk_min":null,"dk_max":null,"dk_tolerance":null,"df":0.0013,"frequency_ghz":15,"method":null,"axis":null,"thickness_mm":0.2032,"glass_style":null,"resin_content_pct":null,"manufacturer":"Rogers","product":"XtremeSpeed RO1200","material_family":null,"material_form":"laminate","frequency_text":"15 GHz","value_type":"design","source_id":"RF230","source_location":"PDF p.3 complete Design Dielectric Constant and Loss Table","source_url":"https://www.rogerscorp.com/-/media/project/rogerscorp/documents/advanced-electronics-solutions/english/data-sheets/ro1200-bondply-data-sheet.pdf","notes":"Tabulated design Dk and Df; no graph digitization. Table-specific characterization; do not average with nominal selector.","source_record":"0.008”                                                  3.02         3.01         3.00         3.00          3.00         2.99        2.99         2.99            2.99     2.99     2.99","record_id":"PCB026572","collection_group":"rf","source_collection_record_id":"RFD2466","source_file":"originals/Rogers/Rogers__XtremeSpeed_RO1200_및_XtremeSpeed_RO1200_Bondply__데이터시트__RF230.pdf","dataset_role":"material_published_parameter","dk_input_status":"scalar_with_frequency","review_flags":"test_method_not_stated;measurement_axis_not_stated"}
{"dk":3.0,"dk_min":null,"dk_max":null,"dk_tolerance":null,"df":0.0014,"frequency_ghz":20,"method":null,"axis":null,"thickness_mm":0.2032,"glass_style":null,"resin_content_pct":null,"manufacturer":"Rogers","product":"XtremeSpeed RO1200","material_family":null,"material_form":"laminate","frequency_text":"20 GHz","value_type":"design","source_id":"RF230","source_location":"PDF p.3 complete Design Dielectric Constant and Loss Table","source_url":"https://www.rogerscorp.com/-/media/project/rogerscorp/documents/advanced-electronics-solutions/english/data-sheets/ro1200-bondply-data-sheet.pdf","notes":"Tabulated design Dk and Df; no graph digitization. Table-specific characterization; do not average with nominal selector.","source_record":"0.008”                                                  3.02         3.01         3.00         3.00          3.00         2.99        2.99         2.99            2.99     2.99     2.99","record_id":"PCB026573","collection_group":"rf","source_collection_record_id":"RFD2467","source_file":"originals/Rogers/Rogers__XtremeSpeed_RO1200_및_XtremeSpeed_RO1200_Bondply__데이터시트__RF230.pdf","dataset_role":"material_published_parameter","dk_input_status":"scalar_with_frequency","review_flags":"test_method_not_stated;measurement_axis_not_stated"}
{"dk":2.99,"dk_min":null,"dk_max":null,"dk_tolerance":null,"df":0.0015,"frequency_ghz":25,"method":null,"axis":null,"thickness_mm":0.2032,"glass_style":null,"resin_content_pct":null,"manufacturer":"Rogers","product":"XtremeSpeed RO1200","material_family":null,"material_form":"laminate","frequency_text":"25 GHz","value_type":"design","source_id":"RF230","source_location":"PDF p.3 complete Design Dielectric Constant and Loss Table","source_url":"https://www.rogerscorp.com/-/media/project/rogerscorp/documents/advanced-electronics-solutions/english/data-sheets/ro1200-bondply-data-sheet.pdf","notes":"Tabulated design Dk and Df; no graph digitization. Table-specific characterization; do not average with nominal selector.","source_record":"0.008”                                                  3.02         3.01         3.00         3.00          3.00         2.99        2.99         2.99            2.99     2.99     2.99","record_id":"PCB026574","collection_group":"rf","source_collection_record_id":"RFD2468","source_file":"originals/Rogers/Rogers__XtremeSpeed_RO1200_및_XtremeSpeed_RO1200_Bondply__데이터시트__RF230.pdf","dataset_role":"material_published_parameter","dk_input_status":"scalar_with_frequency","review_flags":"test_method_not_stated;measurement_axis_not_stated"}
{"dk":2.99,"dk_min":null,"dk_max":null,"dk_tolerance":null,"df":0.0016,"frequency_ghz":30,"method":null,"axis":null,"thickness_mm":0.2032,"glass_style":null,"resin_content_pct":null,"manufacturer":"Rogers","product":"XtremeSpeed RO1200","material_family":null,"material_form":"laminate","frequency_text":"30 GHz","value_type":"design","source_id":"RF230","source_location":"PDF p.3 complete Design Dielectric Constant and Loss Table","source_url":"https://www.rogerscorp.com/-/media/project/rogerscorp/documents/advanced-electronics-solutions/english/data-sheets/ro1200-bondply-data-sheet.pdf","notes":"Tabulated design Dk and Df; no graph digitization. Table-specific characterization; do not average with nominal selector.","source_record":"0.008”                                                  3.02         3.01         3.00         3.00          3.00         2.99        2.99         2.99            2.99     2.99     2.99","record_id":"PCB026575","collection_group":"rf","source_collection_record_id":"RFD2469","source_file":"originals/Rogers/Rogers__XtremeSpeed_RO1200_및_XtremeSpeed_RO1200_Bondply__데이터시트__RF230.pdf","dataset_role":"material_published_parameter","dk_input_status":"scalar_with_frequency","review_flags":"test_method_not_stated;measurement_axis_not_stated"}
{"dk":2.99,"dk_min":null,"dk_max":null,"dk_tolerance":null,"df":0.0017,"frequency_ghz":35,"method":null,"axis":null,"thickness_mm":0.2032,"glass_style":null,"resin_content_pct":null,"manufacturer":"Rogers","product":"XtremeSpeed RO1200","material_family":null,"material_form":"laminate","frequency_text":"35 GHz","value_type":"design","source_id":"RF230","source_location":"PDF p.3 complete Design Dielectric Constant and Loss Table","source_url":"https://www.rogerscorp.com/-/media/project/rogerscorp/documents/advanced-electronics-solutions/english/data-sheets/ro1200-bondply-data-sheet.pdf","notes":"Tabulated design Dk and Df; no graph digitization. Table-specific characterization; do not average with nominal selector.","source_record":"0.008”                                                  3.02         3.01         3.00         3.00          3.00         2.99        2.99         2.99            2.99     2.99     2.99","record_id":"PCB026576","collection_group":"rf","source_collection_record_id":"RFD2470","source_file":"originals/Rogers/Rogers__XtremeSpeed_RO1200_및_XtremeSpeed_RO1200_Bondply__데이터시트__RF230.pdf","dataset_role":"material_published_parameter","dk_input_status":"scalar_with_frequency","review_flags":"test_method_not_stated;measurement_axis_not_stated"}
{"dk":2.99,"dk_min":null,"dk_max":null,"dk_tolerance":null,"df":0.0018,"frequency_ghz":40,"method":null,"axis":null,"thickness_mm":0.2032,"glass_style":null,"resin_content_pct":null,"manufacturer":"Rogers","product":"XtremeSpeed RO1200","material_family":null,"material_form":"laminate","frequency_text":"40 GHz","value_type":"design","source_id":"RF230","source_location":"PDF p.3 complete Design Dielectric Constant and Loss Table","source_url":"https://www.rogerscorp.com/-/media/project/rogerscorp/documents/advanced-electronics-solutions/english/data-sheets/ro1200-bondply-data-sheet.pdf","notes":"Tabulated design Dk and Df; no graph digitization. Table-specific characterization; do not average with nominal selector.","source_record":"0.008”                                                  3.02         3.01         3.00         3.00          3.00         2.99        2.99         2.99            2.99     2.99     2.99","record_id":"PCB026577","collection_group":"rf","source_collection_record_id":"RFD2471","source_file":"originals/Rogers/Rogers__XtremeSpeed_RO1200_및_XtremeSpeed_RO1200_Bondply__데이터시트__RF230.pdf","dataset_role":"material_published_parameter","dk_input_status":"scalar_with_frequency","review_flags":"test_method_not_stated;measurement_axis_not_stated"}
{"dk":2.99,"dk_min":null,"dk_max":null,"dk_tolerance":null,"df":0.0019,"frequency_ghz":45,"method":null,"axis":null,"thickness_mm":0.2032,"glass_style":null,"resin_content_pct":null,"manufacturer":"Rogers","product":"XtremeSpeed RO1200","material_family":null,"material_form":"laminate","frequency_text":"45 GHz","value_type":"design","source_id":"RF230","source_location":"PDF p.3 complete Design Dielectric Constant and Loss Table","source_url":"https://www.rogerscorp.com/-/media/project/rogerscorp/documents/advanced-electronics-solutions/english/data-sheets/ro1200-bondply-data-sheet.pdf","notes":"Tabulated design Dk and Df; no graph digitization. Table-specific characterization; do not average with nominal selector.","source_record":"0.008”                                                  3.02         3.01         3.00         3.00          3.00         2.99        2.99         2.99            2.99     2.99     2.99","record_id":"PCB026578","collection_group":"rf","source_collection_record_id":"RFD2472","source_file":"originals/Rogers/Rogers__XtremeSpeed_RO1200_및_XtremeSpeed_RO1200_Bondply__데이터시트__RF230.pdf","dataset_role":"material_published_parameter","dk_input_status":"scalar_with_frequency","review_flags":"test_method_not_stated;measurement_axis_not_stated"}
{"dk":2.99,"dk_min":null,"dk_max":null,"dk_tolerance":null,"df":0.002,"frequency_ghz":50,"method":null,"axis":null,"thickness_mm":0.2032,"glass_style":null,"resin_content_pct":null,"manufacturer":"Rogers","product":"XtremeSpeed RO1200","material_family":null,"material_form":"laminate","frequency_text":"50 GHz","value_type":"design","source_id":"RF230","source_location":"PDF p.3 complete Design Dielectric Constant and Loss Table","source_url":"https://www.rogerscorp.com/-/media/project/rogerscorp/documents/advanced-electronics-solutions/english/data-sheets/ro1200-bondply-data-sheet.pdf","notes":"Tabulated design Dk and Df; no graph digitization. Table-specific characterization; do not average with nominal selector.","source_record":"0.008”                                                  3.02         3.01         3.00         3.00          3.00         2.99        2.99         2.99            2.99     2.99     2.99","record_id":"PCB026579","collection_group":"rf","source_collection_record_id":"RFD2473","source_file":"originals/Rogers/Rogers__XtremeSpeed_RO1200_및_XtremeSpeed_RO1200_Bondply__데이터시트__RF230.pdf","dataset_role":"material_published_parameter","dk_input_status":"scalar_with_frequency","review_flags":"test_method_not_stated;measurement_axis_not_stated"}
{"dk":3.05,"dk_min":null,"dk_max":null,"dk_tolerance":null,"df":0.001,"frequency_ghz":1,"method":null,"axis":null,"thickness_mm":0.254,"glass_style":null,"resin_content_pct":null,"manufacturer":"Rogers","product":"XtremeSpeed RO1200","material_family":null,"material_form":"laminate","frequency_text":"1 GHz","value_type":"design","source_id":"RF230","source_location":"PDF p.3 complete Design Dielectric Constant and Loss Table","source_url":"https://www.rogerscorp.com/-/media/project/rogerscorp/documents/advanced-electronics-solutions/english/data-sheets/ro1200-bondply-data-sheet.pdf","notes":"Tabulated design Dk and Df; no graph digitization. Table-specific characterization; do not average with nominal selector.","source_record":"0.010”                                                  3.05         3.04         3.03         3.03          3.03         3.03        3.03         3.03            3.02     3.02     3.02","record_id":"PCB026580","collection_group":"rf","source_collection_record_id":"RFD2474","source_file":"originals/Rogers/Rogers__XtremeSpeed_RO1200_및_XtremeSpeed_RO1200_Bondply__데이터시트__RF230.pdf","dataset_role":"material_published_parameter","dk_input_status":"scalar_with_frequency","review_flags":"test_method_not_stated;measurement_axis_not_stated"}
{"dk":3.04,"dk_min":null,"dk_max":null,"dk_tolerance":null,"df":0.0011,"frequency_ghz":5,"method":null,"axis":null,"thickness_mm":0.254,"glass_style":null,"resin_content_pct":null,"manufacturer":"Rogers","product":"XtremeSpeed RO1200","material_family":null,"material_form":"laminate","frequency_text":"5 GHz","value_type":"design","source_id":"RF230","source_location":"PDF p.3 complete Design Dielectric Constant and Loss Table","source_url":"https://www.rogerscorp.com/-/media/project/rogerscorp/documents/advanced-electronics-solutions/english/data-sheets/ro1200-bondply-data-sheet.pdf","notes":"Tabulated design Dk and Df; no graph digitization. Table-specific characterization; do not average with nominal selector.","source_record":"0.010”                                                  3.05         3.04         3.03         3.03          3.03         3.03        3.03         3.03            3.02     3.02     3.02","record_id":"PCB026581","collection_group":"rf","source_collection_record_id":"RFD2475","source_file":"originals/Rogers/Rogers__XtremeSpeed_RO1200_및_XtremeSpeed_RO1200_Bondply__데이터시트__RF230.pdf","dataset_role":"material_published_parameter","dk_input_status":"scalar_with_frequency","review_flags":"test_method_not_stated;measurement_axis_not_stated"}
{"dk":3.03,"dk_min":null,"dk_max":null,"dk_tolerance":null,"df":0.0012,"frequency_ghz":10,"method":null,"axis":null,"thickness_mm":0.254,"glass_style":null,"resin_content_pct":null,"manufacturer":"Rogers","product":"XtremeSpeed RO1200","material_family":null,"material_form":"laminate","frequency_text":"10 GHz","value_type":"design","source_id":"RF230","source_location":"PDF p.3 complete Design Dielectric Constant and Loss Table","source_url":"https://www.rogerscorp.com/-/media/project/rogerscorp/documents/advanced-electronics-solutions/english/data-sheets/ro1200-bondply-data-sheet.pdf","notes":"Tabulated design Dk and Df; no graph digitization. Table-specific characterization; do not average with nominal selector.","source_record":"0.010”                                                  3.05         3.04         3.03         3.03          3.03         3.03        3.03         3.03            3.02     3.02     3.02","record_id":"PCB026582","collection_group":"rf","source_collection_record_id":"RFD2476","source_file":"originals/Rogers/Rogers__XtremeSpeed_RO1200_및_XtremeSpeed_RO1200_Bondply__데이터시트__RF230.pdf","dataset_role":"material_published_parameter","dk_input_status":"scalar_with_frequency","review_flags":"test_method_not_stated;measurement_axis_not_stated"}
{"dk":3.03,"dk_min":null,"dk_max":null,"dk_tolerance":null,"df":0.0013,"frequency_ghz":15,"method":null,"axis":null,"thickness_mm":0.254,"glass_style":null,"resin_content_pct":null,"manufacturer":"Rogers","product":"XtremeSpeed RO1200","material_family":null,"material_form":"laminate","frequency_text":"15 GHz","value_type":"design","source_id":"RF230","source_location":"PDF p.3 complete Design Dielectric Constant and Loss Table","source_url":"https://www.rogerscorp.com/-/media/project/rogerscorp/documents/advanced-electronics-solutions/english/data-sheets/ro1200-bondply-data-sheet.pdf","notes":"Tabulated design Dk and Df; no graph digitization. Table-specific characterization; do not average with nominal selector.","source_record":"0.010”                                                  3.05         3.04         3.03         3.03          3.03         3.03        3.03         3.03            3.02     3.02     3.02","record_id":"PCB026583","collection_group":"rf","source_collection_record_id":"RFD2477","source_file":"originals/Rogers/Rogers__XtremeSpeed_RO1200_및_XtremeSpeed_RO1200_Bondply__데이터시트__RF230.pdf","dataset_role":"material_published_parameter","dk_input_status":"scalar_with_frequency","review_flags":"test_method_not_stated;measurement_axis_not_stated"}
{"dk":3.03,"dk_min":null,"dk_max":null,"dk_tolerance":null,"df":0.0014,"frequency_ghz":20,"method":null,"axis":null,"thickness_mm":0.254,"glass_style":null,"resin_content_pct":null,"manufacturer":"Rogers","product":"XtremeSpeed RO1200","material_family":null,"material_form":"laminate","frequency_text":"20 GHz","value_type":"design","source_id":"RF230","source_location":"PDF p.3 complete Design Dielectric Constant and Loss Table","source_url":"https://www.rogerscorp.com/-/media/project/rogerscorp/documents/advanced-electronics-solutions/english/data-sheets/ro1200-bondply-data-sheet.pdf","notes":"Tabulated design Dk and Df; no graph digitization. Table-specific characterization; do not average with nominal selector.","source_record":"0.010”                                                  3.05         3.04         3.03         3.03          3.03         3.03        3.03         3.03            3.02     3.02     3.02","record_id":"PCB026584","collection_group":"rf","source_collection_record_id":"RFD2478","source_file":"originals/Rogers/Rogers__XtremeSpeed_RO1200_및_XtremeSpeed_RO1200_Bondply__데이터시트__RF230.pdf","dataset_role":"material_published_parameter","dk_input_status":"scalar_with_frequency","review_flags":"test_method_not_stated;measurement_axis_not_stated"}
{"dk":3.03,"dk_min":null,"dk_max":null,"dk_tolerance":null,"df":0.0015,"frequency_ghz":25,"method":null,"axis":null,"thickness_mm":0.254,"glass_style":null,"resin_content_pct":null,"manufacturer":"Rogers","product":"XtremeSpeed RO1200","material_family":null,"material_form":"laminate","frequency_text":"25 GHz","value_type":"design","source_id":"RF230","source_location":"PDF p.3 complete Design Dielectric Constant and Loss Table","source_url":"https://www.rogerscorp.com/-/media/project/rogerscorp/documents/advanced-electronics-solutions/english/data-sheets/ro1200-bondply-data-sheet.pdf","notes":"Tabulated design Dk and Df; no graph digitization. Table-specific characterization; do not average with nominal selector.","source_record":"0.010”                                                  3.05         3.04         3.03         3.03          3.03         3.03        3.03         3.03            3.02     3.02     3.02","record_id":"PCB026585","collection_group":"rf","source_collection_record_id":"RFD2479","source_file":"originals/Rogers/Rogers__XtremeSpeed_RO1200_및_XtremeSpeed_RO1200_Bondply__데이터시트__RF230.pdf","dataset_role":"material_published_parameter","dk_input_status":"scalar_with_frequency","review_flags":"test_method_not_stated;measurement_axis_not_stated"}
{"dk":3.03,"dk_min":null,"dk_max":null,"dk_tolerance":null,"df":0.0016,"frequency_ghz":30,"method":null,"axis":null,"thickness_mm":0.254,"glass_style":null,"resin_content_pct":null,"manufacturer":"Rogers","product":"XtremeSpeed RO1200","material_family":null,"material_form":"laminate","frequency_text":"30 GHz","value_type":"design","source_id":"RF230","source_location":"PDF p.3 complete Design Dielectric Constant and Loss Table","source_url":"https://www.rogerscorp.com/-/media/project/rogerscorp/documents/advanced-electronics-solutions/english/data-sheets/ro1200-bondply-data-sheet.pdf","notes":"Tabulated design Dk and Df; no graph digitization. Table-specific characterization; do not average with nominal selector.","source_record":"0.010”                                                  3.05         3.04         3.03         3.03          3.03         3.03        3.03         3.03            3.02     3.02     3.02","record_id":"PCB026586","collection_group":"rf","source_collection_record_id":"RFD2480","source_file":"originals/Rogers/Rogers__XtremeSpeed_RO1200_및_XtremeSpeed_RO1200_Bondply__데이터시트__RF230.pdf","dataset_role":"material_published_parameter","dk_input_status":"scalar_with_frequency","review_flags":"test_method_not_stated;measurement_axis_not_stated"}
{"dk":3.03,"dk_min":null,"dk_max":null,"dk_tolerance":null,"df":0.0017,"frequency_ghz":35,"method":null,"axis":null,"thickness_mm":0.254,"glass_style":null,"resin_content_pct":null,"manufacturer":"Rogers","product":"XtremeSpeed RO1200","material_family":null,"material_form":"laminate","frequency_text":"35 GHz","value_type":"design","source_id":"RF230","source_location":"PDF p.3 complete Design Dielectric Constant and Loss Table","source_url":"https://www.rogerscorp.com/-/media/project/rogerscorp/documents/advanced-electronics-solutions/english/data-sheets/ro1200-bondply-data-sheet.pdf","notes":"Tabulated design Dk and Df; no graph digitization. Table-specific characterization; do not average with nominal selector.","source_record":"0.010”                                                  3.05         3.04         3.03         3.03          3.03         3.03        3.03         3.03            3.02     3.02     3.02","record_id":"PCB026587","collection_group":"rf","source_collection_record_id":"RFD2481","source_file":"originals/Rogers/Rogers__XtremeSpeed_RO1200_및_XtremeSpeed_RO1200_Bondply__데이터시트__RF230.pdf","dataset_role":"material_published_parameter","dk_input_status":"scalar_with_frequency","review_flags":"test_method_not_stated;measurement_axis_not_stated"}
{"dk":3.02,"dk_min":null,"dk_max":null,"dk_tolerance":null,"df":0.0018,"frequency_ghz":40,"method":null,"axis":null,"thickness_mm":0.254,"glass_style":null,"resin_content_pct":null,"manufacturer":"Rogers","product":"XtremeSpeed RO1200","material_family":null,"material_form":"laminate","frequency_text":"40 GHz","value_type":"design","source_id":"RF230","source_location":"PDF p.3 complete Design Dielectric Constant and Loss Table","source_url":"https://www.rogerscorp.com/-/media/project/rogerscorp/documents/advanced-electronics-solutions/english/data-sheets/ro1200-bondply-data-sheet.pdf","notes":"Tabulated design Dk and Df; no graph digitization. Table-specific characterization; do not average with nominal selector.","source_record":"0.010”                                                  3.05         3.04         3.03         3.03          3.03         3.03        3.03         3.03            3.02     3.02     3.02","record_id":"PCB026588","collection_group":"rf","source_collection_record_id":"RFD2482","source_file":"originals/Rogers/Rogers__XtremeSpeed_RO1200_및_XtremeSpeed_RO1200_Bondply__데이터시트__RF230.pdf","dataset_role":"material_published_parameter","dk_input_status":"scalar_with_frequency","review_flags":"test_method_not_stated;measurement_axis_not_stated"}
{"dk":3.02,"dk_min":null,"dk_max":null,"dk_tolerance":null,"df":0.0019,"frequency_ghz":45,"method":null,"axis":null,"thickness_mm":0.254,"glass_style":null,"resin_content_pct":null,"manufacturer":"Rogers","product":"XtremeSpeed RO1200","material_family":null,"material_form":"laminate","frequency_text":"45 GHz","value_type":"design","source_id":"RF230","source_location":"PDF p.3 complete Design Dielectric Constant and Loss Table","source_url":"https://www.rogerscorp.com/-/media/project/rogerscorp/documents/advanced-electronics-solutions/english/data-sheets/ro1200-bondply-data-sheet.pdf","notes":"Tabulated design Dk and Df; no graph digitization. Table-specific characterization; do not average with nominal selector.","source_record":"0.010”                                                  3.05         3.04         3.03         3.03          3.03         3.03        3.03         3.03            3.02     3.02     3.02","record_id":"PCB026589","collection_group":"rf","source_collection_record_id":"RFD2483","source_file":"originals/Rogers/Rogers__XtremeSpeed_RO1200_및_XtremeSpeed_RO1200_Bondply__데이터시트__RF230.pdf","dataset_role":"material_published_parameter","dk_input_status":"scalar_with_frequency","review_flags":"test_method_not_stated;measurement_axis_not_stated"}
{"dk":3.02,"dk_min":null,"dk_max":null,"dk_tolerance":null,"df":0.002,"frequency_ghz":50,"method":null,"axis":null,"thickness_mm":0.254,"glass_style":null,"resin_content_pct":null,"manufacturer":"Rogers","product":"XtremeSpeed RO1200","material_family":null,"material_form":"laminate","frequency_text":"50 GHz","value_type":"design","source_id":"RF230","source_location":"PDF p.3 complete Design Dielectric Constant and Loss Table","source_url":"https://www.rogerscorp.com/-/media/project/rogerscorp/documents/advanced-electronics-solutions/english/data-sheets/ro1200-bondply-data-sheet.pdf","notes":"Tabulated design Dk and Df; no graph digitization. Table-specific characterization; do not average with nominal selector.","source_record":"0.010”                                                  3.05         3.04         3.03         3.03          3.03         3.03        3.03         3.03            3.02     3.02     3.02","record_id":"PCB026590","collection_group":"rf","source_collection_record_id":"RFD2484","source_file":"originals/Rogers/Rogers__XtremeSpeed_RO1200_및_XtremeSpeed_RO1200_Bondply__데이터시트__RF230.pdf","dataset_role":"material_published_parameter","dk_input_status":"scalar_with_frequency","review_flags":"test_method_not_stated;measurement_axis_not_stated"}
{"dk":3.04,"dk_min":null,"dk_max":null,"dk_tolerance":null,"df":0.0008,"frequency_ghz":1,"method":null,"axis":null,"thickness_mm":null,"glass_style":null,"resin_content_pct":null,"manufacturer":"Rogers","product":"XtremeSpeed RO1200 Bondply","material_family":null,"material_form":"bondply","frequency_text":"1 GHz","value_type":"design","source_id":"RF230","source_location":"PDF p.3 complete Design Dielectric Constant and Loss Table","source_url":"https://www.rogerscorp.com/-/media/project/rogerscorp/documents/advanced-electronics-solutions/english/data-sheets/ro1200-bondply-data-sheet.pdf","notes":"Tabulated design Dk and Df; no graph digitization. Table-specific characterization; do not average with nominal selector.","source_record":"0.0025” - 0.005”                                        3.04         3.00         2.99         2.98          2.98         2.98        2.98         2.97            2.97     2.97     2.97","thickness_min_mm":0.0635,"thickness_max_mm":0.127,"record_id":"PCB026591","collection_group":"rf","source_collection_record_id":"RFD2485","source_file":"originals/Rogers/Rogers__XtremeSpeed_RO1200_및_XtremeSpeed_RO1200_Bondply__데이터시트__RF230.pdf","dataset_role":"material_published_parameter","dk_input_status":"scalar_with_frequency","review_flags":"test_method_not_stated;measurement_axis_not_stated"}
{"dk":3.0,"dk_min":null,"dk_max":null,"dk_tolerance":null,"df":0.0008,"frequency_ghz":5,"method":null,"axis":null,"thickness_mm":null,"glass_style":null,"resin_content_pct":null,"manufacturer":"Rogers","product":"XtremeSpeed RO1200 Bondply","material_family":null,"material_form":"bondply","frequency_text":"5 GHz","value_type":"design","source_id":"RF230","source_location":"PDF p.3 complete Design Dielectric Constant and Loss Table","source_url":"https://www.rogerscorp.com/-/media/project/rogerscorp/documents/advanced-electronics-solutions/english/data-sheets/ro1200-bondply-data-sheet.pdf","notes":"Tabulated design Dk and Df; no graph digitization. Table-specific characterization; do not average with nominal selector.","source_record":"0.0025” - 0.005”                                        3.04         3.00         2.99         2.98          2.98         2.98        2.98         2.97            2.97     2.97     2.97","thickness_min_mm":0.0635,"thickness_max_mm":0.127,"record_id":"PCB026592","collection_group":"rf","source_collection_record_id":"RFD2486","source_file":"originals/Rogers/Rogers__XtremeSpeed_RO1200_및_XtremeSpeed_RO1200_Bondply__데이터시트__RF230.pdf","dataset_role":"material_published_parameter","dk_input_status":"scalar_with_frequency","review_flags":"test_method_not_stated;measurement_axis_not_stated"}
{"dk":2.99,"dk_min":null,"dk_max":null,"dk_tolerance":null,"df":0.0009,"frequency_ghz":10,"method":null,"axis":null,"thickness_mm":null,"glass_style":null,"resin_content_pct":null,"manufacturer":"Rogers","product":"XtremeSpeed RO1200 Bondply","material_family":null,"material_form":"bondply","frequency_text":"10 GHz","value_type":"design","source_id":"RF230","source_location":"PDF p.3 complete Design Dielectric Constant and Loss Table","source_url":"https://www.rogerscorp.com/-/media/project/rogerscorp/documents/advanced-electronics-solutions/english/data-sheets/ro1200-bondply-data-sheet.pdf","notes":"Tabulated design Dk and Df; no graph digitization. Table-specific characterization; do not average with nominal selector.","source_record":"0.0025” - 0.005”                                        3.04         3.00         2.99         2.98          2.98         2.98        2.98         2.97            2.97     2.97     2.97","thickness_min_mm":0.0635,"thickness_max_mm":0.127,"record_id":"PCB026593","collection_group":"rf","source_collection_record_id":"RFD2487","source_file":"originals/Rogers/Rogers__XtremeSpeed_RO1200_및_XtremeSpeed_RO1200_Bondply__데이터시트__RF230.pdf","dataset_role":"material_published_parameter","dk_input_status":"scalar_with_frequency","review_flags":"test_method_not_stated;measurement_axis_not_stated"}
{"dk":2.98,"dk_min":null,"dk_max":null,"dk_tolerance":null,"df":0.001,"frequency_ghz":15,"method":null,"axis":null,"thickness_mm":null,"glass_style":null,"resin_content_pct":null,"manufacturer":"Rogers","product":"XtremeSpeed RO1200 Bondply","material_family":null,"material_form":"bondply","frequency_text":"15 GHz","value_type":"design","source_id":"RF230","source_location":"PDF p.3 complete Design Dielectric Constant and Loss Table","source_url":"https://www.rogerscorp.com/-/media/project/rogerscorp/documents/advanced-electronics-solutions/english/data-sheets/ro1200-bondply-data-sheet.pdf","notes":"Tabulated design Dk and Df; no graph digitization. Table-specific characterization; do not average with nominal selector.","source_record":"0.0025” - 0.005”                                        3.04         3.00         2.99         2.98          2.98         2.98        2.98         2.97            2.97     2.97     2.97","thickness_min_mm":0.0635,"thickness_max_mm":0.127,"record_id":"PCB026594","collection_group":"rf","source_collection_record_id":"RFD2488","source_file":"originals/Rogers/Rogers__XtremeSpeed_RO1200_및_XtremeSpeed_RO1200_Bondply__데이터시트__RF230.pdf","dataset_role":"material_published_parameter","dk_input_status":"scalar_with_frequency","review_flags":"test_method_not_stated;measurement_axis_not_stated"}
