Repository: EIDOSDATA/TraceWave-Studio

# PCB 유전율과 적층 자료

수집/정리 기준일: 2026-11-11.

먼저 [전체 자료 안내 엑셀](Excel/00_전체_자료_안내.xlsx)을 연다. 회사별 엑셀은 `Excel/`에 있고, 원문 검색은 [HTML 안내](START_HERE_ko.html)를 사용한다.

- [자료 사용 안내](docs/자료_사용_안내.md): 폴더, 단위, 조건 선택과 내보내기.
- [자료 검토 결과](docs/자료_검토_결과.md): 확인한 범위, 오류/공백, 정리 내역.
- [TraceWave Studio 연결 설계](../../../Code/docs/pcb_material_catalog.md): 사용자 직접 입력, 소재 선택, 제조업체 적층 선택과 현재 구현의 경계.

57,340개 조건별 관측, 36개 회사와 일반 재료 참고 자료 1개 그룹, 1,756개 출처 기록을 보존했다. 새 엑셀은 전체 안내 1개와 회사/참고 자료별 37개로 총 38개다. 행 수는 고유 소재나 독립 측정 수가 아니다. 공식 자료에 값이 있어도 실제 제조 조건과 해석 대역에 맞는지 확인해야 한다.

사람이 보는 엑셀과 프로그램용 JSONL을 분리했다. 원문 PDF/HTML의 바이트는 보존하면서 파일명을 회사와 소재/용도 중심으로 바꿨다. 중복 저장한 데이터 사본은 복구 폴더로 옮겼고 관측 수치는 삭제하지 않았다.

File: 00_REF/PCB RF ANT/05_PCB_Dielectric_Data_2026/data/observations/PCBWay.jsonl (part 10 of 89)
{"manufacturer":"PCBWay","product":"1080 RC68%","material_family":"FR-4","material_form":"prepreg","dk":4.21,"dk_min":null,"dk_max":null,"dk_tolerance":null,"df":null,"frequency_ghz":null,"frequency_text":"not stated","value_type":"fabricator_stackup","record_kind":"published_stackup_layer","method":"not stated","axis":"not stated","thickness_mm":null,"glass_style":"1080","resin_content_pct":68.0,"source_id":"FB198","source_location":"PCBWay_4L_published_64; table row 3","source_url":"https://www.pcbway.com/multi-layer-laminated-structure.html","stackup_id":"PCBWay_4L_published_64","layer":"PP row 3","layer_sequence":3,"board_layers":4,"board_nominal_thickness_mm":2.4,"finished_outer_copper_oz":2.0,"inner_copper_oz":2.0,"inner_residual_copper_pct":70.0,"thickness_before_lamination_mm":0.081,"laminated_group_thickness_mm":0.337,"laminated_group_rows":3,"laminated_group_start_row":2,"core_with_copper_thickness_mm":null,"notes":"Published fabrication stackup; Dk test frequency, method, and raw laminate manufacturer not stated. Multiple prepreg plies share one post-lamination thickness; individual cured ply thickness is not given. Do not assign combined group thickness to each ply.","record_id":"PCB054920","simulation_ready":false,"collection_group":"fab","source_collection_record_id":"FABR028105","source_file":"originals/PCBWay/PCBWay__종합카탈로그_All_298_rigid_PCB_stackups__적층구조__FB198.html","dataset_role":"fabricator_published_parameter","dk_input_status":"scalar_without_point_frequency","review_flags":"frequency_not_numeric_or_not_stated;test_method_not_stated;measurement_axis_not_stated"}
{"manufacturer":"PCBWay","product":"7628 RC46%","material_family":"FR-4","material_form":"prepreg","dk":4.74,"dk_min":null,"dk_max":null,"dk_tolerance":null,"df":null,"frequency_ghz":null,"frequency_text":"not stated","value_type":"fabricator_stackup","record_kind":"published_stackup_layer","method":"not stated","axis":"not stated","thickness_mm":null,"glass_style":"7628","resin_content_pct":46.0,"source_id":"FB198","source_location":"PCBWay_4L_published_64; table row 4","source_url":"https://www.pcbway.com/multi-layer-laminated-structure.html","stackup_id":"PCBWay_4L_published_64","layer":"PP row 4","layer_sequence":4,"board_layers":4,"board_nominal_thickness_mm":2.4,"finished_outer_copper_oz":2.0,"inner_copper_oz":2.0,"inner_residual_copper_pct":70.0,"thickness_before_lamination_mm":0.196,"laminated_group_thickness_mm":0.337,"laminated_group_rows":3,"laminated_group_start_row":2,"core_with_copper_thickness_mm":null,"notes":"Published fabrication stackup; Dk test frequency, method, and raw laminate manufacturer not stated. Multiple prepreg plies share one post-lamination thickness; individual cured ply thickness is not given. Do not assign combined group thickness to each ply.","record_id":"PCB054921","simulation_ready":false,"collection_group":"fab","source_collection_record_id":"FABR028106","source_file":"originals/PCBWay/PCBWay__종합카탈로그_All_298_rigid_PCB_stackups__적층구조__FB198.html","dataset_role":"fabricator_published_parameter","dk_input_status":"scalar_without_point_frequency","review_flags":"frequency_not_numeric_or_not_stated;test_method_not_stated;measurement_axis_not_stated"}
{"manufacturer":"PCBWay","product":"Core","material_family":"FR-4","material_form":"core","dk":4.6,"dk_min":null,"dk_max":null,"dk_tolerance":null,"df":null,"frequency_ghz":null,"frequency_text":"not stated","value_type":"fabricator_stackup","record_kind":"published_stackup_layer","method":"not stated","axis":"not stated","thickness_mm":1.4,"glass_style":null,"resin_content_pct":null,"source_id":"FB198","source_location":"PCBWay_4L_published_64; table row 6","source_url":"https://www.pcbway.com/multi-layer-laminated-structure.html","stackup_id":"PCBWay_4L_published_64","layer":"CORE row 6","layer_sequence":6,"board_layers":4,"board_nominal_thickness_mm":2.4,"finished_outer_copper_oz":2.0,"inner_copper_oz":2.0,"inner_residual_copper_pct":70.0,"thickness_before_lamination_mm":1.4,"laminated_group_thickness_mm":null,"laminated_group_rows":null,"laminated_group_start_row":null,"core_with_copper_thickness_mm":1.54,"notes":"Published fabrication stackup; Dk test frequency, method, and raw laminate manufacturer not stated. Bare core dielectric thickness excludes both copper foils.","record_id":"PCB054922","simulation_ready":false,"collection_group":"fab","source_collection_record_id":"FABR028107","source_file":"originals/PCBWay/PCBWay__종합카탈로그_All_298_rigid_PCB_stackups__적층구조__FB198.html","dataset_role":"fabricator_published_parameter","dk_input_status":"scalar_without_point_frequency","review_flags":"frequency_not_numeric_or_not_stated;test_method_not_stated;measurement_axis_not_stated"}
{"manufacturer":"PCBWay","product":"7628 RC46%","material_family":"FR-4","material_form":"prepreg","dk":4.74,"dk_min":null,"dk_max":null,"dk_tolerance":null,"df":null,"frequency_ghz":null,"frequency_text":"not stated","value_type":"fabricator_stackup","record_kind":"published_stackup_layer","method":"not stated","axis":"not stated","thickness_mm":null,"glass_style":"7628","resin_content_pct":46.0,"source_id":"FB198","source_location":"PCBWay_4L_published_64; table row 8","source_url":"https://www.pcbway.com/multi-layer-laminated-structure.html","stackup_id":"PCBWay_4L_published_64","layer":"PP row 8","layer_sequence":8,"board_layers":4,"board_nominal_thickness_mm":2.4,"finished_outer_copper_oz":2.0,"inner_copper_oz":2.0,"inner_residual_copper_pct":70.0,"thickness_before_lamination_mm":0.196,"laminated_group_thickness_mm":0.337,"laminated_group_rows":3,"laminated_group_start_row":8,"core_with_copper_thickness_mm":null,"notes":"Published fabrication stackup; Dk test frequency, method, and raw laminate manufacturer not stated. Multiple prepreg plies share one post-lamination thickness; individual cured ply thickness is not given. Do not assign combined group thickness to each ply.","record_id":"PCB054923","simulation_ready":false,"collection_group":"fab","source_collection_record_id":"FABR028108","source_file":"originals/PCBWay/PCBWay__종합카탈로그_All_298_rigid_PCB_stackups__적층구조__FB198.html","dataset_role":"fabricator_published_parameter","dk_input_status":"scalar_without_point_frequency","review_flags":"frequency_not_numeric_or_not_stated;test_method_not_stated;measurement_axis_not_stated"}
{"manufacturer":"PCBWay","product":"1080 RC68%","material_family":"FR-4","material_form":"prepreg","dk":4.21,"dk_min":null,"dk_max":null,"dk_tolerance":null,"df":null,"frequency_ghz":null,"frequency_text":"not stated","value_type":"fabricator_stackup","record_kind":"published_stackup_layer","method":"not stated","axis":"not stated","thickness_mm":null,"glass_style":"1080","resin_content_pct":68.0,"source_id":"FB198","source_location":"PCBWay_4L_published_64; table row 9","source_url":"https://www.pcbway.com/multi-layer-laminated-structure.html","stackup_id":"PCBWay_4L_published_64","layer":"PP row 9","layer_sequence":9,"board_layers":4,"board_nominal_thickness_mm":2.4,"finished_outer_copper_oz":2.0,"inner_copper_oz":2.0,"inner_residual_copper_pct":70.0,"thickness_before_lamination_mm":0.081,"laminated_group_thickness_mm":0.337,"laminated_group_rows":3,"laminated_group_start_row":8,"core_with_copper_thickness_mm":null,"notes":"Published fabrication stackup; Dk test frequency, method, and raw laminate manufacturer not stated. Multiple prepreg plies share one post-lamination thickness; individual cured ply thickness is not given. Do not assign combined group thickness to each ply.","record_id":"PCB054924","simulation_ready":false,"collection_group":"fab","source_collection_record_id":"FABR028109","source_file":"originals/PCBWay/PCBWay__종합카탈로그_All_298_rigid_PCB_stackups__적층구조__FB198.html","dataset_role":"fabricator_published_parameter","dk_input_status":"scalar_without_point_frequency","review_flags":"frequency_not_numeric_or_not_stated;test_method_not_stated;measurement_axis_not_stated"}
{"manufacturer":"PCBWay","product":"1080 RC68%","material_family":"FR-4","material_form":"prepreg","dk":4.21,"dk_min":null,"dk_max":null,"dk_tolerance":null,"df":null,"frequency_ghz":null,"frequency_text":"not stated","value_type":"fabricator_stackup","record_kind":"published_stackup_layer","method":"not stated","axis":"not stated","thickness_mm":null,"glass_style":"1080","resin_content_pct":68.0,"source_id":"FB198","source_location":"PCBWay_4L_published_64; table row 10","source_url":"https://www.pcbway.com/multi-layer-laminated-structure.html","stackup_id":"PCBWay_4L_published_64","layer":"PP row 10","layer_sequence":10,"board_layers":4,"board_nominal_thickness_mm":2.4,"finished_outer_copper_oz":2.0,"inner_copper_oz":2.0,"inner_residual_copper_pct":70.0,"thickness_before_lamination_mm":0.081,"laminated_group_thickness_mm":0.337,"laminated_group_rows":3,"laminated_group_start_row":8,"core_with_copper_thickness_mm":null,"notes":"Published fabrication stackup; Dk test frequency, method, and raw laminate manufacturer not stated. Multiple prepreg plies share one post-lamination thickness; individual cured ply thickness is not given. Do not assign combined group thickness to each ply.","record_id":"PCB054925","simulation_ready":false,"collection_group":"fab","source_collection_record_id":"FABR028110","source_file":"originals/PCBWay/PCBWay__종합카탈로그_All_298_rigid_PCB_stackups__적층구조__FB198.html","dataset_role":"fabricator_published_parameter","dk_input_status":"scalar_without_point_frequency","review_flags":"frequency_not_numeric_or_not_stated;test_method_not_stated;measurement_axis_not_stated"}
{"manufacturer":"PCBWay","product":"3313 RC58%","material_family":"FR-4","material_form":"prepreg","dk":4.45,"dk_min":null,"dk_max":null,"dk_tolerance":null,"df":null,"frequency_ghz":null,"frequency_text":"not stated","value_type":"fabricator_stackup","record_kind":"published_stackup_layer","method":"not stated","axis":"not stated","thickness_mm":null,"glass_style":"3313","resin_content_pct":58.0,"source_id":"FB198","source_location":"PCBWay_4L_published_65; table row 2","source_url":"https://www.pcbway.com/multi-layer-laminated-structure.html","stackup_id":"PCBWay_4L_published_65","layer":"PP row 2","layer_sequence":2,"board_layers":4,"board_nominal_thickness_mm":2.4,"finished_outer_copper_oz":2.0,"inner_copper_oz":2.0,"inner_residual_copper_pct":50.0,"thickness_before_lamination_mm":0.103,"laminated_group_thickness_mm":0.264,"laminated_group_rows":2,"laminated_group_start_row":2,"core_with_copper_thickness_mm":null,"notes":"Published fabrication stackup; Dk test frequency, method, and raw laminate manufacturer not stated. Multiple prepreg plies share one post-lamination thickness; individual cured ply thickness is not given. Do not assign combined group thickness to each ply.","record_id":"PCB054926","simulation_ready":false,"collection_group":"fab","source_collection_record_id":"FABR028111","source_file":"originals/PCBWay/PCBWay__종합카탈로그_All_298_rigid_PCB_stackups__적층구조__FB198.html","dataset_role":"fabricator_published_parameter","dk_input_status":"scalar_without_point_frequency","review_flags":"frequency_not_numeric_or_not_stated;test_method_not_stated;measurement_axis_not_stated"}
{"manufacturer":"PCBWay","product":"7628 RC46%","material_family":"FR-4","material_form":"prepreg","dk":4.74,"dk_min":null,"dk_max":null,"dk_tolerance":null,"df":null,"frequency_ghz":null,"frequency_text":"not stated","value_type":"fabricator_stackup","record_kind":"published_stackup_layer","method":"not stated","axis":"not stated","thickness_mm":null,"glass_style":"7628","resin_content_pct":46.0,"source_id":"FB198","source_location":"PCBWay_4L_published_65; table row 3","source_url":"https://www.pcbway.com/multi-layer-laminated-structure.html","stackup_id":"PCBWay_4L_published_65","layer":"PP row 3","layer_sequence":3,"board_layers":4,"board_nominal_thickness_mm":2.4,"finished_outer_copper_oz":2.0,"inner_copper_oz":2.0,"inner_residual_copper_pct":50.0,"thickness_before_lamination_mm":0.196,"laminated_group_thickness_mm":0.264,"laminated_group_rows":2,"laminated_group_start_row":2,"core_with_copper_thickness_mm":null,"notes":"Published fabrication stackup; Dk test frequency, method, and raw laminate manufacturer not stated. Multiple prepreg plies share one post-lamination thickness; individual cured ply thickness is not given. Do not assign combined group thickness to each ply.","record_id":"PCB054927","simulation_ready":false,"collection_group":"fab","source_collection_record_id":"FABR028112","source_file":"originals/PCBWay/PCBWay__종합카탈로그_All_298_rigid_PCB_stackups__적층구조__FB198.html","dataset_role":"fabricator_published_parameter","dk_input_status":"scalar_without_point_frequency","review_flags":"frequency_not_numeric_or_not_stated;test_method_not_stated;measurement_axis_not_stated"}
{"manufacturer":"PCBWay","product":"Core","material_family":"FR-4","material_form":"core","dk":4.6,"dk_min":null,"dk_max":null,"dk_tolerance":null,"df":null,"frequency_ghz":null,"frequency_text":"not stated","value_type":"fabricator_stackup","record_kind":"published_stackup_layer","method":"not stated","axis":"not stated","thickness_mm":1.53,"glass_style":null,"resin_content_pct":null,"source_id":"FB198","source_location":"PCBWay_4L_published_65; table row 5","source_url":"https://www.pcbway.com/multi-layer-laminated-structure.html","stackup_id":"PCBWay_4L_published_65","layer":"CORE row 5","layer_sequence":5,"board_layers":4,"board_nominal_thickness_mm":2.4,"finished_outer_copper_oz":2.0,"inner_copper_oz":2.0,"inner_residual_copper_pct":50.0,"thickness_before_lamination_mm":1.53,"laminated_group_thickness_mm":null,"laminated_group_rows":null,"laminated_group_start_row":null,"core_with_copper_thickness_mm":1.67,"notes":"Published fabrication stackup; Dk test frequency, method, and raw laminate manufacturer not stated. Bare core dielectric thickness excludes both copper foils.","record_id":"PCB054928","simulation_ready":false,"collection_group":"fab","source_collection_record_id":"FABR028113","source_file":"originals/PCBWay/PCBWay__종합카탈로그_All_298_rigid_PCB_stackups__적층구조__FB198.html","dataset_role":"fabricator_published_parameter","dk_input_status":"scalar_without_point_frequency","review_flags":"frequency_not_numeric_or_not_stated;test_method_not_stated;measurement_axis_not_stated"}
{"manufacturer":"PCBWay","product":"7628 RC46%","material_family":"FR-4","material_form":"prepreg","dk":4.74,"dk_min":null,"dk_max":null,"dk_tolerance":null,"df":null,"frequency_ghz":null,"frequency_text":"not stated","value_type":"fabricator_stackup","record_kind":"published_stackup_layer","method":"not stated","axis":"not stated","thickness_mm":null,"glass_style":"7628","resin_content_pct":46.0,"source_id":"FB198","source_location":"PCBWay_4L_published_65; table row 7","source_url":"https://www.pcbway.com/multi-layer-laminated-structure.html","stackup_id":"PCBWay_4L_published_65","layer":"PP row 7","layer_sequence":7,"board_layers":4,"board_nominal_thickness_mm":2.4,"finished_outer_copper_oz":2.0,"inner_copper_oz":2.0,"inner_residual_copper_pct":50.0,"thickness_before_lamination_mm":0.196,"laminated_group_thickness_mm":0.264,"laminated_group_rows":2,"laminated_group_start_row":7,"core_with_copper_thickness_mm":null,"notes":"Published fabrication stackup; Dk test frequency, method, and raw laminate manufacturer not stated. Multiple prepreg plies share one post-lamination thickness; individual cured ply thickness is not given. Do not assign combined group thickness to each ply.","record_id":"PCB054929","simulation_ready":false,"collection_group":"fab","source_collection_record_id":"FABR028114","source_file":"originals/PCBWay/PCBWay__종합카탈로그_All_298_rigid_PCB_stackups__적층구조__FB198.html","dataset_role":"fabricator_published_parameter","dk_input_status":"scalar_without_point_frequency","review_flags":"frequency_not_numeric_or_not_stated;test_method_not_stated;measurement_axis_not_stated"}
{"manufacturer":"PCBWay","product":"3313 RC58%","material_family":"FR-4","material_form":"prepreg","dk":4.45,"dk_min":null,"dk_max":null,"dk_tolerance":null,"df":null,"frequency_ghz":null,"frequency_text":"not stated","value_type":"fabricator_stackup","record_kind":"published_stackup_layer","method":"not stated","axis":"not stated","thickness_mm":null,"glass_style":"3313","resin_content_pct":58.0,"source_id":"FB198","source_location":"PCBWay_4L_published_65; table row 8","source_url":"https://www.pcbway.com/multi-layer-laminated-structure.html","stackup_id":"PCBWay_4L_published_65","layer":"PP row 8","layer_sequence":8,"board_layers":4,"board_nominal_thickness_mm":2.4,"finished_outer_copper_oz":2.0,"inner_copper_oz":2.0,"inner_residual_copper_pct":50.0,"thickness_before_lamination_mm":0.103,"laminated_group_thickness_mm":0.264,"laminated_group_rows":2,"laminated_group_start_row":7,"core_with_copper_thickness_mm":null,"notes":"Published fabrication stackup; Dk test frequency, method, and raw laminate manufacturer not stated. Multiple prepreg plies share one post-lamination thickness; individual cured ply thickness is not given. Do not assign combined group thickness to each ply.","record_id":"PCB054930","simulation_ready":false,"collection_group":"fab","source_collection_record_id":"FABR028115","source_file":"originals/PCBWay/PCBWay__종합카탈로그_All_298_rigid_PCB_stackups__적층구조__FB198.html","dataset_role":"fabricator_published_parameter","dk_input_status":"scalar_without_point_frequency","review_flags":"frequency_not_numeric_or_not_stated;test_method_not_stated;measurement_axis_not_stated"}
{"manufacturer":"PCBWay","product":"1080 RC68%","material_family":"FR-4","material_form":"prepreg","dk":4.21,"dk_min":null,"dk_max":null,"dk_tolerance":null,"df":null,"frequency_ghz":null,"frequency_text":"not stated","value_type":"fabricator_stackup","record_kind":"published_stackup_layer","method":"not stated","axis":"not stated","thickness_mm":null,"glass_style":"1080","resin_content_pct":68.0,"source_id":"FB198","source_location":"PCBWay_4L_published_66; table row 2","source_url":"https://www.pcbway.com/multi-layer-laminated-structure.html","stackup_id":"PCBWay_4L_published_66","layer":"PP row 2","layer_sequence":2,"board_layers":4,"board_nominal_thickness_mm":2.4,"finished_outer_copper_oz":2.0,"inner_copper_oz":2.0,"inner_residual_copper_pct":30.0,"thickness_before_lamination_mm":0.081,"laminated_group_thickness_mm":0.309,"laminated_group_rows":3,"laminated_group_start_row":2,"core_with_copper_thickness_mm":null,"notes":"Published fabrication stackup; Dk test frequency, method, and raw laminate manufacturer not stated. Multiple prepreg plies share one post-lamination thickness; individual cured ply thickness is not given. Do not assign combined group thickness to each ply.","record_id":"PCB054931","simulation_ready":false,"collection_group":"fab","source_collection_record_id":"FABR028116","source_file":"originals/PCBWay/PCBWay__종합카탈로그_All_298_rigid_PCB_stackups__적층구조__FB198.html","dataset_role":"fabricator_published_parameter","dk_input_status":"scalar_without_point_frequency","review_flags":"frequency_not_numeric_or_not_stated;test_method_not_stated;measurement_axis_not_stated"}
{"manufacturer":"PCBWay","product":"1080 RC68%","material_family":"FR-4","material_form":"prepreg","dk":4.21,"dk_min":null,"dk_max":null,"dk_tolerance":null,"df":null,"frequency_ghz":null,"frequency_text":"not stated","value_type":"fabricator_stackup","record_kind":"published_stackup_layer","method":"not stated","axis":"not stated","thickness_mm":null,"glass_style":"1080","resin_content_pct":68.0,"source_id":"FB198","source_location":"PCBWay_4L_published_66; table row 3","source_url":"https://www.pcbway.com/multi-layer-laminated-structure.html","stackup_id":"PCBWay_4L_published_66","layer":"PP row 3","layer_sequence":3,"board_layers":4,"board_nominal_thickness_mm":2.4,"finished_outer_copper_oz":2.0,"inner_copper_oz":2.0,"inner_residual_copper_pct":30.0,"thickness_before_lamination_mm":0.081,"laminated_group_thickness_mm":0.309,"laminated_group_rows":3,"laminated_group_start_row":2,"core_with_copper_thickness_mm":null,"notes":"Published fabrication stackup; Dk test frequency, method, and raw laminate manufacturer not stated. Multiple prepreg plies share one post-lamination thickness; individual cured ply thickness is not given. Do not assign combined group thickness to each ply.","record_id":"PCB054932","simulation_ready":false,"collection_group":"fab","source_collection_record_id":"FABR028117","source_file":"originals/PCBWay/PCBWay__종합카탈로그_All_298_rigid_PCB_stackups__적층구조__FB198.html","dataset_role":"fabricator_published_parameter","dk_input_status":"scalar_without_point_frequency","review_flags":"frequency_not_numeric_or_not_stated;test_method_not_stated;measurement_axis_not_stated"}
{"manufacturer":"PCBWay","product":"7628 RC46%","material_family":"FR-4","material_form":"prepreg","dk":4.74,"dk_min":null,"dk_max":null,"dk_tolerance":null,"df":null,"frequency_ghz":null,"frequency_text":"not stated","value_type":"fabricator_stackup","record_kind":"published_stackup_layer","method":"not stated","axis":"not stated","thickness_mm":null,"glass_style":"7628","resin_content_pct":46.0,"source_id":"FB198","source_location":"PCBWay_4L_published_66; table row 4","source_url":"https://www.pcbway.com/multi-layer-laminated-structure.html","stackup_id":"PCBWay_4L_published_66","layer":"PP row 4","layer_sequence":4,"board_layers":4,"board_nominal_thickness_mm":2.4,"finished_outer_copper_oz":2.0,"inner_copper_oz":2.0,"inner_residual_copper_pct":30.0,"thickness_before_lamination_mm":0.196,"laminated_group_thickness_mm":0.309,"laminated_group_rows":3,"laminated_group_start_row":2,"core_with_copper_thickness_mm":null,"notes":"Published fabrication stackup; Dk test frequency, method, and raw laminate manufacturer not stated. Multiple prepreg plies share one post-lamination thickness; individual cured ply thickness is not given. Do not assign combined group thickness to each ply.","record_id":"PCB054933","simulation_ready":false,"collection_group":"fab","source_collection_record_id":"FABR028118","source_file":"originals/PCBWay/PCBWay__종합카탈로그_All_298_rigid_PCB_stackups__적층구조__FB198.html","dataset_role":"fabricator_published_parameter","dk_input_status":"scalar_without_point_frequency","review_flags":"frequency_not_numeric_or_not_stated;test_method_not_stated;measurement_axis_not_stated"}
{"manufacturer":"PCBWay","product":"Core","material_family":"FR-4","material_form":"core","dk":4.6,"dk_min":null,"dk_max":null,"dk_tolerance":null,"df":null,"frequency_ghz":null,"frequency_text":"not stated","value_type":"fabricator_stackup","record_kind":"published_stackup_layer","method":"not stated","axis":"not stated","thickness_mm":1.43,"glass_style":null,"resin_content_pct":null,"source_id":"FB198","source_location":"PCBWay_4L_published_66; table row 6","source_url":"https://www.pcbway.com/multi-layer-laminated-structure.html","stackup_id":"PCBWay_4L_published_66","layer":"CORE row 6","layer_sequence":6,"board_layers":4,"board_nominal_thickness_mm":2.4,"finished_outer_copper_oz":2.0,"inner_copper_oz":2.0,"inner_residual_copper_pct":30.0,"thickness_before_lamination_mm":1.43,"laminated_group_thickness_mm":null,"laminated_group_rows":null,"laminated_group_start_row":null,"core_with_copper_thickness_mm":1.57,"notes":"Published fabrication stackup; Dk test frequency, method, and raw laminate manufacturer not stated. Bare core dielectric thickness excludes both copper foils.","record_id":"PCB054934","simulation_ready":false,"collection_group":"fab","source_collection_record_id":"FABR028119","source_file":"originals/PCBWay/PCBWay__종합카탈로그_All_298_rigid_PCB_stackups__적층구조__FB198.html","dataset_role":"fabricator_published_parameter","dk_input_status":"scalar_without_point_frequency","review_flags":"frequency_not_numeric_or_not_stated;test_method_not_stated;measurement_axis_not_stated"}
{"manufacturer":"PCBWay","product":"7628 RC46%","material_family":"FR-4","material_form":"prepreg","dk":4.74,"dk_min":null,"dk_max":null,"dk_tolerance":null,"df":null,"frequency_ghz":null,"frequency_text":"not stated","value_type":"fabricator_stackup","record_kind":"published_stackup_layer","method":"not stated","axis":"not stated","thickness_mm":null,"glass_style":"7628","resin_content_pct":46.0,"source_id":"FB198","source_location":"PCBWay_4L_published_66; table row 8","source_url":"https://www.pcbway.com/multi-layer-laminated-structure.html","stackup_id":"PCBWay_4L_published_66","layer":"PP row 8","layer_sequence":8,"board_layers":4,"board_nominal_thickness_mm":2.4,"finished_outer_copper_oz":2.0,"inner_copper_oz":2.0,"inner_residual_copper_pct":30.0,"thickness_before_lamination_mm":0.196,"laminated_group_thickness_mm":0.309,"laminated_group_rows":3,"laminated_group_start_row":8,"core_with_copper_thickness_mm":null,"notes":"Published fabrication stackup; Dk test frequency, method, and raw laminate manufacturer not stated. Multiple prepreg plies share one post-lamination thickness; individual cured ply thickness is not given. Do not assign combined group thickness to each ply.","record_id":"PCB054935","simulation_ready":false,"collection_group":"fab","source_collection_record_id":"FABR028120","source_file":"originals/PCBWay/PCBWay__종합카탈로그_All_298_rigid_PCB_stackups__적층구조__FB198.html","dataset_role":"fabricator_published_parameter","dk_input_status":"scalar_without_point_frequency","review_flags":"frequency_not_numeric_or_not_stated;test_method_not_stated;measurement_axis_not_stated"}
{"manufacturer":"PCBWay","product":"1080 RC68%","material_family":"FR-4","material_form":"prepreg","dk":4.21,"dk_min":null,"dk_max":null,"dk_tolerance":null,"df":null,"frequency_ghz":null,"frequency_text":"not stated","value_type":"fabricator_stackup","record_kind":"published_stackup_layer","method":"not stated","axis":"not stated","thickness_mm":null,"glass_style":"1080","resin_content_pct":68.0,"source_id":"FB198","source_location":"PCBWay_4L_published_66; table row 9","source_url":"https://www.pcbway.com/multi-layer-laminated-structure.html","stackup_id":"PCBWay_4L_published_66","layer":"PP row 9","layer_sequence":9,"board_layers":4,"board_nominal_thickness_mm":2.4,"finished_outer_copper_oz":2.0,"inner_copper_oz":2.0,"inner_residual_copper_pct":30.0,"thickness_before_lamination_mm":0.081,"laminated_group_thickness_mm":0.309,"laminated_group_rows":3,"laminated_group_start_row":8,"core_with_copper_thickness_mm":null,"notes":"Published fabrication stackup; Dk test frequency, method, and raw laminate manufacturer not stated. Multiple prepreg plies share one post-lamination thickness; individual cured ply thickness is not given. Do not assign combined group thickness to each ply.","record_id":"PCB054936","simulation_ready":false,"collection_group":"fab","source_collection_record_id":"FABR028121","source_file":"originals/PCBWay/PCBWay__종합카탈로그_All_298_rigid_PCB_stackups__적층구조__FB198.html","dataset_role":"fabricator_published_parameter","dk_input_status":"scalar_without_point_frequency","review_flags":"frequency_not_numeric_or_not_stated;test_method_not_stated;measurement_axis_not_stated"}
{"manufacturer":"PCBWay","product":"1080 RC68%","material_family":"FR-4","material_form":"prepreg","dk":4.21,"dk_min":null,"dk_max":null,"dk_tolerance":null,"df":null,"frequency_ghz":null,"frequency_text":"not stated","value_type":"fabricator_stackup","record_kind":"published_stackup_layer","method":"not stated","axis":"not stated","thickness_mm":null,"glass_style":"1080","resin_content_pct":68.0,"source_id":"FB198","source_location":"PCBWay_4L_published_66; table row 10","source_url":"https://www.pcbway.com/multi-layer-laminated-structure.html","stackup_id":"PCBWay_4L_published_66","layer":"PP row 10","layer_sequence":10,"board_layers":4,"board_nominal_thickness_mm":2.4,"finished_outer_copper_oz":2.0,"inner_copper_oz":2.0,"inner_residual_copper_pct":30.0,"thickness_before_lamination_mm":0.081,"laminated_group_thickness_mm":0.309,"laminated_group_rows":3,"laminated_group_start_row":8,"core_with_copper_thickness_mm":null,"notes":"Published fabrication stackup; Dk test frequency, method, and raw laminate manufacturer not stated. Multiple prepreg plies share one post-lamination thickness; individual cured ply thickness is not given. Do not assign combined group thickness to each ply.","record_id":"PCB054937","simulation_ready":false,"collection_group":"fab","source_collection_record_id":"FABR028122","source_file":"originals/PCBWay/PCBWay__종합카탈로그_All_298_rigid_PCB_stackups__적층구조__FB198.html","dataset_role":"fabricator_published_parameter","dk_input_status":"scalar_without_point_frequency","review_flags":"frequency_not_numeric_or_not_stated;test_method_not_stated;measurement_axis_not_stated"}
{"manufacturer":"PCBWay","product":"1080 RC68%","material_family":"FR-4","material_form":"prepreg","dk":4.21,"dk_min":null,"dk_max":null,"dk_tolerance":null,"df":null,"frequency_ghz":null,"frequency_text":"not stated","value_type":"fabricator_stackup","record_kind":"published_stackup_layer","method":"not stated","axis":"not stated","thickness_mm":null,"glass_style":"1080","resin_content_pct":68.0,"source_id":"FB198","source_location":"PCBWay_4L_published_67; table row 2","source_url":"https://www.pcbway.com/multi-layer-laminated-structure.html","stackup_id":"PCBWay_4L_published_67","layer":"PP row 2","layer_sequence":2,"board_layers":4,"board_nominal_thickness_mm":2.4,"finished_outer_copper_oz":3.0,"inner_copper_oz":3.0,"inner_residual_copper_pct":90.0,"thickness_before_lamination_mm":0.081,"laminated_group_thickness_mm":0.2665,"laminated_group_rows":2,"laminated_group_start_row":2,"core_with_copper_thickness_mm":null,"notes":"Published fabrication stackup; Dk test frequency, method, and raw laminate manufacturer not stated. Multiple prepreg plies share one post-lamination thickness; individual cured ply thickness is not given. Do not assign combined group thickness to each ply.","record_id":"PCB054938","simulation_ready":false,"collection_group":"fab","source_collection_record_id":"FABR028123","source_file":"originals/PCBWay/PCBWay__종합카탈로그_All_298_rigid_PCB_stackups__적층구조__FB198.html","dataset_role":"fabricator_published_parameter","dk_input_status":"scalar_without_point_frequency","review_flags":"frequency_not_numeric_or_not_stated;test_method_not_stated;measurement_axis_not_stated"}
{"manufacturer":"PCBWay","product":"7628 RC46%","material_family":"FR-4","material_form":"prepreg","dk":4.74,"dk_min":null,"dk_max":null,"dk_tolerance":null,"df":null,"frequency_ghz":null,"frequency_text":"not stated","value_type":"fabricator_stackup","record_kind":"published_stackup_layer","method":"not stated","axis":"not stated","thickness_mm":null,"glass_style":"7628","resin_content_pct":46.0,"source_id":"FB198","source_location":"PCBWay_4L_published_67; table row 3","source_url":"https://www.pcbway.com/multi-layer-laminated-structure.html","stackup_id":"PCBWay_4L_published_67","layer":"PP row 3","layer_sequence":3,"board_layers":4,"board_nominal_thickness_mm":2.4,"finished_outer_copper_oz":3.0,"inner_copper_oz":3.0,"inner_residual_copper_pct":90.0,"thickness_before_lamination_mm":0.196,"laminated_group_thickness_mm":0.2665,"laminated_group_rows":2,"laminated_group_start_row":2,"core_with_copper_thickness_mm":null,"notes":"Published fabrication stackup; Dk test frequency, method, and raw laminate manufacturer not stated. Multiple prepreg plies share one post-lamination thickness; individual cured ply thickness is not given. Do not assign combined group thickness to each ply.","record_id":"PCB054939","simulation_ready":false,"collection_group":"fab","source_collection_record_id":"FABR028124","source_file":"originals/PCBWay/PCBWay__종합카탈로그_All_298_rigid_PCB_stackups__적층구조__FB198.html","dataset_role":"fabricator_published_parameter","dk_input_status":"scalar_without_point_frequency","review_flags":"frequency_not_numeric_or_not_stated;test_method_not_stated;measurement_axis_not_stated"}
{"manufacturer":"PCBWay","product":"Core","material_family":"FR-4","material_form":"core","dk":4.6,"dk_min":null,"dk_max":null,"dk_tolerance":null,"df":null,"frequency_ghz":null,"frequency_text":"not stated","value_type":"fabricator_stackup","record_kind":"published_stackup_layer","method":"not stated","axis":"not stated","thickness_mm":1.39,"glass_style":null,"resin_content_pct":null,"source_id":"FB198","source_location":"PCBWay_4L_published_67; table row 5","source_url":"https://www.pcbway.com/multi-layer-laminated-structure.html","stackup_id":"PCBWay_4L_published_67","layer":"CORE row 5","layer_sequence":5,"board_layers":4,"board_nominal_thickness_mm":2.4,"finished_outer_copper_oz":3.0,"inner_copper_oz":3.0,"inner_residual_copper_pct":90.0,"thickness_before_lamination_mm":1.39,"laminated_group_thickness_mm":null,"laminated_group_rows":null,"laminated_group_start_row":null,"core_with_copper_thickness_mm":1.6,"notes":"Published fabrication stackup; Dk test frequency, method, and raw laminate manufacturer not stated. Bare core dielectric thickness excludes both copper foils.","record_id":"PCB054940","simulation_ready":false,"collection_group":"fab","source_collection_record_id":"FABR028125","source_file":"originals/PCBWay/PCBWay__종합카탈로그_All_298_rigid_PCB_stackups__적층구조__FB198.html","dataset_role":"fabricator_published_parameter","dk_input_status":"scalar_without_point_frequency","review_flags":"frequency_not_numeric_or_not_stated;test_method_not_stated;measurement_axis_not_stated"}
{"manufacturer":"PCBWay","product":"7628 RC46%","material_family":"FR-4","material_form":"prepreg","dk":4.74,"dk_min":null,"dk_max":null,"dk_tolerance":null,"df":null,"frequency_ghz":null,"frequency_text":"not stated","value_type":"fabricator_stackup","record_kind":"published_stackup_layer","method":"not stated","axis":"not stated","thickness_mm":null,"glass_style":"7628","resin_content_pct":46.0,"source_id":"FB198","source_location":"PCBWay_4L_published_67; table row 7","source_url":"https://www.pcbway.com/multi-layer-laminated-structure.html","stackup_id":"PCBWay_4L_published_67","layer":"PP row 7","layer_sequence":7,"board_layers":4,"board_nominal_thickness_mm":2.4,"finished_outer_copper_oz":3.0,"inner_copper_oz":3.0,"inner_residual_copper_pct":90.0,"thickness_before_lamination_mm":0.196,"laminated_group_thickness_mm":0.2665,"laminated_group_rows":2,"laminated_group_start_row":7,"core_with_copper_thickness_mm":null,"notes":"Published fabrication stackup; Dk test frequency, method, and raw laminate manufacturer not stated. Multiple prepreg plies share one post-lamination thickness; individual cured ply thickness is not given. Do not assign combined group thickness to each ply.","record_id":"PCB054941","simulation_ready":false,"collection_group":"fab","source_collection_record_id":"FABR028126","source_file":"originals/PCBWay/PCBWay__종합카탈로그_All_298_rigid_PCB_stackups__적층구조__FB198.html","dataset_role":"fabricator_published_parameter","dk_input_status":"scalar_without_point_frequency","review_flags":"frequency_not_numeric_or_not_stated;test_method_not_stated;measurement_axis_not_stated"}
{"manufacturer":"PCBWay","product":"1080 RC68%","material_family":"FR-4","material_form":"prepreg","dk":4.21,"dk_min":null,"dk_max":null,"dk_tolerance":null,"df":null,"frequency_ghz":null,"frequency_text":"not stated","value_type":"fabricator_stackup","record_kind":"published_stackup_layer","method":"not stated","axis":"not stated","thickness_mm":null,"glass_style":"1080","resin_content_pct":68.0,"source_id":"FB198","source_location":"PCBWay_4L_published_67; table row 8","source_url":"https://www.pcbway.com/multi-layer-laminated-structure.html","stackup_id":"PCBWay_4L_published_67","layer":"PP row 8","layer_sequence":8,"board_layers":4,"board_nominal_thickness_mm":2.4,"finished_outer_copper_oz":3.0,"inner_copper_oz":3.0,"inner_residual_copper_pct":90.0,"thickness_before_lamination_mm":0.081,"laminated_group_thickness_mm":0.2665,"laminated_group_rows":2,"laminated_group_start_row":7,"core_with_copper_thickness_mm":null,"notes":"Published fabrication stackup; Dk test frequency, method, and raw laminate manufacturer not stated. Multiple prepreg plies share one post-lamination thickness; individual cured ply thickness is not given. Do not assign combined group thickness to each ply.","record_id":"PCB054942","simulation_ready":false,"collection_group":"fab","source_collection_record_id":"FABR028127","source_file":"originals/PCBWay/PCBWay__종합카탈로그_All_298_rigid_PCB_stackups__적층구조__FB198.html","dataset_role":"fabricator_published_parameter","dk_input_status":"scalar_without_point_frequency","review_flags":"frequency_not_numeric_or_not_stated;test_method_not_stated;measurement_axis_not_stated"}
{"manufacturer":"PCBWay","product":"1080 RC68%","material_family":"FR-4","material_form":"prepreg","dk":4.21,"dk_min":null,"dk_max":null,"dk_tolerance":null,"df":null,"frequency_ghz":null,"frequency_text":"not stated","value_type":"fabricator_stackup","record_kind":"published_stackup_layer","method":"not stated","axis":"not stated","thickness_mm":null,"glass_style":"1080","resin_content_pct":68.0,"source_id":"FB198","source_location":"PCBWay_4L_published_68; table row 2","source_url":"https://www.pcbway.com/multi-layer-laminated-structure.html","stackup_id":"PCBWay_4L_published_68","layer":"PP row 2","layer_sequence":2,"board_layers":4,"board_nominal_thickness_mm":2.4,"finished_outer_copper_oz":3.0,"inner_copper_oz":3.0,"inner_residual_copper_pct":90.0,"thickness_before_lamination_mm":0.081,"laminated_group_thickness_mm":0.2005,"laminated_group_rows":2,"laminated_group_start_row":2,"core_with_copper_thickness_mm":null,"notes":"Published fabrication stackup; Dk test frequency, method, and raw laminate manufacturer not stated. Multiple prepreg plies share one post-lamination thickness; individual cured ply thickness is not given. Do not assign combined group thickness to each ply.","record_id":"PCB054943","simulation_ready":false,"collection_group":"fab","source_collection_record_id":"FABR028128","source_file":"originals/PCBWay/PCBWay__종합카탈로그_All_298_rigid_PCB_stackups__적층구조__FB198.html","dataset_role":"fabricator_published_parameter","dk_input_status":"scalar_without_point_frequency","review_flags":"frequency_not_numeric_or_not_stated;test_method_not_stated;measurement_axis_not_stated"}
{"manufacturer":"PCBWay","product":"2116 RC58%","material_family":"FR-4","material_form":"prepreg","dk":4.45,"dk_min":null,"dk_max":null,"dk_tolerance":null,"df":null,"frequency_ghz":null,"frequency_text":"not stated","value_type":"fabricator_stackup","record_kind":"published_stackup_layer","method":"not stated","axis":"not stated","thickness_mm":null,"glass_style":"2116","resin_content_pct":58.0,"source_id":"FB198","source_location":"PCBWay_4L_published_68; table row 3","source_url":"https://www.pcbway.com/multi-layer-laminated-structure.html","stackup_id":"PCBWay_4L_published_68","layer":"PP row 3","layer_sequence":3,"board_layers":4,"board_nominal_thickness_mm":2.4,"finished_outer_copper_oz":3.0,"inner_copper_oz":3.0,"inner_residual_copper_pct":90.0,"thickness_before_lamination_mm":0.13,"laminated_group_thickness_mm":0.2005,"laminated_group_rows":2,"laminated_group_start_row":2,"core_with_copper_thickness_mm":null,"notes":"Published fabrication stackup; Dk test frequency, method, and raw laminate manufacturer not stated. Multiple prepreg plies share one post-lamination thickness; individual cured ply thickness is not given. Do not assign combined group thickness to each ply.","record_id":"PCB054944","simulation_ready":false,"collection_group":"fab","source_collection_record_id":"FABR028129","source_file":"originals/PCBWay/PCBWay__종합카탈로그_All_298_rigid_PCB_stackups__적층구조__FB198.html","dataset_role":"fabricator_published_parameter","dk_input_status":"scalar_without_point_frequency","review_flags":"frequency_not_numeric_or_not_stated;test_method_not_stated;measurement_axis_not_stated"}
