Repository: EIDOSDATA/TraceWave-Studio

# PCB 유전율과 적층 자료

수집/정리 기준일: 2026-11-11.

먼저 [전체 자료 안내 엑셀](Excel/00_전체_자료_안내.xlsx)을 연다. 회사별 엑셀은 `Excel/`에 있고, 원문 검색은 [HTML 안내](START_HERE_ko.html)를 사용한다.

- [자료 사용 안내](docs/자료_사용_안내.md): 폴더, 단위, 조건 선택과 내보내기.
- [자료 검토 결과](docs/자료_검토_결과.md): 확인한 범위, 오류/공백, 정리 내역.
- [TraceWave Studio 연결 설계](../../../Code/docs/pcb_material_catalog.md): 사용자 직접 입력, 소재 선택, 제조업체 적층 선택과 현재 구현의 경계.

57,340개 조건별 관측, 36개 회사와 일반 재료 참고 자료 1개 그룹, 1,756개 출처 기록을 보존했다. 새 엑셀은 전체 안내 1개와 회사/참고 자료별 37개로 총 38개다. 행 수는 고유 소재나 독립 측정 수가 아니다. 공식 자료에 값이 있어도 실제 제조 조건과 해석 대역에 맞는지 확인해야 한다.

사람이 보는 엑셀과 프로그램용 JSONL을 분리했다. 원문 PDF/HTML의 바이트는 보존하면서 파일명을 회사와 소재/용도 중심으로 바꿨다. 중복 저장한 데이터 사본은 복구 폴더로 옮겼고 관측 수치는 삭제하지 않았다.

File: 00_REF/PCB RF ANT/05_PCB_Dielectric_Data_2026/data/observations/Rogers.jsonl (part 10 of 12)
{"dk":2.5,"dk_min":null,"dk_max":null,"dk_tolerance":0.04,"df":0.0013,"frequency_ghz":10,"method":"IPC-TM-650 2.5.5.5","axis":"Z (thickness)","thickness_mm":null,"glass_style":null,"resin_content_pct":null,"manufacturer":"Rogers","product":"AD250C","material_family":"woven-glass reinforced PTFE composite","material_form":"laminate","frequency_text":"~10 GHz","value_type":"process","source_id":"RF001","source_location":"Laminate Properties Tool; product row; properties notes 1,7,8,11,14,29","source_url":"https://tools.rogerscorp.com/acs/properties/laminates/index.aspx","notes":"","dk_text":"2.50","temperature_c":23,"source_record":"AD250C™ | 2.50+/-0.04 | 2.52 | 0.0013 | -117","data_conflict":true,"conflict_note":"The individual official datasheet includes differing nominal values/conditions. Retain source distinction and verify before selecting simulation input.","record_id":"PCB024107","collection_group":"rf","source_collection_record_id":"RFD0001","source_file":"originals/Rogers/Rogers__종합카탈로그_Laminate_Properties_Tool__제품_기술안내__RF001.html","dataset_role":"material_published_parameter","dk_input_status":"scalar_with_frequency","review_flags":"published_source_conflict"}
{"dk":2.98,"dk_min":null,"dk_max":null,"dk_tolerance":null,"df":0.001,"frequency_ghz":20,"method":null,"axis":null,"thickness_mm":null,"glass_style":null,"resin_content_pct":null,"manufacturer":"Rogers","product":"XtremeSpeed RO1200 Bondply","material_family":null,"material_form":"bondply","frequency_text":"20 GHz","value_type":"design","source_id":"RF230","source_location":"PDF p.3 complete Design Dielectric Constant and Loss Table","source_url":"https://www.rogerscorp.com/-/media/project/rogerscorp/documents/advanced-electronics-solutions/english/data-sheets/ro1200-bondply-data-sheet.pdf","notes":"Tabulated design Dk and Df; no graph digitization. Table-specific characterization; do not average with nominal selector.","source_record":"0.0025” - 0.005”                                        3.04         3.00         2.99         2.98          2.98         2.98        2.98         2.97            2.97     2.97     2.97","thickness_min_mm":0.0635,"thickness_max_mm":0.127,"record_id":"PCB026595","collection_group":"rf","source_collection_record_id":"RFD2489","source_file":"originals/Rogers/Rogers__XtremeSpeed_RO1200_및_XtremeSpeed_RO1200_Bondply__데이터시트__RF230.pdf","dataset_role":"material_published_parameter","dk_input_status":"scalar_with_frequency","review_flags":"test_method_not_stated;measurement_axis_not_stated"}
{"dk":2.98,"dk_min":null,"dk_max":null,"dk_tolerance":null,"df":0.0011,"frequency_ghz":25,"method":null,"axis":null,"thickness_mm":null,"glass_style":null,"resin_content_pct":null,"manufacturer":"Rogers","product":"XtremeSpeed RO1200 Bondply","material_family":null,"material_form":"bondply","frequency_text":"25 GHz","value_type":"design","source_id":"RF230","source_location":"PDF p.3 complete Design Dielectric Constant and Loss Table","source_url":"https://www.rogerscorp.com/-/media/project/rogerscorp/documents/advanced-electronics-solutions/english/data-sheets/ro1200-bondply-data-sheet.pdf","notes":"Tabulated design Dk and Df; no graph digitization. Table-specific characterization; do not average with nominal selector.","source_record":"0.0025” - 0.005”                                        3.04         3.00         2.99         2.98          2.98         2.98        2.98         2.97            2.97     2.97     2.97","thickness_min_mm":0.0635,"thickness_max_mm":0.127,"record_id":"PCB026596","collection_group":"rf","source_collection_record_id":"RFD2490","source_file":"originals/Rogers/Rogers__XtremeSpeed_RO1200_및_XtremeSpeed_RO1200_Bondply__데이터시트__RF230.pdf","dataset_role":"material_published_parameter","dk_input_status":"scalar_with_frequency","review_flags":"test_method_not_stated;measurement_axis_not_stated"}
{"dk":2.98,"dk_min":null,"dk_max":null,"dk_tolerance":null,"df":0.0011,"frequency_ghz":30,"method":null,"axis":null,"thickness_mm":null,"glass_style":null,"resin_content_pct":null,"manufacturer":"Rogers","product":"XtremeSpeed RO1200 Bondply","material_family":null,"material_form":"bondply","frequency_text":"30 GHz","value_type":"design","source_id":"RF230","source_location":"PDF p.3 complete Design Dielectric Constant and Loss Table","source_url":"https://www.rogerscorp.com/-/media/project/rogerscorp/documents/advanced-electronics-solutions/english/data-sheets/ro1200-bondply-data-sheet.pdf","notes":"Tabulated design Dk and Df; no graph digitization. Table-specific characterization; do not average with nominal selector.","source_record":"0.0025” - 0.005”                                        3.04         3.00         2.99         2.98          2.98         2.98        2.98         2.97            2.97     2.97     2.97","thickness_min_mm":0.0635,"thickness_max_mm":0.127,"record_id":"PCB026597","collection_group":"rf","source_collection_record_id":"RFD2491","source_file":"originals/Rogers/Rogers__XtremeSpeed_RO1200_및_XtremeSpeed_RO1200_Bondply__데이터시트__RF230.pdf","dataset_role":"material_published_parameter","dk_input_status":"scalar_with_frequency","review_flags":"test_method_not_stated;measurement_axis_not_stated"}
{"dk":2.97,"dk_min":null,"dk_max":null,"dk_tolerance":null,"df":0.0012,"frequency_ghz":35,"method":null,"axis":null,"thickness_mm":null,"glass_style":null,"resin_content_pct":null,"manufacturer":"Rogers","product":"XtremeSpeed RO1200 Bondply","material_family":null,"material_form":"bondply","frequency_text":"35 GHz","value_type":"design","source_id":"RF230","source_location":"PDF p.3 complete Design Dielectric Constant and Loss Table","source_url":"https://www.rogerscorp.com/-/media/project/rogerscorp/documents/advanced-electronics-solutions/english/data-sheets/ro1200-bondply-data-sheet.pdf","notes":"Tabulated design Dk and Df; no graph digitization. Table-specific characterization; do not average with nominal selector.","source_record":"0.0025” - 0.005”                                        3.04         3.00         2.99         2.98          2.98         2.98        2.98         2.97            2.97     2.97     2.97","thickness_min_mm":0.0635,"thickness_max_mm":0.127,"record_id":"PCB026598","collection_group":"rf","source_collection_record_id":"RFD2492","source_file":"originals/Rogers/Rogers__XtremeSpeed_RO1200_및_XtremeSpeed_RO1200_Bondply__데이터시트__RF230.pdf","dataset_role":"material_published_parameter","dk_input_status":"scalar_with_frequency","review_flags":"test_method_not_stated;measurement_axis_not_stated"}
{"dk":2.97,"dk_min":null,"dk_max":null,"dk_tolerance":null,"df":0.0013,"frequency_ghz":40,"method":null,"axis":null,"thickness_mm":null,"glass_style":null,"resin_content_pct":null,"manufacturer":"Rogers","product":"XtremeSpeed RO1200 Bondply","material_family":null,"material_form":"bondply","frequency_text":"40 GHz","value_type":"design","source_id":"RF230","source_location":"PDF p.3 complete Design Dielectric Constant and Loss Table","source_url":"https://www.rogerscorp.com/-/media/project/rogerscorp/documents/advanced-electronics-solutions/english/data-sheets/ro1200-bondply-data-sheet.pdf","notes":"Tabulated design Dk and Df; no graph digitization. Table-specific characterization; do not average with nominal selector.","source_record":"0.0025” - 0.005”                                        3.04         3.00         2.99         2.98          2.98         2.98        2.98         2.97            2.97     2.97     2.97","thickness_min_mm":0.0635,"thickness_max_mm":0.127,"record_id":"PCB026599","collection_group":"rf","source_collection_record_id":"RFD2493","source_file":"originals/Rogers/Rogers__XtremeSpeed_RO1200_및_XtremeSpeed_RO1200_Bondply__데이터시트__RF230.pdf","dataset_role":"material_published_parameter","dk_input_status":"scalar_with_frequency","review_flags":"test_method_not_stated;measurement_axis_not_stated"}
{"dk":2.97,"dk_min":null,"dk_max":null,"dk_tolerance":null,"df":0.0013,"frequency_ghz":45,"method":null,"axis":null,"thickness_mm":null,"glass_style":null,"resin_content_pct":null,"manufacturer":"Rogers","product":"XtremeSpeed RO1200 Bondply","material_family":null,"material_form":"bondply","frequency_text":"45 GHz","value_type":"design","source_id":"RF230","source_location":"PDF p.3 complete Design Dielectric Constant and Loss Table","source_url":"https://www.rogerscorp.com/-/media/project/rogerscorp/documents/advanced-electronics-solutions/english/data-sheets/ro1200-bondply-data-sheet.pdf","notes":"Tabulated design Dk and Df; no graph digitization. Table-specific characterization; do not average with nominal selector.","source_record":"0.0025” - 0.005”                                        3.04         3.00         2.99         2.98          2.98         2.98        2.98         2.97            2.97     2.97     2.97","thickness_min_mm":0.0635,"thickness_max_mm":0.127,"record_id":"PCB026600","collection_group":"rf","source_collection_record_id":"RFD2494","source_file":"originals/Rogers/Rogers__XtremeSpeed_RO1200_및_XtremeSpeed_RO1200_Bondply__데이터시트__RF230.pdf","dataset_role":"material_published_parameter","dk_input_status":"scalar_with_frequency","review_flags":"test_method_not_stated;measurement_axis_not_stated"}
{"dk":2.97,"dk_min":null,"dk_max":null,"dk_tolerance":null,"df":0.0014,"frequency_ghz":50,"method":null,"axis":null,"thickness_mm":null,"glass_style":null,"resin_content_pct":null,"manufacturer":"Rogers","product":"XtremeSpeed RO1200 Bondply","material_family":null,"material_form":"bondply","frequency_text":"50 GHz","value_type":"design","source_id":"RF230","source_location":"PDF p.3 complete Design Dielectric Constant and Loss Table","source_url":"https://www.rogerscorp.com/-/media/project/rogerscorp/documents/advanced-electronics-solutions/english/data-sheets/ro1200-bondply-data-sheet.pdf","notes":"Tabulated design Dk and Df; no graph digitization. Table-specific characterization; do not average with nominal selector.","source_record":"0.0025” - 0.005”                                        3.04         3.00         2.99         2.98          2.98         2.98        2.98         2.97            2.97     2.97     2.97","thickness_min_mm":0.0635,"thickness_max_mm":0.127,"record_id":"PCB026601","collection_group":"rf","source_collection_record_id":"RFD2495","source_file":"originals/Rogers/Rogers__XtremeSpeed_RO1200_및_XtremeSpeed_RO1200_Bondply__데이터시트__RF230.pdf","dataset_role":"material_published_parameter","dk_input_status":"scalar_with_frequency","review_flags":"test_method_not_stated;measurement_axis_not_stated"}
{"dk":3.14,"dk_min":null,"dk_max":null,"dk_tolerance":null,"df":0.0013,"frequency_ghz":1,"method":null,"axis":null,"thickness_mm":0.051,"glass_style":"1035","resin_content_pct":67.0,"manufacturer":"Rogers","product":"SpeedWave 300P Prepreg","material_family":"low-Dk glass / ultra-low-loss resin","material_form":"prepreg","frequency_text":"1 GHz","value_type":"typical_construction","source_id":"RF240","source_location":"PDF p.3 Available Constructions row 1","source_url":"https://www.rogerscorp.com/-/media/project/rogerscorp/documents/advanced-electronics-solutions/english/data-sheets/speedwave-300p-data-sheet.pdf","notes":"Complete published glass style/resin content and frequency table; method not stated in table.","thickness_mil":2.0,"source_record":"2.0          0.051      1035           67          3.14       3.14       3.13        3.12         3.11        3.10       0.0013      0.0016 0.0019            0.0020   0.0022   0.0023","record_id":"PCB026602","collection_group":"rf","source_collection_record_id":"RFD2496","source_file":"originals/Rogers/Rogers__SpeedWave_300P_Prepreg__데이터시트__RF240.pdf","dataset_role":"material_published_parameter","dk_input_status":"scalar_with_frequency","review_flags":"test_method_not_stated;measurement_axis_not_stated"}
{"dk":3.14,"dk_min":null,"dk_max":null,"dk_tolerance":null,"df":0.0016,"frequency_ghz":3,"method":null,"axis":null,"thickness_mm":0.051,"glass_style":"1035","resin_content_pct":67.0,"manufacturer":"Rogers","product":"SpeedWave 300P Prepreg","material_family":"low-Dk glass / ultra-low-loss resin","material_form":"prepreg","frequency_text":"3 GHz","value_type":"typical_construction","source_id":"RF240","source_location":"PDF p.3 Available Constructions row 1","source_url":"https://www.rogerscorp.com/-/media/project/rogerscorp/documents/advanced-electronics-solutions/english/data-sheets/speedwave-300p-data-sheet.pdf","notes":"Complete published glass style/resin content and frequency table; method not stated in table.","thickness_mil":2.0,"source_record":"2.0          0.051      1035           67          3.14       3.14       3.13        3.12         3.11        3.10       0.0013      0.0016 0.0019            0.0020   0.0022   0.0023","record_id":"PCB026603","collection_group":"rf","source_collection_record_id":"RFD2497","source_file":"originals/Rogers/Rogers__SpeedWave_300P_Prepreg__데이터시트__RF240.pdf","dataset_role":"material_published_parameter","dk_input_status":"scalar_with_frequency","review_flags":"test_method_not_stated;measurement_axis_not_stated"}
{"dk":3.13,"dk_min":null,"dk_max":null,"dk_tolerance":null,"df":0.0019,"frequency_ghz":5,"method":null,"axis":null,"thickness_mm":0.051,"glass_style":"1035","resin_content_pct":67.0,"manufacturer":"Rogers","product":"SpeedWave 300P Prepreg","material_family":"low-Dk glass / ultra-low-loss resin","material_form":"prepreg","frequency_text":"5 GHz","value_type":"typical_construction","source_id":"RF240","source_location":"PDF p.3 Available Constructions row 1","source_url":"https://www.rogerscorp.com/-/media/project/rogerscorp/documents/advanced-electronics-solutions/english/data-sheets/speedwave-300p-data-sheet.pdf","notes":"Complete published glass style/resin content and frequency table; method not stated in table.","thickness_mil":2.0,"source_record":"2.0          0.051      1035           67          3.14       3.14       3.13        3.12         3.11        3.10       0.0013      0.0016 0.0019            0.0020   0.0022   0.0023","record_id":"PCB026604","collection_group":"rf","source_collection_record_id":"RFD2498","source_file":"originals/Rogers/Rogers__SpeedWave_300P_Prepreg__데이터시트__RF240.pdf","dataset_role":"material_published_parameter","dk_input_status":"scalar_with_frequency","review_flags":"test_method_not_stated;measurement_axis_not_stated"}
{"dk":3.12,"dk_min":null,"dk_max":null,"dk_tolerance":null,"df":0.002,"frequency_ghz":10,"method":null,"axis":null,"thickness_mm":0.051,"glass_style":"1035","resin_content_pct":67.0,"manufacturer":"Rogers","product":"SpeedWave 300P Prepreg","material_family":"low-Dk glass / ultra-low-loss resin","material_form":"prepreg","frequency_text":"10 GHz","value_type":"typical_construction","source_id":"RF240","source_location":"PDF p.3 Available Constructions row 1","source_url":"https://www.rogerscorp.com/-/media/project/rogerscorp/documents/advanced-electronics-solutions/english/data-sheets/speedwave-300p-data-sheet.pdf","notes":"Complete published glass style/resin content and frequency table; method not stated in table.","thickness_mil":2.0,"source_record":"2.0          0.051      1035           67          3.14       3.14       3.13        3.12         3.11        3.10       0.0013      0.0016 0.0019            0.0020   0.0022   0.0023","record_id":"PCB026605","collection_group":"rf","source_collection_record_id":"RFD2499","source_file":"originals/Rogers/Rogers__SpeedWave_300P_Prepreg__데이터시트__RF240.pdf","dataset_role":"material_published_parameter","dk_input_status":"scalar_with_frequency","review_flags":"test_method_not_stated;measurement_axis_not_stated"}
{"dk":3.11,"dk_min":null,"dk_max":null,"dk_tolerance":null,"df":0.0022,"frequency_ghz":15,"method":null,"axis":null,"thickness_mm":0.051,"glass_style":"1035","resin_content_pct":67.0,"manufacturer":"Rogers","product":"SpeedWave 300P Prepreg","material_family":"low-Dk glass / ultra-low-loss resin","material_form":"prepreg","frequency_text":"15 GHz","value_type":"typical_construction","source_id":"RF240","source_location":"PDF p.3 Available Constructions row 1","source_url":"https://www.rogerscorp.com/-/media/project/rogerscorp/documents/advanced-electronics-solutions/english/data-sheets/speedwave-300p-data-sheet.pdf","notes":"Complete published glass style/resin content and frequency table; method not stated in table.","thickness_mil":2.0,"source_record":"2.0          0.051      1035           67          3.14       3.14       3.13        3.12         3.11        3.10       0.0013      0.0016 0.0019            0.0020   0.0022   0.0023","record_id":"PCB026606","collection_group":"rf","source_collection_record_id":"RFD2500","source_file":"originals/Rogers/Rogers__SpeedWave_300P_Prepreg__데이터시트__RF240.pdf","dataset_role":"material_published_parameter","dk_input_status":"scalar_with_frequency","review_flags":"test_method_not_stated;measurement_axis_not_stated"}
{"dk":3.1,"dk_min":null,"dk_max":null,"dk_tolerance":null,"df":0.0023,"frequency_ghz":20,"method":null,"axis":null,"thickness_mm":0.051,"glass_style":"1035","resin_content_pct":67.0,"manufacturer":"Rogers","product":"SpeedWave 300P Prepreg","material_family":"low-Dk glass / ultra-low-loss resin","material_form":"prepreg","frequency_text":"20 GHz","value_type":"typical_construction","source_id":"RF240","source_location":"PDF p.3 Available Constructions row 1","source_url":"https://www.rogerscorp.com/-/media/project/rogerscorp/documents/advanced-electronics-solutions/english/data-sheets/speedwave-300p-data-sheet.pdf","notes":"Complete published glass style/resin content and frequency table; method not stated in table.","thickness_mil":2.0,"source_record":"2.0          0.051      1035           67          3.14       3.14       3.13        3.12         3.11        3.10       0.0013      0.0016 0.0019            0.0020   0.0022   0.0023","record_id":"PCB026607","collection_group":"rf","source_collection_record_id":"RFD2501","source_file":"originals/Rogers/Rogers__SpeedWave_300P_Prepreg__데이터시트__RF240.pdf","dataset_role":"material_published_parameter","dk_input_status":"scalar_with_frequency","review_flags":"test_method_not_stated;measurement_axis_not_stated"}
{"dk":3.07,"dk_min":null,"dk_max":null,"dk_tolerance":null,"df":0.0012,"frequency_ghz":1,"method":null,"axis":null,"thickness_mm":0.064,"glass_style":"1035","resin_content_pct":72.0,"manufacturer":"Rogers","product":"SpeedWave 300P Prepreg","material_family":"low-Dk glass / ultra-low-loss resin","material_form":"prepreg","frequency_text":"1 GHz","value_type":"typical_construction","source_id":"RF240","source_location":"PDF p.3 Available Constructions row 2","source_url":"https://www.rogerscorp.com/-/media/project/rogerscorp/documents/advanced-electronics-solutions/english/data-sheets/speedwave-300p-data-sheet.pdf","notes":"Complete published glass style/resin content and frequency table; method not stated in table.","thickness_mil":2.5,"source_record":"2.5          0.064      1035           72          3.07       3.07       3.06        3.05         3.04        3.03       0.0012      0.0015 0.0018            0.0020   0.0022   0.0023","record_id":"PCB026608","collection_group":"rf","source_collection_record_id":"RFD2502","source_file":"originals/Rogers/Rogers__SpeedWave_300P_Prepreg__데이터시트__RF240.pdf","dataset_role":"material_published_parameter","dk_input_status":"scalar_with_frequency","review_flags":"test_method_not_stated;measurement_axis_not_stated"}
{"dk":3.07,"dk_min":null,"dk_max":null,"dk_tolerance":null,"df":0.0015,"frequency_ghz":3,"method":null,"axis":null,"thickness_mm":0.064,"glass_style":"1035","resin_content_pct":72.0,"manufacturer":"Rogers","product":"SpeedWave 300P Prepreg","material_family":"low-Dk glass / ultra-low-loss resin","material_form":"prepreg","frequency_text":"3 GHz","value_type":"typical_construction","source_id":"RF240","source_location":"PDF p.3 Available Constructions row 2","source_url":"https://www.rogerscorp.com/-/media/project/rogerscorp/documents/advanced-electronics-solutions/english/data-sheets/speedwave-300p-data-sheet.pdf","notes":"Complete published glass style/resin content and frequency table; method not stated in table.","thickness_mil":2.5,"source_record":"2.5          0.064      1035           72          3.07       3.07       3.06        3.05         3.04        3.03       0.0012      0.0015 0.0018            0.0020   0.0022   0.0023","record_id":"PCB026609","collection_group":"rf","source_collection_record_id":"RFD2503","source_file":"originals/Rogers/Rogers__SpeedWave_300P_Prepreg__데이터시트__RF240.pdf","dataset_role":"material_published_parameter","dk_input_status":"scalar_with_frequency","review_flags":"test_method_not_stated;measurement_axis_not_stated"}
{"dk":3.06,"dk_min":null,"dk_max":null,"dk_tolerance":null,"df":0.0018,"frequency_ghz":5,"method":null,"axis":null,"thickness_mm":0.064,"glass_style":"1035","resin_content_pct":72.0,"manufacturer":"Rogers","product":"SpeedWave 300P Prepreg","material_family":"low-Dk glass / ultra-low-loss resin","material_form":"prepreg","frequency_text":"5 GHz","value_type":"typical_construction","source_id":"RF240","source_location":"PDF p.3 Available Constructions row 2","source_url":"https://www.rogerscorp.com/-/media/project/rogerscorp/documents/advanced-electronics-solutions/english/data-sheets/speedwave-300p-data-sheet.pdf","notes":"Complete published glass style/resin content and frequency table; method not stated in table.","thickness_mil":2.5,"source_record":"2.5          0.064      1035           72          3.07       3.07       3.06        3.05         3.04        3.03       0.0012      0.0015 0.0018            0.0020   0.0022   0.0023","record_id":"PCB026610","collection_group":"rf","source_collection_record_id":"RFD2504","source_file":"originals/Rogers/Rogers__SpeedWave_300P_Prepreg__데이터시트__RF240.pdf","dataset_role":"material_published_parameter","dk_input_status":"scalar_with_frequency","review_flags":"test_method_not_stated;measurement_axis_not_stated"}
{"dk":3.05,"dk_min":null,"dk_max":null,"dk_tolerance":null,"df":0.002,"frequency_ghz":10,"method":null,"axis":null,"thickness_mm":0.064,"glass_style":"1035","resin_content_pct":72.0,"manufacturer":"Rogers","product":"SpeedWave 300P Prepreg","material_family":"low-Dk glass / ultra-low-loss resin","material_form":"prepreg","frequency_text":"10 GHz","value_type":"typical_construction","source_id":"RF240","source_location":"PDF p.3 Available Constructions row 2","source_url":"https://www.rogerscorp.com/-/media/project/rogerscorp/documents/advanced-electronics-solutions/english/data-sheets/speedwave-300p-data-sheet.pdf","notes":"Complete published glass style/resin content and frequency table; method not stated in table.","thickness_mil":2.5,"source_record":"2.5          0.064      1035           72          3.07       3.07       3.06        3.05         3.04        3.03       0.0012      0.0015 0.0018            0.0020   0.0022   0.0023","record_id":"PCB026611","collection_group":"rf","source_collection_record_id":"RFD2505","source_file":"originals/Rogers/Rogers__SpeedWave_300P_Prepreg__데이터시트__RF240.pdf","dataset_role":"material_published_parameter","dk_input_status":"scalar_with_frequency","review_flags":"test_method_not_stated;measurement_axis_not_stated"}
{"dk":3.04,"dk_min":null,"dk_max":null,"dk_tolerance":null,"df":0.0022,"frequency_ghz":15,"method":null,"axis":null,"thickness_mm":0.064,"glass_style":"1035","resin_content_pct":72.0,"manufacturer":"Rogers","product":"SpeedWave 300P Prepreg","material_family":"low-Dk glass / ultra-low-loss resin","material_form":"prepreg","frequency_text":"15 GHz","value_type":"typical_construction","source_id":"RF240","source_location":"PDF p.3 Available Constructions row 2","source_url":"https://www.rogerscorp.com/-/media/project/rogerscorp/documents/advanced-electronics-solutions/english/data-sheets/speedwave-300p-data-sheet.pdf","notes":"Complete published glass style/resin content and frequency table; method not stated in table.","thickness_mil":2.5,"source_record":"2.5          0.064      1035           72          3.07       3.07       3.06        3.05         3.04        3.03       0.0012      0.0015 0.0018            0.0020   0.0022   0.0023","record_id":"PCB026612","collection_group":"rf","source_collection_record_id":"RFD2506","source_file":"originals/Rogers/Rogers__SpeedWave_300P_Prepreg__데이터시트__RF240.pdf","dataset_role":"material_published_parameter","dk_input_status":"scalar_with_frequency","review_flags":"test_method_not_stated;measurement_axis_not_stated"}
{"dk":3.03,"dk_min":null,"dk_max":null,"dk_tolerance":null,"df":0.0023,"frequency_ghz":20,"method":null,"axis":null,"thickness_mm":0.064,"glass_style":"1035","resin_content_pct":72.0,"manufacturer":"Rogers","product":"SpeedWave 300P Prepreg","material_family":"low-Dk glass / ultra-low-loss resin","material_form":"prepreg","frequency_text":"20 GHz","value_type":"typical_construction","source_id":"RF240","source_location":"PDF p.3 Available Constructions row 2","source_url":"https://www.rogerscorp.com/-/media/project/rogerscorp/documents/advanced-electronics-solutions/english/data-sheets/speedwave-300p-data-sheet.pdf","notes":"Complete published glass style/resin content and frequency table; method not stated in table.","thickness_mil":2.5,"source_record":"2.5          0.064      1035           72          3.07       3.07       3.06        3.05         3.04        3.03       0.0012      0.0015 0.0018            0.0020   0.0022   0.0023","record_id":"PCB026613","collection_group":"rf","source_collection_record_id":"RFD2507","source_file":"originals/Rogers/Rogers__SpeedWave_300P_Prepreg__데이터시트__RF240.pdf","dataset_role":"material_published_parameter","dk_input_status":"scalar_with_frequency","review_flags":"test_method_not_stated;measurement_axis_not_stated"}
{"dk":3.02,"dk_min":null,"dk_max":null,"dk_tolerance":null,"df":0.0011,"frequency_ghz":1,"method":null,"axis":null,"thickness_mm":0.064,"glass_style":"106","resin_content_pct":76.0,"manufacturer":"Rogers","product":"SpeedWave 300P Prepreg","material_family":"low-Dk glass / ultra-low-loss resin","material_form":"prepreg","frequency_text":"1 GHz","value_type":"typical_construction","source_id":"RF240","source_location":"PDF p.3 Available Constructions row 3","source_url":"https://www.rogerscorp.com/-/media/project/rogerscorp/documents/advanced-electronics-solutions/english/data-sheets/speedwave-300p-data-sheet.pdf","notes":"Complete published glass style/resin content and frequency table; method not stated in table.","thickness_mil":2.5,"source_record":"2.5          0.064       106           76          3.02       3.01       3.01        3.00         2.99        2.98       0.0011      0.0014 0.0017            0.0019   0.0021   0.0022","record_id":"PCB026614","collection_group":"rf","source_collection_record_id":"RFD2508","source_file":"originals/Rogers/Rogers__SpeedWave_300P_Prepreg__데이터시트__RF240.pdf","dataset_role":"material_published_parameter","dk_input_status":"scalar_with_frequency","review_flags":"test_method_not_stated;measurement_axis_not_stated"}
{"dk":3.01,"dk_min":null,"dk_max":null,"dk_tolerance":null,"df":0.0014,"frequency_ghz":3,"method":null,"axis":null,"thickness_mm":0.064,"glass_style":"106","resin_content_pct":76.0,"manufacturer":"Rogers","product":"SpeedWave 300P Prepreg","material_family":"low-Dk glass / ultra-low-loss resin","material_form":"prepreg","frequency_text":"3 GHz","value_type":"typical_construction","source_id":"RF240","source_location":"PDF p.3 Available Constructions row 3","source_url":"https://www.rogerscorp.com/-/media/project/rogerscorp/documents/advanced-electronics-solutions/english/data-sheets/speedwave-300p-data-sheet.pdf","notes":"Complete published glass style/resin content and frequency table; method not stated in table.","thickness_mil":2.5,"source_record":"2.5          0.064       106           76          3.02       3.01       3.01        3.00         2.99        2.98       0.0011      0.0014 0.0017            0.0019   0.0021   0.0022","record_id":"PCB026615","collection_group":"rf","source_collection_record_id":"RFD2509","source_file":"originals/Rogers/Rogers__SpeedWave_300P_Prepreg__데이터시트__RF240.pdf","dataset_role":"material_published_parameter","dk_input_status":"scalar_with_frequency","review_flags":"test_method_not_stated;measurement_axis_not_stated"}
{"dk":3.01,"dk_min":null,"dk_max":null,"dk_tolerance":null,"df":0.0017,"frequency_ghz":5,"method":null,"axis":null,"thickness_mm":0.064,"glass_style":"106","resin_content_pct":76.0,"manufacturer":"Rogers","product":"SpeedWave 300P Prepreg","material_family":"low-Dk glass / ultra-low-loss resin","material_form":"prepreg","frequency_text":"5 GHz","value_type":"typical_construction","source_id":"RF240","source_location":"PDF p.3 Available Constructions row 3","source_url":"https://www.rogerscorp.com/-/media/project/rogerscorp/documents/advanced-electronics-solutions/english/data-sheets/speedwave-300p-data-sheet.pdf","notes":"Complete published glass style/resin content and frequency table; method not stated in table.","thickness_mil":2.5,"source_record":"2.5          0.064       106           76          3.02       3.01       3.01        3.00         2.99        2.98       0.0011      0.0014 0.0017            0.0019   0.0021   0.0022","record_id":"PCB026616","collection_group":"rf","source_collection_record_id":"RFD2510","source_file":"originals/Rogers/Rogers__SpeedWave_300P_Prepreg__데이터시트__RF240.pdf","dataset_role":"material_published_parameter","dk_input_status":"scalar_with_frequency","review_flags":"test_method_not_stated;measurement_axis_not_stated"}
{"dk":3.0,"dk_min":null,"dk_max":null,"dk_tolerance":null,"df":0.0019,"frequency_ghz":10,"method":null,"axis":null,"thickness_mm":0.064,"glass_style":"106","resin_content_pct":76.0,"manufacturer":"Rogers","product":"SpeedWave 300P Prepreg","material_family":"low-Dk glass / ultra-low-loss resin","material_form":"prepreg","frequency_text":"10 GHz","value_type":"typical_construction","source_id":"RF240","source_location":"PDF p.3 Available Constructions row 3","source_url":"https://www.rogerscorp.com/-/media/project/rogerscorp/documents/advanced-electronics-solutions/english/data-sheets/speedwave-300p-data-sheet.pdf","notes":"Complete published glass style/resin content and frequency table; method not stated in table.","thickness_mil":2.5,"source_record":"2.5          0.064       106           76          3.02       3.01       3.01        3.00         2.99        2.98       0.0011      0.0014 0.0017            0.0019   0.0021   0.0022","record_id":"PCB026617","collection_group":"rf","source_collection_record_id":"RFD2511","source_file":"originals/Rogers/Rogers__SpeedWave_300P_Prepreg__데이터시트__RF240.pdf","dataset_role":"material_published_parameter","dk_input_status":"scalar_with_frequency","review_flags":"test_method_not_stated;measurement_axis_not_stated"}
{"dk":2.99,"dk_min":null,"dk_max":null,"dk_tolerance":null,"df":0.0021,"frequency_ghz":15,"method":null,"axis":null,"thickness_mm":0.064,"glass_style":"106","resin_content_pct":76.0,"manufacturer":"Rogers","product":"SpeedWave 300P Prepreg","material_family":"low-Dk glass / ultra-low-loss resin","material_form":"prepreg","frequency_text":"15 GHz","value_type":"typical_construction","source_id":"RF240","source_location":"PDF p.3 Available Constructions row 3","source_url":"https://www.rogerscorp.com/-/media/project/rogerscorp/documents/advanced-electronics-solutions/english/data-sheets/speedwave-300p-data-sheet.pdf","notes":"Complete published glass style/resin content and frequency table; method not stated in table.","thickness_mil":2.5,"source_record":"2.5          0.064       106           76          3.02       3.01       3.01        3.00         2.99        2.98       0.0011      0.0014 0.0017            0.0019   0.0021   0.0022","record_id":"PCB026618","collection_group":"rf","source_collection_record_id":"RFD2512","source_file":"originals/Rogers/Rogers__SpeedWave_300P_Prepreg__데이터시트__RF240.pdf","dataset_role":"material_published_parameter","dk_input_status":"scalar_with_frequency","review_flags":"test_method_not_stated;measurement_axis_not_stated"}
{"dk":2.98,"dk_min":null,"dk_max":null,"dk_tolerance":null,"df":0.0022,"frequency_ghz":20,"method":null,"axis":null,"thickness_mm":0.064,"glass_style":"106","resin_content_pct":76.0,"manufacturer":"Rogers","product":"SpeedWave 300P Prepreg","material_family":"low-Dk glass / ultra-low-loss resin","material_form":"prepreg","frequency_text":"20 GHz","value_type":"typical_construction","source_id":"RF240","source_location":"PDF p.3 Available Constructions row 3","source_url":"https://www.rogerscorp.com/-/media/project/rogerscorp/documents/advanced-electronics-solutions/english/data-sheets/speedwave-300p-data-sheet.pdf","notes":"Complete published glass style/resin content and frequency table; method not stated in table.","thickness_mil":2.5,"source_record":"2.5          0.064       106           76          3.02       3.01       3.01        3.00         2.99        2.98       0.0011      0.0014 0.0017            0.0019   0.0021   0.0022","record_id":"PCB026619","collection_group":"rf","source_collection_record_id":"RFD2513","source_file":"originals/Rogers/Rogers__SpeedWave_300P_Prepreg__데이터시트__RF240.pdf","dataset_role":"material_published_parameter","dk_input_status":"scalar_with_frequency","review_flags":"test_method_not_stated;measurement_axis_not_stated"}
{"dk":3.18,"dk_min":null,"dk_max":null,"dk_tolerance":null,"df":0.0014,"frequency_ghz":1,"method":null,"axis":null,"thickness_mm":0.076,"glass_style":"1078","resin_content_pct":64.0,"manufacturer":"Rogers","product":"SpeedWave 300P Prepreg","material_family":"low-Dk glass / ultra-low-loss resin","material_form":"prepreg","frequency_text":"1 GHz","value_type":"typical_construction","source_id":"RF240","source_location":"PDF p.3 Available Constructions row 4","source_url":"https://www.rogerscorp.com/-/media/project/rogerscorp/documents/advanced-electronics-solutions/english/data-sheets/speedwave-300p-data-sheet.pdf","notes":"Complete published glass style/resin content and frequency table; method not stated in table.","thickness_mil":3.0,"source_record":"3.0          0.076      1078           64          3.18       3.18       3.17        3.16         3.15        3.14       0.0014      0.0016 0.0019            0.0021   0.0023   0.0024","record_id":"PCB026620","collection_group":"rf","source_collection_record_id":"RFD2514","source_file":"originals/Rogers/Rogers__SpeedWave_300P_Prepreg__데이터시트__RF240.pdf","dataset_role":"material_published_parameter","dk_input_status":"scalar_with_frequency","review_flags":"test_method_not_stated;measurement_axis_not_stated"}
{"dk":3.18,"dk_min":null,"dk_max":null,"dk_tolerance":null,"df":0.0016,"frequency_ghz":3,"method":null,"axis":null,"thickness_mm":0.076,"glass_style":"1078","resin_content_pct":64.0,"manufacturer":"Rogers","product":"SpeedWave 300P Prepreg","material_family":"low-Dk glass / ultra-low-loss resin","material_form":"prepreg","frequency_text":"3 GHz","value_type":"typical_construction","source_id":"RF240","source_location":"PDF p.3 Available Constructions row 4","source_url":"https://www.rogerscorp.com/-/media/project/rogerscorp/documents/advanced-electronics-solutions/english/data-sheets/speedwave-300p-data-sheet.pdf","notes":"Complete published glass style/resin content and frequency table; method not stated in table.","thickness_mil":3.0,"source_record":"3.0          0.076      1078           64          3.18       3.18       3.17        3.16         3.15        3.14       0.0014      0.0016 0.0019            0.0021   0.0023   0.0024","record_id":"PCB026621","collection_group":"rf","source_collection_record_id":"RFD2515","source_file":"originals/Rogers/Rogers__SpeedWave_300P_Prepreg__데이터시트__RF240.pdf","dataset_role":"material_published_parameter","dk_input_status":"scalar_with_frequency","review_flags":"test_method_not_stated;measurement_axis_not_stated"}
{"dk":3.17,"dk_min":null,"dk_max":null,"dk_tolerance":null,"df":0.0019,"frequency_ghz":5,"method":null,"axis":null,"thickness_mm":0.076,"glass_style":"1078","resin_content_pct":64.0,"manufacturer":"Rogers","product":"SpeedWave 300P Prepreg","material_family":"low-Dk glass / ultra-low-loss resin","material_form":"prepreg","frequency_text":"5 GHz","value_type":"typical_construction","source_id":"RF240","source_location":"PDF p.3 Available Constructions row 4","source_url":"https://www.rogerscorp.com/-/media/project/rogerscorp/documents/advanced-electronics-solutions/english/data-sheets/speedwave-300p-data-sheet.pdf","notes":"Complete published glass style/resin content and frequency table; method not stated in table.","thickness_mil":3.0,"source_record":"3.0          0.076      1078           64          3.18       3.18       3.17        3.16         3.15        3.14       0.0014      0.0016 0.0019            0.0021   0.0023   0.0024","record_id":"PCB026622","collection_group":"rf","source_collection_record_id":"RFD2516","source_file":"originals/Rogers/Rogers__SpeedWave_300P_Prepreg__데이터시트__RF240.pdf","dataset_role":"material_published_parameter","dk_input_status":"scalar_with_frequency","review_flags":"test_method_not_stated;measurement_axis_not_stated"}
{"dk":3.16,"dk_min":null,"dk_max":null,"dk_tolerance":null,"df":0.0021,"frequency_ghz":10,"method":null,"axis":null,"thickness_mm":0.076,"glass_style":"1078","resin_content_pct":64.0,"manufacturer":"Rogers","product":"SpeedWave 300P Prepreg","material_family":"low-Dk glass / ultra-low-loss resin","material_form":"prepreg","frequency_text":"10 GHz","value_type":"typical_construction","source_id":"RF240","source_location":"PDF p.3 Available Constructions row 4","source_url":"https://www.rogerscorp.com/-/media/project/rogerscorp/documents/advanced-electronics-solutions/english/data-sheets/speedwave-300p-data-sheet.pdf","notes":"Complete published glass style/resin content and frequency table; method not stated in table.","thickness_mil":3.0,"source_record":"3.0          0.076      1078           64          3.18       3.18       3.17        3.16         3.15        3.14       0.0014      0.0016 0.0019            0.0021   0.0023   0.0024","record_id":"PCB026623","collection_group":"rf","source_collection_record_id":"RFD2517","source_file":"originals/Rogers/Rogers__SpeedWave_300P_Prepreg__데이터시트__RF240.pdf","dataset_role":"material_published_parameter","dk_input_status":"scalar_with_frequency","review_flags":"test_method_not_stated;measurement_axis_not_stated"}
{"dk":3.15,"dk_min":null,"dk_max":null,"dk_tolerance":null,"df":0.0023,"frequency_ghz":15,"method":null,"axis":null,"thickness_mm":0.076,"glass_style":"1078","resin_content_pct":64.0,"manufacturer":"Rogers","product":"SpeedWave 300P Prepreg","material_family":"low-Dk glass / ultra-low-loss resin","material_form":"prepreg","frequency_text":"15 GHz","value_type":"typical_construction","source_id":"RF240","source_location":"PDF p.3 Available Constructions row 4","source_url":"https://www.rogerscorp.com/-/media/project/rogerscorp/documents/advanced-electronics-solutions/english/data-sheets/speedwave-300p-data-sheet.pdf","notes":"Complete published glass style/resin content and frequency table; method not stated in table.","thickness_mil":3.0,"source_record":"3.0          0.076      1078           64          3.18       3.18       3.17        3.16         3.15        3.14       0.0014      0.0016 0.0019            0.0021   0.0023   0.0024","record_id":"PCB026624","collection_group":"rf","source_collection_record_id":"RFD2518","source_file":"originals/Rogers/Rogers__SpeedWave_300P_Prepreg__데이터시트__RF240.pdf","dataset_role":"material_published_parameter","dk_input_status":"scalar_with_frequency","review_flags":"test_method_not_stated;measurement_axis_not_stated"}
{"dk":3.14,"dk_min":null,"dk_max":null,"dk_tolerance":null,"df":0.0024,"frequency_ghz":20,"method":null,"axis":null,"thickness_mm":0.076,"glass_style":"1078","resin_content_pct":64.0,"manufacturer":"Rogers","product":"SpeedWave 300P Prepreg","material_family":"low-Dk glass / ultra-low-loss resin","material_form":"prepreg","frequency_text":"20 GHz","value_type":"typical_construction","source_id":"RF240","source_location":"PDF p.3 Available Constructions row 4","source_url":"https://www.rogerscorp.com/-/media/project/rogerscorp/documents/advanced-electronics-solutions/english/data-sheets/speedwave-300p-data-sheet.pdf","notes":"Complete published glass style/resin content and frequency table; method not stated in table.","thickness_mil":3.0,"source_record":"3.0          0.076      1078           64          3.18       3.18       3.17        3.16         3.15        3.14       0.0014      0.0016 0.0019            0.0021   0.0023   0.0024","record_id":"PCB026625","collection_group":"rf","source_collection_record_id":"RFD2519","source_file":"originals/Rogers/Rogers__SpeedWave_300P_Prepreg__데이터시트__RF240.pdf","dataset_role":"material_published_parameter","dk_input_status":"scalar_with_frequency","review_flags":"test_method_not_stated;measurement_axis_not_stated"}
