Repository: EIDOSDATA/TraceWave-Studio

# PCB 유전율과 적층 자료

수집/정리 기준일: 2026-11-11.

먼저 [전체 자료 안내 엑셀](Excel/00_전체_자료_안내.xlsx)을 연다. 회사별 엑셀은 `Excel/`에 있고, 원문 검색은 [HTML 안내](START_HERE_ko.html)를 사용한다.

- [자료 사용 안내](docs/자료_사용_안내.md): 폴더, 단위, 조건 선택과 내보내기.
- [자료 검토 결과](docs/자료_검토_결과.md): 확인한 범위, 오류/공백, 정리 내역.
- [TraceWave Studio 연결 설계](../../../Code/docs/pcb_material_catalog.md): 사용자 직접 입력, 소재 선택, 제조업체 적층 선택과 현재 구현의 경계.

57,340개 조건별 관측, 36개 회사와 일반 재료 참고 자료 1개 그룹, 1,756개 출처 기록을 보존했다. 새 엑셀은 전체 안내 1개와 회사/참고 자료별 37개로 총 38개다. 행 수는 고유 소재나 독립 측정 수가 아니다. 공식 자료에 값이 있어도 실제 제조 조건과 해석 대역에 맞는지 확인해야 한다.

사람이 보는 엑셀과 프로그램용 JSONL을 분리했다. 원문 PDF/HTML의 바이트는 보존하면서 파일명을 회사와 소재/용도 중심으로 바꿨다. 중복 저장한 데이터 사본은 복구 폴더로 옮겼고 관측 수치는 삭제하지 않았다.

File: 00_REF/PCB RF ANT/05_PCB_Dielectric_Data_2026/data/observations/Isola.jsonl (part 11 of 92)
{"manufacturer":"Isola","product":"185HR","material_family":null,"material_form":"core","dk":3.97,"dk_min":null,"dk_max":null,"dk_tolerance":null,"df":0.017,"frequency_ghz":0.1,"frequency_text":"100 MHz","value_type":"published_construction_table","method":null,"axis":null,"thickness_mm":0.114,"glass_style":"1x106 / 1x1080","resin_content_pct":65.0,"source_id":"FR001","source_location":"HTML construction table 2, data row 12","source_url":"https://www.isola-group.com/pcb-laminates-prepreg/185hr-laminate-and-prepreg/","notes":"Manufacturer construction-specific value; test method/conditioning not stated in this HTML construction table. Thickness is the published nominal value; pressed prepreg thickness must be confirmed with PCB fabricator.","construction":"1x106 / 1x1080","offering":"Alternate","thickness_inch":0.0045,"collection_group":"fr4","record_id":"PCB005253","source_file":"originals/Isola/Isola__185HR__Dk_Df_구성표__FR001.html","dataset_role":"material_published_parameter","dk_input_status":"scalar_with_frequency","review_flags":"test_method_not_stated;measurement_axis_not_stated"}
{"manufacturer":"Isola","product":"370HR","material_family":null,"material_form":"core","dk":3.77,"dk_min":null,"dk_max":null,"dk_tolerance":null,"df":0.021,"frequency_ghz":0.5,"frequency_text":"500 MHz","value_type":"published_construction_table","method":null,"axis":null,"thickness_mm":0.069,"glass_style":"1067","resin_content_pct":75.0,"source_id":"FR002","source_location":"HTML construction table 3, data row 4","source_url":"https://www.isola-group.com/pcb-laminates-prepreg/370hr-laminate-prepreg/","notes":"Manufacturer construction-specific value; test method/conditioning not stated in this HTML construction table. Thickness is the published nominal value; pressed prepreg thickness must be confirmed with PCB fabricator.","construction":"1067","offering":"Alternate","thickness_inch":0.0027,"collection_group":"fr4","record_id":"PCB005614","source_file":"originals/Isola/Isola__370HR__Dk_Df_구성표__FR002.html","dataset_role":"material_published_parameter","dk_input_status":"scalar_with_frequency","review_flags":"test_method_not_stated;measurement_axis_not_stated"}
{"manufacturer":"Isola","product":"370HR","material_family":null,"material_form":"core","dk":3.75,"dk_min":null,"dk_max":null,"dk_tolerance":null,"df":0.025,"frequency_ghz":1.0,"frequency_text":"1 GHz","value_type":"published_construction_table","method":null,"axis":null,"thickness_mm":0.069,"glass_style":"1067","resin_content_pct":75.0,"source_id":"FR002","source_location":"HTML construction table 3, data row 4","source_url":"https://www.isola-group.com/pcb-laminates-prepreg/370hr-laminate-prepreg/","notes":"Manufacturer construction-specific value; test method/conditioning not stated in this HTML construction table. Thickness is the published nominal value; pressed prepreg thickness must be confirmed with PCB fabricator.","construction":"1067","offering":"Alternate","thickness_inch":0.0027,"collection_group":"fr4","record_id":"PCB005615","source_file":"originals/Isola/Isola__370HR__Dk_Df_구성표__FR002.html","dataset_role":"material_published_parameter","dk_input_status":"scalar_with_frequency","review_flags":"test_method_not_stated;measurement_axis_not_stated"}
{"manufacturer":"Isola","product":"370HR","material_family":null,"material_form":"core","dk":3.56,"dk_min":null,"dk_max":null,"dk_tolerance":null,"df":0.031,"frequency_ghz":10.0,"frequency_text":"10 GHz","value_type":"published_construction_table","method":null,"axis":null,"thickness_mm":0.069,"glass_style":"1067","resin_content_pct":75.0,"source_id":"FR002","source_location":"HTML construction table 3, data row 4","source_url":"https://www.isola-group.com/pcb-laminates-prepreg/370hr-laminate-prepreg/","notes":"Manufacturer construction-specific value; test method/conditioning not stated in this HTML construction table. Thickness is the published nominal value; pressed prepreg thickness must be confirmed with PCB fabricator.","construction":"1067","offering":"Alternate","thickness_inch":0.0027,"collection_group":"fr4","record_id":"PCB005616","source_file":"originals/Isola/Isola__370HR__Dk_Df_구성표__FR002.html","dataset_role":"material_published_parameter","dk_input_status":"scalar_with_frequency","review_flags":"test_method_not_stated;measurement_axis_not_stated"}
{"manufacturer":"Isola","product":"370HR","material_family":null,"material_form":"core","dk":3.71,"dk_min":null,"dk_max":null,"dk_tolerance":null,"df":0.026,"frequency_ghz":2.0,"frequency_text":"2 GHz","value_type":"published_construction_table","method":null,"axis":null,"thickness_mm":0.069,"glass_style":"1067","resin_content_pct":75.0,"source_id":"FR002","source_location":"HTML construction table 3, data row 4","source_url":"https://www.isola-group.com/pcb-laminates-prepreg/370hr-laminate-prepreg/","notes":"Manufacturer construction-specific value; test method/conditioning not stated in this HTML construction table. Thickness is the published nominal value; pressed prepreg thickness must be confirmed with PCB fabricator.","construction":"1067","offering":"Alternate","thickness_inch":0.0027,"collection_group":"fr4","record_id":"PCB005617","source_file":"originals/Isola/Isola__370HR__Dk_Df_구성표__FR002.html","dataset_role":"material_published_parameter","dk_input_status":"scalar_with_frequency","review_flags":"test_method_not_stated;measurement_axis_not_stated"}
{"manufacturer":"Isola","product":"370HR","material_family":null,"material_form":"core","dk":3.56,"dk_min":null,"dk_max":null,"dk_tolerance":null,"df":0.031,"frequency_ghz":5.0,"frequency_text":"5 GHz","value_type":"published_construction_table","method":null,"axis":null,"thickness_mm":0.069,"glass_style":"1067","resin_content_pct":75.0,"source_id":"FR002","source_location":"HTML construction table 3, data row 4","source_url":"https://www.isola-group.com/pcb-laminates-prepreg/370hr-laminate-prepreg/","notes":"Manufacturer construction-specific value; test method/conditioning not stated in this HTML construction table. Thickness is the published nominal value; pressed prepreg thickness must be confirmed with PCB fabricator.","construction":"1067","offering":"Alternate","thickness_inch":0.0027,"collection_group":"fr4","record_id":"PCB005618","source_file":"originals/Isola/Isola__370HR__Dk_Df_구성표__FR002.html","dataset_role":"material_published_parameter","dk_input_status":"scalar_with_frequency","review_flags":"test_method_not_stated;measurement_axis_not_stated"}
{"manufacturer":"Isola","product":"370HR","material_family":null,"material_form":"core","dk":4.03,"dk_min":null,"dk_max":null,"dk_tolerance":null,"df":0.016,"frequency_ghz":0.1,"frequency_text":"100 MHz","value_type":"published_construction_table","method":null,"axis":null,"thickness_mm":0.07,"glass_style":"1080","resin_content_pct":61.0,"source_id":"FR002","source_location":"HTML construction table 3, data row 5","source_url":"https://www.isola-group.com/pcb-laminates-prepreg/370hr-laminate-prepreg/","notes":"Manufacturer construction-specific value; test method/conditioning not stated in this HTML construction table. Thickness is the published nominal value; pressed prepreg thickness must be confirmed with PCB fabricator.","construction":"1080","offering":"Alternate","thickness_inch":0.0028,"collection_group":"fr4","record_id":"PCB005619","source_file":"originals/Isola/Isola__370HR__Dk_Df_구성표__FR002.html","dataset_role":"material_published_parameter","dk_input_status":"scalar_with_frequency","review_flags":"test_method_not_stated;measurement_axis_not_stated"}
{"manufacturer":"Isola","product":"370HR","material_family":null,"material_form":"core","dk":3.96,"dk_min":null,"dk_max":null,"dk_tolerance":null,"df":0.018,"frequency_ghz":0.5,"frequency_text":"500 MHz","value_type":"published_construction_table","method":null,"axis":null,"thickness_mm":0.07,"glass_style":"1080","resin_content_pct":61.0,"source_id":"FR002","source_location":"HTML construction table 3, data row 5","source_url":"https://www.isola-group.com/pcb-laminates-prepreg/370hr-laminate-prepreg/","notes":"Manufacturer construction-specific value; test method/conditioning not stated in this HTML construction table. Thickness is the published nominal value; pressed prepreg thickness must be confirmed with PCB fabricator.","construction":"1080","offering":"Alternate","thickness_inch":0.0028,"collection_group":"fr4","record_id":"PCB005620","source_file":"originals/Isola/Isola__370HR__Dk_Df_구성표__FR002.html","dataset_role":"material_published_parameter","dk_input_status":"scalar_with_frequency","review_flags":"test_method_not_stated;measurement_axis_not_stated"}
{"manufacturer":"Isola","product":"370HR","material_family":null,"material_form":"core","dk":3.92,"dk_min":null,"dk_max":null,"dk_tolerance":null,"df":0.02,"frequency_ghz":1.0,"frequency_text":"1 GHz","value_type":"published_construction_table","method":null,"axis":null,"thickness_mm":0.07,"glass_style":"1080","resin_content_pct":61.0,"source_id":"FR002","source_location":"HTML construction table 3, data row 5","source_url":"https://www.isola-group.com/pcb-laminates-prepreg/370hr-laminate-prepreg/","notes":"Manufacturer construction-specific value; test method/conditioning not stated in this HTML construction table. Thickness is the published nominal value; pressed prepreg thickness must be confirmed with PCB fabricator.","construction":"1080","offering":"Alternate","thickness_inch":0.0028,"collection_group":"fr4","record_id":"PCB005621","source_file":"originals/Isola/Isola__370HR__Dk_Df_구성표__FR002.html","dataset_role":"material_published_parameter","dk_input_status":"scalar_with_frequency","review_flags":"test_method_not_stated;measurement_axis_not_stated"}
{"manufacturer":"Isola","product":"370HR","material_family":null,"material_form":"core","dk":3.8,"dk_min":null,"dk_max":null,"dk_tolerance":null,"df":0.025,"frequency_ghz":10.0,"frequency_text":"10 GHz","value_type":"published_construction_table","method":null,"axis":null,"thickness_mm":0.07,"glass_style":"1080","resin_content_pct":61.0,"source_id":"FR002","source_location":"HTML construction table 3, data row 5","source_url":"https://www.isola-group.com/pcb-laminates-prepreg/370hr-laminate-prepreg/","notes":"Manufacturer construction-specific value; test method/conditioning not stated in this HTML construction table. Thickness is the published nominal value; pressed prepreg thickness must be confirmed with PCB fabricator.","construction":"1080","offering":"Alternate","thickness_inch":0.0028,"collection_group":"fr4","record_id":"PCB005622","source_file":"originals/Isola/Isola__370HR__Dk_Df_구성표__FR002.html","dataset_role":"material_published_parameter","dk_input_status":"scalar_with_frequency","review_flags":"test_method_not_stated;measurement_axis_not_stated"}
{"manufacturer":"Isola","product":"370HR","material_family":null,"material_form":"core","dk":3.92,"dk_min":null,"dk_max":null,"dk_tolerance":null,"df":0.021,"frequency_ghz":2.0,"frequency_text":"2 GHz","value_type":"published_construction_table","method":null,"axis":null,"thickness_mm":0.07,"glass_style":"1080","resin_content_pct":61.0,"source_id":"FR002","source_location":"HTML construction table 3, data row 5","source_url":"https://www.isola-group.com/pcb-laminates-prepreg/370hr-laminate-prepreg/","notes":"Manufacturer construction-specific value; test method/conditioning not stated in this HTML construction table. Thickness is the published nominal value; pressed prepreg thickness must be confirmed with PCB fabricator.","construction":"1080","offering":"Alternate","thickness_inch":0.0028,"collection_group":"fr4","record_id":"PCB005623","source_file":"originals/Isola/Isola__370HR__Dk_Df_구성표__FR002.html","dataset_role":"material_published_parameter","dk_input_status":"scalar_with_frequency","review_flags":"test_method_not_stated;measurement_axis_not_stated"}
{"manufacturer":"Isola","product":"370HR","material_family":null,"material_form":"core","dk":3.79,"dk_min":null,"dk_max":null,"dk_tolerance":null,"df":0.025,"frequency_ghz":5.0,"frequency_text":"5 GHz","value_type":"published_construction_table","method":null,"axis":null,"thickness_mm":0.07,"glass_style":"1080","resin_content_pct":61.0,"source_id":"FR002","source_location":"HTML construction table 3, data row 5","source_url":"https://www.isola-group.com/pcb-laminates-prepreg/370hr-laminate-prepreg/","notes":"Manufacturer construction-specific value; test method/conditioning not stated in this HTML construction table. Thickness is the published nominal value; pressed prepreg thickness must be confirmed with PCB fabricator.","construction":"1080","offering":"Alternate","thickness_inch":0.0028,"collection_group":"fr4","record_id":"PCB005624","source_file":"originals/Isola/Isola__370HR__Dk_Df_구성표__FR002.html","dataset_role":"material_published_parameter","dk_input_status":"scalar_with_frequency","review_flags":"test_method_not_stated;measurement_axis_not_stated"}
{"manufacturer":"Isola","product":"370HR","material_family":null,"material_form":"core","dk":3.97,"dk_min":null,"dk_max":null,"dk_tolerance":null,"df":0.017,"frequency_ghz":0.1,"frequency_text":"100 MHz","value_type":"published_construction_table","method":null,"axis":null,"thickness_mm":0.076,"glass_style":"1080","resin_content_pct":66.0,"source_id":"FR002","source_location":"HTML construction table 3, data row 6","source_url":"https://www.isola-group.com/pcb-laminates-prepreg/370hr-laminate-prepreg/","notes":"Manufacturer construction-specific value; test method/conditioning not stated in this HTML construction table. Thickness is the published nominal value; pressed prepreg thickness must be confirmed with PCB fabricator.","construction":"1080","offering":"Standard","thickness_inch":0.003,"collection_group":"fr4","record_id":"PCB005625","source_file":"originals/Isola/Isola__370HR__Dk_Df_구성표__FR002.html","dataset_role":"material_published_parameter","dk_input_status":"scalar_with_frequency","review_flags":"test_method_not_stated;measurement_axis_not_stated"}
{"manufacturer":"Isola","product":"370HR","material_family":null,"material_form":"core","dk":3.92,"dk_min":null,"dk_max":null,"dk_tolerance":null,"df":0.02,"frequency_ghz":0.5,"frequency_text":"500 MHz","value_type":"published_construction_table","method":null,"axis":null,"thickness_mm":0.076,"glass_style":"1080","resin_content_pct":66.0,"source_id":"FR002","source_location":"HTML construction table 3, data row 6","source_url":"https://www.isola-group.com/pcb-laminates-prepreg/370hr-laminate-prepreg/","notes":"Manufacturer construction-specific value; test method/conditioning not stated in this HTML construction table. Thickness is the published nominal value; pressed prepreg thickness must be confirmed with PCB fabricator.","construction":"1080","offering":"Standard","thickness_inch":0.003,"collection_group":"fr4","record_id":"PCB005626","source_file":"originals/Isola/Isola__370HR__Dk_Df_구성표__FR002.html","dataset_role":"material_published_parameter","dk_input_status":"scalar_with_frequency","review_flags":"test_method_not_stated;measurement_axis_not_stated"}
{"manufacturer":"Isola","product":"370HR","material_family":null,"material_form":"core","dk":3.9,"dk_min":null,"dk_max":null,"dk_tolerance":null,"df":0.023,"frequency_ghz":1.0,"frequency_text":"1 GHz","value_type":"published_construction_table","method":null,"axis":null,"thickness_mm":0.076,"glass_style":"1080","resin_content_pct":66.0,"source_id":"FR002","source_location":"HTML construction table 3, data row 6","source_url":"https://www.isola-group.com/pcb-laminates-prepreg/370hr-laminate-prepreg/","notes":"Manufacturer construction-specific value; test method/conditioning not stated in this HTML construction table. Thickness is the published nominal value; pressed prepreg thickness must be confirmed with PCB fabricator.","construction":"1080","offering":"Standard","thickness_inch":0.003,"collection_group":"fr4","record_id":"PCB005627","source_file":"originals/Isola/Isola__370HR__Dk_Df_구성표__FR002.html","dataset_role":"material_published_parameter","dk_input_status":"scalar_with_frequency","review_flags":"test_method_not_stated;measurement_axis_not_stated"}
{"manufacturer":"Isola","product":"370HR","material_family":null,"material_form":"core","dk":3.72,"dk_min":null,"dk_max":null,"dk_tolerance":null,"df":0.028,"frequency_ghz":10.0,"frequency_text":"10 GHz","value_type":"published_construction_table","method":null,"axis":null,"thickness_mm":0.076,"glass_style":"1080","resin_content_pct":66.0,"source_id":"FR002","source_location":"HTML construction table 3, data row 6","source_url":"https://www.isola-group.com/pcb-laminates-prepreg/370hr-laminate-prepreg/","notes":"Manufacturer construction-specific value; test method/conditioning not stated in this HTML construction table. Thickness is the published nominal value; pressed prepreg thickness must be confirmed with PCB fabricator.","construction":"1080","offering":"Standard","thickness_inch":0.003,"collection_group":"fr4","record_id":"PCB005628","source_file":"originals/Isola/Isola__370HR__Dk_Df_구성표__FR002.html","dataset_role":"material_published_parameter","dk_input_status":"scalar_with_frequency","review_flags":"test_method_not_stated;measurement_axis_not_stated"}
{"manufacturer":"Isola","product":"370HR","material_family":null,"material_form":"core","dk":3.86,"dk_min":null,"dk_max":null,"dk_tolerance":null,"df":0.024,"frequency_ghz":2.0,"frequency_text":"2 GHz","value_type":"published_construction_table","method":null,"axis":null,"thickness_mm":0.076,"glass_style":"1080","resin_content_pct":66.0,"source_id":"FR002","source_location":"HTML construction table 3, data row 6","source_url":"https://www.isola-group.com/pcb-laminates-prepreg/370hr-laminate-prepreg/","notes":"Manufacturer construction-specific value; test method/conditioning not stated in this HTML construction table. Thickness is the published nominal value; pressed prepreg thickness must be confirmed with PCB fabricator.","construction":"1080","offering":"Standard","thickness_inch":0.003,"collection_group":"fr4","record_id":"PCB005629","source_file":"originals/Isola/Isola__370HR__Dk_Df_구성표__FR002.html","dataset_role":"material_published_parameter","dk_input_status":"scalar_with_frequency","review_flags":"test_method_not_stated;measurement_axis_not_stated"}
{"manufacturer":"Isola","product":"370HR","material_family":null,"material_form":"core","dk":3.72,"dk_min":null,"dk_max":null,"dk_tolerance":null,"df":0.028,"frequency_ghz":5.0,"frequency_text":"5 GHz","value_type":"published_construction_table","method":null,"axis":null,"thickness_mm":0.076,"glass_style":"1080","resin_content_pct":66.0,"source_id":"FR002","source_location":"HTML construction table 3, data row 6","source_url":"https://www.isola-group.com/pcb-laminates-prepreg/370hr-laminate-prepreg/","notes":"Manufacturer construction-specific value; test method/conditioning not stated in this HTML construction table. Thickness is the published nominal value; pressed prepreg thickness must be confirmed with PCB fabricator.","construction":"1080","offering":"Standard","thickness_inch":0.003,"collection_group":"fr4","record_id":"PCB005630","source_file":"originals/Isola/Isola__370HR__Dk_Df_구성표__FR002.html","dataset_role":"material_published_parameter","dk_input_status":"scalar_with_frequency","review_flags":"test_method_not_stated;measurement_axis_not_stated"}
{"manufacturer":"Isola","product":"370HR","material_family":null,"material_form":"core","dk":3.94,"dk_min":null,"dk_max":null,"dk_tolerance":null,"df":0.018,"frequency_ghz":0.1,"frequency_text":"100 MHz","value_type":"published_construction_table","method":null,"axis":null,"thickness_mm":0.081,"glass_style":"1080","resin_content_pct":68.0,"source_id":"FR002","source_location":"HTML construction table 3, data row 8","source_url":"https://www.isola-group.com/pcb-laminates-prepreg/370hr-laminate-prepreg/","notes":"Manufacturer construction-specific value; test method/conditioning not stated in this HTML construction table. Thickness is the published nominal value; pressed prepreg thickness must be confirmed with PCB fabricator.","construction":"1080","offering":"Standard","thickness_inch":0.0032,"collection_group":"fr4","record_id":"PCB005631","source_file":"originals/Isola/Isola__370HR__Dk_Df_구성표__FR002.html","dataset_role":"material_published_parameter","dk_input_status":"scalar_with_frequency","review_flags":"test_method_not_stated;measurement_axis_not_stated"}
{"manufacturer":"Isola","product":"370HR","material_family":null,"material_form":"core","dk":3.89,"dk_min":null,"dk_max":null,"dk_tolerance":null,"df":0.02,"frequency_ghz":0.5,"frequency_text":"500 MHz","value_type":"published_construction_table","method":null,"axis":null,"thickness_mm":0.081,"glass_style":"1080","resin_content_pct":68.0,"source_id":"FR002","source_location":"HTML construction table 3, data row 8","source_url":"https://www.isola-group.com/pcb-laminates-prepreg/370hr-laminate-prepreg/","notes":"Manufacturer construction-specific value; test method/conditioning not stated in this HTML construction table. Thickness is the published nominal value; pressed prepreg thickness must be confirmed with PCB fabricator.","construction":"1080","offering":"Standard","thickness_inch":0.0032,"collection_group":"fr4","record_id":"PCB005632","source_file":"originals/Isola/Isola__370HR__Dk_Df_구성표__FR002.html","dataset_role":"material_published_parameter","dk_input_status":"scalar_with_frequency","review_flags":"test_method_not_stated;measurement_axis_not_stated"}
{"manufacturer":"Isola","product":"370HR","material_family":null,"material_form":"core","dk":3.86,"dk_min":null,"dk_max":null,"dk_tolerance":null,"df":0.023,"frequency_ghz":1.0,"frequency_text":"1 GHz","value_type":"published_construction_table","method":null,"axis":null,"thickness_mm":0.081,"glass_style":"1080","resin_content_pct":68.0,"source_id":"FR002","source_location":"HTML construction table 3, data row 8","source_url":"https://www.isola-group.com/pcb-laminates-prepreg/370hr-laminate-prepreg/","notes":"Manufacturer construction-specific value; test method/conditioning not stated in this HTML construction table. Thickness is the published nominal value; pressed prepreg thickness must be confirmed with PCB fabricator.","construction":"1080","offering":"Standard","thickness_inch":0.0032,"collection_group":"fr4","record_id":"PCB005633","source_file":"originals/Isola/Isola__370HR__Dk_Df_구성표__FR002.html","dataset_role":"material_published_parameter","dk_input_status":"scalar_with_frequency","review_flags":"test_method_not_stated;measurement_axis_not_stated"}
{"manufacturer":"Isola","product":"370HR","material_family":null,"material_form":"core","dk":3.68,"dk_min":null,"dk_max":null,"dk_tolerance":null,"df":0.029,"frequency_ghz":10.0,"frequency_text":"10 GHz","value_type":"published_construction_table","method":null,"axis":null,"thickness_mm":0.081,"glass_style":"1080","resin_content_pct":68.0,"source_id":"FR002","source_location":"HTML construction table 3, data row 8","source_url":"https://www.isola-group.com/pcb-laminates-prepreg/370hr-laminate-prepreg/","notes":"Manufacturer construction-specific value; test method/conditioning not stated in this HTML construction table. Thickness is the published nominal value; pressed prepreg thickness must be confirmed with PCB fabricator.","construction":"1080","offering":"Standard","thickness_inch":0.0032,"collection_group":"fr4","record_id":"PCB005634","source_file":"originals/Isola/Isola__370HR__Dk_Df_구성표__FR002.html","dataset_role":"material_published_parameter","dk_input_status":"scalar_with_frequency","review_flags":"test_method_not_stated;measurement_axis_not_stated"}
{"manufacturer":"Isola","product":"370HR","material_family":null,"material_form":"core","dk":3.82,"dk_min":null,"dk_max":null,"dk_tolerance":null,"df":0.024,"frequency_ghz":2.0,"frequency_text":"2 GHz","value_type":"published_construction_table","method":null,"axis":null,"thickness_mm":0.081,"glass_style":"1080","resin_content_pct":68.0,"source_id":"FR002","source_location":"HTML construction table 3, data row 8","source_url":"https://www.isola-group.com/pcb-laminates-prepreg/370hr-laminate-prepreg/","notes":"Manufacturer construction-specific value; test method/conditioning not stated in this HTML construction table. Thickness is the published nominal value; pressed prepreg thickness must be confirmed with PCB fabricator.","construction":"1080","offering":"Standard","thickness_inch":0.0032,"collection_group":"fr4","record_id":"PCB005635","source_file":"originals/Isola/Isola__370HR__Dk_Df_구성표__FR002.html","dataset_role":"material_published_parameter","dk_input_status":"scalar_with_frequency","review_flags":"test_method_not_stated;measurement_axis_not_stated"}
{"manufacturer":"Isola","product":"370HR","material_family":null,"material_form":"core","dk":3.68,"dk_min":null,"dk_max":null,"dk_tolerance":null,"df":0.029,"frequency_ghz":5.0,"frequency_text":"5 GHz","value_type":"published_construction_table","method":null,"axis":null,"thickness_mm":0.081,"glass_style":"1080","resin_content_pct":68.0,"source_id":"FR002","source_location":"HTML construction table 3, data row 8","source_url":"https://www.isola-group.com/pcb-laminates-prepreg/370hr-laminate-prepreg/","notes":"Manufacturer construction-specific value; test method/conditioning not stated in this HTML construction table. Thickness is the published nominal value; pressed prepreg thickness must be confirmed with PCB fabricator.","construction":"1080","offering":"Standard","thickness_inch":0.0032,"collection_group":"fr4","record_id":"PCB005636","source_file":"originals/Isola/Isola__370HR__Dk_Df_구성표__FR002.html","dataset_role":"material_published_parameter","dk_input_status":"scalar_with_frequency","review_flags":"test_method_not_stated;measurement_axis_not_stated"}
{"manufacturer":"Isola","product":"370HR","material_family":null,"material_form":"core","dk":3.89,"dk_min":null,"dk_max":null,"dk_tolerance":null,"df":0.018,"frequency_ghz":0.1,"frequency_text":"100 MHz","value_type":"published_construction_table","method":null,"axis":null,"thickness_mm":0.091,"glass_style":"1080","resin_content_pct":71.0,"source_id":"FR002","source_location":"HTML construction table 3, data row 11","source_url":"https://www.isola-group.com/pcb-laminates-prepreg/370hr-laminate-prepreg/","notes":"Manufacturer construction-specific value; test method/conditioning not stated in this HTML construction table. Thickness is the published nominal value; pressed prepreg thickness must be confirmed with PCB fabricator.","construction":"1080","offering":"Standard","thickness_inch":0.0036,"collection_group":"fr4","record_id":"PCB005637","source_file":"originals/Isola/Isola__370HR__Dk_Df_구성표__FR002.html","dataset_role":"material_published_parameter","dk_input_status":"scalar_with_frequency","review_flags":"test_method_not_stated;measurement_axis_not_stated"}
{"manufacturer":"Isola","product":"370HR","material_family":null,"material_form":"core","dk":3.84,"dk_min":null,"dk_max":null,"dk_tolerance":null,"df":0.021,"frequency_ghz":0.5,"frequency_text":"500 MHz","value_type":"published_construction_table","method":null,"axis":null,"thickness_mm":0.091,"glass_style":"1080","resin_content_pct":71.0,"source_id":"FR002","source_location":"HTML construction table 3, data row 11","source_url":"https://www.isola-group.com/pcb-laminates-prepreg/370hr-laminate-prepreg/","notes":"Manufacturer construction-specific value; test method/conditioning not stated in this HTML construction table. Thickness is the published nominal value; pressed prepreg thickness must be confirmed with PCB fabricator.","construction":"1080","offering":"Standard","thickness_inch":0.0036,"collection_group":"fr4","record_id":"PCB005638","source_file":"originals/Isola/Isola__370HR__Dk_Df_구성표__FR002.html","dataset_role":"material_published_parameter","dk_input_status":"scalar_with_frequency","review_flags":"test_method_not_stated;measurement_axis_not_stated"}
{"manufacturer":"Isola","product":"370HR","material_family":null,"material_form":"core","dk":3.81,"dk_min":null,"dk_max":null,"dk_tolerance":null,"df":0.024,"frequency_ghz":1.0,"frequency_text":"1 GHz","value_type":"published_construction_table","method":null,"axis":null,"thickness_mm":0.091,"glass_style":"1080","resin_content_pct":71.0,"source_id":"FR002","source_location":"HTML construction table 3, data row 11","source_url":"https://www.isola-group.com/pcb-laminates-prepreg/370hr-laminate-prepreg/","notes":"Manufacturer construction-specific value; test method/conditioning not stated in this HTML construction table. Thickness is the published nominal value; pressed prepreg thickness must be confirmed with PCB fabricator.","construction":"1080","offering":"Standard","thickness_inch":0.0036,"collection_group":"fr4","record_id":"PCB005639","source_file":"originals/Isola/Isola__370HR__Dk_Df_구성표__FR002.html","dataset_role":"material_published_parameter","dk_input_status":"scalar_with_frequency","review_flags":"test_method_not_stated;measurement_axis_not_stated"}
{"manufacturer":"Isola","product":"370HR","material_family":null,"material_form":"core","dk":3.63,"dk_min":null,"dk_max":null,"dk_tolerance":null,"df":0.03,"frequency_ghz":10.0,"frequency_text":"10 GHz","value_type":"published_construction_table","method":null,"axis":null,"thickness_mm":0.091,"glass_style":"1080","resin_content_pct":71.0,"source_id":"FR002","source_location":"HTML construction table 3, data row 11","source_url":"https://www.isola-group.com/pcb-laminates-prepreg/370hr-laminate-prepreg/","notes":"Manufacturer construction-specific value; test method/conditioning not stated in this HTML construction table. Thickness is the published nominal value; pressed prepreg thickness must be confirmed with PCB fabricator.","construction":"1080","offering":"Standard","thickness_inch":0.0036,"collection_group":"fr4","record_id":"PCB005640","source_file":"originals/Isola/Isola__370HR__Dk_Df_구성표__FR002.html","dataset_role":"material_published_parameter","dk_input_status":"scalar_with_frequency","review_flags":"test_method_not_stated;measurement_axis_not_stated"}
{"manufacturer":"Isola","product":"370HR","material_family":null,"material_form":"core","dk":3.77,"dk_min":null,"dk_max":null,"dk_tolerance":null,"df":0.025,"frequency_ghz":2.0,"frequency_text":"2 GHz","value_type":"published_construction_table","method":null,"axis":null,"thickness_mm":0.091,"glass_style":"1080","resin_content_pct":71.0,"source_id":"FR002","source_location":"HTML construction table 3, data row 11","source_url":"https://www.isola-group.com/pcb-laminates-prepreg/370hr-laminate-prepreg/","notes":"Manufacturer construction-specific value; test method/conditioning not stated in this HTML construction table. Thickness is the published nominal value; pressed prepreg thickness must be confirmed with PCB fabricator.","construction":"1080","offering":"Standard","thickness_inch":0.0036,"collection_group":"fr4","record_id":"PCB005641","source_file":"originals/Isola/Isola__370HR__Dk_Df_구성표__FR002.html","dataset_role":"material_published_parameter","dk_input_status":"scalar_with_frequency","review_flags":"test_method_not_stated;measurement_axis_not_stated"}
{"manufacturer":"Isola","product":"370HR","material_family":null,"material_form":"core","dk":3.63,"dk_min":null,"dk_max":null,"dk_tolerance":null,"df":0.03,"frequency_ghz":5.0,"frequency_text":"5 GHz","value_type":"published_construction_table","method":null,"axis":null,"thickness_mm":0.091,"glass_style":"1080","resin_content_pct":71.0,"source_id":"FR002","source_location":"HTML construction table 3, data row 11","source_url":"https://www.isola-group.com/pcb-laminates-prepreg/370hr-laminate-prepreg/","notes":"Manufacturer construction-specific value; test method/conditioning not stated in this HTML construction table. Thickness is the published nominal value; pressed prepreg thickness must be confirmed with PCB fabricator.","construction":"1080","offering":"Standard","thickness_inch":0.0036,"collection_group":"fr4","record_id":"PCB005642","source_file":"originals/Isola/Isola__370HR__Dk_Df_구성표__FR002.html","dataset_role":"material_published_parameter","dk_input_status":"scalar_with_frequency","review_flags":"test_method_not_stated;measurement_axis_not_stated"}
{"manufacturer":"Isola","product":"370HR","material_family":null,"material_form":"core","dk":4.02,"dk_min":null,"dk_max":null,"dk_tolerance":null,"df":0.017,"frequency_ghz":0.1,"frequency_text":"100 MHz","value_type":"published_construction_table","method":null,"axis":null,"thickness_mm":0.079,"glass_style":"1086","resin_content_pct":63.0,"source_id":"FR002","source_location":"HTML construction table 3, data row 7","source_url":"https://www.isola-group.com/pcb-laminates-prepreg/370hr-laminate-prepreg/","notes":"Manufacturer construction-specific value; test method/conditioning not stated in this HTML construction table. Thickness is the published nominal value; pressed prepreg thickness must be confirmed with PCB fabricator.","construction":"1086","offering":"Alternate","thickness_inch":0.0031,"collection_group":"fr4","record_id":"PCB005643","source_file":"originals/Isola/Isola__370HR__Dk_Df_구성표__FR002.html","dataset_role":"material_published_parameter","dk_input_status":"scalar_with_frequency","review_flags":"test_method_not_stated;measurement_axis_not_stated"}
{"manufacturer":"Isola","product":"370HR","material_family":null,"material_form":"core","dk":3.95,"dk_min":null,"dk_max":null,"dk_tolerance":null,"df":0.019,"frequency_ghz":0.5,"frequency_text":"500 MHz","value_type":"published_construction_table","method":null,"axis":null,"thickness_mm":0.079,"glass_style":"1086","resin_content_pct":63.0,"source_id":"FR002","source_location":"HTML construction table 3, data row 7","source_url":"https://www.isola-group.com/pcb-laminates-prepreg/370hr-laminate-prepreg/","notes":"Manufacturer construction-specific value; test method/conditioning not stated in this HTML construction table. Thickness is the published nominal value; pressed prepreg thickness must be confirmed with PCB fabricator.","construction":"1086","offering":"Alternate","thickness_inch":0.0031,"collection_group":"fr4","record_id":"PCB005644","source_file":"originals/Isola/Isola__370HR__Dk_Df_구성표__FR002.html","dataset_role":"material_published_parameter","dk_input_status":"scalar_with_frequency","review_flags":"test_method_not_stated;measurement_axis_not_stated"}
{"manufacturer":"Isola","product":"370HR","material_family":null,"material_form":"core","dk":3.91,"dk_min":null,"dk_max":null,"dk_tolerance":null,"df":0.022,"frequency_ghz":1.0,"frequency_text":"1 GHz","value_type":"published_construction_table","method":null,"axis":null,"thickness_mm":0.079,"glass_style":"1086","resin_content_pct":63.0,"source_id":"FR002","source_location":"HTML construction table 3, data row 7","source_url":"https://www.isola-group.com/pcb-laminates-prepreg/370hr-laminate-prepreg/","notes":"Manufacturer construction-specific value; test method/conditioning not stated in this HTML construction table. Thickness is the published nominal value; pressed prepreg thickness must be confirmed with PCB fabricator.","construction":"1086","offering":"Alternate","thickness_inch":0.0031,"collection_group":"fr4","record_id":"PCB005645","source_file":"originals/Isola/Isola__370HR__Dk_Df_구성표__FR002.html","dataset_role":"material_published_parameter","dk_input_status":"scalar_with_frequency","review_flags":"test_method_not_stated;measurement_axis_not_stated"}
{"manufacturer":"Isola","product":"370HR","material_family":null,"material_form":"core","dk":3.78,"dk_min":null,"dk_max":null,"dk_tolerance":null,"df":0.027,"frequency_ghz":10.0,"frequency_text":"10 GHz","value_type":"published_construction_table","method":null,"axis":null,"thickness_mm":0.079,"glass_style":"1086","resin_content_pct":63.0,"source_id":"FR002","source_location":"HTML construction table 3, data row 7","source_url":"https://www.isola-group.com/pcb-laminates-prepreg/370hr-laminate-prepreg/","notes":"Manufacturer construction-specific value; test method/conditioning not stated in this HTML construction table. Thickness is the published nominal value; pressed prepreg thickness must be confirmed with PCB fabricator.","construction":"1086","offering":"Alternate","thickness_inch":0.0031,"collection_group":"fr4","record_id":"PCB005646","source_file":"originals/Isola/Isola__370HR__Dk_Df_구성표__FR002.html","dataset_role":"material_published_parameter","dk_input_status":"scalar_with_frequency","review_flags":"test_method_not_stated;measurement_axis_not_stated"}
{"manufacturer":"Isola","product":"370HR","material_family":null,"material_form":"core","dk":3.91,"dk_min":null,"dk_max":null,"dk_tolerance":null,"df":0.023,"frequency_ghz":2.0,"frequency_text":"2 GHz","value_type":"published_construction_table","method":null,"axis":null,"thickness_mm":0.079,"glass_style":"1086","resin_content_pct":63.0,"source_id":"FR002","source_location":"HTML construction table 3, data row 7","source_url":"https://www.isola-group.com/pcb-laminates-prepreg/370hr-laminate-prepreg/","notes":"Manufacturer construction-specific value; test method/conditioning not stated in this HTML construction table. Thickness is the published nominal value; pressed prepreg thickness must be confirmed with PCB fabricator.","construction":"1086","offering":"Alternate","thickness_inch":0.0031,"collection_group":"fr4","record_id":"PCB005647","source_file":"originals/Isola/Isola__370HR__Dk_Df_구성표__FR002.html","dataset_role":"material_published_parameter","dk_input_status":"scalar_with_frequency","review_flags":"test_method_not_stated;measurement_axis_not_stated"}
{"manufacturer":"Isola","product":"370HR","material_family":null,"material_form":"core","dk":3.78,"dk_min":null,"dk_max":null,"dk_tolerance":null,"df":0.027,"frequency_ghz":5.0,"frequency_text":"5 GHz","value_type":"published_construction_table","method":null,"axis":null,"thickness_mm":0.079,"glass_style":"1086","resin_content_pct":63.0,"source_id":"FR002","source_location":"HTML construction table 3, data row 7","source_url":"https://www.isola-group.com/pcb-laminates-prepreg/370hr-laminate-prepreg/","notes":"Manufacturer construction-specific value; test method/conditioning not stated in this HTML construction table. Thickness is the published nominal value; pressed prepreg thickness must be confirmed with PCB fabricator.","construction":"1086","offering":"Alternate","thickness_inch":0.0031,"collection_group":"fr4","record_id":"PCB005648","source_file":"originals/Isola/Isola__370HR__Dk_Df_구성표__FR002.html","dataset_role":"material_published_parameter","dk_input_status":"scalar_with_frequency","review_flags":"test_method_not_stated;measurement_axis_not_stated"}
{"manufacturer":"Isola","product":"370HR","material_family":null,"material_form":"core","dk":3.99,"dk_min":null,"dk_max":null,"dk_tolerance":null,"df":0.017,"frequency_ghz":0.1,"frequency_text":"100 MHz","value_type":"published_construction_table","method":null,"axis":null,"thickness_mm":0.084,"glass_style":"1086","resin_content_pct":65.0,"source_id":"FR002","source_location":"HTML construction table 3, data row 9","source_url":"https://www.isola-group.com/pcb-laminates-prepreg/370hr-laminate-prepreg/","notes":"Manufacturer construction-specific value; test method/conditioning not stated in this HTML construction table. Thickness is the published nominal value; pressed prepreg thickness must be confirmed with PCB fabricator.","construction":"1086","offering":"Alternate","thickness_inch":0.0033,"collection_group":"fr4","record_id":"PCB005649","source_file":"originals/Isola/Isola__370HR__Dk_Df_구성표__FR002.html","dataset_role":"material_published_parameter","dk_input_status":"scalar_with_frequency","review_flags":"test_method_not_stated;measurement_axis_not_stated"}
{"manufacturer":"Isola","product":"370HR","material_family":null,"material_form":"core","dk":3.94,"dk_min":null,"dk_max":null,"dk_tolerance":null,"df":0.02,"frequency_ghz":0.5,"frequency_text":"500 MHz","value_type":"published_construction_table","method":null,"axis":null,"thickness_mm":0.084,"glass_style":"1086","resin_content_pct":65.0,"source_id":"FR002","source_location":"HTML construction table 3, data row 9","source_url":"https://www.isola-group.com/pcb-laminates-prepreg/370hr-laminate-prepreg/","notes":"Manufacturer construction-specific value; test method/conditioning not stated in this HTML construction table. Thickness is the published nominal value; pressed prepreg thickness must be confirmed with PCB fabricator.","construction":"1086","offering":"Alternate","thickness_inch":0.0033,"collection_group":"fr4","record_id":"PCB005650","source_file":"originals/Isola/Isola__370HR__Dk_Df_구성표__FR002.html","dataset_role":"material_published_parameter","dk_input_status":"scalar_with_frequency","review_flags":"test_method_not_stated;measurement_axis_not_stated"}
