Repository: EIDOSDATA/TraceWave-Studio

# PCB 유전율과 적층 자료

수집/정리 기준일: 2026-11-11.

먼저 [전체 자료 안내 엑셀](Excel/00_전체_자료_안내.xlsx)을 연다. 회사별 엑셀은 `Excel/`에 있고, 원문 검색은 [HTML 안내](START_HERE_ko.html)를 사용한다.

- [자료 사용 안내](docs/자료_사용_안내.md): 폴더, 단위, 조건 선택과 내보내기.
- [자료 검토 결과](docs/자료_검토_결과.md): 확인한 범위, 오류/공백, 정리 내역.
- [TraceWave Studio 연결 설계](../../../Code/docs/pcb_material_catalog.md): 사용자 직접 입력, 소재 선택, 제조업체 적층 선택과 현재 구현의 경계.

57,340개 조건별 관측, 36개 회사와 일반 재료 참고 자료 1개 그룹, 1,756개 출처 기록을 보존했다. 새 엑셀은 전체 안내 1개와 회사/참고 자료별 37개로 총 38개다. 행 수는 고유 소재나 독립 측정 수가 아니다. 공식 자료에 값이 있어도 실제 제조 조건과 해석 대역에 맞는지 확인해야 한다.

사람이 보는 엑셀과 프로그램용 JSONL을 분리했다. 원문 PDF/HTML의 바이트는 보존하면서 파일명을 회사와 소재/용도 중심으로 바꿨다. 중복 저장한 데이터 사본은 복구 폴더로 옮겼고 관측 수치는 삭제하지 않았다.

File: 00_REF/PCB RF ANT/05_PCB_Dielectric_Data_2026/data/observations/Nanya_New_Material.jsonl (part 11 of 11)
{"manufacturer":"Nanya_New_Material","product":"NY6200ANT","material_family":null,"material_form":"laminate","dk":4.38,"dk_min":null,"dk_max":null,"dk_tolerance":0.08,"df":0.0065,"frequency_ghz":10.0,"frequency_text":"10GHz","value_type":"typical_datasheet","method":"SPDR","axis":null,"thickness_mm":0.508,"glass_style":null,"resin_content_pct":null,"source_id":"RT0214","source_location":"HTML table 1, row 7, column 5, dk; HTML table 1, row 8, column 5, df","source_url":"https://www.nouyatec.com/en/product/microwave-rf-material/60","notes":"Nanya New Material Technology / NOUYA (China); distinct from Nan Ya Plastics (Taiwan). General-property table; values are not construction-specific unless metadata is stated.","conditioning":"10 GHz/23°C","resin_content_text":null,"source_column_qualifier":"—","source_context":[{"property":"dk","context":"Dk Permittivity | SPDR | 10 GHz/23°C | —","reported_value":"4.38+/-0.08","paired_value_cell":"4.38+/-0.08"},{"property":"df","context":"Df Loss Tangent | SPDR | 10 GHz/23°C | —","reported_value":"0.0065","paired_value_cell":"0.0065"}],"collection_group":"root","record_id":"PCB004830","source_file":"originals/Nanya_New_Material/Nanya_New_Material__NY6200ANT__제품_기술안내__RT0214.html","dataset_role":"material_published_parameter","dk_input_status":"scalar_with_frequency","review_flags":"measurement_axis_not_stated"}
{"manufacturer":"Nanya_New_Material","product":"NY8320 LD","material_family":null,"material_form":"core","dk":3.6,"dk_min":null,"dk_max":null,"dk_tolerance":null,"df":0.006,"frequency_ghz":1.0,"frequency_text":"1GHz","value_type":"typical_construction_table","method":null,"axis":null,"thickness_mm":0.15,"glass_style":"1078*3","resin_content_pct":null,"source_id":"RT0701","source_location":"PDF page 1, table 1, row 7","source_url":"https://www.nouyatec.com/Public/Uploads/uploadfile2/files/20251217/NYWRD02481A0NY8320LDLineup.pdf","notes":"Nanya New Material Technology / NOUYA (China); distinct from Nan Ya Plastics (Taiwan). Manufacturer typical construction table, reference only and not guaranteed. Source updated 20250912; test method is not stated in this Lineup.","construction":"1078*3","glass_type":"Low Dk glass","collection_group":"root","record_id":"PCB005115","source_file":"originals/Nanya_New_Material/Nanya_New_Material__NY8320_LD_및_NY8320_LDP__종합카탈로그__RT0701.pdf","dataset_role":"material_published_parameter","dk_input_status":"scalar_with_frequency","review_flags":"test_method_not_stated;measurement_axis_not_stated"}
{"manufacturer":"Nanya_New_Material","product":"NY8320 LD","material_family":null,"material_form":"core","dk":3.5,"dk_min":null,"dk_max":null,"dk_tolerance":null,"df":0.007,"frequency_ghz":1.0,"frequency_text":"1GHz","value_type":"typical_construction_table","method":null,"axis":null,"thickness_mm":0.215,"glass_style":"1067*4","resin_content_pct":null,"source_id":"RT0701","source_location":"PDF page 1, table 1, row 9","source_url":"https://www.nouyatec.com/Public/Uploads/uploadfile2/files/20251217/NYWRD02481A0NY8320LDLineup.pdf","notes":"Nanya New Material Technology / NOUYA (China); distinct from Nan Ya Plastics (Taiwan). Manufacturer typical construction table, reference only and not guaranteed. Source updated 20250912; test method is not stated in this Lineup.","construction":"1067*4","glass_type":"Low Dk glass","collection_group":"root","record_id":"PCB005116","source_file":"originals/Nanya_New_Material/Nanya_New_Material__NY8320_LD_및_NY8320_LDP__종합카탈로그__RT0701.pdf","dataset_role":"material_published_parameter","dk_input_status":"scalar_with_frequency","review_flags":"test_method_not_stated;measurement_axis_not_stated"}
{"manufacturer":"Nanya_New_Material","product":"NY8320 LD","material_family":null,"material_form":"core","dk":3.4,"dk_min":null,"dk_max":null,"dk_tolerance":null,"df":0.008,"frequency_ghz":10.0,"frequency_text":"10GHz","value_type":"typical_construction_table","method":null,"axis":null,"thickness_mm":0.06,"glass_style":"1027*2","resin_content_pct":null,"source_id":"RT0701","source_location":"PDF page 1, table 1, row 3","source_url":"https://www.nouyatec.com/Public/Uploads/uploadfile2/files/20251217/NYWRD02481A0NY8320LDLineup.pdf","notes":"Nanya New Material Technology / NOUYA (China); distinct from Nan Ya Plastics (Taiwan). Manufacturer typical construction table, reference only and not guaranteed. Source updated 20250912; test method is not stated in this Lineup.","construction":"1027*2","glass_type":"Low Dk glass","collection_group":"root","record_id":"PCB005117","source_file":"originals/Nanya_New_Material/Nanya_New_Material__NY8320_LD_및_NY8320_LDP__종합카탈로그__RT0701.pdf","dataset_role":"material_published_parameter","dk_input_status":"scalar_with_frequency","review_flags":"test_method_not_stated;measurement_axis_not_stated"}
{"manufacturer":"Nanya_New_Material","product":"NY8320 LD","material_family":null,"material_form":"core","dk":3.4,"dk_min":null,"dk_max":null,"dk_tolerance":null,"df":0.008,"frequency_ghz":10.0,"frequency_text":"10GHz","value_type":"typical_construction_table","method":null,"axis":null,"thickness_mm":0.1,"glass_style":"1067*2","resin_content_pct":null,"source_id":"RT0701","source_location":"PDF page 1, table 1, row 4","source_url":"https://www.nouyatec.com/Public/Uploads/uploadfile2/files/20251217/NYWRD02481A0NY8320LDLineup.pdf","notes":"Nanya New Material Technology / NOUYA (China); distinct from Nan Ya Plastics (Taiwan). Manufacturer typical construction table, reference only and not guaranteed. Source updated 20250912; test method is not stated in this Lineup.","construction":"1067*2","glass_type":"Low Dk glass","collection_group":"root","record_id":"PCB005118","source_file":"originals/Nanya_New_Material/Nanya_New_Material__NY8320_LD_및_NY8320_LDP__종합카탈로그__RT0701.pdf","dataset_role":"material_published_parameter","dk_input_status":"scalar_with_frequency","review_flags":"test_method_not_stated;measurement_axis_not_stated"}
{"manufacturer":"Nanya_New_Material","product":"NY8320 LD","material_family":null,"material_form":"core","dk":3.4,"dk_min":null,"dk_max":null,"dk_tolerance":null,"df":0.008,"frequency_ghz":10.0,"frequency_text":"10GHz","value_type":"typical_construction_table","method":null,"axis":null,"thickness_mm":0.13,"glass_style":"1067*3","resin_content_pct":null,"source_id":"RT0701","source_location":"PDF page 1, table 1, row 6","source_url":"https://www.nouyatec.com/Public/Uploads/uploadfile2/files/20251217/NYWRD02481A0NY8320LDLineup.pdf","notes":"Nanya New Material Technology / NOUYA (China); distinct from Nan Ya Plastics (Taiwan). Manufacturer typical construction table, reference only and not guaranteed. Source updated 20250912; test method is not stated in this Lineup.","construction":"1067*3","glass_type":"Low Dk glass","collection_group":"root","record_id":"PCB005119","source_file":"originals/Nanya_New_Material/Nanya_New_Material__NY8320_LD_및_NY8320_LDP__종합카탈로그__RT0701.pdf","dataset_role":"material_published_parameter","dk_input_status":"scalar_with_frequency","review_flags":"test_method_not_stated;measurement_axis_not_stated"}
{"manufacturer":"Nanya_New_Material","product":"NY8320 LD","material_family":null,"material_form":"core","dk":3.4,"dk_min":null,"dk_max":null,"dk_tolerance":null,"df":0.008,"frequency_ghz":10.0,"frequency_text":"10GHz","value_type":"typical_construction_table","method":null,"axis":null,"thickness_mm":0.13,"glass_style":"1078*2","resin_content_pct":null,"source_id":"RT0701","source_location":"PDF page 1, table 1, row 5","source_url":"https://www.nouyatec.com/Public/Uploads/uploadfile2/files/20251217/NYWRD02481A0NY8320LDLineup.pdf","notes":"Nanya New Material Technology / NOUYA (China); distinct from Nan Ya Plastics (Taiwan). Manufacturer typical construction table, reference only and not guaranteed. Source updated 20250912; test method is not stated in this Lineup.","construction":"1078*2","glass_type":"Low Dk glass","collection_group":"root","record_id":"PCB005120","source_file":"originals/Nanya_New_Material/Nanya_New_Material__NY8320_LD_및_NY8320_LDP__종합카탈로그__RT0701.pdf","dataset_role":"material_published_parameter","dk_input_status":"scalar_with_frequency","review_flags":"test_method_not_stated;measurement_axis_not_stated"}
{"manufacturer":"Nanya_New_Material","product":"NY8320 LD","material_family":null,"material_form":"core","dk":3.4,"dk_min":null,"dk_max":null,"dk_tolerance":null,"df":0.008,"frequency_ghz":10.0,"frequency_text":"10GHz","value_type":"typical_construction_table","method":null,"axis":null,"thickness_mm":0.15,"glass_style":"1067*3","resin_content_pct":null,"source_id":"RT0701","source_location":"PDF page 1, table 1, row 8","source_url":"https://www.nouyatec.com/Public/Uploads/uploadfile2/files/20251217/NYWRD02481A0NY8320LDLineup.pdf","notes":"Nanya New Material Technology / NOUYA (China); distinct from Nan Ya Plastics (Taiwan). Manufacturer typical construction table, reference only and not guaranteed. Source updated 20250912; test method is not stated in this Lineup.","construction":"1067*3","glass_type":"Low Dk glass","collection_group":"root","record_id":"PCB005121","source_file":"originals/Nanya_New_Material/Nanya_New_Material__NY8320_LD_및_NY8320_LDP__종합카탈로그__RT0701.pdf","dataset_role":"material_published_parameter","dk_input_status":"scalar_with_frequency","review_flags":"test_method_not_stated;measurement_axis_not_stated"}
{"manufacturer":"Nanya_New_Material","product":"NY8320 LD","material_family":null,"material_form":"core","dk":3.5,"dk_min":null,"dk_max":null,"dk_tolerance":null,"df":0.007,"frequency_ghz":10.0,"frequency_text":"10GHz","value_type":"typical_construction_table","method":null,"axis":null,"thickness_mm":0.15,"glass_style":"1078*3","resin_content_pct":null,"source_id":"RT0701","source_location":"PDF page 1, table 1, row 7","source_url":"https://www.nouyatec.com/Public/Uploads/uploadfile2/files/20251217/NYWRD02481A0NY8320LDLineup.pdf","notes":"Nanya New Material Technology / NOUYA (China); distinct from Nan Ya Plastics (Taiwan). Manufacturer typical construction table, reference only and not guaranteed. Source updated 20250912; test method is not stated in this Lineup.","construction":"1078*3","glass_type":"Low Dk glass","collection_group":"root","record_id":"PCB005122","source_file":"originals/Nanya_New_Material/Nanya_New_Material__NY8320_LD_및_NY8320_LDP__종합카탈로그__RT0701.pdf","dataset_role":"material_published_parameter","dk_input_status":"scalar_with_frequency","review_flags":"test_method_not_stated;measurement_axis_not_stated"}
{"manufacturer":"Nanya_New_Material","product":"NY8320 LD","material_family":null,"material_form":"core","dk":3.4,"dk_min":null,"dk_max":null,"dk_tolerance":null,"df":0.008,"frequency_ghz":10.0,"frequency_text":"10GHz","value_type":"typical_construction_table","method":null,"axis":null,"thickness_mm":0.215,"glass_style":"1067*4","resin_content_pct":null,"source_id":"RT0701","source_location":"PDF page 1, table 1, row 9","source_url":"https://www.nouyatec.com/Public/Uploads/uploadfile2/files/20251217/NYWRD02481A0NY8320LDLineup.pdf","notes":"Nanya New Material Technology / NOUYA (China); distinct from Nan Ya Plastics (Taiwan). Manufacturer typical construction table, reference only and not guaranteed. Source updated 20250912; test method is not stated in this Lineup.","construction":"1067*4","glass_type":"Low Dk glass","collection_group":"root","record_id":"PCB005123","source_file":"originals/Nanya_New_Material/Nanya_New_Material__NY8320_LD_및_NY8320_LDP__종합카탈로그__RT0701.pdf","dataset_role":"material_published_parameter","dk_input_status":"scalar_with_frequency","review_flags":"test_method_not_stated;measurement_axis_not_stated"}
{"manufacturer":"Nanya_New_Material","product":"NY8320 LDP","material_family":null,"material_form":"prepreg","dk":3.5,"dk_min":null,"dk_max":null,"dk_tolerance":null,"df":0.007,"frequency_ghz":1.0,"frequency_text":"1GHz","value_type":"typical_construction_table","method":null,"axis":null,"thickness_mm":0.04,"glass_style":"1027","resin_content_pct":74.0,"source_id":"RT0701","source_location":"PDF page 1, table 2, row 5","source_url":"https://www.nouyatec.com/Public/Uploads/uploadfile2/files/20251217/NYWRD02481A0NY8320LDLineup.pdf","notes":"Nanya New Material Technology / NOUYA (China); distinct from Nan Ya Plastics (Taiwan). Manufacturer typical construction table, reference only and not guaranteed. Source updated 20250912; test method is not stated in this Lineup.","construction":"1027","glass_type":"Low Dk glass","collection_group":"root","record_id":"PCB005124","source_file":"originals/Nanya_New_Material/Nanya_New_Material__NY8320_LD_및_NY8320_LDP__종합카탈로그__RT0701.pdf","dataset_role":"material_published_parameter","dk_input_status":"scalar_with_frequency","review_flags":"test_method_not_stated;measurement_axis_not_stated"}
{"manufacturer":"Nanya_New_Material","product":"NY8320 LDP","material_family":null,"material_form":"prepreg","dk":3.4,"dk_min":null,"dk_max":null,"dk_tolerance":null,"df":0.008,"frequency_ghz":1.0,"frequency_text":"1GHz","value_type":"typical_construction_table","method":null,"axis":null,"thickness_mm":0.03,"glass_style":"1017","resin_content_pct":77.0,"source_id":"RT0701","source_location":"PDF page 1, table 2, row 3","source_url":"https://www.nouyatec.com/Public/Uploads/uploadfile2/files/20251217/NYWRD02481A0NY8320LDLineup.pdf","notes":"Nanya New Material Technology / NOUYA (China); distinct from Nan Ya Plastics (Taiwan). Manufacturer typical construction table, reference only and not guaranteed. Source updated 20250912; test method is not stated in this Lineup.","construction":"1017","glass_type":"Low Dk glass","collection_group":"root","record_id":"PCB005125","source_file":"originals/Nanya_New_Material/Nanya_New_Material__NY8320_LD_및_NY8320_LDP__종합카탈로그__RT0701.pdf","dataset_role":"material_published_parameter","dk_input_status":"scalar_with_frequency","review_flags":"test_method_not_stated;measurement_axis_not_stated"}
{"manufacturer":"Nanya_New_Material","product":"NY8320 LDP","material_family":null,"material_form":"prepreg","dk":3.4,"dk_min":null,"dk_max":null,"dk_tolerance":null,"df":0.008,"frequency_ghz":1.0,"frequency_text":"1GHz","value_type":"typical_construction_table","method":null,"axis":null,"thickness_mm":0.045,"glass_style":"1027","resin_content_pct":77.0,"source_id":"RT0701","source_location":"PDF page 1, table 2, row 6","source_url":"https://www.nouyatec.com/Public/Uploads/uploadfile2/files/20251217/NYWRD02481A0NY8320LDLineup.pdf","notes":"Nanya New Material Technology / NOUYA (China); distinct from Nan Ya Plastics (Taiwan). Manufacturer typical construction table, reference only and not guaranteed. Source updated 20250912; test method is not stated in this Lineup.","construction":"1027","glass_type":"Low Dk glass","collection_group":"root","record_id":"PCB005126","source_file":"originals/Nanya_New_Material/Nanya_New_Material__NY8320_LD_및_NY8320_LDP__종합카탈로그__RT0701.pdf","dataset_role":"material_published_parameter","dk_input_status":"scalar_with_frequency","review_flags":"test_method_not_stated;measurement_axis_not_stated"}
{"manufacturer":"Nanya_New_Material","product":"NY8320 LDP","material_family":null,"material_form":"prepreg","dk":3.4,"dk_min":null,"dk_max":null,"dk_tolerance":null,"df":0.008,"frequency_ghz":1.0,"frequency_text":"1GHz","value_type":"typical_construction_table","method":null,"axis":null,"thickness_mm":0.035,"glass_style":"1017","resin_content_pct":80.0,"source_id":"RT0701","source_location":"PDF page 1, table 2, row 4","source_url":"https://www.nouyatec.com/Public/Uploads/uploadfile2/files/20251217/NYWRD02481A0NY8320LDLineup.pdf","notes":"Nanya New Material Technology / NOUYA (China); distinct from Nan Ya Plastics (Taiwan). Manufacturer typical construction table, reference only and not guaranteed. Source updated 20250912; test method is not stated in this Lineup.","construction":"1017","glass_type":"Low Dk glass","collection_group":"root","record_id":"PCB005127","source_file":"originals/Nanya_New_Material/Nanya_New_Material__NY8320_LD_및_NY8320_LDP__종합카탈로그__RT0701.pdf","dataset_role":"material_published_parameter","dk_input_status":"scalar_with_frequency","review_flags":"test_method_not_stated;measurement_axis_not_stated"}
{"manufacturer":"Nanya_New_Material","product":"NY8320 LDP","material_family":null,"material_form":"prepreg","dk":3.4,"dk_min":null,"dk_max":null,"dk_tolerance":null,"df":0.008,"frequency_ghz":10.0,"frequency_text":"10GHz","value_type":"typical_construction_table","method":null,"axis":null,"thickness_mm":0.04,"glass_style":"1027","resin_content_pct":74.0,"source_id":"RT0701","source_location":"PDF page 1, table 2, row 5","source_url":"https://www.nouyatec.com/Public/Uploads/uploadfile2/files/20251217/NYWRD02481A0NY8320LDLineup.pdf","notes":"Nanya New Material Technology / NOUYA (China); distinct from Nan Ya Plastics (Taiwan). Manufacturer typical construction table, reference only and not guaranteed. Source updated 20250912; test method is not stated in this Lineup.","construction":"1027","glass_type":"Low Dk glass","collection_group":"root","record_id":"PCB005128","source_file":"originals/Nanya_New_Material/Nanya_New_Material__NY8320_LD_및_NY8320_LDP__종합카탈로그__RT0701.pdf","dataset_role":"material_published_parameter","dk_input_status":"scalar_with_frequency","review_flags":"test_method_not_stated;measurement_axis_not_stated"}
{"manufacturer":"Nanya_New_Material","product":"NY8320 LDP","material_family":null,"material_form":"prepreg","dk":3.3,"dk_min":null,"dk_max":null,"dk_tolerance":null,"df":0.009,"frequency_ghz":10.0,"frequency_text":"10GHz","value_type":"typical_construction_table","method":null,"axis":null,"thickness_mm":0.03,"glass_style":"1017","resin_content_pct":77.0,"source_id":"RT0701","source_location":"PDF page 1, table 2, row 3","source_url":"https://www.nouyatec.com/Public/Uploads/uploadfile2/files/20251217/NYWRD02481A0NY8320LDLineup.pdf","notes":"Nanya New Material Technology / NOUYA (China); distinct from Nan Ya Plastics (Taiwan). Manufacturer typical construction table, reference only and not guaranteed. Source updated 20250912; test method is not stated in this Lineup.","construction":"1017","glass_type":"Low Dk glass","collection_group":"root","record_id":"PCB005129","source_file":"originals/Nanya_New_Material/Nanya_New_Material__NY8320_LD_및_NY8320_LDP__종합카탈로그__RT0701.pdf","dataset_role":"material_published_parameter","dk_input_status":"scalar_with_frequency","review_flags":"test_method_not_stated;measurement_axis_not_stated"}
{"manufacturer":"Nanya_New_Material","product":"NY8320 LDP","material_family":null,"material_form":"prepreg","dk":3.3,"dk_min":null,"dk_max":null,"dk_tolerance":null,"df":0.009,"frequency_ghz":10.0,"frequency_text":"10GHz","value_type":"typical_construction_table","method":null,"axis":null,"thickness_mm":0.045,"glass_style":"1027","resin_content_pct":77.0,"source_id":"RT0701","source_location":"PDF page 1, table 2, row 6","source_url":"https://www.nouyatec.com/Public/Uploads/uploadfile2/files/20251217/NYWRD02481A0NY8320LDLineup.pdf","notes":"Nanya New Material Technology / NOUYA (China); distinct from Nan Ya Plastics (Taiwan). Manufacturer typical construction table, reference only and not guaranteed. Source updated 20250912; test method is not stated in this Lineup.","construction":"1027","glass_type":"Low Dk glass","collection_group":"root","record_id":"PCB005130","source_file":"originals/Nanya_New_Material/Nanya_New_Material__NY8320_LD_및_NY8320_LDP__종합카탈로그__RT0701.pdf","dataset_role":"material_published_parameter","dk_input_status":"scalar_with_frequency","review_flags":"test_method_not_stated;measurement_axis_not_stated"}
{"manufacturer":"Nanya_New_Material","product":"NY8320 LDP","material_family":null,"material_form":"prepreg","dk":3.3,"dk_min":null,"dk_max":null,"dk_tolerance":null,"df":0.009,"frequency_ghz":10.0,"frequency_text":"10GHz","value_type":"typical_construction_table","method":null,"axis":null,"thickness_mm":0.035,"glass_style":"1017","resin_content_pct":80.0,"source_id":"RT0701","source_location":"PDF page 1, table 2, row 4","source_url":"https://www.nouyatec.com/Public/Uploads/uploadfile2/files/20251217/NYWRD02481A0NY8320LDLineup.pdf","notes":"Nanya New Material Technology / NOUYA (China); distinct from Nan Ya Plastics (Taiwan). Manufacturer typical construction table, reference only and not guaranteed. Source updated 20250912; test method is not stated in this Lineup.","construction":"1017","glass_type":"Low Dk glass","collection_group":"root","record_id":"PCB005131","source_file":"originals/Nanya_New_Material/Nanya_New_Material__NY8320_LD_및_NY8320_LDP__종합카탈로그__RT0701.pdf","dataset_role":"material_published_parameter","dk_input_status":"scalar_with_frequency","review_flags":"test_method_not_stated;measurement_axis_not_stated"}
