Repository: EIDOSDATA/TraceWave-Studio

# PCB 유전율과 적층 자료

수집/정리 기준일: 2026-11-11.

먼저 [전체 자료 안내 엑셀](Excel/00_전체_자료_안내.xlsx)을 연다. 회사별 엑셀은 `Excel/`에 있고, 원문 검색은 [HTML 안내](START_HERE_ko.html)를 사용한다.

- [자료 사용 안내](docs/자료_사용_안내.md): 폴더, 단위, 조건 선택과 내보내기.
- [자료 검토 결과](docs/자료_검토_결과.md): 확인한 범위, 오류/공백, 정리 내역.
- [TraceWave Studio 연결 설계](../../../Code/docs/pcb_material_catalog.md): 사용자 직접 입력, 소재 선택, 제조업체 적층 선택과 현재 구현의 경계.

57,340개 조건별 관측, 36개 회사와 일반 재료 참고 자료 1개 그룹, 1,756개 출처 기록을 보존했다. 새 엑셀은 전체 안내 1개와 회사/참고 자료별 37개로 총 38개다. 행 수는 고유 소재나 독립 측정 수가 아니다. 공식 자료에 값이 있어도 실제 제조 조건과 해석 대역에 맞는지 확인해야 한다.

사람이 보는 엑셀과 프로그램용 JSONL을 분리했다. 원문 PDF/HTML의 바이트는 보존하면서 파일명을 회사와 소재/용도 중심으로 바꿨다. 중복 저장한 데이터 사본은 복구 폴더로 옮겼고 관측 수치는 삭제하지 않았다.

File: 00_REF/PCB RF ANT/05_PCB_Dielectric_Data_2026/data/observations/Rogers.jsonl (part 11 of 12)
{"dk":2.5,"dk_min":null,"dk_max":null,"dk_tolerance":0.04,"df":0.0013,"frequency_ghz":10,"method":"IPC-TM-650 2.5.5.5","axis":"Z (thickness)","thickness_mm":null,"glass_style":null,"resin_content_pct":null,"manufacturer":"Rogers","product":"AD250C","material_family":"woven-glass reinforced PTFE composite","material_form":"laminate","frequency_text":"~10 GHz","value_type":"process","source_id":"RF001","source_location":"Laminate Properties Tool; product row; properties notes 1,7,8,11,14,29","source_url":"https://tools.rogerscorp.com/acs/properties/laminates/index.aspx","notes":"","dk_text":"2.50","temperature_c":23,"source_record":"AD250C™ | 2.50+/-0.04 | 2.52 | 0.0013 | -117","data_conflict":true,"conflict_note":"The individual official datasheet includes differing nominal values/conditions. Retain source distinction and verify before selecting simulation input.","record_id":"PCB024107","collection_group":"rf","source_collection_record_id":"RFD0001","source_file":"originals/Rogers/Rogers__종합카탈로그_Laminate_Properties_Tool__제품_기술안내__RF001.html","dataset_role":"material_published_parameter","dk_input_status":"scalar_with_frequency","review_flags":"published_source_conflict"}
{"dk":3.02,"dk_min":null,"dk_max":null,"dk_tolerance":null,"df":0.0011,"frequency_ghz":1,"method":null,"axis":null,"thickness_mm":0.076,"glass_style":"1035","resin_content_pct":76.0,"manufacturer":"Rogers","product":"SpeedWave 300P Prepreg","material_family":"low-Dk glass / ultra-low-loss resin","material_form":"prepreg","frequency_text":"1 GHz","value_type":"typical_construction","source_id":"RF240","source_location":"PDF p.3 Available Constructions row 5","source_url":"https://www.rogerscorp.com/-/media/project/rogerscorp/documents/advanced-electronics-solutions/english/data-sheets/speedwave-300p-data-sheet.pdf","notes":"Complete published glass style/resin content and frequency table; method not stated in table.","thickness_mil":3.0,"source_record":"3.0          0.076      1035           76          3.02       3.01       3.01        3.00         2.99        2.99       0.0011      0.0014 0.0017            0.0019   0.0021   0.0022","record_id":"PCB026626","collection_group":"rf","source_collection_record_id":"RFD2520","source_file":"originals/Rogers/Rogers__SpeedWave_300P_Prepreg__데이터시트__RF240.pdf","dataset_role":"material_published_parameter","dk_input_status":"scalar_with_frequency","review_flags":"test_method_not_stated;measurement_axis_not_stated"}
{"dk":3.01,"dk_min":null,"dk_max":null,"dk_tolerance":null,"df":0.0014,"frequency_ghz":3,"method":null,"axis":null,"thickness_mm":0.076,"glass_style":"1035","resin_content_pct":76.0,"manufacturer":"Rogers","product":"SpeedWave 300P Prepreg","material_family":"low-Dk glass / ultra-low-loss resin","material_form":"prepreg","frequency_text":"3 GHz","value_type":"typical_construction","source_id":"RF240","source_location":"PDF p.3 Available Constructions row 5","source_url":"https://www.rogerscorp.com/-/media/project/rogerscorp/documents/advanced-electronics-solutions/english/data-sheets/speedwave-300p-data-sheet.pdf","notes":"Complete published glass style/resin content and frequency table; method not stated in table.","thickness_mil":3.0,"source_record":"3.0          0.076      1035           76          3.02       3.01       3.01        3.00         2.99        2.99       0.0011      0.0014 0.0017            0.0019   0.0021   0.0022","record_id":"PCB026627","collection_group":"rf","source_collection_record_id":"RFD2521","source_file":"originals/Rogers/Rogers__SpeedWave_300P_Prepreg__데이터시트__RF240.pdf","dataset_role":"material_published_parameter","dk_input_status":"scalar_with_frequency","review_flags":"test_method_not_stated;measurement_axis_not_stated"}
{"dk":3.01,"dk_min":null,"dk_max":null,"dk_tolerance":null,"df":0.0017,"frequency_ghz":5,"method":null,"axis":null,"thickness_mm":0.076,"glass_style":"1035","resin_content_pct":76.0,"manufacturer":"Rogers","product":"SpeedWave 300P Prepreg","material_family":"low-Dk glass / ultra-low-loss resin","material_form":"prepreg","frequency_text":"5 GHz","value_type":"typical_construction","source_id":"RF240","source_location":"PDF p.3 Available Constructions row 5","source_url":"https://www.rogerscorp.com/-/media/project/rogerscorp/documents/advanced-electronics-solutions/english/data-sheets/speedwave-300p-data-sheet.pdf","notes":"Complete published glass style/resin content and frequency table; method not stated in table.","thickness_mil":3.0,"source_record":"3.0          0.076      1035           76          3.02       3.01       3.01        3.00         2.99        2.99       0.0011      0.0014 0.0017            0.0019   0.0021   0.0022","record_id":"PCB026628","collection_group":"rf","source_collection_record_id":"RFD2522","source_file":"originals/Rogers/Rogers__SpeedWave_300P_Prepreg__데이터시트__RF240.pdf","dataset_role":"material_published_parameter","dk_input_status":"scalar_with_frequency","review_flags":"test_method_not_stated;measurement_axis_not_stated"}
{"dk":3.0,"dk_min":null,"dk_max":null,"dk_tolerance":null,"df":0.0019,"frequency_ghz":10,"method":null,"axis":null,"thickness_mm":0.076,"glass_style":"1035","resin_content_pct":76.0,"manufacturer":"Rogers","product":"SpeedWave 300P Prepreg","material_family":"low-Dk glass / ultra-low-loss resin","material_form":"prepreg","frequency_text":"10 GHz","value_type":"typical_construction","source_id":"RF240","source_location":"PDF p.3 Available Constructions row 5","source_url":"https://www.rogerscorp.com/-/media/project/rogerscorp/documents/advanced-electronics-solutions/english/data-sheets/speedwave-300p-data-sheet.pdf","notes":"Complete published glass style/resin content and frequency table; method not stated in table.","thickness_mil":3.0,"source_record":"3.0          0.076      1035           76          3.02       3.01       3.01        3.00         2.99        2.99       0.0011      0.0014 0.0017            0.0019   0.0021   0.0022","record_id":"PCB026629","collection_group":"rf","source_collection_record_id":"RFD2523","source_file":"originals/Rogers/Rogers__SpeedWave_300P_Prepreg__데이터시트__RF240.pdf","dataset_role":"material_published_parameter","dk_input_status":"scalar_with_frequency","review_flags":"test_method_not_stated;measurement_axis_not_stated"}
{"dk":2.99,"dk_min":null,"dk_max":null,"dk_tolerance":null,"df":0.0021,"frequency_ghz":15,"method":null,"axis":null,"thickness_mm":0.076,"glass_style":"1035","resin_content_pct":76.0,"manufacturer":"Rogers","product":"SpeedWave 300P Prepreg","material_family":"low-Dk glass / ultra-low-loss resin","material_form":"prepreg","frequency_text":"15 GHz","value_type":"typical_construction","source_id":"RF240","source_location":"PDF p.3 Available Constructions row 5","source_url":"https://www.rogerscorp.com/-/media/project/rogerscorp/documents/advanced-electronics-solutions/english/data-sheets/speedwave-300p-data-sheet.pdf","notes":"Complete published glass style/resin content and frequency table; method not stated in table.","thickness_mil":3.0,"source_record":"3.0          0.076      1035           76          3.02       3.01       3.01        3.00         2.99        2.99       0.0011      0.0014 0.0017            0.0019   0.0021   0.0022","record_id":"PCB026630","collection_group":"rf","source_collection_record_id":"RFD2524","source_file":"originals/Rogers/Rogers__SpeedWave_300P_Prepreg__데이터시트__RF240.pdf","dataset_role":"material_published_parameter","dk_input_status":"scalar_with_frequency","review_flags":"test_method_not_stated;measurement_axis_not_stated"}
{"dk":2.99,"dk_min":null,"dk_max":null,"dk_tolerance":null,"df":0.0022,"frequency_ghz":20,"method":null,"axis":null,"thickness_mm":0.076,"glass_style":"1035","resin_content_pct":76.0,"manufacturer":"Rogers","product":"SpeedWave 300P Prepreg","material_family":"low-Dk glass / ultra-low-loss resin","material_form":"prepreg","frequency_text":"20 GHz","value_type":"typical_construction","source_id":"RF240","source_location":"PDF p.3 Available Constructions row 5","source_url":"https://www.rogerscorp.com/-/media/project/rogerscorp/documents/advanced-electronics-solutions/english/data-sheets/speedwave-300p-data-sheet.pdf","notes":"Complete published glass style/resin content and frequency table; method not stated in table.","thickness_mil":3.0,"source_record":"3.0          0.076      1035           76          3.02       3.01       3.01        3.00         2.99        2.99       0.0011      0.0014 0.0017            0.0019   0.0021   0.0022","record_id":"PCB026631","collection_group":"rf","source_collection_record_id":"RFD2525","source_file":"originals/Rogers/Rogers__SpeedWave_300P_Prepreg__데이터시트__RF240.pdf","dataset_role":"material_published_parameter","dk_input_status":"scalar_with_frequency","review_flags":"test_method_not_stated;measurement_axis_not_stated"}
{"dk":3.11,"dk_min":null,"dk_max":null,"dk_tolerance":null,"df":0.0013,"frequency_ghz":1,"method":null,"axis":null,"thickness_mm":0.089,"glass_style":"1078","resin_content_pct":69.0,"manufacturer":"Rogers","product":"SpeedWave 300P Prepreg","material_family":"low-Dk glass / ultra-low-loss resin","material_form":"prepreg","frequency_text":"1 GHz","value_type":"typical_construction","source_id":"RF240","source_location":"PDF p.3 Available Constructions row 6","source_url":"https://www.rogerscorp.com/-/media/project/rogerscorp/documents/advanced-electronics-solutions/english/data-sheets/speedwave-300p-data-sheet.pdf","notes":"Complete published glass style/resin content and frequency table; method not stated in table.","thickness_mil":3.5,"source_record":"3.5          0.089      1078           69          3.11       3.11       3.10        3.09         3.08        3.07       0.0013      0.0015 0.0018            0.0020   0.0022   0.0023","record_id":"PCB026632","collection_group":"rf","source_collection_record_id":"RFD2526","source_file":"originals/Rogers/Rogers__SpeedWave_300P_Prepreg__데이터시트__RF240.pdf","dataset_role":"material_published_parameter","dk_input_status":"scalar_with_frequency","review_flags":"test_method_not_stated;measurement_axis_not_stated"}
{"dk":3.11,"dk_min":null,"dk_max":null,"dk_tolerance":null,"df":0.0015,"frequency_ghz":3,"method":null,"axis":null,"thickness_mm":0.089,"glass_style":"1078","resin_content_pct":69.0,"manufacturer":"Rogers","product":"SpeedWave 300P Prepreg","material_family":"low-Dk glass / ultra-low-loss resin","material_form":"prepreg","frequency_text":"3 GHz","value_type":"typical_construction","source_id":"RF240","source_location":"PDF p.3 Available Constructions row 6","source_url":"https://www.rogerscorp.com/-/media/project/rogerscorp/documents/advanced-electronics-solutions/english/data-sheets/speedwave-300p-data-sheet.pdf","notes":"Complete published glass style/resin content and frequency table; method not stated in table.","thickness_mil":3.5,"source_record":"3.5          0.089      1078           69          3.11       3.11       3.10        3.09         3.08        3.07       0.0013      0.0015 0.0018            0.0020   0.0022   0.0023","record_id":"PCB026633","collection_group":"rf","source_collection_record_id":"RFD2527","source_file":"originals/Rogers/Rogers__SpeedWave_300P_Prepreg__데이터시트__RF240.pdf","dataset_role":"material_published_parameter","dk_input_status":"scalar_with_frequency","review_flags":"test_method_not_stated;measurement_axis_not_stated"}
{"dk":3.1,"dk_min":null,"dk_max":null,"dk_tolerance":null,"df":0.0018,"frequency_ghz":5,"method":null,"axis":null,"thickness_mm":0.089,"glass_style":"1078","resin_content_pct":69.0,"manufacturer":"Rogers","product":"SpeedWave 300P Prepreg","material_family":"low-Dk glass / ultra-low-loss resin","material_form":"prepreg","frequency_text":"5 GHz","value_type":"typical_construction","source_id":"RF240","source_location":"PDF p.3 Available Constructions row 6","source_url":"https://www.rogerscorp.com/-/media/project/rogerscorp/documents/advanced-electronics-solutions/english/data-sheets/speedwave-300p-data-sheet.pdf","notes":"Complete published glass style/resin content and frequency table; method not stated in table.","thickness_mil":3.5,"source_record":"3.5          0.089      1078           69          3.11       3.11       3.10        3.09         3.08        3.07       0.0013      0.0015 0.0018            0.0020   0.0022   0.0023","record_id":"PCB026634","collection_group":"rf","source_collection_record_id":"RFD2528","source_file":"originals/Rogers/Rogers__SpeedWave_300P_Prepreg__데이터시트__RF240.pdf","dataset_role":"material_published_parameter","dk_input_status":"scalar_with_frequency","review_flags":"test_method_not_stated;measurement_axis_not_stated"}
{"dk":3.09,"dk_min":null,"dk_max":null,"dk_tolerance":null,"df":0.002,"frequency_ghz":10,"method":null,"axis":null,"thickness_mm":0.089,"glass_style":"1078","resin_content_pct":69.0,"manufacturer":"Rogers","product":"SpeedWave 300P Prepreg","material_family":"low-Dk glass / ultra-low-loss resin","material_form":"prepreg","frequency_text":"10 GHz","value_type":"typical_construction","source_id":"RF240","source_location":"PDF p.3 Available Constructions row 6","source_url":"https://www.rogerscorp.com/-/media/project/rogerscorp/documents/advanced-electronics-solutions/english/data-sheets/speedwave-300p-data-sheet.pdf","notes":"Complete published glass style/resin content and frequency table; method not stated in table.","thickness_mil":3.5,"source_record":"3.5          0.089      1078           69          3.11       3.11       3.10        3.09         3.08        3.07       0.0013      0.0015 0.0018            0.0020   0.0022   0.0023","record_id":"PCB026635","collection_group":"rf","source_collection_record_id":"RFD2529","source_file":"originals/Rogers/Rogers__SpeedWave_300P_Prepreg__데이터시트__RF240.pdf","dataset_role":"material_published_parameter","dk_input_status":"scalar_with_frequency","review_flags":"test_method_not_stated;measurement_axis_not_stated"}
{"dk":3.08,"dk_min":null,"dk_max":null,"dk_tolerance":null,"df":0.0022,"frequency_ghz":15,"method":null,"axis":null,"thickness_mm":0.089,"glass_style":"1078","resin_content_pct":69.0,"manufacturer":"Rogers","product":"SpeedWave 300P Prepreg","material_family":"low-Dk glass / ultra-low-loss resin","material_form":"prepreg","frequency_text":"15 GHz","value_type":"typical_construction","source_id":"RF240","source_location":"PDF p.3 Available Constructions row 6","source_url":"https://www.rogerscorp.com/-/media/project/rogerscorp/documents/advanced-electronics-solutions/english/data-sheets/speedwave-300p-data-sheet.pdf","notes":"Complete published glass style/resin content and frequency table; method not stated in table.","thickness_mil":3.5,"source_record":"3.5          0.089      1078           69          3.11       3.11       3.10        3.09         3.08        3.07       0.0013      0.0015 0.0018            0.0020   0.0022   0.0023","record_id":"PCB026636","collection_group":"rf","source_collection_record_id":"RFD2530","source_file":"originals/Rogers/Rogers__SpeedWave_300P_Prepreg__데이터시트__RF240.pdf","dataset_role":"material_published_parameter","dk_input_status":"scalar_with_frequency","review_flags":"test_method_not_stated;measurement_axis_not_stated"}
{"dk":3.07,"dk_min":null,"dk_max":null,"dk_tolerance":null,"df":0.0023,"frequency_ghz":20,"method":null,"axis":null,"thickness_mm":0.089,"glass_style":"1078","resin_content_pct":69.0,"manufacturer":"Rogers","product":"SpeedWave 300P Prepreg","material_family":"low-Dk glass / ultra-low-loss resin","material_form":"prepreg","frequency_text":"20 GHz","value_type":"typical_construction","source_id":"RF240","source_location":"PDF p.3 Available Constructions row 6","source_url":"https://www.rogerscorp.com/-/media/project/rogerscorp/documents/advanced-electronics-solutions/english/data-sheets/speedwave-300p-data-sheet.pdf","notes":"Complete published glass style/resin content and frequency table; method not stated in table.","thickness_mil":3.5,"source_record":"3.5          0.089      1078           69          3.11       3.11       3.10        3.09         3.08        3.07       0.0013      0.0015 0.0018            0.0020   0.0022   0.0023","record_id":"PCB026637","collection_group":"rf","source_collection_record_id":"RFD2531","source_file":"originals/Rogers/Rogers__SpeedWave_300P_Prepreg__데이터시트__RF240.pdf","dataset_role":"material_published_parameter","dk_input_status":"scalar_with_frequency","review_flags":"test_method_not_stated;measurement_axis_not_stated"}
{"dk":3.11,"dk_min":null,"dk_max":null,"dk_tolerance":null,"df":0.0013,"frequency_ghz":1,"method":null,"axis":null,"thickness_mm":0.089,"glass_style":"1080","resin_content_pct":69.0,"manufacturer":"Rogers","product":"SpeedWave 300P Prepreg","material_family":"low-Dk glass / ultra-low-loss resin","material_form":"prepreg","frequency_text":"1 GHz","value_type":"typical_construction","source_id":"RF240","source_location":"PDF p.3 Available Constructions row 7","source_url":"https://www.rogerscorp.com/-/media/project/rogerscorp/documents/advanced-electronics-solutions/english/data-sheets/speedwave-300p-data-sheet.pdf","notes":"Complete published glass style/resin content and frequency table; method not stated in table.","thickness_mil":3.5,"source_record":"3.5          0.089      1080           69          3.11       3.11       3.10        3.09         3.08        3.07       0.0013      0.0015 0.0018            0.0020   0.0022   0.0023","record_id":"PCB026638","collection_group":"rf","source_collection_record_id":"RFD2532","source_file":"originals/Rogers/Rogers__SpeedWave_300P_Prepreg__데이터시트__RF240.pdf","dataset_role":"material_published_parameter","dk_input_status":"scalar_with_frequency","review_flags":"test_method_not_stated;measurement_axis_not_stated"}
{"dk":3.11,"dk_min":null,"dk_max":null,"dk_tolerance":null,"df":0.0015,"frequency_ghz":3,"method":null,"axis":null,"thickness_mm":0.089,"glass_style":"1080","resin_content_pct":69.0,"manufacturer":"Rogers","product":"SpeedWave 300P Prepreg","material_family":"low-Dk glass / ultra-low-loss resin","material_form":"prepreg","frequency_text":"3 GHz","value_type":"typical_construction","source_id":"RF240","source_location":"PDF p.3 Available Constructions row 7","source_url":"https://www.rogerscorp.com/-/media/project/rogerscorp/documents/advanced-electronics-solutions/english/data-sheets/speedwave-300p-data-sheet.pdf","notes":"Complete published glass style/resin content and frequency table; method not stated in table.","thickness_mil":3.5,"source_record":"3.5          0.089      1080           69          3.11       3.11       3.10        3.09         3.08        3.07       0.0013      0.0015 0.0018            0.0020   0.0022   0.0023","record_id":"PCB026639","collection_group":"rf","source_collection_record_id":"RFD2533","source_file":"originals/Rogers/Rogers__SpeedWave_300P_Prepreg__데이터시트__RF240.pdf","dataset_role":"material_published_parameter","dk_input_status":"scalar_with_frequency","review_flags":"test_method_not_stated;measurement_axis_not_stated"}
{"dk":3.1,"dk_min":null,"dk_max":null,"dk_tolerance":null,"df":0.0018,"frequency_ghz":5,"method":null,"axis":null,"thickness_mm":0.089,"glass_style":"1080","resin_content_pct":69.0,"manufacturer":"Rogers","product":"SpeedWave 300P Prepreg","material_family":"low-Dk glass / ultra-low-loss resin","material_form":"prepreg","frequency_text":"5 GHz","value_type":"typical_construction","source_id":"RF240","source_location":"PDF p.3 Available Constructions row 7","source_url":"https://www.rogerscorp.com/-/media/project/rogerscorp/documents/advanced-electronics-solutions/english/data-sheets/speedwave-300p-data-sheet.pdf","notes":"Complete published glass style/resin content and frequency table; method not stated in table.","thickness_mil":3.5,"source_record":"3.5          0.089      1080           69          3.11       3.11       3.10        3.09         3.08        3.07       0.0013      0.0015 0.0018            0.0020   0.0022   0.0023","record_id":"PCB026640","collection_group":"rf","source_collection_record_id":"RFD2534","source_file":"originals/Rogers/Rogers__SpeedWave_300P_Prepreg__데이터시트__RF240.pdf","dataset_role":"material_published_parameter","dk_input_status":"scalar_with_frequency","review_flags":"test_method_not_stated;measurement_axis_not_stated"}
{"dk":3.09,"dk_min":null,"dk_max":null,"dk_tolerance":null,"df":0.002,"frequency_ghz":10,"method":null,"axis":null,"thickness_mm":0.089,"glass_style":"1080","resin_content_pct":69.0,"manufacturer":"Rogers","product":"SpeedWave 300P Prepreg","material_family":"low-Dk glass / ultra-low-loss resin","material_form":"prepreg","frequency_text":"10 GHz","value_type":"typical_construction","source_id":"RF240","source_location":"PDF p.3 Available Constructions row 7","source_url":"https://www.rogerscorp.com/-/media/project/rogerscorp/documents/advanced-electronics-solutions/english/data-sheets/speedwave-300p-data-sheet.pdf","notes":"Complete published glass style/resin content and frequency table; method not stated in table.","thickness_mil":3.5,"source_record":"3.5          0.089      1080           69          3.11       3.11       3.10        3.09         3.08        3.07       0.0013      0.0015 0.0018            0.0020   0.0022   0.0023","record_id":"PCB026641","collection_group":"rf","source_collection_record_id":"RFD2535","source_file":"originals/Rogers/Rogers__SpeedWave_300P_Prepreg__데이터시트__RF240.pdf","dataset_role":"material_published_parameter","dk_input_status":"scalar_with_frequency","review_flags":"test_method_not_stated;measurement_axis_not_stated"}
{"dk":3.08,"dk_min":null,"dk_max":null,"dk_tolerance":null,"df":0.0022,"frequency_ghz":15,"method":null,"axis":null,"thickness_mm":0.089,"glass_style":"1080","resin_content_pct":69.0,"manufacturer":"Rogers","product":"SpeedWave 300P Prepreg","material_family":"low-Dk glass / ultra-low-loss resin","material_form":"prepreg","frequency_text":"15 GHz","value_type":"typical_construction","source_id":"RF240","source_location":"PDF p.3 Available Constructions row 7","source_url":"https://www.rogerscorp.com/-/media/project/rogerscorp/documents/advanced-electronics-solutions/english/data-sheets/speedwave-300p-data-sheet.pdf","notes":"Complete published glass style/resin content and frequency table; method not stated in table.","thickness_mil":3.5,"source_record":"3.5          0.089      1080           69          3.11       3.11       3.10        3.09         3.08        3.07       0.0013      0.0015 0.0018            0.0020   0.0022   0.0023","record_id":"PCB026642","collection_group":"rf","source_collection_record_id":"RFD2536","source_file":"originals/Rogers/Rogers__SpeedWave_300P_Prepreg__데이터시트__RF240.pdf","dataset_role":"material_published_parameter","dk_input_status":"scalar_with_frequency","review_flags":"test_method_not_stated;measurement_axis_not_stated"}
{"dk":3.07,"dk_min":null,"dk_max":null,"dk_tolerance":null,"df":0.0023,"frequency_ghz":20,"method":null,"axis":null,"thickness_mm":0.089,"glass_style":"1080","resin_content_pct":69.0,"manufacturer":"Rogers","product":"SpeedWave 300P Prepreg","material_family":"low-Dk glass / ultra-low-loss resin","material_form":"prepreg","frequency_text":"20 GHz","value_type":"typical_construction","source_id":"RF240","source_location":"PDF p.3 Available Constructions row 7","source_url":"https://www.rogerscorp.com/-/media/project/rogerscorp/documents/advanced-electronics-solutions/english/data-sheets/speedwave-300p-data-sheet.pdf","notes":"Complete published glass style/resin content and frequency table; method not stated in table.","thickness_mil":3.5,"source_record":"3.5          0.089      1080           69          3.11       3.11       3.10        3.09         3.08        3.07       0.0013      0.0015 0.0018            0.0020   0.0022   0.0023","record_id":"PCB026643","collection_group":"rf","source_collection_record_id":"RFD2537","source_file":"originals/Rogers/Rogers__SpeedWave_300P_Prepreg__데이터시트__RF240.pdf","dataset_role":"material_published_parameter","dk_input_status":"scalar_with_frequency","review_flags":"test_method_not_stated;measurement_axis_not_stated"}
{"dk":3.28,"dk_min":null,"dk_max":null,"dk_tolerance":null,"df":0.0015,"frequency_ghz":1,"method":null,"axis":null,"thickness_mm":0.102,"glass_style":"2113","resin_content_pct":57.0,"manufacturer":"Rogers","product":"SpeedWave 300P Prepreg","material_family":"low-Dk glass / ultra-low-loss resin","material_form":"prepreg","frequency_text":"1 GHz","value_type":"typical_construction","source_id":"RF240","source_location":"PDF p.3 Available Constructions row 8","source_url":"https://www.rogerscorp.com/-/media/project/rogerscorp/documents/advanced-electronics-solutions/english/data-sheets/speedwave-300p-data-sheet.pdf","notes":"Complete published glass style/resin content and frequency table; method not stated in table.","thickness_mil":4.0,"source_record":"4.0          0.102      2113           57          3.28       3.27       3.27        3.26         3.25        3.24       0.0015      0.0017 0.0020            0.0022   0.0024   0.0025","record_id":"PCB026644","collection_group":"rf","source_collection_record_id":"RFD2538","source_file":"originals/Rogers/Rogers__SpeedWave_300P_Prepreg__데이터시트__RF240.pdf","dataset_role":"material_published_parameter","dk_input_status":"scalar_with_frequency","review_flags":"test_method_not_stated;measurement_axis_not_stated"}
{"dk":3.27,"dk_min":null,"dk_max":null,"dk_tolerance":null,"df":0.0017,"frequency_ghz":3,"method":null,"axis":null,"thickness_mm":0.102,"glass_style":"2113","resin_content_pct":57.0,"manufacturer":"Rogers","product":"SpeedWave 300P Prepreg","material_family":"low-Dk glass / ultra-low-loss resin","material_form":"prepreg","frequency_text":"3 GHz","value_type":"typical_construction","source_id":"RF240","source_location":"PDF p.3 Available Constructions row 8","source_url":"https://www.rogerscorp.com/-/media/project/rogerscorp/documents/advanced-electronics-solutions/english/data-sheets/speedwave-300p-data-sheet.pdf","notes":"Complete published glass style/resin content and frequency table; method not stated in table.","thickness_mil":4.0,"source_record":"4.0          0.102      2113           57          3.28       3.27       3.27        3.26         3.25        3.24       0.0015      0.0017 0.0020            0.0022   0.0024   0.0025","record_id":"PCB026645","collection_group":"rf","source_collection_record_id":"RFD2539","source_file":"originals/Rogers/Rogers__SpeedWave_300P_Prepreg__데이터시트__RF240.pdf","dataset_role":"material_published_parameter","dk_input_status":"scalar_with_frequency","review_flags":"test_method_not_stated;measurement_axis_not_stated"}
{"dk":3.27,"dk_min":null,"dk_max":null,"dk_tolerance":null,"df":0.002,"frequency_ghz":5,"method":null,"axis":null,"thickness_mm":0.102,"glass_style":"2113","resin_content_pct":57.0,"manufacturer":"Rogers","product":"SpeedWave 300P Prepreg","material_family":"low-Dk glass / ultra-low-loss resin","material_form":"prepreg","frequency_text":"5 GHz","value_type":"typical_construction","source_id":"RF240","source_location":"PDF p.3 Available Constructions row 8","source_url":"https://www.rogerscorp.com/-/media/project/rogerscorp/documents/advanced-electronics-solutions/english/data-sheets/speedwave-300p-data-sheet.pdf","notes":"Complete published glass style/resin content and frequency table; method not stated in table.","thickness_mil":4.0,"source_record":"4.0          0.102      2113           57          3.28       3.27       3.27        3.26         3.25        3.24       0.0015      0.0017 0.0020            0.0022   0.0024   0.0025","record_id":"PCB026646","collection_group":"rf","source_collection_record_id":"RFD2540","source_file":"originals/Rogers/Rogers__SpeedWave_300P_Prepreg__데이터시트__RF240.pdf","dataset_role":"material_published_parameter","dk_input_status":"scalar_with_frequency","review_flags":"test_method_not_stated;measurement_axis_not_stated"}
{"dk":3.26,"dk_min":null,"dk_max":null,"dk_tolerance":null,"df":0.0022,"frequency_ghz":10,"method":null,"axis":null,"thickness_mm":0.102,"glass_style":"2113","resin_content_pct":57.0,"manufacturer":"Rogers","product":"SpeedWave 300P Prepreg","material_family":"low-Dk glass / ultra-low-loss resin","material_form":"prepreg","frequency_text":"10 GHz","value_type":"typical_construction","source_id":"RF240","source_location":"PDF p.3 Available Constructions row 8","source_url":"https://www.rogerscorp.com/-/media/project/rogerscorp/documents/advanced-electronics-solutions/english/data-sheets/speedwave-300p-data-sheet.pdf","notes":"Complete published glass style/resin content and frequency table; method not stated in table.","thickness_mil":4.0,"source_record":"4.0          0.102      2113           57          3.28       3.27       3.27        3.26         3.25        3.24       0.0015      0.0017 0.0020            0.0022   0.0024   0.0025","record_id":"PCB026647","collection_group":"rf","source_collection_record_id":"RFD2541","source_file":"originals/Rogers/Rogers__SpeedWave_300P_Prepreg__데이터시트__RF240.pdf","dataset_role":"material_published_parameter","dk_input_status":"scalar_with_frequency","review_flags":"test_method_not_stated;measurement_axis_not_stated"}
{"dk":3.25,"dk_min":null,"dk_max":null,"dk_tolerance":null,"df":0.0024,"frequency_ghz":15,"method":null,"axis":null,"thickness_mm":0.102,"glass_style":"2113","resin_content_pct":57.0,"manufacturer":"Rogers","product":"SpeedWave 300P Prepreg","material_family":"low-Dk glass / ultra-low-loss resin","material_form":"prepreg","frequency_text":"15 GHz","value_type":"typical_construction","source_id":"RF240","source_location":"PDF p.3 Available Constructions row 8","source_url":"https://www.rogerscorp.com/-/media/project/rogerscorp/documents/advanced-electronics-solutions/english/data-sheets/speedwave-300p-data-sheet.pdf","notes":"Complete published glass style/resin content and frequency table; method not stated in table.","thickness_mil":4.0,"source_record":"4.0          0.102      2113           57          3.28       3.27       3.27        3.26         3.25        3.24       0.0015      0.0017 0.0020            0.0022   0.0024   0.0025","record_id":"PCB026648","collection_group":"rf","source_collection_record_id":"RFD2542","source_file":"originals/Rogers/Rogers__SpeedWave_300P_Prepreg__데이터시트__RF240.pdf","dataset_role":"material_published_parameter","dk_input_status":"scalar_with_frequency","review_flags":"test_method_not_stated;measurement_axis_not_stated"}
{"dk":3.24,"dk_min":null,"dk_max":null,"dk_tolerance":null,"df":0.0025,"frequency_ghz":20,"method":null,"axis":null,"thickness_mm":0.102,"glass_style":"2113","resin_content_pct":57.0,"manufacturer":"Rogers","product":"SpeedWave 300P Prepreg","material_family":"low-Dk glass / ultra-low-loss resin","material_form":"prepreg","frequency_text":"20 GHz","value_type":"typical_construction","source_id":"RF240","source_location":"PDF p.3 Available Constructions row 8","source_url":"https://www.rogerscorp.com/-/media/project/rogerscorp/documents/advanced-electronics-solutions/english/data-sheets/speedwave-300p-data-sheet.pdf","notes":"Complete published glass style/resin content and frequency table; method not stated in table.","thickness_mil":4.0,"source_record":"4.0          0.102      2113           57          3.28       3.27       3.27        3.26         3.25        3.24       0.0015      0.0017 0.0020            0.0022   0.0024   0.0025","record_id":"PCB026649","collection_group":"rf","source_collection_record_id":"RFD2543","source_file":"originals/Rogers/Rogers__SpeedWave_300P_Prepreg__데이터시트__RF240.pdf","dataset_role":"material_published_parameter","dk_input_status":"scalar_with_frequency","review_flags":"test_method_not_stated;measurement_axis_not_stated"}
{"dk":3.07,"dk_min":null,"dk_max":null,"dk_tolerance":null,"df":0.0012,"frequency_ghz":1,"method":null,"axis":null,"thickness_mm":0.102,"glass_style":"1080","resin_content_pct":72.0,"manufacturer":"Rogers","product":"SpeedWave 300P Prepreg","material_family":"low-Dk glass / ultra-low-loss resin","material_form":"prepreg","frequency_text":"1 GHz","value_type":"typical_construction","source_id":"RF240","source_location":"PDF p.3 Available Constructions row 9","source_url":"https://www.rogerscorp.com/-/media/project/rogerscorp/documents/advanced-electronics-solutions/english/data-sheets/speedwave-300p-data-sheet.pdf","notes":"Complete published glass style/resin content and frequency table; method not stated in table.","thickness_mil":4.0,"source_record":"4.0          0.102      1080           72          3.07       3.07       3.06        3.05         3.04        3.03       0.0012      0.0015 0.0018            0.0020   0.0022   0.0023","record_id":"PCB026650","collection_group":"rf","source_collection_record_id":"RFD2544","source_file":"originals/Rogers/Rogers__SpeedWave_300P_Prepreg__데이터시트__RF240.pdf","dataset_role":"material_published_parameter","dk_input_status":"scalar_with_frequency","review_flags":"test_method_not_stated;measurement_axis_not_stated"}
{"dk":3.07,"dk_min":null,"dk_max":null,"dk_tolerance":null,"df":0.0015,"frequency_ghz":3,"method":null,"axis":null,"thickness_mm":0.102,"glass_style":"1080","resin_content_pct":72.0,"manufacturer":"Rogers","product":"SpeedWave 300P Prepreg","material_family":"low-Dk glass / ultra-low-loss resin","material_form":"prepreg","frequency_text":"3 GHz","value_type":"typical_construction","source_id":"RF240","source_location":"PDF p.3 Available Constructions row 9","source_url":"https://www.rogerscorp.com/-/media/project/rogerscorp/documents/advanced-electronics-solutions/english/data-sheets/speedwave-300p-data-sheet.pdf","notes":"Complete published glass style/resin content and frequency table; method not stated in table.","thickness_mil":4.0,"source_record":"4.0          0.102      1080           72          3.07       3.07       3.06        3.05         3.04        3.03       0.0012      0.0015 0.0018            0.0020   0.0022   0.0023","record_id":"PCB026651","collection_group":"rf","source_collection_record_id":"RFD2545","source_file":"originals/Rogers/Rogers__SpeedWave_300P_Prepreg__데이터시트__RF240.pdf","dataset_role":"material_published_parameter","dk_input_status":"scalar_with_frequency","review_flags":"test_method_not_stated;measurement_axis_not_stated"}
{"dk":3.06,"dk_min":null,"dk_max":null,"dk_tolerance":null,"df":0.0018,"frequency_ghz":5,"method":null,"axis":null,"thickness_mm":0.102,"glass_style":"1080","resin_content_pct":72.0,"manufacturer":"Rogers","product":"SpeedWave 300P Prepreg","material_family":"low-Dk glass / ultra-low-loss resin","material_form":"prepreg","frequency_text":"5 GHz","value_type":"typical_construction","source_id":"RF240","source_location":"PDF p.3 Available Constructions row 9","source_url":"https://www.rogerscorp.com/-/media/project/rogerscorp/documents/advanced-electronics-solutions/english/data-sheets/speedwave-300p-data-sheet.pdf","notes":"Complete published glass style/resin content and frequency table; method not stated in table.","thickness_mil":4.0,"source_record":"4.0          0.102      1080           72          3.07       3.07       3.06        3.05         3.04        3.03       0.0012      0.0015 0.0018            0.0020   0.0022   0.0023","record_id":"PCB026652","collection_group":"rf","source_collection_record_id":"RFD2546","source_file":"originals/Rogers/Rogers__SpeedWave_300P_Prepreg__데이터시트__RF240.pdf","dataset_role":"material_published_parameter","dk_input_status":"scalar_with_frequency","review_flags":"test_method_not_stated;measurement_axis_not_stated"}
{"dk":3.05,"dk_min":null,"dk_max":null,"dk_tolerance":null,"df":0.002,"frequency_ghz":10,"method":null,"axis":null,"thickness_mm":0.102,"glass_style":"1080","resin_content_pct":72.0,"manufacturer":"Rogers","product":"SpeedWave 300P Prepreg","material_family":"low-Dk glass / ultra-low-loss resin","material_form":"prepreg","frequency_text":"10 GHz","value_type":"typical_construction","source_id":"RF240","source_location":"PDF p.3 Available Constructions row 9","source_url":"https://www.rogerscorp.com/-/media/project/rogerscorp/documents/advanced-electronics-solutions/english/data-sheets/speedwave-300p-data-sheet.pdf","notes":"Complete published glass style/resin content and frequency table; method not stated in table.","thickness_mil":4.0,"source_record":"4.0          0.102      1080           72          3.07       3.07       3.06        3.05         3.04        3.03       0.0012      0.0015 0.0018            0.0020   0.0022   0.0023","record_id":"PCB026653","collection_group":"rf","source_collection_record_id":"RFD2547","source_file":"originals/Rogers/Rogers__SpeedWave_300P_Prepreg__데이터시트__RF240.pdf","dataset_role":"material_published_parameter","dk_input_status":"scalar_with_frequency","review_flags":"test_method_not_stated;measurement_axis_not_stated"}
{"dk":3.04,"dk_min":null,"dk_max":null,"dk_tolerance":null,"df":0.0022,"frequency_ghz":15,"method":null,"axis":null,"thickness_mm":0.102,"glass_style":"1080","resin_content_pct":72.0,"manufacturer":"Rogers","product":"SpeedWave 300P Prepreg","material_family":"low-Dk glass / ultra-low-loss resin","material_form":"prepreg","frequency_text":"15 GHz","value_type":"typical_construction","source_id":"RF240","source_location":"PDF p.3 Available Constructions row 9","source_url":"https://www.rogerscorp.com/-/media/project/rogerscorp/documents/advanced-electronics-solutions/english/data-sheets/speedwave-300p-data-sheet.pdf","notes":"Complete published glass style/resin content and frequency table; method not stated in table.","thickness_mil":4.0,"source_record":"4.0          0.102      1080           72          3.07       3.07       3.06        3.05         3.04        3.03       0.0012      0.0015 0.0018            0.0020   0.0022   0.0023","record_id":"PCB026654","collection_group":"rf","source_collection_record_id":"RFD2548","source_file":"originals/Rogers/Rogers__SpeedWave_300P_Prepreg__데이터시트__RF240.pdf","dataset_role":"material_published_parameter","dk_input_status":"scalar_with_frequency","review_flags":"test_method_not_stated;measurement_axis_not_stated"}
{"dk":3.03,"dk_min":null,"dk_max":null,"dk_tolerance":null,"df":0.0023,"frequency_ghz":20,"method":null,"axis":null,"thickness_mm":0.102,"glass_style":"1080","resin_content_pct":72.0,"manufacturer":"Rogers","product":"SpeedWave 300P Prepreg","material_family":"low-Dk glass / ultra-low-loss resin","material_form":"prepreg","frequency_text":"20 GHz","value_type":"typical_construction","source_id":"RF240","source_location":"PDF p.3 Available Constructions row 9","source_url":"https://www.rogerscorp.com/-/media/project/rogerscorp/documents/advanced-electronics-solutions/english/data-sheets/speedwave-300p-data-sheet.pdf","notes":"Complete published glass style/resin content and frequency table; method not stated in table.","thickness_mil":4.0,"source_record":"4.0          0.102      1080           72          3.07       3.07       3.06        3.05         3.04        3.03       0.0012      0.0015 0.0018            0.0020   0.0022   0.0023","record_id":"PCB026655","collection_group":"rf","source_collection_record_id":"RFD2549","source_file":"originals/Rogers/Rogers__SpeedWave_300P_Prepreg__데이터시트__RF240.pdf","dataset_role":"material_published_parameter","dk_input_status":"scalar_with_frequency","review_flags":"test_method_not_stated;measurement_axis_not_stated"}
{"dk":3.29,"dk_min":null,"dk_max":null,"dk_tolerance":null,"df":0.0015,"frequency_ghz":1,"method":null,"axis":null,"thickness_mm":0.127,"glass_style":"2116","resin_content_pct":56.0,"manufacturer":"Rogers","product":"SpeedWave 300P Prepreg","material_family":"low-Dk glass / ultra-low-loss resin","material_form":"prepreg","frequency_text":"1 GHz","value_type":"typical_construction","source_id":"RF240","source_location":"PDF p.3 Available Constructions row 10","source_url":"https://www.rogerscorp.com/-/media/project/rogerscorp/documents/advanced-electronics-solutions/english/data-sheets/speedwave-300p-data-sheet.pdf","notes":"Complete published glass style/resin content and frequency table; method not stated in table.","thickness_mil":5.0,"source_record":"5.0          0.127      2116           56          3.29       3.29       3.28        3.27         3.26        3.25       0.0015      0.0018 0.0020            0.0022   0.0024   0.0025","record_id":"PCB026656","collection_group":"rf","source_collection_record_id":"RFD2550","source_file":"originals/Rogers/Rogers__SpeedWave_300P_Prepreg__데이터시트__RF240.pdf","dataset_role":"material_published_parameter","dk_input_status":"scalar_with_frequency","review_flags":"test_method_not_stated;measurement_axis_not_stated"}
