Repository: EIDOSDATA/TraceWave-Studio

# PCB 유전율과 적층 자료

수집/정리 기준일: 2026-11-11.

먼저 [전체 자료 안내 엑셀](Excel/00_전체_자료_안내.xlsx)을 연다. 회사별 엑셀은 `Excel/`에 있고, 원문 검색은 [HTML 안내](START_HERE_ko.html)를 사용한다.

- [자료 사용 안내](docs/자료_사용_안내.md): 폴더, 단위, 조건 선택과 내보내기.
- [자료 검토 결과](docs/자료_검토_결과.md): 확인한 범위, 오류/공백, 정리 내역.
- [TraceWave Studio 연결 설계](../../../Code/docs/pcb_material_catalog.md): 사용자 직접 입력, 소재 선택, 제조업체 적층 선택과 현재 구현의 경계.

57,340개 조건별 관측, 36개 회사와 일반 재료 참고 자료 1개 그룹, 1,756개 출처 기록을 보존했다. 새 엑셀은 전체 안내 1개와 회사/참고 자료별 37개로 총 38개다. 행 수는 고유 소재나 독립 측정 수가 아니다. 공식 자료에 값이 있어도 실제 제조 조건과 해석 대역에 맞는지 확인해야 한다.

사람이 보는 엑셀과 프로그램용 JSONL을 분리했다. 원문 PDF/HTML의 바이트는 보존하면서 파일명을 회사와 소재/용도 중심으로 바꿨다. 중복 저장한 데이터 사본은 복구 폴더로 옮겼고 관측 수치는 삭제하지 않았다.

File: 00_REF/PCB RF ANT/05_PCB_Dielectric_Data_2026/data/observations/PCBWay.jsonl (part 12 of 89)
{"manufacturer":"PCBWay","product":"Core","material_family":"FR-4","material_form":"core","dk":4.6,"dk_min":null,"dk_max":null,"dk_tolerance":null,"df":null,"frequency_ghz":null,"frequency_text":"not stated","value_type":"fabricator_stackup","record_kind":"published_stackup_layer","method":"not stated","axis":"not stated","thickness_mm":0.995,"glass_style":null,"resin_content_pct":null,"source_id":"FB198","source_location":"PCBWay_4L_published_73; table row 5","source_url":"https://www.pcbway.com/multi-layer-laminated-structure.html","stackup_id":"PCBWay_4L_published_73","layer":"CORE row 5","layer_sequence":5,"board_layers":4,"board_nominal_thickness_mm":2.0,"finished_outer_copper_oz":2.0,"inner_copper_oz":1.5,"inner_residual_copper_pct":70.0,"thickness_before_lamination_mm":0.995,"laminated_group_thickness_mm":null,"laminated_group_rows":null,"laminated_group_start_row":null,"core_with_copper_thickness_mm":1.1,"notes":"Published fabrication stackup; Dk test frequency, method, and raw laminate manufacturer not stated. Bare core dielectric thickness excludes both copper foils.","record_id":"PCB054970","simulation_ready":false,"collection_group":"fab","source_collection_record_id":"FABR028155","source_file":"originals/PCBWay/PCBWay__종합카탈로그_All_298_rigid_PCB_stackups__적층구조__FB198.html","dataset_role":"fabricator_published_parameter","dk_input_status":"scalar_without_point_frequency","review_flags":"frequency_not_numeric_or_not_stated;test_method_not_stated;measurement_axis_not_stated"}
{"manufacturer":"PCBWay","product":"7628 RC46%","material_family":"FR-4","material_form":"prepreg","dk":4.74,"dk_min":null,"dk_max":null,"dk_tolerance":null,"df":null,"frequency_ghz":null,"frequency_text":"not stated","value_type":"fabricator_stackup","record_kind":"published_stackup_layer","method":"not stated","axis":"not stated","thickness_mm":null,"glass_style":"7628","resin_content_pct":46.0,"source_id":"FB198","source_location":"PCBWay_4L_published_73; table row 7","source_url":"https://www.pcbway.com/multi-layer-laminated-structure.html","stackup_id":"PCBWay_4L_published_73","layer":"PP row 7","layer_sequence":7,"board_layers":4,"board_nominal_thickness_mm":2.0,"finished_outer_copper_oz":2.0,"inner_copper_oz":1.5,"inner_residual_copper_pct":70.0,"thickness_before_lamination_mm":0.196,"laminated_group_thickness_mm":0.3763,"laminated_group_rows":2,"laminated_group_start_row":7,"core_with_copper_thickness_mm":null,"notes":"Published fabrication stackup; Dk test frequency, method, and raw laminate manufacturer not stated. Multiple prepreg plies share one post-lamination thickness; individual cured ply thickness is not given. Do not assign combined group thickness to each ply.","record_id":"PCB054971","simulation_ready":false,"collection_group":"fab","source_collection_record_id":"FABR028156","source_file":"originals/PCBWay/PCBWay__종합카탈로그_All_298_rigid_PCB_stackups__적층구조__FB198.html","dataset_role":"fabricator_published_parameter","dk_input_status":"scalar_without_point_frequency","review_flags":"frequency_not_numeric_or_not_stated;test_method_not_stated;measurement_axis_not_stated"}
{"manufacturer":"PCBWay","product":"7628 RC46%","material_family":"FR-4","material_form":"prepreg","dk":4.74,"dk_min":null,"dk_max":null,"dk_tolerance":null,"df":null,"frequency_ghz":null,"frequency_text":"not stated","value_type":"fabricator_stackup","record_kind":"published_stackup_layer","method":"not stated","axis":"not stated","thickness_mm":null,"glass_style":"7628","resin_content_pct":46.0,"source_id":"FB198","source_location":"PCBWay_4L_published_73; table row 8","source_url":"https://www.pcbway.com/multi-layer-laminated-structure.html","stackup_id":"PCBWay_4L_published_73","layer":"PP row 8","layer_sequence":8,"board_layers":4,"board_nominal_thickness_mm":2.0,"finished_outer_copper_oz":2.0,"inner_copper_oz":1.5,"inner_residual_copper_pct":70.0,"thickness_before_lamination_mm":0.196,"laminated_group_thickness_mm":0.3763,"laminated_group_rows":2,"laminated_group_start_row":7,"core_with_copper_thickness_mm":null,"notes":"Published fabrication stackup; Dk test frequency, method, and raw laminate manufacturer not stated. Multiple prepreg plies share one post-lamination thickness; individual cured ply thickness is not given. Do not assign combined group thickness to each ply.","record_id":"PCB054972","simulation_ready":false,"collection_group":"fab","source_collection_record_id":"FABR028157","source_file":"originals/PCBWay/PCBWay__종합카탈로그_All_298_rigid_PCB_stackups__적층구조__FB198.html","dataset_role":"fabricator_published_parameter","dk_input_status":"scalar_without_point_frequency","review_flags":"frequency_not_numeric_or_not_stated;test_method_not_stated;measurement_axis_not_stated"}
{"manufacturer":"PCBWay","product":"7628 RC46%","material_family":"FR-4","material_form":"prepreg","dk":4.74,"dk_min":null,"dk_max":null,"dk_tolerance":null,"df":null,"frequency_ghz":null,"frequency_text":"not stated","value_type":"fabricator_stackup","record_kind":"published_stackup_layer","method":"not stated","axis":"not stated","thickness_mm":null,"glass_style":"7628","resin_content_pct":46.0,"source_id":"FB198","source_location":"PCBWay_4L_published_74; table row 2","source_url":"https://www.pcbway.com/multi-layer-laminated-structure.html","stackup_id":"PCBWay_4L_published_74","layer":"PP row 2","layer_sequence":2,"board_layers":4,"board_nominal_thickness_mm":2.0,"finished_outer_copper_oz":2.0,"inner_copper_oz":1.5,"inner_residual_copper_pct":50.0,"thickness_before_lamination_mm":0.196,"laminated_group_thickness_mm":0.3658,"laminated_group_rows":2,"laminated_group_start_row":2,"core_with_copper_thickness_mm":null,"notes":"Published fabrication stackup; Dk test frequency, method, and raw laminate manufacturer not stated. Multiple prepreg plies share one post-lamination thickness; individual cured ply thickness is not given. Do not assign combined group thickness to each ply.","record_id":"PCB054973","simulation_ready":false,"collection_group":"fab","source_collection_record_id":"FABR028158","source_file":"originals/PCBWay/PCBWay__종합카탈로그_All_298_rigid_PCB_stackups__적층구조__FB198.html","dataset_role":"fabricator_published_parameter","dk_input_status":"scalar_without_point_frequency","review_flags":"frequency_not_numeric_or_not_stated;test_method_not_stated;measurement_axis_not_stated"}
{"manufacturer":"PCBWay","product":"7628 RC46%","material_family":"FR-4","material_form":"prepreg","dk":4.74,"dk_min":null,"dk_max":null,"dk_tolerance":null,"df":null,"frequency_ghz":null,"frequency_text":"not stated","value_type":"fabricator_stackup","record_kind":"published_stackup_layer","method":"not stated","axis":"not stated","thickness_mm":null,"glass_style":"7628","resin_content_pct":46.0,"source_id":"FB198","source_location":"PCBWay_4L_published_74; table row 3","source_url":"https://www.pcbway.com/multi-layer-laminated-structure.html","stackup_id":"PCBWay_4L_published_74","layer":"PP row 3","layer_sequence":3,"board_layers":4,"board_nominal_thickness_mm":2.0,"finished_outer_copper_oz":2.0,"inner_copper_oz":1.5,"inner_residual_copper_pct":50.0,"thickness_before_lamination_mm":0.196,"laminated_group_thickness_mm":0.3658,"laminated_group_rows":2,"laminated_group_start_row":2,"core_with_copper_thickness_mm":null,"notes":"Published fabrication stackup; Dk test frequency, method, and raw laminate manufacturer not stated. Multiple prepreg plies share one post-lamination thickness; individual cured ply thickness is not given. Do not assign combined group thickness to each ply.","record_id":"PCB054974","simulation_ready":false,"collection_group":"fab","source_collection_record_id":"FABR028159","source_file":"originals/PCBWay/PCBWay__종합카탈로그_All_298_rigid_PCB_stackups__적층구조__FB198.html","dataset_role":"fabricator_published_parameter","dk_input_status":"scalar_without_point_frequency","review_flags":"frequency_not_numeric_or_not_stated;test_method_not_stated;measurement_axis_not_stated"}
{"manufacturer":"PCBWay","product":"Core","material_family":"FR-4","material_form":"core","dk":4.6,"dk_min":null,"dk_max":null,"dk_tolerance":null,"df":null,"frequency_ghz":null,"frequency_text":"not stated","value_type":"fabricator_stackup","record_kind":"published_stackup_layer","method":"not stated","axis":"not stated","thickness_mm":0.995,"glass_style":null,"resin_content_pct":null,"source_id":"FB198","source_location":"PCBWay_4L_published_74; table row 5","source_url":"https://www.pcbway.com/multi-layer-laminated-structure.html","stackup_id":"PCBWay_4L_published_74","layer":"CORE row 5","layer_sequence":5,"board_layers":4,"board_nominal_thickness_mm":2.0,"finished_outer_copper_oz":2.0,"inner_copper_oz":1.5,"inner_residual_copper_pct":50.0,"thickness_before_lamination_mm":0.995,"laminated_group_thickness_mm":null,"laminated_group_rows":null,"laminated_group_start_row":null,"core_with_copper_thickness_mm":1.1,"notes":"Published fabrication stackup; Dk test frequency, method, and raw laminate manufacturer not stated. Bare core dielectric thickness excludes both copper foils.","record_id":"PCB054975","simulation_ready":false,"collection_group":"fab","source_collection_record_id":"FABR028160","source_file":"originals/PCBWay/PCBWay__종합카탈로그_All_298_rigid_PCB_stackups__적층구조__FB198.html","dataset_role":"fabricator_published_parameter","dk_input_status":"scalar_without_point_frequency","review_flags":"frequency_not_numeric_or_not_stated;test_method_not_stated;measurement_axis_not_stated"}
{"manufacturer":"PCBWay","product":"7628 RC46%","material_family":"FR-4","material_form":"prepreg","dk":4.74,"dk_min":null,"dk_max":null,"dk_tolerance":null,"df":null,"frequency_ghz":null,"frequency_text":"not stated","value_type":"fabricator_stackup","record_kind":"published_stackup_layer","method":"not stated","axis":"not stated","thickness_mm":null,"glass_style":"7628","resin_content_pct":46.0,"source_id":"FB198","source_location":"PCBWay_4L_published_74; table row 7","source_url":"https://www.pcbway.com/multi-layer-laminated-structure.html","stackup_id":"PCBWay_4L_published_74","layer":"PP row 7","layer_sequence":7,"board_layers":4,"board_nominal_thickness_mm":2.0,"finished_outer_copper_oz":2.0,"inner_copper_oz":1.5,"inner_residual_copper_pct":50.0,"thickness_before_lamination_mm":0.196,"laminated_group_thickness_mm":0.3658,"laminated_group_rows":2,"laminated_group_start_row":7,"core_with_copper_thickness_mm":null,"notes":"Published fabrication stackup; Dk test frequency, method, and raw laminate manufacturer not stated. Multiple prepreg plies share one post-lamination thickness; individual cured ply thickness is not given. Do not assign combined group thickness to each ply.","record_id":"PCB054976","simulation_ready":false,"collection_group":"fab","source_collection_record_id":"FABR028161","source_file":"originals/PCBWay/PCBWay__종합카탈로그_All_298_rigid_PCB_stackups__적층구조__FB198.html","dataset_role":"fabricator_published_parameter","dk_input_status":"scalar_without_point_frequency","review_flags":"frequency_not_numeric_or_not_stated;test_method_not_stated;measurement_axis_not_stated"}
{"manufacturer":"PCBWay","product":"7628 RC46%","material_family":"FR-4","material_form":"prepreg","dk":4.74,"dk_min":null,"dk_max":null,"dk_tolerance":null,"df":null,"frequency_ghz":null,"frequency_text":"not stated","value_type":"fabricator_stackup","record_kind":"published_stackup_layer","method":"not stated","axis":"not stated","thickness_mm":null,"glass_style":"7628","resin_content_pct":46.0,"source_id":"FB198","source_location":"PCBWay_4L_published_74; table row 8","source_url":"https://www.pcbway.com/multi-layer-laminated-structure.html","stackup_id":"PCBWay_4L_published_74","layer":"PP row 8","layer_sequence":8,"board_layers":4,"board_nominal_thickness_mm":2.0,"finished_outer_copper_oz":2.0,"inner_copper_oz":1.5,"inner_residual_copper_pct":50.0,"thickness_before_lamination_mm":0.196,"laminated_group_thickness_mm":0.3658,"laminated_group_rows":2,"laminated_group_start_row":7,"core_with_copper_thickness_mm":null,"notes":"Published fabrication stackup; Dk test frequency, method, and raw laminate manufacturer not stated. Multiple prepreg plies share one post-lamination thickness; individual cured ply thickness is not given. Do not assign combined group thickness to each ply.","record_id":"PCB054977","simulation_ready":false,"collection_group":"fab","source_collection_record_id":"FABR028162","source_file":"originals/PCBWay/PCBWay__종합카탈로그_All_298_rigid_PCB_stackups__적층구조__FB198.html","dataset_role":"fabricator_published_parameter","dk_input_status":"scalar_without_point_frequency","review_flags":"frequency_not_numeric_or_not_stated;test_method_not_stated;measurement_axis_not_stated"}
{"manufacturer":"PCBWay","product":"7628 RC46%","material_family":"FR-4","material_form":"prepreg","dk":4.74,"dk_min":null,"dk_max":null,"dk_tolerance":null,"df":null,"frequency_ghz":null,"frequency_text":"not stated","value_type":"fabricator_stackup","record_kind":"published_stackup_layer","method":"not stated","axis":"not stated","thickness_mm":null,"glass_style":"7628","resin_content_pct":46.0,"source_id":"FB198","source_location":"PCBWay_4L_published_75; table row 2","source_url":"https://www.pcbway.com/multi-layer-laminated-structure.html","stackup_id":"PCBWay_4L_published_75","layer":"PP row 2","layer_sequence":2,"board_layers":4,"board_nominal_thickness_mm":2.0,"finished_outer_copper_oz":2.0,"inner_copper_oz":1.5,"inner_residual_copper_pct":30.0,"thickness_before_lamination_mm":0.196,"laminated_group_thickness_mm":0.3553,"laminated_group_rows":2,"laminated_group_start_row":2,"core_with_copper_thickness_mm":null,"notes":"Published fabrication stackup; Dk test frequency, method, and raw laminate manufacturer not stated. Multiple prepreg plies share one post-lamination thickness; individual cured ply thickness is not given. Do not assign combined group thickness to each ply.","record_id":"PCB054978","simulation_ready":false,"collection_group":"fab","source_collection_record_id":"FABR028163","source_file":"originals/PCBWay/PCBWay__종합카탈로그_All_298_rigid_PCB_stackups__적층구조__FB198.html","dataset_role":"fabricator_published_parameter","dk_input_status":"scalar_without_point_frequency","review_flags":"frequency_not_numeric_or_not_stated;test_method_not_stated;measurement_axis_not_stated"}
{"manufacturer":"PCBWay","product":"7628 RC46%","material_family":"FR-4","material_form":"prepreg","dk":4.74,"dk_min":null,"dk_max":null,"dk_tolerance":null,"df":null,"frequency_ghz":null,"frequency_text":"not stated","value_type":"fabricator_stackup","record_kind":"published_stackup_layer","method":"not stated","axis":"not stated","thickness_mm":null,"glass_style":"7628","resin_content_pct":46.0,"source_id":"FB198","source_location":"PCBWay_4L_published_75; table row 3","source_url":"https://www.pcbway.com/multi-layer-laminated-structure.html","stackup_id":"PCBWay_4L_published_75","layer":"PP row 3","layer_sequence":3,"board_layers":4,"board_nominal_thickness_mm":2.0,"finished_outer_copper_oz":2.0,"inner_copper_oz":1.5,"inner_residual_copper_pct":30.0,"thickness_before_lamination_mm":0.196,"laminated_group_thickness_mm":0.3553,"laminated_group_rows":2,"laminated_group_start_row":2,"core_with_copper_thickness_mm":null,"notes":"Published fabrication stackup; Dk test frequency, method, and raw laminate manufacturer not stated. Multiple prepreg plies share one post-lamination thickness; individual cured ply thickness is not given. Do not assign combined group thickness to each ply.","record_id":"PCB054979","simulation_ready":false,"collection_group":"fab","source_collection_record_id":"FABR028164","source_file":"originals/PCBWay/PCBWay__종합카탈로그_All_298_rigid_PCB_stackups__적층구조__FB198.html","dataset_role":"fabricator_published_parameter","dk_input_status":"scalar_without_point_frequency","review_flags":"frequency_not_numeric_or_not_stated;test_method_not_stated;measurement_axis_not_stated"}
{"manufacturer":"PCBWay","product":"Core","material_family":"FR-4","material_form":"core","dk":4.6,"dk_min":null,"dk_max":null,"dk_tolerance":null,"df":null,"frequency_ghz":null,"frequency_text":"not stated","value_type":"fabricator_stackup","record_kind":"published_stackup_layer","method":"not stated","axis":"not stated","thickness_mm":0.995,"glass_style":null,"resin_content_pct":null,"source_id":"FB198","source_location":"PCBWay_4L_published_75; table row 5","source_url":"https://www.pcbway.com/multi-layer-laminated-structure.html","stackup_id":"PCBWay_4L_published_75","layer":"CORE row 5","layer_sequence":5,"board_layers":4,"board_nominal_thickness_mm":2.0,"finished_outer_copper_oz":2.0,"inner_copper_oz":1.5,"inner_residual_copper_pct":30.0,"thickness_before_lamination_mm":0.995,"laminated_group_thickness_mm":null,"laminated_group_rows":null,"laminated_group_start_row":null,"core_with_copper_thickness_mm":1.1,"notes":"Published fabrication stackup; Dk test frequency, method, and raw laminate manufacturer not stated. Bare core dielectric thickness excludes both copper foils.","record_id":"PCB054980","simulation_ready":false,"collection_group":"fab","source_collection_record_id":"FABR028165","source_file":"originals/PCBWay/PCBWay__종합카탈로그_All_298_rigid_PCB_stackups__적층구조__FB198.html","dataset_role":"fabricator_published_parameter","dk_input_status":"scalar_without_point_frequency","review_flags":"frequency_not_numeric_or_not_stated;test_method_not_stated;measurement_axis_not_stated"}
{"manufacturer":"PCBWay","product":"7628 RC46%","material_family":"FR-4","material_form":"prepreg","dk":4.74,"dk_min":null,"dk_max":null,"dk_tolerance":null,"df":null,"frequency_ghz":null,"frequency_text":"not stated","value_type":"fabricator_stackup","record_kind":"published_stackup_layer","method":"not stated","axis":"not stated","thickness_mm":null,"glass_style":"7628","resin_content_pct":46.0,"source_id":"FB198","source_location":"PCBWay_4L_published_75; table row 7","source_url":"https://www.pcbway.com/multi-layer-laminated-structure.html","stackup_id":"PCBWay_4L_published_75","layer":"PP row 7","layer_sequence":7,"board_layers":4,"board_nominal_thickness_mm":2.0,"finished_outer_copper_oz":2.0,"inner_copper_oz":1.5,"inner_residual_copper_pct":30.0,"thickness_before_lamination_mm":0.196,"laminated_group_thickness_mm":0.3553,"laminated_group_rows":2,"laminated_group_start_row":7,"core_with_copper_thickness_mm":null,"notes":"Published fabrication stackup; Dk test frequency, method, and raw laminate manufacturer not stated. Multiple prepreg plies share one post-lamination thickness; individual cured ply thickness is not given. Do not assign combined group thickness to each ply.","record_id":"PCB054981","simulation_ready":false,"collection_group":"fab","source_collection_record_id":"FABR028166","source_file":"originals/PCBWay/PCBWay__종합카탈로그_All_298_rigid_PCB_stackups__적층구조__FB198.html","dataset_role":"fabricator_published_parameter","dk_input_status":"scalar_without_point_frequency","review_flags":"frequency_not_numeric_or_not_stated;test_method_not_stated;measurement_axis_not_stated"}
{"manufacturer":"PCBWay","product":"7628 RC46%","material_family":"FR-4","material_form":"prepreg","dk":4.74,"dk_min":null,"dk_max":null,"dk_tolerance":null,"df":null,"frequency_ghz":null,"frequency_text":"not stated","value_type":"fabricator_stackup","record_kind":"published_stackup_layer","method":"not stated","axis":"not stated","thickness_mm":null,"glass_style":"7628","resin_content_pct":46.0,"source_id":"FB198","source_location":"PCBWay_4L_published_75; table row 8","source_url":"https://www.pcbway.com/multi-layer-laminated-structure.html","stackup_id":"PCBWay_4L_published_75","layer":"PP row 8","layer_sequence":8,"board_layers":4,"board_nominal_thickness_mm":2.0,"finished_outer_copper_oz":2.0,"inner_copper_oz":1.5,"inner_residual_copper_pct":30.0,"thickness_before_lamination_mm":0.196,"laminated_group_thickness_mm":0.3553,"laminated_group_rows":2,"laminated_group_start_row":7,"core_with_copper_thickness_mm":null,"notes":"Published fabrication stackup; Dk test frequency, method, and raw laminate manufacturer not stated. Multiple prepreg plies share one post-lamination thickness; individual cured ply thickness is not given. Do not assign combined group thickness to each ply.","record_id":"PCB054982","simulation_ready":false,"collection_group":"fab","source_collection_record_id":"FABR028167","source_file":"originals/PCBWay/PCBWay__종합카탈로그_All_298_rigid_PCB_stackups__적층구조__FB198.html","dataset_role":"fabricator_published_parameter","dk_input_status":"scalar_without_point_frequency","review_flags":"frequency_not_numeric_or_not_stated;test_method_not_stated;measurement_axis_not_stated"}
{"manufacturer":"PCBWay","product":"2116 RC58%","material_family":"FR-4","material_form":"prepreg","dk":4.45,"dk_min":null,"dk_max":null,"dk_tolerance":null,"df":null,"frequency_ghz":null,"frequency_text":"not stated","value_type":"fabricator_stackup","record_kind":"published_stackup_layer","method":"not stated","axis":"not stated","thickness_mm":null,"glass_style":"2116","resin_content_pct":58.0,"source_id":"FB198","source_location":"PCBWay_4L_published_76; table row 2","source_url":"https://www.pcbway.com/multi-layer-laminated-structure.html","stackup_id":"PCBWay_4L_published_76","layer":"PP row 2","layer_sequence":2,"board_layers":4,"board_nominal_thickness_mm":2.0,"finished_outer_copper_oz":2.0,"inner_copper_oz":2.0,"inner_residual_copper_pct":70.0,"thickness_before_lamination_mm":0.13,"laminated_group_thickness_mm":0.305,"laminated_group_rows":2,"laminated_group_start_row":2,"core_with_copper_thickness_mm":null,"notes":"Published fabrication stackup; Dk test frequency, method, and raw laminate manufacturer not stated. Multiple prepreg plies share one post-lamination thickness; individual cured ply thickness is not given. Do not assign combined group thickness to each ply.","record_id":"PCB054983","simulation_ready":false,"collection_group":"fab","source_collection_record_id":"FABR028168","source_file":"originals/PCBWay/PCBWay__종합카탈로그_All_298_rigid_PCB_stackups__적층구조__FB198.html","dataset_role":"fabricator_published_parameter","dk_input_status":"scalar_without_point_frequency","review_flags":"frequency_not_numeric_or_not_stated;test_method_not_stated;measurement_axis_not_stated"}
{"manufacturer":"PCBWay","product":"7628 RC46%","material_family":"FR-4","material_form":"prepreg","dk":4.74,"dk_min":null,"dk_max":null,"dk_tolerance":null,"df":null,"frequency_ghz":null,"frequency_text":"not stated","value_type":"fabricator_stackup","record_kind":"published_stackup_layer","method":"not stated","axis":"not stated","thickness_mm":null,"glass_style":"7628","resin_content_pct":46.0,"source_id":"FB198","source_location":"PCBWay_4L_published_76; table row 3","source_url":"https://www.pcbway.com/multi-layer-laminated-structure.html","stackup_id":"PCBWay_4L_published_76","layer":"PP row 3","layer_sequence":3,"board_layers":4,"board_nominal_thickness_mm":2.0,"finished_outer_copper_oz":2.0,"inner_copper_oz":2.0,"inner_residual_copper_pct":70.0,"thickness_before_lamination_mm":0.196,"laminated_group_thickness_mm":0.305,"laminated_group_rows":2,"laminated_group_start_row":2,"core_with_copper_thickness_mm":null,"notes":"Published fabrication stackup; Dk test frequency, method, and raw laminate manufacturer not stated. Multiple prepreg plies share one post-lamination thickness; individual cured ply thickness is not given. Do not assign combined group thickness to each ply.","record_id":"PCB054984","simulation_ready":false,"collection_group":"fab","source_collection_record_id":"FABR028169","source_file":"originals/PCBWay/PCBWay__종합카탈로그_All_298_rigid_PCB_stackups__적층구조__FB198.html","dataset_role":"fabricator_published_parameter","dk_input_status":"scalar_without_point_frequency","review_flags":"frequency_not_numeric_or_not_stated;test_method_not_stated;measurement_axis_not_stated"}
{"manufacturer":"PCBWay","product":"Core","material_family":"FR-4","material_form":"core","dk":4.6,"dk_min":null,"dk_max":null,"dk_tolerance":null,"df":null,"frequency_ghz":null,"frequency_text":"not stated","value_type":"fabricator_stackup","record_kind":"published_stackup_layer","method":"not stated","axis":"not stated","thickness_mm":1.03,"glass_style":null,"resin_content_pct":null,"source_id":"FB198","source_location":"PCBWay_4L_published_76; table row 5","source_url":"https://www.pcbway.com/multi-layer-laminated-structure.html","stackup_id":"PCBWay_4L_published_76","layer":"CORE row 5","layer_sequence":5,"board_layers":4,"board_nominal_thickness_mm":2.0,"finished_outer_copper_oz":2.0,"inner_copper_oz":2.0,"inner_residual_copper_pct":70.0,"thickness_before_lamination_mm":1.03,"laminated_group_thickness_mm":null,"laminated_group_rows":null,"laminated_group_start_row":null,"core_with_copper_thickness_mm":1.17,"notes":"Published fabrication stackup; Dk test frequency, method, and raw laminate manufacturer not stated. Bare core dielectric thickness excludes both copper foils.","record_id":"PCB054985","simulation_ready":false,"collection_group":"fab","source_collection_record_id":"FABR028170","source_file":"originals/PCBWay/PCBWay__종합카탈로그_All_298_rigid_PCB_stackups__적층구조__FB198.html","dataset_role":"fabricator_published_parameter","dk_input_status":"scalar_without_point_frequency","review_flags":"frequency_not_numeric_or_not_stated;test_method_not_stated;measurement_axis_not_stated"}
{"manufacturer":"PCBWay","product":"7628 RC46%","material_family":"FR-4","material_form":"prepreg","dk":4.74,"dk_min":null,"dk_max":null,"dk_tolerance":null,"df":null,"frequency_ghz":null,"frequency_text":"not stated","value_type":"fabricator_stackup","record_kind":"published_stackup_layer","method":"not stated","axis":"not stated","thickness_mm":null,"glass_style":"7628","resin_content_pct":46.0,"source_id":"FB198","source_location":"PCBWay_4L_published_76; table row 7","source_url":"https://www.pcbway.com/multi-layer-laminated-structure.html","stackup_id":"PCBWay_4L_published_76","layer":"PP row 7","layer_sequence":7,"board_layers":4,"board_nominal_thickness_mm":2.0,"finished_outer_copper_oz":2.0,"inner_copper_oz":2.0,"inner_residual_copper_pct":70.0,"thickness_before_lamination_mm":0.196,"laminated_group_thickness_mm":0.305,"laminated_group_rows":2,"laminated_group_start_row":7,"core_with_copper_thickness_mm":null,"notes":"Published fabrication stackup; Dk test frequency, method, and raw laminate manufacturer not stated. Multiple prepreg plies share one post-lamination thickness; individual cured ply thickness is not given. Do not assign combined group thickness to each ply.","record_id":"PCB054986","simulation_ready":false,"collection_group":"fab","source_collection_record_id":"FABR028171","source_file":"originals/PCBWay/PCBWay__종합카탈로그_All_298_rigid_PCB_stackups__적층구조__FB198.html","dataset_role":"fabricator_published_parameter","dk_input_status":"scalar_without_point_frequency","review_flags":"frequency_not_numeric_or_not_stated;test_method_not_stated;measurement_axis_not_stated"}
{"manufacturer":"PCBWay","product":"2116 RC58%","material_family":"FR-4","material_form":"prepreg","dk":4.45,"dk_min":null,"dk_max":null,"dk_tolerance":null,"df":null,"frequency_ghz":null,"frequency_text":"not stated","value_type":"fabricator_stackup","record_kind":"published_stackup_layer","method":"not stated","axis":"not stated","thickness_mm":null,"glass_style":"2116","resin_content_pct":58.0,"source_id":"FB198","source_location":"PCBWay_4L_published_76; table row 8","source_url":"https://www.pcbway.com/multi-layer-laminated-structure.html","stackup_id":"PCBWay_4L_published_76","layer":"PP row 8","layer_sequence":8,"board_layers":4,"board_nominal_thickness_mm":2.0,"finished_outer_copper_oz":2.0,"inner_copper_oz":2.0,"inner_residual_copper_pct":70.0,"thickness_before_lamination_mm":0.13,"laminated_group_thickness_mm":0.305,"laminated_group_rows":2,"laminated_group_start_row":7,"core_with_copper_thickness_mm":null,"notes":"Published fabrication stackup; Dk test frequency, method, and raw laminate manufacturer not stated. Multiple prepreg plies share one post-lamination thickness; individual cured ply thickness is not given. Do not assign combined group thickness to each ply.","record_id":"PCB054987","simulation_ready":false,"collection_group":"fab","source_collection_record_id":"FABR028172","source_file":"originals/PCBWay/PCBWay__종합카탈로그_All_298_rigid_PCB_stackups__적층구조__FB198.html","dataset_role":"fabricator_published_parameter","dk_input_status":"scalar_without_point_frequency","review_flags":"frequency_not_numeric_or_not_stated;test_method_not_stated;measurement_axis_not_stated"}
{"manufacturer":"PCBWay","product":"2116 RC58%","material_family":"FR-4","material_form":"prepreg","dk":4.45,"dk_min":null,"dk_max":null,"dk_tolerance":null,"df":null,"frequency_ghz":null,"frequency_text":"not stated","value_type":"fabricator_stackup","record_kind":"published_stackup_layer","method":"not stated","axis":"not stated","thickness_mm":null,"glass_style":"2116","resin_content_pct":58.0,"source_id":"FB198","source_location":"PCBWay_4L_published_77; table row 2","source_url":"https://www.pcbway.com/multi-layer-laminated-structure.html","stackup_id":"PCBWay_4L_published_77","layer":"PP row 2","layer_sequence":2,"board_layers":4,"board_nominal_thickness_mm":2.0,"finished_outer_copper_oz":2.0,"inner_copper_oz":2.0,"inner_residual_copper_pct":50.0,"thickness_before_lamination_mm":0.13,"laminated_group_thickness_mm":0.291,"laminated_group_rows":2,"laminated_group_start_row":2,"core_with_copper_thickness_mm":null,"notes":"Published fabrication stackup; Dk test frequency, method, and raw laminate manufacturer not stated. Multiple prepreg plies share one post-lamination thickness; individual cured ply thickness is not given. Do not assign combined group thickness to each ply.","record_id":"PCB054988","simulation_ready":false,"collection_group":"fab","source_collection_record_id":"FABR028173","source_file":"originals/PCBWay/PCBWay__종합카탈로그_All_298_rigid_PCB_stackups__적층구조__FB198.html","dataset_role":"fabricator_published_parameter","dk_input_status":"scalar_without_point_frequency","review_flags":"frequency_not_numeric_or_not_stated;test_method_not_stated;measurement_axis_not_stated"}
{"manufacturer":"PCBWay","product":"7628 RC46%","material_family":"FR-4","material_form":"prepreg","dk":4.74,"dk_min":null,"dk_max":null,"dk_tolerance":null,"df":null,"frequency_ghz":null,"frequency_text":"not stated","value_type":"fabricator_stackup","record_kind":"published_stackup_layer","method":"not stated","axis":"not stated","thickness_mm":null,"glass_style":"7628","resin_content_pct":46.0,"source_id":"FB198","source_location":"PCBWay_4L_published_77; table row 3","source_url":"https://www.pcbway.com/multi-layer-laminated-structure.html","stackup_id":"PCBWay_4L_published_77","layer":"PP row 3","layer_sequence":3,"board_layers":4,"board_nominal_thickness_mm":2.0,"finished_outer_copper_oz":2.0,"inner_copper_oz":2.0,"inner_residual_copper_pct":50.0,"thickness_before_lamination_mm":0.196,"laminated_group_thickness_mm":0.291,"laminated_group_rows":2,"laminated_group_start_row":2,"core_with_copper_thickness_mm":null,"notes":"Published fabrication stackup; Dk test frequency, method, and raw laminate manufacturer not stated. Multiple prepreg plies share one post-lamination thickness; individual cured ply thickness is not given. Do not assign combined group thickness to each ply.","record_id":"PCB054989","simulation_ready":false,"collection_group":"fab","source_collection_record_id":"FABR028174","source_file":"originals/PCBWay/PCBWay__종합카탈로그_All_298_rigid_PCB_stackups__적층구조__FB198.html","dataset_role":"fabricator_published_parameter","dk_input_status":"scalar_without_point_frequency","review_flags":"frequency_not_numeric_or_not_stated;test_method_not_stated;measurement_axis_not_stated"}
{"manufacturer":"PCBWay","product":"Core","material_family":"FR-4","material_form":"core","dk":4.6,"dk_min":null,"dk_max":null,"dk_tolerance":null,"df":null,"frequency_ghz":null,"frequency_text":"not stated","value_type":"fabricator_stackup","record_kind":"published_stackup_layer","method":"not stated","axis":"not stated","thickness_mm":1.03,"glass_style":null,"resin_content_pct":null,"source_id":"FB198","source_location":"PCBWay_4L_published_77; table row 5","source_url":"https://www.pcbway.com/multi-layer-laminated-structure.html","stackup_id":"PCBWay_4L_published_77","layer":"CORE row 5","layer_sequence":5,"board_layers":4,"board_nominal_thickness_mm":2.0,"finished_outer_copper_oz":2.0,"inner_copper_oz":2.0,"inner_residual_copper_pct":50.0,"thickness_before_lamination_mm":1.03,"laminated_group_thickness_mm":null,"laminated_group_rows":null,"laminated_group_start_row":null,"core_with_copper_thickness_mm":1.17,"notes":"Published fabrication stackup; Dk test frequency, method, and raw laminate manufacturer not stated. Bare core dielectric thickness excludes both copper foils.","record_id":"PCB054990","simulation_ready":false,"collection_group":"fab","source_collection_record_id":"FABR028175","source_file":"originals/PCBWay/PCBWay__종합카탈로그_All_298_rigid_PCB_stackups__적층구조__FB198.html","dataset_role":"fabricator_published_parameter","dk_input_status":"scalar_without_point_frequency","review_flags":"frequency_not_numeric_or_not_stated;test_method_not_stated;measurement_axis_not_stated"}
{"manufacturer":"PCBWay","product":"7628 RC46%","material_family":"FR-4","material_form":"prepreg","dk":4.74,"dk_min":null,"dk_max":null,"dk_tolerance":null,"df":null,"frequency_ghz":null,"frequency_text":"not stated","value_type":"fabricator_stackup","record_kind":"published_stackup_layer","method":"not stated","axis":"not stated","thickness_mm":null,"glass_style":"7628","resin_content_pct":46.0,"source_id":"FB198","source_location":"PCBWay_4L_published_77; table row 7","source_url":"https://www.pcbway.com/multi-layer-laminated-structure.html","stackup_id":"PCBWay_4L_published_77","layer":"PP row 7","layer_sequence":7,"board_layers":4,"board_nominal_thickness_mm":2.0,"finished_outer_copper_oz":2.0,"inner_copper_oz":2.0,"inner_residual_copper_pct":50.0,"thickness_before_lamination_mm":0.196,"laminated_group_thickness_mm":0.291,"laminated_group_rows":2,"laminated_group_start_row":7,"core_with_copper_thickness_mm":null,"notes":"Published fabrication stackup; Dk test frequency, method, and raw laminate manufacturer not stated. Multiple prepreg plies share one post-lamination thickness; individual cured ply thickness is not given. Do not assign combined group thickness to each ply.","record_id":"PCB054991","simulation_ready":false,"collection_group":"fab","source_collection_record_id":"FABR028176","source_file":"originals/PCBWay/PCBWay__종합카탈로그_All_298_rigid_PCB_stackups__적층구조__FB198.html","dataset_role":"fabricator_published_parameter","dk_input_status":"scalar_without_point_frequency","review_flags":"frequency_not_numeric_or_not_stated;test_method_not_stated;measurement_axis_not_stated"}
{"manufacturer":"PCBWay","product":"2116 RC58%","material_family":"FR-4","material_form":"prepreg","dk":4.45,"dk_min":null,"dk_max":null,"dk_tolerance":null,"df":null,"frequency_ghz":null,"frequency_text":"not stated","value_type":"fabricator_stackup","record_kind":"published_stackup_layer","method":"not stated","axis":"not stated","thickness_mm":null,"glass_style":"2116","resin_content_pct":58.0,"source_id":"FB198","source_location":"PCBWay_4L_published_77; table row 8","source_url":"https://www.pcbway.com/multi-layer-laminated-structure.html","stackup_id":"PCBWay_4L_published_77","layer":"PP row 8","layer_sequence":8,"board_layers":4,"board_nominal_thickness_mm":2.0,"finished_outer_copper_oz":2.0,"inner_copper_oz":2.0,"inner_residual_copper_pct":50.0,"thickness_before_lamination_mm":0.13,"laminated_group_thickness_mm":0.291,"laminated_group_rows":2,"laminated_group_start_row":7,"core_with_copper_thickness_mm":null,"notes":"Published fabrication stackup; Dk test frequency, method, and raw laminate manufacturer not stated. Multiple prepreg plies share one post-lamination thickness; individual cured ply thickness is not given. Do not assign combined group thickness to each ply.","record_id":"PCB054992","simulation_ready":false,"collection_group":"fab","source_collection_record_id":"FABR028177","source_file":"originals/PCBWay/PCBWay__종합카탈로그_All_298_rigid_PCB_stackups__적층구조__FB198.html","dataset_role":"fabricator_published_parameter","dk_input_status":"scalar_without_point_frequency","review_flags":"frequency_not_numeric_or_not_stated;test_method_not_stated;measurement_axis_not_stated"}
{"manufacturer":"PCBWay","product":"7628 RC46%","material_family":"FR-4","material_form":"prepreg","dk":4.74,"dk_min":null,"dk_max":null,"dk_tolerance":null,"df":null,"frequency_ghz":null,"frequency_text":"not stated","value_type":"fabricator_stackup","record_kind":"published_stackup_layer","method":"not stated","axis":"not stated","thickness_mm":null,"glass_style":"7628","resin_content_pct":46.0,"source_id":"FB198","source_location":"PCBWay_4L_published_78; table row 2","source_url":"https://www.pcbway.com/multi-layer-laminated-structure.html","stackup_id":"PCBWay_4L_published_78","layer":"PP row 2","layer_sequence":2,"board_layers":4,"board_nominal_thickness_mm":2.0,"finished_outer_copper_oz":2.0,"inner_copper_oz":2.0,"inner_residual_copper_pct":30.0,"thickness_before_lamination_mm":0.196,"laminated_group_thickness_mm":0.343,"laminated_group_rows":2,"laminated_group_start_row":2,"core_with_copper_thickness_mm":null,"notes":"Published fabrication stackup; Dk test frequency, method, and raw laminate manufacturer not stated. Multiple prepreg plies share one post-lamination thickness; individual cured ply thickness is not given. Do not assign combined group thickness to each ply.","record_id":"PCB054993","simulation_ready":false,"collection_group":"fab","source_collection_record_id":"FABR028178","source_file":"originals/PCBWay/PCBWay__종합카탈로그_All_298_rigid_PCB_stackups__적층구조__FB198.html","dataset_role":"fabricator_published_parameter","dk_input_status":"scalar_without_point_frequency","review_flags":"frequency_not_numeric_or_not_stated;test_method_not_stated;measurement_axis_not_stated"}
{"manufacturer":"PCBWay","product":"7628 RC46%","material_family":"FR-4","material_form":"prepreg","dk":4.74,"dk_min":null,"dk_max":null,"dk_tolerance":null,"df":null,"frequency_ghz":null,"frequency_text":"not stated","value_type":"fabricator_stackup","record_kind":"published_stackup_layer","method":"not stated","axis":"not stated","thickness_mm":null,"glass_style":"7628","resin_content_pct":46.0,"source_id":"FB198","source_location":"PCBWay_4L_published_78; table row 3","source_url":"https://www.pcbway.com/multi-layer-laminated-structure.html","stackup_id":"PCBWay_4L_published_78","layer":"PP row 3","layer_sequence":3,"board_layers":4,"board_nominal_thickness_mm":2.0,"finished_outer_copper_oz":2.0,"inner_copper_oz":2.0,"inner_residual_copper_pct":30.0,"thickness_before_lamination_mm":0.196,"laminated_group_thickness_mm":0.343,"laminated_group_rows":2,"laminated_group_start_row":2,"core_with_copper_thickness_mm":null,"notes":"Published fabrication stackup; Dk test frequency, method, and raw laminate manufacturer not stated. Multiple prepreg plies share one post-lamination thickness; individual cured ply thickness is not given. Do not assign combined group thickness to each ply.","record_id":"PCB054994","simulation_ready":false,"collection_group":"fab","source_collection_record_id":"FABR028179","source_file":"originals/PCBWay/PCBWay__종합카탈로그_All_298_rigid_PCB_stackups__적층구조__FB198.html","dataset_role":"fabricator_published_parameter","dk_input_status":"scalar_without_point_frequency","review_flags":"frequency_not_numeric_or_not_stated;test_method_not_stated;measurement_axis_not_stated"}
