Repository: EIDOSDATA/TraceWave-Studio

# PCB 유전율과 적층 자료

수집/정리 기준일: 2026-11-11.

먼저 [전체 자료 안내 엑셀](Excel/00_전체_자료_안내.xlsx)을 연다. 회사별 엑셀은 `Excel/`에 있고, 원문 검색은 [HTML 안내](START_HERE_ko.html)를 사용한다.

- [자료 사용 안내](docs/자료_사용_안내.md): 폴더, 단위, 조건 선택과 내보내기.
- [자료 검토 결과](docs/자료_검토_결과.md): 확인한 범위, 오류/공백, 정리 내역.
- [TraceWave Studio 연결 설계](../../../Code/docs/pcb_material_catalog.md): 사용자 직접 입력, 소재 선택, 제조업체 적층 선택과 현재 구현의 경계.

57,340개 조건별 관측, 36개 회사와 일반 재료 참고 자료 1개 그룹, 1,756개 출처 기록을 보존했다. 새 엑셀은 전체 안내 1개와 회사/참고 자료별 37개로 총 38개다. 행 수는 고유 소재나 독립 측정 수가 아니다. 공식 자료에 값이 있어도 실제 제조 조건과 해석 대역에 맞는지 확인해야 한다.

사람이 보는 엑셀과 프로그램용 JSONL을 분리했다. 원문 PDF/HTML의 바이트는 보존하면서 파일명을 회사와 소재/용도 중심으로 바꿨다. 중복 저장한 데이터 사본은 복구 폴더로 옮겼고 관측 수치는 삭제하지 않았다.

File: 00_REF/PCB RF ANT/05_PCB_Dielectric_Data_2026/data/observations/Rogers.jsonl (part 12 of 12)
{"dk":2.5,"dk_min":null,"dk_max":null,"dk_tolerance":0.04,"df":0.0013,"frequency_ghz":10,"method":"IPC-TM-650 2.5.5.5","axis":"Z (thickness)","thickness_mm":null,"glass_style":null,"resin_content_pct":null,"manufacturer":"Rogers","product":"AD250C","material_family":"woven-glass reinforced PTFE composite","material_form":"laminate","frequency_text":"~10 GHz","value_type":"process","source_id":"RF001","source_location":"Laminate Properties Tool; product row; properties notes 1,7,8,11,14,29","source_url":"https://tools.rogerscorp.com/acs/properties/laminates/index.aspx","notes":"","dk_text":"2.50","temperature_c":23,"source_record":"AD250C™ | 2.50+/-0.04 | 2.52 | 0.0013 | -117","data_conflict":true,"conflict_note":"The individual official datasheet includes differing nominal values/conditions. Retain source distinction and verify before selecting simulation input.","record_id":"PCB024107","collection_group":"rf","source_collection_record_id":"RFD0001","source_file":"originals/Rogers/Rogers__종합카탈로그_Laminate_Properties_Tool__제품_기술안내__RF001.html","dataset_role":"material_published_parameter","dk_input_status":"scalar_with_frequency","review_flags":"published_source_conflict"}
{"dk":3.29,"dk_min":null,"dk_max":null,"dk_tolerance":null,"df":0.0018,"frequency_ghz":3,"method":null,"axis":null,"thickness_mm":0.127,"glass_style":"2116","resin_content_pct":56.0,"manufacturer":"Rogers","product":"SpeedWave 300P Prepreg","material_family":"low-Dk glass / ultra-low-loss resin","material_form":"prepreg","frequency_text":"3 GHz","value_type":"typical_construction","source_id":"RF240","source_location":"PDF p.3 Available Constructions row 10","source_url":"https://www.rogerscorp.com/-/media/project/rogerscorp/documents/advanced-electronics-solutions/english/data-sheets/speedwave-300p-data-sheet.pdf","notes":"Complete published glass style/resin content and frequency table; method not stated in table.","thickness_mil":5.0,"source_record":"5.0          0.127      2116           56          3.29       3.29       3.28        3.27         3.26        3.25       0.0015      0.0018 0.0020            0.0022   0.0024   0.0025","record_id":"PCB026657","collection_group":"rf","source_collection_record_id":"RFD2551","source_file":"originals/Rogers/Rogers__SpeedWave_300P_Prepreg__데이터시트__RF240.pdf","dataset_role":"material_published_parameter","dk_input_status":"scalar_with_frequency","review_flags":"test_method_not_stated;measurement_axis_not_stated"}
{"dk":3.28,"dk_min":null,"dk_max":null,"dk_tolerance":null,"df":0.002,"frequency_ghz":5,"method":null,"axis":null,"thickness_mm":0.127,"glass_style":"2116","resin_content_pct":56.0,"manufacturer":"Rogers","product":"SpeedWave 300P Prepreg","material_family":"low-Dk glass / ultra-low-loss resin","material_form":"prepreg","frequency_text":"5 GHz","value_type":"typical_construction","source_id":"RF240","source_location":"PDF p.3 Available Constructions row 10","source_url":"https://www.rogerscorp.com/-/media/project/rogerscorp/documents/advanced-electronics-solutions/english/data-sheets/speedwave-300p-data-sheet.pdf","notes":"Complete published glass style/resin content and frequency table; method not stated in table.","thickness_mil":5.0,"source_record":"5.0          0.127      2116           56          3.29       3.29       3.28        3.27         3.26        3.25       0.0015      0.0018 0.0020            0.0022   0.0024   0.0025","record_id":"PCB026658","collection_group":"rf","source_collection_record_id":"RFD2552","source_file":"originals/Rogers/Rogers__SpeedWave_300P_Prepreg__데이터시트__RF240.pdf","dataset_role":"material_published_parameter","dk_input_status":"scalar_with_frequency","review_flags":"test_method_not_stated;measurement_axis_not_stated"}
{"dk":3.27,"dk_min":null,"dk_max":null,"dk_tolerance":null,"df":0.0022,"frequency_ghz":10,"method":null,"axis":null,"thickness_mm":0.127,"glass_style":"2116","resin_content_pct":56.0,"manufacturer":"Rogers","product":"SpeedWave 300P Prepreg","material_family":"low-Dk glass / ultra-low-loss resin","material_form":"prepreg","frequency_text":"10 GHz","value_type":"typical_construction","source_id":"RF240","source_location":"PDF p.3 Available Constructions row 10","source_url":"https://www.rogerscorp.com/-/media/project/rogerscorp/documents/advanced-electronics-solutions/english/data-sheets/speedwave-300p-data-sheet.pdf","notes":"Complete published glass style/resin content and frequency table; method not stated in table.","thickness_mil":5.0,"source_record":"5.0          0.127      2116           56          3.29       3.29       3.28        3.27         3.26        3.25       0.0015      0.0018 0.0020            0.0022   0.0024   0.0025","record_id":"PCB026659","collection_group":"rf","source_collection_record_id":"RFD2553","source_file":"originals/Rogers/Rogers__SpeedWave_300P_Prepreg__데이터시트__RF240.pdf","dataset_role":"material_published_parameter","dk_input_status":"scalar_with_frequency","review_flags":"test_method_not_stated;measurement_axis_not_stated"}
{"dk":3.26,"dk_min":null,"dk_max":null,"dk_tolerance":null,"df":0.0024,"frequency_ghz":15,"method":null,"axis":null,"thickness_mm":0.127,"glass_style":"2116","resin_content_pct":56.0,"manufacturer":"Rogers","product":"SpeedWave 300P Prepreg","material_family":"low-Dk glass / ultra-low-loss resin","material_form":"prepreg","frequency_text":"15 GHz","value_type":"typical_construction","source_id":"RF240","source_location":"PDF p.3 Available Constructions row 10","source_url":"https://www.rogerscorp.com/-/media/project/rogerscorp/documents/advanced-electronics-solutions/english/data-sheets/speedwave-300p-data-sheet.pdf","notes":"Complete published glass style/resin content and frequency table; method not stated in table.","thickness_mil":5.0,"source_record":"5.0          0.127      2116           56          3.29       3.29       3.28        3.27         3.26        3.25       0.0015      0.0018 0.0020            0.0022   0.0024   0.0025","record_id":"PCB026660","collection_group":"rf","source_collection_record_id":"RFD2554","source_file":"originals/Rogers/Rogers__SpeedWave_300P_Prepreg__데이터시트__RF240.pdf","dataset_role":"material_published_parameter","dk_input_status":"scalar_with_frequency","review_flags":"test_method_not_stated;measurement_axis_not_stated"}
{"dk":3.25,"dk_min":null,"dk_max":null,"dk_tolerance":null,"df":0.0025,"frequency_ghz":20,"method":null,"axis":null,"thickness_mm":0.127,"glass_style":"2116","resin_content_pct":56.0,"manufacturer":"Rogers","product":"SpeedWave 300P Prepreg","material_family":"low-Dk glass / ultra-low-loss resin","material_form":"prepreg","frequency_text":"20 GHz","value_type":"typical_construction","source_id":"RF240","source_location":"PDF p.3 Available Constructions row 10","source_url":"https://www.rogerscorp.com/-/media/project/rogerscorp/documents/advanced-electronics-solutions/english/data-sheets/speedwave-300p-data-sheet.pdf","notes":"Complete published glass style/resin content and frequency table; method not stated in table.","thickness_mil":5.0,"source_record":"5.0          0.127      2116           56          3.29       3.29       3.28        3.27         3.26        3.25       0.0015      0.0018 0.0020            0.0022   0.0024   0.0025","record_id":"PCB026661","collection_group":"rf","source_collection_record_id":"RFD2555","source_file":"originals/Rogers/Rogers__SpeedWave_300P_Prepreg__데이터시트__RF240.pdf","dataset_role":"material_published_parameter","dk_input_status":"scalar_with_frequency","review_flags":"test_method_not_stated;measurement_axis_not_stated"}
{"dk":3.25,"dk_min":null,"dk_max":null,"dk_tolerance":null,"df":0.0015,"frequency_ghz":1,"method":null,"axis":null,"thickness_mm":0.14,"glass_style":"2116","resin_content_pct":59.0,"manufacturer":"Rogers","product":"SpeedWave 300P Prepreg","material_family":"low-Dk glass / ultra-low-loss resin","material_form":"prepreg","frequency_text":"1 GHz","value_type":"typical_construction","source_id":"RF240","source_location":"PDF p.3 Available Constructions row 11","source_url":"https://www.rogerscorp.com/-/media/project/rogerscorp/documents/advanced-electronics-solutions/english/data-sheets/speedwave-300p-data-sheet.pdf","notes":"Complete published glass style/resin content and frequency table; method not stated in table.","thickness_mil":5.5,"source_record":"5.5          0.140      2116           59          3.25       3.25       3.24        3.23         3.22        3.21       0.0015      0.0017 0.0020            0.0021   0.0023   0.0024","record_id":"PCB026662","collection_group":"rf","source_collection_record_id":"RFD2556","source_file":"originals/Rogers/Rogers__SpeedWave_300P_Prepreg__데이터시트__RF240.pdf","dataset_role":"material_published_parameter","dk_input_status":"scalar_with_frequency","review_flags":"test_method_not_stated;measurement_axis_not_stated"}
{"dk":3.25,"dk_min":null,"dk_max":null,"dk_tolerance":null,"df":0.0017,"frequency_ghz":3,"method":null,"axis":null,"thickness_mm":0.14,"glass_style":"2116","resin_content_pct":59.0,"manufacturer":"Rogers","product":"SpeedWave 300P Prepreg","material_family":"low-Dk glass / ultra-low-loss resin","material_form":"prepreg","frequency_text":"3 GHz","value_type":"typical_construction","source_id":"RF240","source_location":"PDF p.3 Available Constructions row 11","source_url":"https://www.rogerscorp.com/-/media/project/rogerscorp/documents/advanced-electronics-solutions/english/data-sheets/speedwave-300p-data-sheet.pdf","notes":"Complete published glass style/resin content and frequency table; method not stated in table.","thickness_mil":5.5,"source_record":"5.5          0.140      2116           59          3.25       3.25       3.24        3.23         3.22        3.21       0.0015      0.0017 0.0020            0.0021   0.0023   0.0024","record_id":"PCB026663","collection_group":"rf","source_collection_record_id":"RFD2557","source_file":"originals/Rogers/Rogers__SpeedWave_300P_Prepreg__데이터시트__RF240.pdf","dataset_role":"material_published_parameter","dk_input_status":"scalar_with_frequency","review_flags":"test_method_not_stated;measurement_axis_not_stated"}
{"dk":3.24,"dk_min":null,"dk_max":null,"dk_tolerance":null,"df":0.002,"frequency_ghz":5,"method":null,"axis":null,"thickness_mm":0.14,"glass_style":"2116","resin_content_pct":59.0,"manufacturer":"Rogers","product":"SpeedWave 300P Prepreg","material_family":"low-Dk glass / ultra-low-loss resin","material_form":"prepreg","frequency_text":"5 GHz","value_type":"typical_construction","source_id":"RF240","source_location":"PDF p.3 Available Constructions row 11","source_url":"https://www.rogerscorp.com/-/media/project/rogerscorp/documents/advanced-electronics-solutions/english/data-sheets/speedwave-300p-data-sheet.pdf","notes":"Complete published glass style/resin content and frequency table; method not stated in table.","thickness_mil":5.5,"source_record":"5.5          0.140      2116           59          3.25       3.25       3.24        3.23         3.22        3.21       0.0015      0.0017 0.0020            0.0021   0.0023   0.0024","record_id":"PCB026664","collection_group":"rf","source_collection_record_id":"RFD2558","source_file":"originals/Rogers/Rogers__SpeedWave_300P_Prepreg__데이터시트__RF240.pdf","dataset_role":"material_published_parameter","dk_input_status":"scalar_with_frequency","review_flags":"test_method_not_stated;measurement_axis_not_stated"}
{"dk":3.23,"dk_min":null,"dk_max":null,"dk_tolerance":null,"df":0.0021,"frequency_ghz":10,"method":null,"axis":null,"thickness_mm":0.14,"glass_style":"2116","resin_content_pct":59.0,"manufacturer":"Rogers","product":"SpeedWave 300P Prepreg","material_family":"low-Dk glass / ultra-low-loss resin","material_form":"prepreg","frequency_text":"10 GHz","value_type":"typical_construction","source_id":"RF240","source_location":"PDF p.3 Available Constructions row 11","source_url":"https://www.rogerscorp.com/-/media/project/rogerscorp/documents/advanced-electronics-solutions/english/data-sheets/speedwave-300p-data-sheet.pdf","notes":"Complete published glass style/resin content and frequency table; method not stated in table.","thickness_mil":5.5,"source_record":"5.5          0.140      2116           59          3.25       3.25       3.24        3.23         3.22        3.21       0.0015      0.0017 0.0020            0.0021   0.0023   0.0024","record_id":"PCB026665","collection_group":"rf","source_collection_record_id":"RFD2559","source_file":"originals/Rogers/Rogers__SpeedWave_300P_Prepreg__데이터시트__RF240.pdf","dataset_role":"material_published_parameter","dk_input_status":"scalar_with_frequency","review_flags":"test_method_not_stated;measurement_axis_not_stated"}
{"dk":3.22,"dk_min":null,"dk_max":null,"dk_tolerance":null,"df":0.0023,"frequency_ghz":15,"method":null,"axis":null,"thickness_mm":0.14,"glass_style":"2116","resin_content_pct":59.0,"manufacturer":"Rogers","product":"SpeedWave 300P Prepreg","material_family":"low-Dk glass / ultra-low-loss resin","material_form":"prepreg","frequency_text":"15 GHz","value_type":"typical_construction","source_id":"RF240","source_location":"PDF p.3 Available Constructions row 11","source_url":"https://www.rogerscorp.com/-/media/project/rogerscorp/documents/advanced-electronics-solutions/english/data-sheets/speedwave-300p-data-sheet.pdf","notes":"Complete published glass style/resin content and frequency table; method not stated in table.","thickness_mil":5.5,"source_record":"5.5          0.140      2116           59          3.25       3.25       3.24        3.23         3.22        3.21       0.0015      0.0017 0.0020            0.0021   0.0023   0.0024","record_id":"PCB026666","collection_group":"rf","source_collection_record_id":"RFD2560","source_file":"originals/Rogers/Rogers__SpeedWave_300P_Prepreg__데이터시트__RF240.pdf","dataset_role":"material_published_parameter","dk_input_status":"scalar_with_frequency","review_flags":"test_method_not_stated;measurement_axis_not_stated"}
{"dk":3.21,"dk_min":null,"dk_max":null,"dk_tolerance":null,"df":0.0024,"frequency_ghz":20,"method":null,"axis":null,"thickness_mm":0.14,"glass_style":"2116","resin_content_pct":59.0,"manufacturer":"Rogers","product":"SpeedWave 300P Prepreg","material_family":"low-Dk glass / ultra-low-loss resin","material_form":"prepreg","frequency_text":"20 GHz","value_type":"typical_construction","source_id":"RF240","source_location":"PDF p.3 Available Constructions row 11","source_url":"https://www.rogerscorp.com/-/media/project/rogerscorp/documents/advanced-electronics-solutions/english/data-sheets/speedwave-300p-data-sheet.pdf","notes":"Complete published glass style/resin content and frequency table; method not stated in table.","thickness_mil":5.5,"source_record":"5.5          0.140      2116           59          3.25       3.25       3.24        3.23         3.22        3.21       0.0015      0.0017 0.0020            0.0021   0.0023   0.0024","record_id":"PCB026667","collection_group":"rf","source_collection_record_id":"RFD2561","source_file":"originals/Rogers/Rogers__SpeedWave_300P_Prepreg__데이터시트__RF240.pdf","dataset_role":"material_published_parameter","dk_input_status":"scalar_with_frequency","review_flags":"test_method_not_stated;measurement_axis_not_stated"}
{"dk":2.94,"dk_min":null,"dk_max":null,"dk_tolerance":0.04,"df":0.0012,"frequency_ghz":10,"method":"IPC-TM-650 2.5.5.5","axis":"Z (thickness)","thickness_mm":null,"glass_style":null,"resin_content_pct":null,"manufacturer":"Rogers","product":"RT/duroid 6002","material_family":null,"material_form":"laminate","frequency_text":"10 GHz","value_type":"process","source_id":"RF337","source_location":"PDF p.2","source_url":"https://www.rogerscorp.com/-/media/project/rogerscorp/documents/advanced-electronics-solutions/english/data-sheets/rt-duroid-6002-laminate-data-sheet.pdf","notes":"","temperature_c":23,"record_id":"PCB026771","collection_group":"rf","source_collection_record_id":"RFD2665","source_file":"originals/Rogers/Rogers__RT-duroid_6002_rt-duroid-6002-laminate-data-sheet__기술자료__RF337.pdf","dataset_role":"material_published_parameter","dk_input_status":"scalar_with_frequency","review_flags":""}
{"dk":2.94,"dk_min":null,"dk_max":null,"dk_tolerance":null,"df":null,"frequency_ghz":null,"method":"Differential phase length","axis":"Z (thickness)","thickness_mm":null,"glass_style":null,"resin_content_pct":null,"manufacturer":"Rogers","product":"RT/duroid 6002","material_family":null,"material_form":"laminate","frequency_text":"8-40 GHz","value_type":"design","source_id":"RF337","source_location":"PDF p.2","source_url":"https://www.rogerscorp.com/-/media/project/rogerscorp/documents/advanced-electronics-solutions/english/data-sheets/rt-duroid-6002-laminate-data-sheet.pdf","notes":"","temperature_c":23,"frequency_min_ghz":8,"frequency_max_ghz":40,"record_id":"PCB026772","collection_group":"rf","source_collection_record_id":"RFD2666","source_file":"originals/Rogers/Rogers__RT-duroid_6002_rt-duroid-6002-laminate-data-sheet__기술자료__RF337.pdf","dataset_role":"material_published_parameter","dk_input_status":"scalar_without_point_frequency","review_flags":"frequency_range_only"}
{"dk":6.15,"dk_min":null,"dk_max":null,"dk_tolerance":0.15,"df":0.0038,"frequency_ghz":10,"method":"IPC-TM-650 2.5.5.5; clamped stripline","axis":"Z (thickness)","thickness_mm":null,"glass_style":null,"resin_content_pct":null,"manufacturer":"Rogers","product":"RO4360G2","material_family":null,"material_form":"laminate","frequency_text":"10 GHz","value_type":"process","source_id":"RF338","source_location":"PDF p.2","source_url":"https://www.rogerscorp.com/-/media/project/rogerscorp/documents/advanced-electronics-solutions/english/data-sheets/ro4360g2-high-frequency-laminates-data-sheet.pdf","notes":"","temperature_c":23,"record_id":"PCB026773","collection_group":"rf","source_collection_record_id":"RFD2667","source_file":"originals/Rogers/Rogers__RO4360G2_ro4360g2-high-frequency-laminates-data-sheet__기술자료__RF338.pdf","dataset_role":"material_published_parameter","dk_input_status":"scalar_with_frequency","review_flags":""}
{"dk":6.15,"dk_min":null,"dk_max":null,"dk_tolerance":0.15,"df":null,"frequency_ghz":2.5,"method":"IPC-TM-650 2.5.5.5; clamped stripline","axis":"Z (thickness)","thickness_mm":null,"glass_style":null,"resin_content_pct":null,"manufacturer":"Rogers","product":"RO4360G2","material_family":null,"material_form":"laminate","frequency_text":"2.5 GHz","value_type":"process","source_id":"RF338","source_location":"PDF p.2","source_url":"https://www.rogerscorp.com/-/media/project/rogerscorp/documents/advanced-electronics-solutions/english/data-sheets/ro4360g2-high-frequency-laminates-data-sheet.pdf","notes":"","temperature_c":23,"record_id":"PCB026774","collection_group":"rf","source_collection_record_id":"RFD2668","source_file":"originals/Rogers/Rogers__RO4360G2_ro4360g2-high-frequency-laminates-data-sheet__기술자료__RF338.pdf","dataset_role":"material_published_parameter","dk_input_status":"scalar_with_frequency","review_flags":""}
{"dk":6.4,"dk_min":null,"dk_max":null,"dk_tolerance":null,"df":null,"frequency_ghz":null,"method":null,"axis":"Z (thickness)","thickness_mm":null,"glass_style":null,"resin_content_pct":null,"manufacturer":"Rogers","product":"RO4360G2","material_family":null,"material_form":"laminate","frequency_text":null,"value_type":"design","source_id":"RF338","source_location":"PDF p.1 description","source_url":"https://www.rogerscorp.com/-/media/project/rogerscorp/documents/advanced-electronics-solutions/english/data-sheets/ro4360g2-high-frequency-laminates-data-sheet.pdf","notes":"Design Dk explicitly stated in narrative; no design-test frequency stated.","temperature_c":23,"record_id":"PCB026775","collection_group":"rf","source_collection_record_id":"RFD2669","source_file":"originals/Rogers/Rogers__RO4360G2_ro4360g2-high-frequency-laminates-data-sheet__기술자료__RF338.pdf","dataset_role":"material_published_parameter","dk_input_status":"scalar_without_point_frequency","review_flags":"frequency_not_numeric_or_not_stated;test_method_not_stated"}
{"dk":3.24,"dk_min":null,"dk_max":null,"dk_tolerance":null,"df":null,"frequency_ghz":77,"method":"Microstrip differential phase length","axis":"Z (thickness)","thickness_mm":0.127,"glass_style":null,"resin_content_pct":null,"manufacturer":"Rogers","product":"RO4830","material_family":null,"material_form":"laminate","frequency_text":"77 GHz","value_type":"design","source_id":"RF339","source_location":"PDF p.3 electrical table","source_url":"https://www.rogerscorp.com/-/media/project/rogerscorp/documents/advanced-electronics-solutions/english/data-sheets/ro4830-high-frequency-laminates-data-sheet.pdf","notes":"","temperature_c":23,"thickness_inch":0.005,"copper_foil":"LoPro reverse-treated ED","data_conflict":true,"conflict_note":"TDS detailed table Design Dk 3.24 differs from rounded 3.2 in online selector and TDS opening page.","record_id":"PCB026776","collection_group":"rf","source_collection_record_id":"RFD2670","source_file":"originals/Rogers/Rogers__RO4830_ro4830-high-frequency-laminates-data-sheet__기술자료__RF339.pdf","dataset_role":"material_published_parameter","dk_input_status":"scalar_with_frequency","review_flags":"published_source_conflict"}
{"dk":null,"dk_min":null,"dk_max":null,"dk_tolerance":null,"df":0.0033,"frequency_ghz":10,"method":"Split-post dielectric resonator","axis":"Z (thickness)","thickness_mm":0.127,"glass_style":null,"resin_content_pct":null,"manufacturer":"Rogers","product":"RO4830","material_family":null,"material_form":"laminate","frequency_text":"10 GHz","value_type":"typical_loss","source_id":"RF339","source_location":"PDF p.3 electrical table","source_url":"https://www.rogerscorp.com/-/media/project/rogerscorp/documents/advanced-electronics-solutions/english/data-sheets/ro4830-high-frequency-laminates-data-sheet.pdf","notes":"","temperature_c":23,"thickness_inch":0.005,"copper_foil":"LoPro reverse-treated ED","record_id":"PCB026777","collection_group":"rf","source_collection_record_id":"RFD2671","source_file":"originals/Rogers/Rogers__RO4830_ro4830-high-frequency-laminates-data-sheet__기술자료__RF339.pdf","dataset_role":"material_published_parameter","dk_input_status":"df_or_other_parameter_only","review_flags":""}
{"dk":3.24,"dk_min":null,"dk_max":null,"dk_tolerance":null,"df":null,"frequency_ghz":77,"method":"Microstrip differential phase length","axis":"Z (thickness)","thickness_mm":0.2413,"glass_style":null,"resin_content_pct":null,"manufacturer":"Rogers","product":"RO4830","material_family":null,"material_form":"laminate","frequency_text":"77 GHz","value_type":"design","source_id":"RF339","source_location":"PDF p.3 electrical table","source_url":"https://www.rogerscorp.com/-/media/project/rogerscorp/documents/advanced-electronics-solutions/english/data-sheets/ro4830-high-frequency-laminates-data-sheet.pdf","notes":"Table header thickness is 0.0095 inch; standard offerings below it say 0.0094 inch. Preserved as printed; confirm exact construction.","temperature_c":23,"thickness_inch":0.0095,"copper_foil":"LoPro reverse-treated ED","data_conflict":true,"conflict_note":"TDS detailed table Design Dk 3.24 differs from rounded 3.2 in online selector and TDS opening page.","record_id":"PCB026778","collection_group":"rf","source_collection_record_id":"RFD2672","source_file":"originals/Rogers/Rogers__RO4830_ro4830-high-frequency-laminates-data-sheet__기술자료__RF339.pdf","dataset_role":"material_published_parameter","dk_input_status":"scalar_with_frequency","review_flags":"published_source_conflict"}
{"dk":null,"dk_min":null,"dk_max":null,"dk_tolerance":null,"df":0.0032,"frequency_ghz":10,"method":"Split-post dielectric resonator","axis":"Z (thickness)","thickness_mm":0.2413,"glass_style":null,"resin_content_pct":null,"manufacturer":"Rogers","product":"RO4830","material_family":null,"material_form":"laminate","frequency_text":"10 GHz","value_type":"typical_loss","source_id":"RF339","source_location":"PDF p.3 electrical table","source_url":"https://www.rogerscorp.com/-/media/project/rogerscorp/documents/advanced-electronics-solutions/english/data-sheets/ro4830-high-frequency-laminates-data-sheet.pdf","notes":"Table header thickness is 0.0095 inch; standard offerings below it say 0.0094 inch. Preserved as printed; confirm exact construction.","temperature_c":23,"thickness_inch":0.0095,"copper_foil":"LoPro reverse-treated ED","record_id":"PCB026779","collection_group":"rf","source_collection_record_id":"RFD2673","source_file":"originals/Rogers/Rogers__RO4830_ro4830-high-frequency-laminates-data-sheet__기술자료__RF339.pdf","dataset_role":"material_published_parameter","dk_input_status":"df_or_other_parameter_only","review_flags":""}
{"dk":3.38,"dk_min":null,"dk_max":null,"dk_tolerance":0.05,"df":0.0027,"frequency_ghz":10,"method":"IPC-TM-650 2.5.5.5","axis":"Z (thickness)","thickness_mm":null,"glass_style":null,"resin_content_pct":null,"manufacturer":"Rogers","product":"RO4003C LoPro","material_family":null,"material_form":"laminate","frequency_text":"10 GHz","value_type":"process","source_id":"RF340","source_location":"PDF p.3 electrical table and notes","source_url":"https://www.rogerscorp.com/-/media/project/rogerscorp/documents/advanced-electronics-solutions/english/data-sheets/ro4000-lopro-laminates.pdf","notes":"TDS states process properties refer to base laminate without the LoPro resin layer. Design Dk strongly depends on thickness; 4 mil constructions require particular care.","temperature_c":23,"copper_foil":"LoPro reverse-treated ED","record_id":"PCB026780","collection_group":"rf","source_collection_record_id":"RFD2674","source_file":"originals/Rogers/Rogers__종합카탈로그_ro4000-lopro-laminates__기술자료__RF340.pdf","dataset_role":"material_published_parameter","dk_input_status":"scalar_with_frequency","review_flags":""}
{"dk":null,"dk_min":null,"dk_max":null,"dk_tolerance":null,"df":0.0021,"frequency_ghz":2.5,"method":"IPC-TM-650 2.5.5.5","axis":"Z (thickness)","thickness_mm":null,"glass_style":null,"resin_content_pct":null,"manufacturer":"Rogers","product":"RO4003C LoPro","material_family":null,"material_form":"laminate","frequency_text":"2.5 GHz","value_type":"typical_loss","source_id":"RF340","source_location":"PDF p.3 electrical table and notes","source_url":"https://www.rogerscorp.com/-/media/project/rogerscorp/documents/advanced-electronics-solutions/english/data-sheets/ro4000-lopro-laminates.pdf","notes":"TDS states process properties refer to base laminate without the LoPro resin layer. Design Dk strongly depends on thickness; 4 mil constructions require particular care.","temperature_c":23,"copper_foil":"LoPro reverse-treated ED","record_id":"PCB026781","collection_group":"rf","source_collection_record_id":"RFD2675","source_file":"originals/Rogers/Rogers__종합카탈로그_ro4000-lopro-laminates__기술자료__RF340.pdf","dataset_role":"material_published_parameter","dk_input_status":"df_or_other_parameter_only","review_flags":""}
{"dk":3.5,"dk_min":null,"dk_max":null,"dk_tolerance":null,"df":null,"frequency_ghz":null,"method":"Differential phase length","axis":"Z (thickness)","thickness_mm":null,"glass_style":null,"resin_content_pct":null,"manufacturer":"Rogers","product":"RO4003C LoPro","material_family":null,"material_form":"laminate","frequency_text":"8-40 GHz","value_type":"design","source_id":"RF340","source_location":"PDF p.3 electrical table and notes","source_url":"https://www.rogerscorp.com/-/media/project/rogerscorp/documents/advanced-electronics-solutions/english/data-sheets/ro4000-lopro-laminates.pdf","notes":"TDS states process properties refer to base laminate without the LoPro resin layer. Design Dk strongly depends on thickness; 4 mil constructions require particular care.","temperature_c":23,"frequency_min_ghz":8,"frequency_max_ghz":40,"copper_foil":"LoPro reverse-treated ED","record_id":"PCB026782","collection_group":"rf","source_collection_record_id":"RFD2676","source_file":"originals/Rogers/Rogers__종합카탈로그_ro4000-lopro-laminates__기술자료__RF340.pdf","dataset_role":"material_published_parameter","dk_input_status":"scalar_without_point_frequency","review_flags":"frequency_range_only"}
{"dk":3.48,"dk_min":null,"dk_max":null,"dk_tolerance":0.05,"df":0.0037,"frequency_ghz":10,"method":"IPC-TM-650 2.5.5.5","axis":"Z (thickness)","thickness_mm":null,"glass_style":null,"resin_content_pct":null,"manufacturer":"Rogers","product":"RO4350B LoPro","material_family":null,"material_form":"laminate","frequency_text":"10 GHz","value_type":"process","source_id":"RF340","source_location":"PDF p.3 electrical table and notes","source_url":"https://www.rogerscorp.com/-/media/project/rogerscorp/documents/advanced-electronics-solutions/english/data-sheets/ro4000-lopro-laminates.pdf","notes":"TDS states process properties refer to base laminate without the LoPro resin layer. Design Dk strongly depends on thickness; 4 mil constructions require particular care.","temperature_c":23,"copper_foil":"LoPro reverse-treated ED","record_id":"PCB026783","collection_group":"rf","source_collection_record_id":"RFD2677","source_file":"originals/Rogers/Rogers__종합카탈로그_ro4000-lopro-laminates__기술자료__RF340.pdf","dataset_role":"material_published_parameter","dk_input_status":"scalar_with_frequency","review_flags":""}
{"dk":null,"dk_min":null,"dk_max":null,"dk_tolerance":null,"df":0.0031,"frequency_ghz":2.5,"method":"IPC-TM-650 2.5.5.5","axis":"Z (thickness)","thickness_mm":null,"glass_style":null,"resin_content_pct":null,"manufacturer":"Rogers","product":"RO4350B LoPro","material_family":null,"material_form":"laminate","frequency_text":"2.5 GHz","value_type":"typical_loss","source_id":"RF340","source_location":"PDF p.3 electrical table and notes","source_url":"https://www.rogerscorp.com/-/media/project/rogerscorp/documents/advanced-electronics-solutions/english/data-sheets/ro4000-lopro-laminates.pdf","notes":"TDS states process properties refer to base laminate without the LoPro resin layer. Design Dk strongly depends on thickness; 4 mil constructions require particular care.","temperature_c":23,"copper_foil":"LoPro reverse-treated ED","record_id":"PCB026784","collection_group":"rf","source_collection_record_id":"RFD2678","source_file":"originals/Rogers/Rogers__종합카탈로그_ro4000-lopro-laminates__기술자료__RF340.pdf","dataset_role":"material_published_parameter","dk_input_status":"df_or_other_parameter_only","review_flags":""}
{"dk":3.55,"dk_min":null,"dk_max":null,"dk_tolerance":null,"df":null,"frequency_ghz":null,"method":"Differential phase length","axis":"Z (thickness)","thickness_mm":null,"glass_style":null,"resin_content_pct":null,"manufacturer":"Rogers","product":"RO4350B LoPro","material_family":null,"material_form":"laminate","frequency_text":"8-40 GHz","value_type":"design","source_id":"RF340","source_location":"PDF p.3 electrical table and notes","source_url":"https://www.rogerscorp.com/-/media/project/rogerscorp/documents/advanced-electronics-solutions/english/data-sheets/ro4000-lopro-laminates.pdf","notes":"TDS states process properties refer to base laminate without the LoPro resin layer. Design Dk strongly depends on thickness; 4 mil constructions require particular care.","temperature_c":23,"frequency_min_ghz":8,"frequency_max_ghz":40,"copper_foil":"LoPro reverse-treated ED","record_id":"PCB026785","collection_group":"rf","source_collection_record_id":"RFD2679","source_file":"originals/Rogers/Rogers__종합카탈로그_ro4000-lopro-laminates__기술자료__RF340.pdf","dataset_role":"material_published_parameter","dk_input_status":"scalar_without_point_frequency","review_flags":"frequency_range_only"}
{"dk":3.48,"dk_min":null,"dk_max":null,"dk_tolerance":0.05,"df":0.0037,"frequency_ghz":10,"method":"IPC-TM-650 2.5.5.5","axis":"Z (thickness)","thickness_mm":null,"glass_style":null,"resin_content_pct":null,"manufacturer":"Rogers","product":"RO4835 LoPro","material_family":null,"material_form":"laminate","frequency_text":"10 GHz","value_type":"process","source_id":"RF340","source_location":"PDF p.3 electrical table and notes","source_url":"https://www.rogerscorp.com/-/media/project/rogerscorp/documents/advanced-electronics-solutions/english/data-sheets/ro4000-lopro-laminates.pdf","notes":"TDS states process properties refer to base laminate without the LoPro resin layer. Design Dk strongly depends on thickness; 4 mil constructions require particular care.","temperature_c":23,"copper_foil":"LoPro reverse-treated ED","record_id":"PCB026786","collection_group":"rf","source_collection_record_id":"RFD2680","source_file":"originals/Rogers/Rogers__종합카탈로그_ro4000-lopro-laminates__기술자료__RF340.pdf","dataset_role":"material_published_parameter","dk_input_status":"scalar_with_frequency","review_flags":""}
{"dk":null,"dk_min":null,"dk_max":null,"dk_tolerance":null,"df":0.0031,"frequency_ghz":2.5,"method":"IPC-TM-650 2.5.5.5","axis":"Z (thickness)","thickness_mm":null,"glass_style":null,"resin_content_pct":null,"manufacturer":"Rogers","product":"RO4835 LoPro","material_family":null,"material_form":"laminate","frequency_text":"2.5 GHz","value_type":"typical_loss","source_id":"RF340","source_location":"PDF p.3 electrical table and notes","source_url":"https://www.rogerscorp.com/-/media/project/rogerscorp/documents/advanced-electronics-solutions/english/data-sheets/ro4000-lopro-laminates.pdf","notes":"TDS states process properties refer to base laminate without the LoPro resin layer. Design Dk strongly depends on thickness; 4 mil constructions require particular care.","temperature_c":23,"copper_foil":"LoPro reverse-treated ED","record_id":"PCB026787","collection_group":"rf","source_collection_record_id":"RFD2681","source_file":"originals/Rogers/Rogers__종합카탈로그_ro4000-lopro-laminates__기술자료__RF340.pdf","dataset_role":"material_published_parameter","dk_input_status":"df_or_other_parameter_only","review_flags":""}
{"dk":3.55,"dk_min":null,"dk_max":null,"dk_tolerance":null,"df":null,"frequency_ghz":null,"method":"Differential phase length","axis":"Z (thickness)","thickness_mm":null,"glass_style":null,"resin_content_pct":null,"manufacturer":"Rogers","product":"RO4835 LoPro","material_family":null,"material_form":"laminate","frequency_text":"8-40 GHz","value_type":"design","source_id":"RF340","source_location":"PDF p.3 electrical table and notes","source_url":"https://www.rogerscorp.com/-/media/project/rogerscorp/documents/advanced-electronics-solutions/english/data-sheets/ro4000-lopro-laminates.pdf","notes":"TDS states process properties refer to base laminate without the LoPro resin layer. Design Dk strongly depends on thickness; 4 mil constructions require particular care.","temperature_c":23,"frequency_min_ghz":8,"frequency_max_ghz":40,"copper_foil":"LoPro reverse-treated ED","record_id":"PCB026788","collection_group":"rf","source_collection_record_id":"RFD2682","source_file":"originals/Rogers/Rogers__종합카탈로그_ro4000-lopro-laminates__기술자료__RF340.pdf","dataset_role":"material_published_parameter","dk_input_status":"scalar_without_point_frequency","review_flags":"frequency_range_only"}
{"dk":2.4,"dk_min":null,"dk_max":null,"dk_tolerance":null,"df":null,"frequency_ghz":null,"method":null,"axis":"Z (thickness)","thickness_mm":null,"glass_style":null,"resin_content_pct":null,"manufacturer":"Rogers","product":"LoPro bonding resin layer","material_family":null,"material_form":"bonding resin layer","frequency_text":null,"value_type":"approximate","source_id":"RF340","source_location":"PDF p.3 note below property table","source_url":"https://www.rogerscorp.com/-/media/project/rogerscorp/documents/advanced-electronics-solutions/english/data-sheets/ro4000-lopro-laminates.pdf","notes":"Approximate Dk of added resin layer; no test frequency given. Source gives approximate total added dielectric thickness on a double-sided board of 0.0007 inch; do not treat this as one layer thickness. Source metric conversion is inconsistent and not used.","temperature_c":23,"additional_total_dielectric_thickness_inch":0.0007,"record_id":"PCB026789","collection_group":"rf","source_collection_record_id":"RFD2683","source_file":"originals/Rogers/Rogers__종합카탈로그_ro4000-lopro-laminates__기술자료__RF340.pdf","dataset_role":"material_published_parameter","dk_input_status":"scalar_without_point_frequency","review_flags":"frequency_not_numeric_or_not_stated;test_method_not_stated"}
{"dk":null,"dk_min":null,"dk_max":null,"dk_tolerance":null,"df":0.0009,"frequency_ghz":10,"method":"IPC-TM-650 2.5.5.5","axis":"Z (thickness)","thickness_mm":1.524,"glass_style":null,"resin_content_pct":null,"manufacturer":"Rogers","product":"DiClad 880-IM","material_family":null,"material_form":"laminate","frequency_text":"10 GHz","value_type":"process","source_id":"RF347","source_location":"PDF p.2 electrical table; note 1","source_url":"https://www.rogerscorp.com/-/media/project/rogerscorp/documents/advanced-electronics-solutions/english/data-sheets/im-series-antenna-grade-laminates-data-sheet.pdf","notes":"Selectable values shown within one cell; scalar intentionally blank. Common property table is based on 0.060 inch laminate.","temperature_c":23,"dk_choices":[2.17,2.2],"dk_text":"2.17 / 2.20","copper_foil":"IM","relative_humidity_pct":50,"record_id":"PCB026790","collection_group":"rf","source_collection_record_id":"RFD2684","source_file":"originals/Rogers/Rogers__AD255C-IM_및_AD300D-IM_및_DiClad_880-IM__데이터시트__RF347.pdf","dataset_role":"material_published_parameter","dk_input_status":"range_limit_or_choices_only","review_flags":"no_single_nominal_dk"}
{"dk":2.55,"dk_min":null,"dk_max":null,"dk_tolerance":null,"df":0.0014,"frequency_ghz":10,"method":"IPC-TM-650 2.5.5.5","axis":"Z (thickness)","thickness_mm":1.524,"glass_style":null,"resin_content_pct":null,"manufacturer":"Rogers","product":"AD255C-IM","material_family":null,"material_form":"laminate","frequency_text":"10 GHz","value_type":"process","source_id":"RF347","source_location":"PDF p.2 electrical table; note 1","source_url":"https://www.rogerscorp.com/-/media/project/rogerscorp/documents/advanced-electronics-solutions/english/data-sheets/im-series-antenna-grade-laminates-data-sheet.pdf","notes":"","temperature_c":23,"copper_foil":"IM","relative_humidity_pct":50,"record_id":"PCB026791","collection_group":"rf","source_collection_record_id":"RFD2685","source_file":"originals/Rogers/Rogers__AD255C-IM_및_AD300D-IM_및_DiClad_880-IM__데이터시트__RF347.pdf","dataset_role":"material_published_parameter","dk_input_status":"scalar_with_frequency","review_flags":""}
{"dk":null,"dk_min":null,"dk_max":null,"dk_tolerance":null,"df":0.0021,"frequency_ghz":10,"method":"IPC-TM-650 2.5.5.5","axis":"Z (thickness)","thickness_mm":1.524,"glass_style":null,"resin_content_pct":null,"manufacturer":"Rogers","product":"AD300D-IM","material_family":null,"material_form":"laminate","frequency_text":"10 GHz","value_type":"process","source_id":"RF347","source_location":"PDF p.2 electrical table; note 1","source_url":"https://www.rogerscorp.com/-/media/project/rogerscorp/documents/advanced-electronics-solutions/english/data-sheets/im-series-antenna-grade-laminates-data-sheet.pdf","notes":"Slash-separated options retained; exact construction associated with each option not identified in this table.","temperature_c":23,"dk_choices":[2.97,3.03],"dk_text":"2.97/3.03","copper_foil":"IM","relative_humidity_pct":50,"record_id":"PCB026792","collection_group":"rf","source_collection_record_id":"RFD2686","source_file":"originals/Rogers/Rogers__AD255C-IM_및_AD300D-IM_및_DiClad_880-IM__데이터시트__RF347.pdf","dataset_role":"material_published_parameter","dk_input_status":"range_limit_or_choices_only","review_flags":"no_single_nominal_dk"}
{"dk":null,"dk_min":null,"dk_max":null,"dk_tolerance":null,"df":null,"frequency_ghz":0.001,"method":"IPC-TM-650 2.5.5.3","axis":"Z (thickness)","thickness_mm":1.524,"glass_style":null,"resin_content_pct":null,"manufacturer":"Rogers","product":"AD300D-IM","material_family":null,"material_form":"laminate","frequency_text":"1 MHz","value_type":"process","source_id":"RF347","source_location":"PDF p.2 electrical table; note 1","source_url":"https://www.rogerscorp.com/-/media/project/rogerscorp/documents/advanced-electronics-solutions/english/data-sheets/im-series-antenna-grade-laminates-data-sheet.pdf","notes":"Parenthesized Dk, frequency and method in source.","temperature_c":23,"dk_choices":[2.94,3.0],"dk_text":"2.94/3.00","copper_foil":"IM","relative_humidity_pct":50,"record_id":"PCB026793","collection_group":"rf","source_collection_record_id":"RFD2687","source_file":"originals/Rogers/Rogers__AD255C-IM_및_AD300D-IM_및_DiClad_880-IM__데이터시트__RF347.pdf","dataset_role":"material_published_parameter","dk_input_status":"range_limit_or_choices_only","review_flags":"no_single_nominal_dk"}
{"dk":2.2,"dk_min":null,"dk_max":null,"dk_tolerance":null,"df":null,"frequency_ghz":10,"method":"Microstrip differential phase length","axis":"Z (thickness)","thickness_mm":1.524,"glass_style":null,"resin_content_pct":null,"manufacturer":"Rogers","product":"DiClad 880-IM","material_family":null,"material_form":"laminate","frequency_text":"10 GHz","value_type":"design","source_id":"RF347","source_location":"PDF p.2 electrical table; note 1","source_url":"https://www.rogerscorp.com/-/media/project/rogerscorp/documents/advanced-electronics-solutions/english/data-sheets/im-series-antenna-grade-laminates-data-sheet.pdf","notes":"","temperature_c":23,"conditioning":"C-24/23/50","copper_foil":"IM","relative_humidity_pct":50,"record_id":"PCB026794","collection_group":"rf","source_collection_record_id":"RFD2688","source_file":"originals/Rogers/Rogers__AD255C-IM_및_AD300D-IM_및_DiClad_880-IM__데이터시트__RF347.pdf","dataset_role":"material_published_parameter","dk_input_status":"scalar_with_frequency","review_flags":""}
{"dk":2.58,"dk_min":null,"dk_max":null,"dk_tolerance":null,"df":null,"frequency_ghz":10,"method":"Microstrip differential phase length","axis":"Z (thickness)","thickness_mm":1.524,"glass_style":null,"resin_content_pct":null,"manufacturer":"Rogers","product":"AD255C-IM","material_family":null,"material_form":"laminate","frequency_text":"10 GHz","value_type":"design","source_id":"RF347","source_location":"PDF p.2 electrical table; note 1","source_url":"https://www.rogerscorp.com/-/media/project/rogerscorp/documents/advanced-electronics-solutions/english/data-sheets/im-series-antenna-grade-laminates-data-sheet.pdf","notes":"","temperature_c":23,"conditioning":"C-24/23/50","copper_foil":"IM","relative_humidity_pct":50,"record_id":"PCB026795","collection_group":"rf","source_collection_record_id":"RFD2689","source_file":"originals/Rogers/Rogers__AD255C-IM_및_AD300D-IM_및_DiClad_880-IM__데이터시트__RF347.pdf","dataset_role":"material_published_parameter","dk_input_status":"scalar_with_frequency","review_flags":""}
{"dk":null,"dk_min":null,"dk_max":null,"dk_tolerance":null,"df":null,"frequency_ghz":10,"method":"Microstrip differential phase length","axis":"Z (thickness)","thickness_mm":1.524,"glass_style":null,"resin_content_pct":null,"manufacturer":"Rogers","product":"AD300D-IM","material_family":null,"material_form":"laminate","frequency_text":"10 GHz","value_type":"design","source_id":"RF347","source_location":"PDF p.2 electrical table; note 1","source_url":"https://www.rogerscorp.com/-/media/project/rogerscorp/documents/advanced-electronics-solutions/english/data-sheets/im-series-antenna-grade-laminates-data-sheet.pdf","notes":"","temperature_c":23,"conditioning":"C-24/23/50","copper_foil":"IM","relative_humidity_pct":50,"dk_choices":[2.95,3.01],"dk_text":"2.95/3.01","record_id":"PCB026796","collection_group":"rf","source_collection_record_id":"RFD2690","source_file":"originals/Rogers/Rogers__AD255C-IM_및_AD300D-IM_및_DiClad_880-IM__데이터시트__RF347.pdf","dataset_role":"material_published_parameter","dk_input_status":"range_limit_or_choices_only","review_flags":"no_single_nominal_dk"}
{"dk":2.8,"dk_min":null,"dk_max":null,"dk_tolerance":null,"df":0.0043,"frequency_ghz":10,"method":"IPC-TM-650 2.5.5.5","axis":"Z (thickness)","thickness_mm":null,"glass_style":null,"resin_content_pct":null,"manufacturer":"Rogers","product":"Radix 2.8Dk Printable Dielectric","material_family":"printable photopolymer composite","material_form":"3D printable dielectric (not a copper-clad laminate)","frequency_text":"10 GHz","value_type":"typical","source_id":"RF350","source_location":"PDF p.2","source_url":"https://www.rogerscorp.com/-/media/project/rogerscorp/documents/advanced-electronics-solutions/english/data-sheets/radix-printable-dielectric-data-sheet.pdf","notes":"Supplementary printable dielectric category; do not apply directly as a laminate stackup material.","temperature_c":23,"relative_humidity_pct":50,"record_id":"PCB026797","collection_group":"rf","source_collection_record_id":"RFD2691","source_file":"originals/Rogers/Rogers__Radix_2.8Dk_Printable_Dielectric__데이터시트__RF350.pdf","dataset_role":"material_published_parameter","dk_input_status":"scalar_with_frequency","review_flags":""}
{"dk":2.8,"dk_min":null,"dk_max":null,"dk_tolerance":null,"df":0.0046,"frequency_ghz":24,"method":"IPC-TM-650 2.5.5.5","axis":"Z (thickness)","thickness_mm":null,"glass_style":null,"resin_content_pct":null,"manufacturer":"Rogers","product":"Radix 2.8Dk Printable Dielectric","material_family":"printable photopolymer composite","material_form":"3D printable dielectric (not a copper-clad laminate)","frequency_text":"24 GHz","value_type":"typical","source_id":"RF350","source_location":"PDF p.2","source_url":"https://www.rogerscorp.com/-/media/project/rogerscorp/documents/advanced-electronics-solutions/english/data-sheets/radix-printable-dielectric-data-sheet.pdf","notes":"Supplementary printable dielectric category; do not apply directly as a laminate stackup material.","temperature_c":23,"relative_humidity_pct":50,"record_id":"PCB026798","collection_group":"rf","source_collection_record_id":"RFD2692","source_file":"originals/Rogers/Rogers__Radix_2.8Dk_Printable_Dielectric__데이터시트__RF350.pdf","dataset_role":"material_published_parameter","dk_input_status":"scalar_with_frequency","review_flags":""}
