Repository: EIDOSDATA/TraceWave-Studio

# PCB 유전율과 적층 자료

수집/정리 기준일: 2026-11-11.

먼저 [전체 자료 안내 엑셀](Excel/00_전체_자료_안내.xlsx)을 연다. 회사별 엑셀은 `Excel/`에 있고, 원문 검색은 [HTML 안내](START_HERE_ko.html)를 사용한다.

- [자료 사용 안내](docs/자료_사용_안내.md): 폴더, 단위, 조건 선택과 내보내기.
- [자료 검토 결과](docs/자료_검토_결과.md): 확인한 범위, 오류/공백, 정리 내역.
- [TraceWave Studio 연결 설계](../../../Code/docs/pcb_material_catalog.md): 사용자 직접 입력, 소재 선택, 제조업체 적층 선택과 현재 구현의 경계.

57,340개 조건별 관측, 36개 회사와 일반 재료 참고 자료 1개 그룹, 1,756개 출처 기록을 보존했다. 새 엑셀은 전체 안내 1개와 회사/참고 자료별 37개로 총 38개다. 행 수는 고유 소재나 독립 측정 수가 아니다. 공식 자료에 값이 있어도 실제 제조 조건과 해석 대역에 맞는지 확인해야 한다.

사람이 보는 엑셀과 프로그램용 JSONL을 분리했다. 원문 PDF/HTML의 바이트는 보존하면서 파일명을 회사와 소재/용도 중심으로 바꿨다. 중복 저장한 데이터 사본은 복구 폴더로 옮겼고 관측 수치는 삭제하지 않았다.

File: 00_REF/PCB RF ANT/05_PCB_Dielectric_Data_2026/data/observations/Wurth_Elektronik.jsonl (part 15 of 61)
{"manufacturer":"Wurth Elektronik","product":"WE-SM-0001","material_family":"used on rigid parts","material_form":"solder_mask","dk":3.5,"dk_min":null,"dk_max":null,"dk_tolerance":null,"df":0.028,"frequency_ghz":1.0,"frequency_text":"1GHz","value_type":"fabricator_typical_IPC_class","record_kind":"stackup_master_layer_typical_planning_value","method":"not stated","axis":"not stated","thickness_mm":0.015001239999999999,"glass_style":null,"resin_content_pct":null,"source_id":"FB020","source_location":"BASIC10_ML10_147_17_2V13.stackup; master layer index 1; Top Solder","source_url":"https://www.we-online.com/files/zip1/we-cbt-basic-stackups-altium-designer.zip","stackup_id":"BASIC10_ML10_147_17_2V13","layer":"Top Solder","source_revision_date":"10/18/2023 14:39:38","material_description":"Soldermask IPC-SM840","thickness_original":"0.5906mil","notes":"Wurth public standard stackup: typical values for IPC material classes, not a specific raw-material vendor/grade guarantee. Master stack layer data; inspect native file for rigid-flex regional contexts. used on rigid parts","record_id":"PCB053092","simulation_ready":false,"collection_group":"fab","source_collection_record_id":"FABR026277","source_file":"originals/Wurth_Elektronik/Wurth_Elektronik__종합카탈로그_we-cbt-basic-stackups-altium-designer__Altium_적층자료__FB020.zip","dataset_role":"fabricator_published_parameter","dk_input_status":"scalar_with_frequency","review_flags":"test_method_not_stated;measurement_axis_not_stated"}
{"manufacturer":"Wurth Elektronik","product":"WE-SM-0001","material_family":"used on rigid parts","material_form":"solder_mask","dk":3.5,"dk_min":null,"dk_max":null,"dk_tolerance":null,"df":0.028,"frequency_ghz":1.0,"frequency_text":"1GHz","value_type":"fabricator_typical_IPC_class","record_kind":"stackup_master_layer_typical_planning_value","method":"not stated","axis":"not stated","thickness_mm":0.015001239999999999,"glass_style":null,"resin_content_pct":null,"source_id":"FB021","source_location":"FLEX4_2F-2Ri_076_17_2V13.stackup; master layer index 14; Bottom Solder","source_url":"https://www.we-online.com/files/zip1/we-cbt-starrflex-stackups-altium-designer-v1.zip","stackup_id":"FLEX4_2F-2Ri_076_17_2V13","layer":"Bottom Solder","source_revision_date":"10/23/2023 11:40:50","material_description":"Soldermask IPC-SM840","thickness_original":"0.5906mil","notes":"Wurth public standard stackup: typical values for IPC material classes, not a specific raw-material vendor/grade guarantee. Master stack layer data; inspect native file for rigid-flex regional contexts. used on rigid parts","record_id":"PCB053461","simulation_ready":false,"collection_group":"fab","source_collection_record_id":"FABR026646","source_file":"originals/Wurth_Elektronik/Wurth_Elektronik__종합카탈로그_we-cbt-starrflex-stackups-altium-designer-v1__Altium_적층자료__FB021.zip","dataset_role":"fabricator_published_parameter","dk_input_status":"scalar_with_frequency","review_flags":"test_method_not_stated;measurement_axis_not_stated"}
{"manufacturer":"Wurth Elektronik","product":"WE-SMFlex-0002","material_family":"flexibel, thermal cured","material_form":"solder_mask","dk":4.3,"dk_min":null,"dk_max":null,"dk_tolerance":null,"df":0.05,"frequency_ghz":1.0,"frequency_text":"1GHz","value_type":"fabricator_typical_IPC_class","record_kind":"stackup_master_layer_typical_planning_value","method":"not stated","axis":"not stated","thickness_mm":0.039999919999999994,"glass_style":null,"resin_content_pct":null,"source_id":"FB021","source_location":"FLEX4_2F-2Ri_096_17_2V13.stackup; master layer index 0; flexible Soldermask Top","source_url":"https://www.we-online.com/files/zip1/we-cbt-starrflex-stackups-altium-designer-v1.zip","stackup_id":"FLEX4_2F-2Ri_096_17_2V13","layer":"flexible Soldermask Top","source_revision_date":"10/23/2023 11:46:36","material_description":"Soldermask JIS-C-5012/IPC-SM840","thickness_original":"1.5748mil","notes":"Wurth public standard stackup: typical values for IPC material classes, not a specific raw-material vendor/grade guarantee. Master stack layer data; inspect native file for rigid-flex regional contexts. flexibel, thermal cured","record_id":"PCB053462","simulation_ready":false,"collection_group":"fab","source_collection_record_id":"FABR026647","source_file":"originals/Wurth_Elektronik/Wurth_Elektronik__종합카탈로그_we-cbt-starrflex-stackups-altium-designer-v1__Altium_적층자료__FB021.zip","dataset_role":"fabricator_published_parameter","dk_input_status":"scalar_with_frequency","review_flags":"test_method_not_stated;measurement_axis_not_stated"}
{"manufacturer":"Wurth Elektronik","product":"WE-SM-0001","material_family":"used on rigid parts","material_form":"solder_mask","dk":3.5,"dk_min":null,"dk_max":null,"dk_tolerance":null,"df":0.028,"frequency_ghz":1.0,"frequency_text":"1GHz","value_type":"fabricator_typical_IPC_class","record_kind":"stackup_master_layer_typical_planning_value","method":"not stated","axis":"not stated","thickness_mm":0.015001239999999999,"glass_style":null,"resin_content_pct":null,"source_id":"FB021","source_location":"FLEX4_2F-2Ri_096_17_2V13.stackup; master layer index 2; Top Solder","source_url":"https://www.we-online.com/files/zip1/we-cbt-starrflex-stackups-altium-designer-v1.zip","stackup_id":"FLEX4_2F-2Ri_096_17_2V13","layer":"Top Solder","source_revision_date":"10/23/2023 11:46:36","material_description":"Soldermask IPC-SM840","thickness_original":"0.5906mil","notes":"Wurth public standard stackup: typical values for IPC material classes, not a specific raw-material vendor/grade guarantee. Master stack layer data; inspect native file for rigid-flex regional contexts. used on rigid parts","record_id":"PCB053463","simulation_ready":false,"collection_group":"fab","source_collection_record_id":"FABR026648","source_file":"originals/Wurth_Elektronik/Wurth_Elektronik__종합카탈로그_we-cbt-starrflex-stackups-altium-designer-v1__Altium_적층자료__FB021.zip","dataset_role":"fabricator_published_parameter","dk_input_status":"scalar_with_frequency","review_flags":"test_method_not_stated;measurement_axis_not_stated"}
{"manufacturer":"Wurth Elektronik","product":"WE-PI-0103","material_family":"Flex Polyimide adhesiveless","material_form":"dielectric","dk":3.4,"dk_min":null,"dk_max":null,"dk_tolerance":null,"df":0.002,"frequency_ghz":1.0,"frequency_text":"1GHz","value_type":"fabricator_typical_IPC_class","record_kind":"stackup_master_layer_typical_planning_value","method":"not stated","axis":"not stated","thickness_mm":0.04999989999999999,"glass_style":"2x2mil","resin_content_pct":100.0,"source_id":"FB021","source_location":"FLEX4_2F-2Ri_096_17_2V13.stackup; master layer index 5; Polyimide","source_url":"https://www.we-online.com/files/zip1/we-cbt-starrflex-stackups-altium-designer-v1.zip","stackup_id":"FLEX4_2F-2Ri_096_17_2V13","layer":"Polyimide","source_revision_date":"10/23/2023 11:46:36","material_description":"Flexible core IPC-4204/11","thickness_original":"1.9685mil","notes":"Wurth public standard stackup: typical values for IPC material classes, not a specific raw-material vendor/grade guarantee. Master stack layer data; inspect native file for rigid-flex regional contexts. Flex Polyimide adhesiveless","record_id":"PCB053464","simulation_ready":false,"collection_group":"fab","source_collection_record_id":"FABR026649","source_file":"originals/Wurth_Elektronik/Wurth_Elektronik__종합카탈로그_we-cbt-starrflex-stackups-altium-designer-v1__Altium_적층자료__FB021.zip","dataset_role":"fabricator_published_parameter","dk_input_status":"scalar_with_frequency","review_flags":"test_method_not_stated;measurement_axis_not_stated"}
{"manufacturer":"Wurth Elektronik","product":"WE-PP-0033","material_family":"LowFlow FR-4.1 filled, halogen free","material_form":"prepreg","dk":4.4,"dk_min":null,"dk_max":null,"dk_tolerance":null,"df":0.011,"frequency_ghz":1.0,"frequency_text":"1GHz","value_type":"fabricator_typical_IPC_class","record_kind":"stackup_master_layer_typical_planning_value","method":"not stated","axis":"not stated","thickness_mm":0.09999979999999999,"glass_style":"2x106Lowflow","resin_content_pct":73.0,"source_id":"FB021","source_location":"FLEX4_2F-2Ri_096_17_2V13.stackup; master layer index 7; Dielectric 1","source_url":"https://www.we-online.com/files/zip1/we-cbt-starrflex-stackups-altium-designer-v1.zip","stackup_id":"FLEX4_2F-2Ri_096_17_2V13","layer":"Dielectric 1","source_revision_date":"10/23/2023 11:46:36","material_description":"Prepreg IPC-4101/127/128","thickness_original":"3.937mil","notes":"Wurth public standard stackup: typical values for IPC material classes, not a specific raw-material vendor/grade guarantee. Master stack layer data; inspect native file for rigid-flex regional contexts. LowFlow FR-4.1 filled, halogen free","record_id":"PCB053465","simulation_ready":false,"collection_group":"fab","source_collection_record_id":"FABR026650","source_file":"originals/Wurth_Elektronik/Wurth_Elektronik__종합카탈로그_we-cbt-starrflex-stackups-altium-designer-v1__Altium_적층자료__FB021.zip","dataset_role":"fabricator_published_parameter","dk_input_status":"scalar_with_frequency","review_flags":"test_method_not_stated;measurement_axis_not_stated"}
{"manufacturer":"Wurth Elektronik","product":"WE-CO-0052","material_family":"FR-4.1 filled, halogen free","material_form":"core","dk":5.0,"dk_min":null,"dk_max":null,"dk_tolerance":null,"df":0.011,"frequency_ghz":1.0,"frequency_text":"1GHz","value_type":"fabricator_typical_IPC_class","record_kind":"stackup_master_layer_typical_planning_value","method":"not stated","axis":"not stated","thickness_mm":0.60999878,"glass_style":"3*7628M","resin_content_pct":48.0,"source_id":"FB021","source_location":"FLEX4_2F-2Ri_096_17_2V13.stackup; master layer index 8; Core 1","source_url":"https://www.we-online.com/files/zip1/we-cbt-starrflex-stackups-altium-designer-v1.zip","stackup_id":"FLEX4_2F-2Ri_096_17_2V13","layer":"Core 1","source_revision_date":"10/23/2023 11:46:36","material_description":"Core IPC-4101/127/128","thickness_original":"24.0157mil","notes":"Wurth public standard stackup: typical values for IPC material classes, not a specific raw-material vendor/grade guarantee. Master stack layer data; inspect native file for rigid-flex regional contexts. FR-4.1 filled, halogen free","record_id":"PCB053466","simulation_ready":false,"collection_group":"fab","source_collection_record_id":"FABR026651","source_file":"originals/Wurth_Elektronik/Wurth_Elektronik__종합카탈로그_we-cbt-starrflex-stackups-altium-designer-v1__Altium_적층자료__FB021.zip","dataset_role":"fabricator_published_parameter","dk_input_status":"scalar_with_frequency","review_flags":"test_method_not_stated;measurement_axis_not_stated"}
{"manufacturer":"Wurth Elektronik","product":"WE-PP-0034","material_family":"FR-4.1 filled, halogen free","material_form":"prepreg","dk":3.5,"dk_min":null,"dk_max":null,"dk_tolerance":null,"df":0.011,"frequency_ghz":1.0,"frequency_text":"1GHz","value_type":"fabricator_typical_IPC_class","record_kind":"stackup_master_layer_typical_planning_value","method":"not stated","axis":"not stated","thickness_mm":0.06500114,"glass_style":"1080","resin_content_pct":58.0,"source_id":"FB021","source_location":"FLEX4_2F-2Ri_096_17_2V13.stackup; master layer index 10; Dielectric 2","source_url":"https://www.we-online.com/files/zip1/we-cbt-starrflex-stackups-altium-designer-v1.zip","stackup_id":"FLEX4_2F-2Ri_096_17_2V13","layer":"Dielectric 2","source_revision_date":"10/23/2023 11:46:36","material_description":"Prepreg IPC-4101/127/128","thickness_original":"2.5591mil","notes":"Wurth public standard stackup: typical values for IPC material classes, not a specific raw-material vendor/grade guarantee. Master stack layer data; inspect native file for rigid-flex regional contexts. FR-4.1 filled, halogen free","record_id":"PCB053467","simulation_ready":false,"collection_group":"fab","source_collection_record_id":"FABR026652","source_file":"originals/Wurth_Elektronik/Wurth_Elektronik__종합카탈로그_we-cbt-starrflex-stackups-altium-designer-v1__Altium_적층자료__FB021.zip","dataset_role":"fabricator_published_parameter","dk_input_status":"scalar_with_frequency","review_flags":"test_method_not_stated;measurement_axis_not_stated"}
{"manufacturer":"Wurth Elektronik","product":"WE-CL-0007","material_family":"Polyimide + bonding film (Epoxy)","material_form":"coverlay","dk":3.6,"dk_min":null,"dk_max":null,"dk_tolerance":null,"df":0.02,"frequency_ghz":0.001,"frequency_text":"1MHz","value_type":"fabricator_typical_IPC_class","record_kind":"stackup_master_layer_typical_planning_value","method":"not stated","axis":"not stated","thickness_mm":0.039999919999999994,"glass_style":null,"resin_content_pct":null,"source_id":"FB021","source_location":"FLEX4_2F-2Ri_096_17_2V13.stackup; master layer index 13; Coverlay Bottom","source_url":"https://www.we-online.com/files/zip1/we-cbt-starrflex-stackups-altium-designer-v1.zip","stackup_id":"FLEX4_2F-2Ri_096_17_2V13","layer":"Coverlay Bottom","source_revision_date":"10/23/2023 11:46:36","material_description":"PI Coverlay IPC-4203/2","thickness_original":"1.5748mil","notes":"Wurth public standard stackup: typical values for IPC material classes, not a specific raw-material vendor/grade guarantee. Master stack layer data; inspect native file for rigid-flex regional contexts. Polyimide + bonding film (Epoxy)","record_id":"PCB053468","simulation_ready":false,"collection_group":"fab","source_collection_record_id":"FABR026653","source_file":"originals/Wurth_Elektronik/Wurth_Elektronik__종합카탈로그_we-cbt-starrflex-stackups-altium-designer-v1__Altium_적층자료__FB021.zip","dataset_role":"fabricator_published_parameter","dk_input_status":"scalar_with_frequency","review_flags":"test_method_not_stated;measurement_axis_not_stated"}
{"manufacturer":"Wurth Elektronik","product":"WE-SM-0001","material_family":"used on rigid parts","material_form":"solder_mask","dk":3.5,"dk_min":null,"dk_max":null,"dk_tolerance":null,"df":0.028,"frequency_ghz":1.0,"frequency_text":"1GHz","value_type":"fabricator_typical_IPC_class","record_kind":"stackup_master_layer_typical_planning_value","method":"not stated","axis":"not stated","thickness_mm":0.015001239999999999,"glass_style":null,"resin_content_pct":null,"source_id":"FB021","source_location":"FLEX4_2F-2Ri_096_17_2V13.stackup; master layer index 14; Bottom Solder","source_url":"https://www.we-online.com/files/zip1/we-cbt-starrflex-stackups-altium-designer-v1.zip","stackup_id":"FLEX4_2F-2Ri_096_17_2V13","layer":"Bottom Solder","source_revision_date":"10/23/2023 11:46:36","material_description":"Soldermask IPC-SM840","thickness_original":"0.5906mil","notes":"Wurth public standard stackup: typical values for IPC material classes, not a specific raw-material vendor/grade guarantee. Master stack layer data; inspect native file for rigid-flex regional contexts. used on rigid parts","record_id":"PCB053469","simulation_ready":false,"collection_group":"fab","source_collection_record_id":"FABR026654","source_file":"originals/Wurth_Elektronik/Wurth_Elektronik__종합카탈로그_we-cbt-starrflex-stackups-altium-designer-v1__Altium_적층자료__FB021.zip","dataset_role":"fabricator_published_parameter","dk_input_status":"scalar_with_frequency","review_flags":"test_method_not_stated;measurement_axis_not_stated"}
{"manufacturer":"Wurth Elektronik","product":"WE-SMFlex-0002","material_family":"flexibel, thermal cured","material_form":"solder_mask","dk":4.3,"dk_min":null,"dk_max":null,"dk_tolerance":null,"df":0.05,"frequency_ghz":1.0,"frequency_text":"1GHz","value_type":"fabricator_typical_IPC_class","record_kind":"stackup_master_layer_typical_planning_value","method":"not stated","axis":"not stated","thickness_mm":0.039999919999999994,"glass_style":null,"resin_content_pct":null,"source_id":"FB021","source_location":"FLEX4_2F-2Ri_153_17_2V13.stackup; master layer index 0; flexible Soldermask Top","source_url":"https://www.we-online.com/files/zip1/we-cbt-starrflex-stackups-altium-designer-v1.zip","stackup_id":"FLEX4_2F-2Ri_153_17_2V13","layer":"flexible Soldermask Top","source_revision_date":"10/24/2023 06:47:11","material_description":"Soldermask JIS-C-5012/IPC-SM840","thickness_original":"1.5748mil","notes":"Wurth public standard stackup: typical values for IPC material classes, not a specific raw-material vendor/grade guarantee. Master stack layer data; inspect native file for rigid-flex regional contexts. flexibel, thermal cured","record_id":"PCB053470","simulation_ready":false,"collection_group":"fab","source_collection_record_id":"FABR026655","source_file":"originals/Wurth_Elektronik/Wurth_Elektronik__종합카탈로그_we-cbt-starrflex-stackups-altium-designer-v1__Altium_적층자료__FB021.zip","dataset_role":"fabricator_published_parameter","dk_input_status":"scalar_with_frequency","review_flags":"test_method_not_stated;measurement_axis_not_stated"}
{"manufacturer":"Wurth Elektronik","product":"WE-SM-0001","material_family":"used on rigid parts","material_form":"solder_mask","dk":3.5,"dk_min":null,"dk_max":null,"dk_tolerance":null,"df":0.028,"frequency_ghz":1.0,"frequency_text":"1GHz","value_type":"fabricator_typical_IPC_class","record_kind":"stackup_master_layer_typical_planning_value","method":"not stated","axis":"not stated","thickness_mm":0.015001239999999999,"glass_style":null,"resin_content_pct":null,"source_id":"FB021","source_location":"FLEX4_2F-2Ri_153_17_2V13.stackup; master layer index 2; Top Solder","source_url":"https://www.we-online.com/files/zip1/we-cbt-starrflex-stackups-altium-designer-v1.zip","stackup_id":"FLEX4_2F-2Ri_153_17_2V13","layer":"Top Solder","source_revision_date":"10/24/2023 06:47:11","material_description":"Soldermask IPC-SM840","thickness_original":"0.5906mil","notes":"Wurth public standard stackup: typical values for IPC material classes, not a specific raw-material vendor/grade guarantee. Master stack layer data; inspect native file for rigid-flex regional contexts. used on rigid parts","record_id":"PCB053471","simulation_ready":false,"collection_group":"fab","source_collection_record_id":"FABR026656","source_file":"originals/Wurth_Elektronik/Wurth_Elektronik__종합카탈로그_we-cbt-starrflex-stackups-altium-designer-v1__Altium_적층자료__FB021.zip","dataset_role":"fabricator_published_parameter","dk_input_status":"scalar_with_frequency","review_flags":"test_method_not_stated;measurement_axis_not_stated"}
{"manufacturer":"Wurth Elektronik","product":"WE-PI-0103","material_family":"Flex Polyimide adhesiveless","material_form":"dielectric","dk":3.4,"dk_min":null,"dk_max":null,"dk_tolerance":null,"df":0.002,"frequency_ghz":1.0,"frequency_text":"1GHz","value_type":"fabricator_typical_IPC_class","record_kind":"stackup_master_layer_typical_planning_value","method":"not stated","axis":"not stated","thickness_mm":0.04999989999999999,"glass_style":"2x2mil","resin_content_pct":100.0,"source_id":"FB021","source_location":"FLEX4_2F-2Ri_153_17_2V13.stackup; master layer index 5; Polyimide","source_url":"https://www.we-online.com/files/zip1/we-cbt-starrflex-stackups-altium-designer-v1.zip","stackup_id":"FLEX4_2F-2Ri_153_17_2V13","layer":"Polyimide","source_revision_date":"10/24/2023 06:47:11","material_description":"Flexible core IPC-4204/11","thickness_original":"1.9685mil","notes":"Wurth public standard stackup: typical values for IPC material classes, not a specific raw-material vendor/grade guarantee. Master stack layer data; inspect native file for rigid-flex regional contexts. Flex Polyimide adhesiveless","record_id":"PCB053472","simulation_ready":false,"collection_group":"fab","source_collection_record_id":"FABR026657","source_file":"originals/Wurth_Elektronik/Wurth_Elektronik__종합카탈로그_we-cbt-starrflex-stackups-altium-designer-v1__Altium_적층자료__FB021.zip","dataset_role":"fabricator_published_parameter","dk_input_status":"scalar_with_frequency","review_flags":"test_method_not_stated;measurement_axis_not_stated"}
{"manufacturer":"Wurth Elektronik","product":"WE-PP-0033","material_family":"LowFlow FR-4.1 filled, halogen free","material_form":"prepreg","dk":4.4,"dk_min":null,"dk_max":null,"dk_tolerance":null,"df":0.011,"frequency_ghz":1.0,"frequency_text":"1GHz","value_type":"fabricator_typical_IPC_class","record_kind":"stackup_master_layer_typical_planning_value","method":"not stated","axis":"not stated","thickness_mm":0.09999979999999999,"glass_style":"2x106Lowflow","resin_content_pct":73.0,"source_id":"FB021","source_location":"FLEX4_2F-2Ri_153_17_2V13.stackup; master layer index 7; Dielectric 1","source_url":"https://www.we-online.com/files/zip1/we-cbt-starrflex-stackups-altium-designer-v1.zip","stackup_id":"FLEX4_2F-2Ri_153_17_2V13","layer":"Dielectric 1","source_revision_date":"10/24/2023 06:47:11","material_description":"Prepreg IPC-4101/127/128","thickness_original":"3.937mil","notes":"Wurth public standard stackup: typical values for IPC material classes, not a specific raw-material vendor/grade guarantee. Master stack layer data; inspect native file for rigid-flex regional contexts. LowFlow FR-4.1 filled, halogen free","record_id":"PCB053473","simulation_ready":false,"collection_group":"fab","source_collection_record_id":"FABR026658","source_file":"originals/Wurth_Elektronik/Wurth_Elektronik__종합카탈로그_we-cbt-starrflex-stackups-altium-designer-v1__Altium_적층자료__FB021.zip","dataset_role":"fabricator_published_parameter","dk_input_status":"scalar_with_frequency","review_flags":"test_method_not_stated;measurement_axis_not_stated"}
{"manufacturer":"Wurth Elektronik","product":"WE-COWC-0058","material_family":"FR-4.1 filled, halogen free","material_form":"core","dk":5.1,"dk_min":null,"dk_max":null,"dk_tolerance":null,"df":0.011,"frequency_ghz":1.0,"frequency_text":"1GHz","value_type":"fabricator_typical_IPC_class","record_kind":"stackup_master_layer_typical_planning_value","method":"not stated","axis":"not stated","thickness_mm":1.16499894,"glass_style":"6x7628M","resin_content_pct":46.7,"source_id":"FB021","source_location":"FLEX4_2F-2Ri_153_17_2V13.stackup; master layer index 8; Core 1","source_url":"https://www.we-online.com/files/zip1/we-cbt-starrflex-stackups-altium-designer-v1.zip","stackup_id":"FLEX4_2F-2Ri_153_17_2V13","layer":"Core 1","source_revision_date":"10/24/2023 06:47:11","material_description":"Core IPC-4101/127/128 w/o Cu 0.5 oz.","thickness_original":"45.8661mil","notes":"Wurth public standard stackup: typical values for IPC material classes, not a specific raw-material vendor/grade guarantee. Master stack layer data; inspect native file for rigid-flex regional contexts. FR-4.1 filled, halogen free","record_id":"PCB053474","simulation_ready":false,"collection_group":"fab","source_collection_record_id":"FABR026659","source_file":"originals/Wurth_Elektronik/Wurth_Elektronik__종합카탈로그_we-cbt-starrflex-stackups-altium-designer-v1__Altium_적층자료__FB021.zip","dataset_role":"fabricator_published_parameter","dk_input_status":"scalar_with_frequency","review_flags":"test_method_not_stated;measurement_axis_not_stated"}
{"manufacturer":"Wurth Elektronik","product":"WE-PP-0034","material_family":"FR-4.1 filled, halogen free","material_form":"prepreg","dk":3.5,"dk_min":null,"dk_max":null,"dk_tolerance":null,"df":0.011,"frequency_ghz":1.0,"frequency_text":"1GHz","value_type":"fabricator_typical_IPC_class","record_kind":"stackup_master_layer_typical_planning_value","method":"not stated","axis":"not stated","thickness_mm":0.06500114,"glass_style":"1080","resin_content_pct":58.0,"source_id":"FB021","source_location":"FLEX4_2F-2Ri_153_17_2V13.stackup; master layer index 10; Dielectric 2","source_url":"https://www.we-online.com/files/zip1/we-cbt-starrflex-stackups-altium-designer-v1.zip","stackup_id":"FLEX4_2F-2Ri_153_17_2V13","layer":"Dielectric 2","source_revision_date":"10/24/2023 06:47:11","material_description":"Prepreg IPC-4101/127/128","thickness_original":"2.5591mil","notes":"Wurth public standard stackup: typical values for IPC material classes, not a specific raw-material vendor/grade guarantee. Master stack layer data; inspect native file for rigid-flex regional contexts. FR-4.1 filled, halogen free","record_id":"PCB053475","simulation_ready":false,"collection_group":"fab","source_collection_record_id":"FABR026660","source_file":"originals/Wurth_Elektronik/Wurth_Elektronik__종합카탈로그_we-cbt-starrflex-stackups-altium-designer-v1__Altium_적층자료__FB021.zip","dataset_role":"fabricator_published_parameter","dk_input_status":"scalar_with_frequency","review_flags":"test_method_not_stated;measurement_axis_not_stated"}
{"manufacturer":"Wurth Elektronik","product":"WE-CL-0007","material_family":"Polyimide + bonding film (Epoxy)","material_form":"coverlay","dk":3.6,"dk_min":null,"dk_max":null,"dk_tolerance":null,"df":0.02,"frequency_ghz":0.001,"frequency_text":"1MHz","value_type":"fabricator_typical_IPC_class","record_kind":"stackup_master_layer_typical_planning_value","method":"not stated","axis":"not stated","thickness_mm":0.039999919999999994,"glass_style":null,"resin_content_pct":null,"source_id":"FB021","source_location":"FLEX4_2F-2Ri_153_17_2V13.stackup; master layer index 13; Coverlay Bottom","source_url":"https://www.we-online.com/files/zip1/we-cbt-starrflex-stackups-altium-designer-v1.zip","stackup_id":"FLEX4_2F-2Ri_153_17_2V13","layer":"Coverlay Bottom","source_revision_date":"10/24/2023 06:47:11","material_description":"PI Coverlay IPC-4203/2","thickness_original":"1.5748mil","notes":"Wurth public standard stackup: typical values for IPC material classes, not a specific raw-material vendor/grade guarantee. Master stack layer data; inspect native file for rigid-flex regional contexts. Polyimide + bonding film (Epoxy)","record_id":"PCB053476","simulation_ready":false,"collection_group":"fab","source_collection_record_id":"FABR026661","source_file":"originals/Wurth_Elektronik/Wurth_Elektronik__종합카탈로그_we-cbt-starrflex-stackups-altium-designer-v1__Altium_적층자료__FB021.zip","dataset_role":"fabricator_published_parameter","dk_input_status":"scalar_with_frequency","review_flags":"test_method_not_stated;measurement_axis_not_stated"}
{"manufacturer":"Wurth Elektronik","product":"WE-SM-0001","material_family":"used on rigid parts","material_form":"solder_mask","dk":3.5,"dk_min":null,"dk_max":null,"dk_tolerance":null,"df":0.028,"frequency_ghz":1.0,"frequency_text":"1GHz","value_type":"fabricator_typical_IPC_class","record_kind":"stackup_master_layer_typical_planning_value","method":"not stated","axis":"not stated","thickness_mm":0.015001239999999999,"glass_style":null,"resin_content_pct":null,"source_id":"FB021","source_location":"FLEX4_2F-2Ri_153_17_2V13.stackup; master layer index 14; Bottom Solder","source_url":"https://www.we-online.com/files/zip1/we-cbt-starrflex-stackups-altium-designer-v1.zip","stackup_id":"FLEX4_2F-2Ri_153_17_2V13","layer":"Bottom Solder","source_revision_date":"10/24/2023 06:47:11","material_description":"Soldermask IPC-SM840","thickness_original":"0.5906mil","notes":"Wurth public standard stackup: typical values for IPC material classes, not a specific raw-material vendor/grade guarantee. Master stack layer data; inspect native file for rigid-flex regional contexts. used on rigid parts","record_id":"PCB053477","simulation_ready":false,"collection_group":"fab","source_collection_record_id":"FABR026662","source_file":"originals/Wurth_Elektronik/Wurth_Elektronik__종합카탈로그_we-cbt-starrflex-stackups-altium-designer-v1__Altium_적층자료__FB021.zip","dataset_role":"fabricator_published_parameter","dk_input_status":"scalar_with_frequency","review_flags":"test_method_not_stated;measurement_axis_not_stated"}
{"manufacturer":"Wurth Elektronik","product":"WE-SMFlex-0001","material_family":"flexibel, photosensitive","material_form":"solder_mask","dk":4.3,"dk_min":null,"dk_max":null,"dk_tolerance":null,"df":0.05,"frequency_ghz":1.0,"frequency_text":"1GHz","value_type":"fabricator_typical_IPC_class","record_kind":"stackup_master_layer_typical_planning_value","method":"not stated","axis":"not stated","thickness_mm":0.015001239999999999,"glass_style":null,"resin_content_pct":null,"source_id":"FB021","source_location":"FLEX4_4F-Ri_069_17_2V13.stackup; master layer index 1; flexible Soldermask Top","source_url":"https://www.we-online.com/files/zip1/we-cbt-starrflex-stackups-altium-designer-v1.zip","stackup_id":"FLEX4_4F-Ri_069_17_2V13","layer":"flexible Soldermask Top","source_revision_date":"10/23/2023 11:50:24","material_description":"Soldermask JIS-C-5012/IPC-SM840","thickness_original":"0.5906mil","notes":"Wurth public standard stackup: typical values for IPC material classes, not a specific raw-material vendor/grade guarantee. Master stack layer data; inspect native file for rigid-flex regional contexts. flexibel, photosensitive","record_id":"PCB053478","simulation_ready":false,"collection_group":"fab","source_collection_record_id":"FABR026663","source_file":"originals/Wurth_Elektronik/Wurth_Elektronik__종합카탈로그_we-cbt-starrflex-stackups-altium-designer-v1__Altium_적층자료__FB021.zip","dataset_role":"fabricator_published_parameter","dk_input_status":"scalar_with_frequency","review_flags":"test_method_not_stated;measurement_axis_not_stated"}
{"manufacturer":"Wurth Elektronik","product":"WE-PI-0102","material_family":"Flex Polyimide adhesiveless","material_form":"dielectric","dk":3.4,"dk_min":null,"dk_max":null,"dk_tolerance":null,"df":0.003,"frequency_ghz":1.0,"frequency_text":"1GHz","value_type":"fabricator_typical_IPC_class","record_kind":"stackup_master_layer_typical_planning_value","method":"not stated","axis":"not stated","thickness_mm":0.025001219999999998,"glass_style":"1x1mil","resin_content_pct":100.0,"source_id":"FB021","source_location":"FLEX4_4F-Ri_069_17_2V13.stackup; master layer index 4; Polyimide 1","source_url":"https://www.we-online.com/files/zip1/we-cbt-starrflex-stackups-altium-designer-v1.zip","stackup_id":"FLEX4_4F-Ri_069_17_2V13","layer":"Polyimide 1","source_revision_date":"10/23/2023 11:50:24","material_description":"Flexible core IPC-4204/11","thickness_original":"0.9843mil","notes":"Wurth public standard stackup: typical values for IPC material classes, not a specific raw-material vendor/grade guarantee. Master stack layer data; inspect native file for rigid-flex regional contexts. Flex Polyimide adhesiveless","record_id":"PCB053479","simulation_ready":false,"collection_group":"fab","source_collection_record_id":"FABR026664","source_file":"originals/Wurth_Elektronik/Wurth_Elektronik__종합카탈로그_we-cbt-starrflex-stackups-altium-designer-v1__Altium_적층자료__FB021.zip","dataset_role":"fabricator_published_parameter","dk_input_status":"scalar_with_frequency","review_flags":"test_method_not_stated;measurement_axis_not_stated"}
{"manufacturer":"Wurth Elektronik","product":"WE-ADH-0010","material_family":"Flexible Adhesive (Acrylic)","material_form":"dielectric","dk":3.8,"dk_min":null,"dk_max":null,"dk_tolerance":null,"df":0.025,"frequency_ghz":0.001,"frequency_text":"1MHz","value_type":"fabricator_typical_IPC_class","record_kind":"stackup_master_layer_typical_planning_value","method":"not stated","axis":"not stated","thickness_mm":0.025001219999999998,"glass_style":"1x1mil","resin_content_pct":100.0,"source_id":"FB021","source_location":"FLEX4_4F-Ri_069_17_2V13.stackup; master layer index 5; Adhesive 1","source_url":"https://www.we-online.com/files/zip1/we-cbt-starrflex-stackups-altium-designer-v1.zip","stackup_id":"FLEX4_4F-Ri_069_17_2V13","layer":"Adhesive 1","source_revision_date":"10/23/2023 11:50:24","material_description":"Bonding film IPC-232/18","thickness_original":"0.9843mil","notes":"Wurth public standard stackup: typical values for IPC material classes, not a specific raw-material vendor/grade guarantee. Master stack layer data; inspect native file for rigid-flex regional contexts. Flexible Adhesive (Acrylic)","record_id":"PCB053480","simulation_ready":false,"collection_group":"fab","source_collection_record_id":"FABR026665","source_file":"originals/Wurth_Elektronik/Wurth_Elektronik__종합카탈로그_we-cbt-starrflex-stackups-altium-designer-v1__Altium_적층자료__FB021.zip","dataset_role":"fabricator_published_parameter","dk_input_status":"scalar_with_frequency","review_flags":"test_method_not_stated;measurement_axis_not_stated"}
{"manufacturer":"Wurth Elektronik","product":"WE-PI-0103","material_family":"Flex Polyimide adhesiveless","material_form":"dielectric","dk":3.4,"dk_min":null,"dk_max":null,"dk_tolerance":null,"df":0.002,"frequency_ghz":1.0,"frequency_text":"1GHz","value_type":"fabricator_typical_IPC_class","record_kind":"stackup_master_layer_typical_planning_value","method":"not stated","axis":"not stated","thickness_mm":0.04999989999999999,"glass_style":"2x2mil","resin_content_pct":100.0,"source_id":"FB021","source_location":"FLEX4_4F-Ri_069_17_2V13.stackup; master layer index 7; Polyimide 2","source_url":"https://www.we-online.com/files/zip1/we-cbt-starrflex-stackups-altium-designer-v1.zip","stackup_id":"FLEX4_4F-Ri_069_17_2V13","layer":"Polyimide 2","source_revision_date":"10/23/2023 11:50:24","material_description":"Flexible core IPC-4204/11","thickness_original":"1.9685mil","notes":"Wurth public standard stackup: typical values for IPC material classes, not a specific raw-material vendor/grade guarantee. Master stack layer data; inspect native file for rigid-flex regional contexts. Flex Polyimide adhesiveless","record_id":"PCB053481","simulation_ready":false,"collection_group":"fab","source_collection_record_id":"FABR026666","source_file":"originals/Wurth_Elektronik/Wurth_Elektronik__종합카탈로그_we-cbt-starrflex-stackups-altium-designer-v1__Altium_적층자료__FB021.zip","dataset_role":"fabricator_published_parameter","dk_input_status":"scalar_with_frequency","review_flags":"test_method_not_stated;measurement_axis_not_stated"}
{"manufacturer":"Wurth Elektronik","product":"WE-ADH-0010","material_family":"Flexible Adhesive (Acrylic)","material_form":"dielectric","dk":3.8,"dk_min":null,"dk_max":null,"dk_tolerance":null,"df":0.025,"frequency_ghz":0.001,"frequency_text":"1MHz","value_type":"fabricator_typical_IPC_class","record_kind":"stackup_master_layer_typical_planning_value","method":"not stated","axis":"not stated","thickness_mm":0.025001219999999998,"glass_style":"1x1mil","resin_content_pct":100.0,"source_id":"FB021","source_location":"FLEX4_4F-Ri_069_17_2V13.stackup; master layer index 9; Adhesive 2","source_url":"https://www.we-online.com/files/zip1/we-cbt-starrflex-stackups-altium-designer-v1.zip","stackup_id":"FLEX4_4F-Ri_069_17_2V13","layer":"Adhesive 2","source_revision_date":"10/23/2023 11:50:24","material_description":"Bonding film IPC-232/18","thickness_original":"0.9843mil","notes":"Wurth public standard stackup: typical values for IPC material classes, not a specific raw-material vendor/grade guarantee. Master stack layer data; inspect native file for rigid-flex regional contexts. Flexible Adhesive (Acrylic)","record_id":"PCB053482","simulation_ready":false,"collection_group":"fab","source_collection_record_id":"FABR026667","source_file":"originals/Wurth_Elektronik/Wurth_Elektronik__종합카탈로그_we-cbt-starrflex-stackups-altium-designer-v1__Altium_적층자료__FB021.zip","dataset_role":"fabricator_published_parameter","dk_input_status":"scalar_with_frequency","review_flags":"test_method_not_stated;measurement_axis_not_stated"}
{"manufacturer":"Wurth Elektronik","product":"WE-PI-0102","material_family":"Flex Polyimide adhesiveless","material_form":"dielectric","dk":3.4,"dk_min":null,"dk_max":null,"dk_tolerance":null,"df":0.003,"frequency_ghz":1.0,"frequency_text":"1GHz","value_type":"fabricator_typical_IPC_class","record_kind":"stackup_master_layer_typical_planning_value","method":"not stated","axis":"not stated","thickness_mm":0.025001219999999998,"glass_style":"1x1mil","resin_content_pct":100.0,"source_id":"FB021","source_location":"FLEX4_4F-Ri_069_17_2V13.stackup; master layer index 10; Polyimide 3","source_url":"https://www.we-online.com/files/zip1/we-cbt-starrflex-stackups-altium-designer-v1.zip","stackup_id":"FLEX4_4F-Ri_069_17_2V13","layer":"Polyimide 3","source_revision_date":"10/23/2023 11:50:24","material_description":"Flexible core IPC-4204/11","thickness_original":"0.9843mil","notes":"Wurth public standard stackup: typical values for IPC material classes, not a specific raw-material vendor/grade guarantee. Master stack layer data; inspect native file for rigid-flex regional contexts. Flex Polyimide adhesiveless","record_id":"PCB053483","simulation_ready":false,"collection_group":"fab","source_collection_record_id":"FABR026668","source_file":"originals/Wurth_Elektronik/Wurth_Elektronik__종합카탈로그_we-cbt-starrflex-stackups-altium-designer-v1__Altium_적층자료__FB021.zip","dataset_role":"fabricator_published_parameter","dk_input_status":"scalar_with_frequency","review_flags":"test_method_not_stated;measurement_axis_not_stated"}
{"manufacturer":"Wurth Elektronik","product":"WE-SMFlex-0001","material_family":"flexibel, photosensitive","material_form":"solder_mask","dk":4.3,"dk_min":null,"dk_max":null,"dk_tolerance":null,"df":0.05,"frequency_ghz":1.0,"frequency_text":"1GHz","value_type":"fabricator_typical_IPC_class","record_kind":"stackup_master_layer_typical_planning_value","method":"not stated","axis":"not stated","thickness_mm":0.015001239999999999,"glass_style":"Flex SM","resin_content_pct":27.0,"source_id":"FB021","source_location":"FLEX4_4F-Ri_069_17_2V13.stackup; master layer index 12; flexible Soldermask","source_url":"https://www.we-online.com/files/zip1/we-cbt-starrflex-stackups-altium-designer-v1.zip","stackup_id":"FLEX4_4F-Ri_069_17_2V13","layer":"flexible Soldermask","source_revision_date":"10/23/2023 11:50:24","material_description":"Soldermask JIS-C-5012/IPC-SM840","thickness_original":"0.5906mil","notes":"Wurth public standard stackup: typical values for IPC material classes, not a specific raw-material vendor/grade guarantee. Master stack layer data; inspect native file for rigid-flex regional contexts. flexibel, photosensitive","record_id":"PCB053484","simulation_ready":false,"collection_group":"fab","source_collection_record_id":"FABR026669","source_file":"originals/Wurth_Elektronik/Wurth_Elektronik__종합카탈로그_we-cbt-starrflex-stackups-altium-designer-v1__Altium_적층자료__FB021.zip","dataset_role":"fabricator_published_parameter","dk_input_status":"scalar_with_frequency","review_flags":"test_method_not_stated;measurement_axis_not_stated"}
{"manufacturer":"Wurth Elektronik","product":"WE-ADH-0001","material_family":"Transfer Adhesive (Acrylic)","material_form":"dielectric","dk":4.0,"dk_min":null,"dk_max":null,"dk_tolerance":null,"df":0.025,"frequency_ghz":1e-06,"frequency_text":"1kHz","value_type":"fabricator_typical_IPC_class","record_kind":"stackup_master_layer_typical_planning_value","method":"not stated","axis":"not stated","thickness_mm":0.04999989999999999,"glass_style":"1x2mil","resin_content_pct":100.0,"source_id":"FB021","source_location":"FLEX4_4F-Ri_069_17_2V13.stackup; master layer index 13; Adhesive 3","source_url":"https://www.we-online.com/files/zip1/we-cbt-starrflex-stackups-altium-designer-v1.zip","stackup_id":"FLEX4_4F-Ri_069_17_2V13","layer":"Adhesive 3","source_revision_date":"10/23/2023 11:50:24","material_description":"3M Adhesive foil","thickness_original":"1.9685mil","notes":"Wurth public standard stackup: typical values for IPC material classes, not a specific raw-material vendor/grade guarantee. Master stack layer data; inspect native file for rigid-flex regional contexts. Transfer Adhesive (Acrylic)","record_id":"PCB053485","simulation_ready":false,"collection_group":"fab","source_collection_record_id":"FABR026670","source_file":"originals/Wurth_Elektronik/Wurth_Elektronik__종합카탈로그_we-cbt-starrflex-stackups-altium-designer-v1__Altium_적층자료__FB021.zip","dataset_role":"fabricator_published_parameter","dk_input_status":"scalar_with_frequency","review_flags":"test_method_not_stated;measurement_axis_not_stated"}
{"manufacturer":"Wurth Elektronik","product":"WE-CO-0047","material_family":"FR-4.1 filled, halogen free","material_form":"core","dk":4.7,"dk_min":null,"dk_max":null,"dk_tolerance":null,"df":0.011,"frequency_ghz":1.0,"frequency_text":"1GHz","value_type":"fabricator_typical_IPC_class","record_kind":"stackup_master_layer_typical_planning_value","method":"not stated","axis":"not stated","thickness_mm":0.35999928,"glass_style":"2x7628","resin_content_pct":42.0,"source_id":"FB021","source_location":"FLEX4_4F-Ri_069_17_2V13.stackup; master layer index 14; Stiffener","source_url":"https://www.we-online.com/files/zip1/we-cbt-starrflex-stackups-altium-designer-v1.zip","stackup_id":"FLEX4_4F-Ri_069_17_2V13","layer":"Stiffener","source_revision_date":"10/23/2023 11:50:24","material_description":"Core IPC-4101/127/128","thickness_original":"14.1732mil","notes":"Wurth public standard stackup: typical values for IPC material classes, not a specific raw-material vendor/grade guarantee. Master stack layer data; inspect native file for rigid-flex regional contexts. FR-4.1 filled, halogen free","record_id":"PCB053486","simulation_ready":false,"collection_group":"fab","source_collection_record_id":"FABR026671","source_file":"originals/Wurth_Elektronik/Wurth_Elektronik__종합카탈로그_we-cbt-starrflex-stackups-altium-designer-v1__Altium_적층자료__FB021.zip","dataset_role":"fabricator_published_parameter","dk_input_status":"scalar_with_frequency","review_flags":"test_method_not_stated;measurement_axis_not_stated"}
