Repository: EIDOSDATA/TraceWave-Studio

# PCB 유전율과 적층 자료

수집/정리 기준일: 2026-11-11.

먼저 [전체 자료 안내 엑셀](Excel/00_전체_자료_안내.xlsx)을 연다. 회사별 엑셀은 `Excel/`에 있고, 원문 검색은 [HTML 안내](START_HERE_ko.html)를 사용한다.

- [자료 사용 안내](docs/자료_사용_안내.md): 폴더, 단위, 조건 선택과 내보내기.
- [자료 검토 결과](docs/자료_검토_결과.md): 확인한 범위, 오류/공백, 정리 내역.
- [TraceWave Studio 연결 설계](../../../Code/docs/pcb_material_catalog.md): 사용자 직접 입력, 소재 선택, 제조업체 적층 선택과 현재 구현의 경계.

57,340개 조건별 관측, 36개 회사와 일반 재료 참고 자료 1개 그룹, 1,756개 출처 기록을 보존했다. 새 엑셀은 전체 안내 1개와 회사/참고 자료별 37개로 총 38개다. 행 수는 고유 소재나 독립 측정 수가 아니다. 공식 자료에 값이 있어도 실제 제조 조건과 해석 대역에 맞는지 확인해야 한다.

사람이 보는 엑셀과 프로그램용 JSONL을 분리했다. 원문 PDF/HTML의 바이트는 보존하면서 파일명을 회사와 소재/용도 중심으로 바꿨다. 중복 저장한 데이터 사본은 복구 폴더로 옮겼고 관측 수치는 삭제하지 않았다.

File: 00_REF/PCB RF ANT/05_PCB_Dielectric_Data_2026/data/observations/Isola.jsonl (part 19 of 92)
{"manufacturer":"Isola","product":"185HR","material_family":null,"material_form":"core","dk":3.97,"dk_min":null,"dk_max":null,"dk_tolerance":null,"df":0.017,"frequency_ghz":0.1,"frequency_text":"100 MHz","value_type":"published_construction_table","method":null,"axis":null,"thickness_mm":0.114,"glass_style":"1x106 / 1x1080","resin_content_pct":65.0,"source_id":"FR001","source_location":"HTML construction table 2, data row 12","source_url":"https://www.isola-group.com/pcb-laminates-prepreg/185hr-laminate-and-prepreg/","notes":"Manufacturer construction-specific value; test method/conditioning not stated in this HTML construction table. Thickness is the published nominal value; pressed prepreg thickness must be confirmed with PCB fabricator.","construction":"1x106 / 1x1080","offering":"Alternate","thickness_inch":0.0045,"collection_group":"fr4","record_id":"PCB005253","source_file":"originals/Isola/Isola__185HR__Dk_Df_구성표__FR001.html","dataset_role":"material_published_parameter","dk_input_status":"scalar_with_frequency","review_flags":"test_method_not_stated;measurement_axis_not_stated"}
{"manufacturer":"Isola","product":"370HR","material_family":null,"material_form":"core","dk":4.34,"dk_min":null,"dk_max":null,"dk_tolerance":null,"df":0.018,"frequency_ghz":2.0,"frequency_text":"2 GHz","value_type":"published_construction_table","method":null,"axis":null,"thickness_mm":0.356,"glass_style":"2x7628","resin_content_pct":42.0,"source_id":"FR002","source_location":"HTML construction table 2, data row 34","source_url":"https://www.isola-group.com/pcb-laminates-prepreg/370hr-laminate-prepreg/","notes":"Manufacturer construction-specific value; test method/conditioning not stated in this HTML construction table. Thickness is the published nominal value; pressed prepreg thickness must be confirmed with PCB fabricator.","construction":"2x7628","offering":"Standard","thickness_inch":0.014,"collection_group":"fr4","record_id":"PCB005905","source_file":"originals/Isola/Isola__370HR__Dk_Df_구성표__FR002.html","dataset_role":"material_published_parameter","dk_input_status":"scalar_with_frequency","review_flags":"test_method_not_stated;measurement_axis_not_stated"}
{"manufacturer":"Isola","product":"370HR","material_family":null,"material_form":"core","dk":4.24,"dk_min":null,"dk_max":null,"dk_tolerance":null,"df":0.02,"frequency_ghz":5.0,"frequency_text":"5 GHz","value_type":"published_construction_table","method":null,"axis":null,"thickness_mm":0.356,"glass_style":"2x7628","resin_content_pct":42.0,"source_id":"FR002","source_location":"HTML construction table 2, data row 34","source_url":"https://www.isola-group.com/pcb-laminates-prepreg/370hr-laminate-prepreg/","notes":"Manufacturer construction-specific value; test method/conditioning not stated in this HTML construction table. Thickness is the published nominal value; pressed prepreg thickness must be confirmed with PCB fabricator.","construction":"2x7628","offering":"Standard","thickness_inch":0.014,"collection_group":"fr4","record_id":"PCB005906","source_file":"originals/Isola/Isola__370HR__Dk_Df_구성표__FR002.html","dataset_role":"material_published_parameter","dk_input_status":"scalar_with_frequency","review_flags":"test_method_not_stated;measurement_axis_not_stated"}
{"manufacturer":"Isola","product":"370HR","material_family":null,"material_form":"core","dk":4.34,"dk_min":null,"dk_max":null,"dk_tolerance":null,"df":0.014,"frequency_ghz":0.1,"frequency_text":"100 MHz","value_type":"published_construction_table","method":null,"axis":null,"thickness_mm":0.406,"glass_style":"2x7628","resin_content_pct":46.0,"source_id":"FR002","source_location":"HTML construction table 2, data row 35","source_url":"https://www.isola-group.com/pcb-laminates-prepreg/370hr-laminate-prepreg/","notes":"Manufacturer construction-specific value; test method/conditioning not stated in this HTML construction table. Thickness is the published nominal value; pressed prepreg thickness must be confirmed with PCB fabricator.","construction":"2x7628","offering":"Standard","thickness_inch":0.016,"collection_group":"fr4","record_id":"PCB005907","source_file":"originals/Isola/Isola__370HR__Dk_Df_구성표__FR002.html","dataset_role":"material_published_parameter","dk_input_status":"scalar_with_frequency","review_flags":"test_method_not_stated;measurement_axis_not_stated"}
{"manufacturer":"Isola","product":"370HR","material_family":null,"material_form":"core","dk":4.3,"dk_min":null,"dk_max":null,"dk_tolerance":null,"df":0.016,"frequency_ghz":0.5,"frequency_text":"500 MHz","value_type":"published_construction_table","method":null,"axis":null,"thickness_mm":0.406,"glass_style":"2x7628","resin_content_pct":46.0,"source_id":"FR002","source_location":"HTML construction table 2, data row 35","source_url":"https://www.isola-group.com/pcb-laminates-prepreg/370hr-laminate-prepreg/","notes":"Manufacturer construction-specific value; test method/conditioning not stated in this HTML construction table. Thickness is the published nominal value; pressed prepreg thickness must be confirmed with PCB fabricator.","construction":"2x7628","offering":"Standard","thickness_inch":0.016,"collection_group":"fr4","record_id":"PCB005908","source_file":"originals/Isola/Isola__370HR__Dk_Df_구성표__FR002.html","dataset_role":"material_published_parameter","dk_input_status":"scalar_with_frequency","review_flags":"test_method_not_stated;measurement_axis_not_stated"}
{"manufacturer":"Isola","product":"370HR","material_family":null,"material_form":"core","dk":4.28,"dk_min":null,"dk_max":null,"dk_tolerance":null,"df":0.018,"frequency_ghz":1.0,"frequency_text":"1 GHz","value_type":"published_construction_table","method":null,"axis":null,"thickness_mm":0.406,"glass_style":"2x7628","resin_content_pct":46.0,"source_id":"FR002","source_location":"HTML construction table 2, data row 35","source_url":"https://www.isola-group.com/pcb-laminates-prepreg/370hr-laminate-prepreg/","notes":"Manufacturer construction-specific value; test method/conditioning not stated in this HTML construction table. Thickness is the published nominal value; pressed prepreg thickness must be confirmed with PCB fabricator.","construction":"2x7628","offering":"Standard","thickness_inch":0.016,"collection_group":"fr4","record_id":"PCB005909","source_file":"originals/Isola/Isola__370HR__Dk_Df_구성표__FR002.html","dataset_role":"material_published_parameter","dk_input_status":"scalar_with_frequency","review_flags":"test_method_not_stated;measurement_axis_not_stated"}
{"manufacturer":"Isola","product":"370HR","material_family":null,"material_form":"core","dk":4.14,"dk_min":null,"dk_max":null,"dk_tolerance":null,"df":0.022,"frequency_ghz":10.0,"frequency_text":"10 GHz","value_type":"published_construction_table","method":null,"axis":null,"thickness_mm":0.406,"glass_style":"2x7628","resin_content_pct":46.0,"source_id":"FR002","source_location":"HTML construction table 2, data row 35","source_url":"https://www.isola-group.com/pcb-laminates-prepreg/370hr-laminate-prepreg/","notes":"Manufacturer construction-specific value; test method/conditioning not stated in this HTML construction table. Thickness is the published nominal value; pressed prepreg thickness must be confirmed with PCB fabricator.","construction":"2x7628","offering":"Standard","thickness_inch":0.016,"collection_group":"fr4","record_id":"PCB005910","source_file":"originals/Isola/Isola__370HR__Dk_Df_구성표__FR002.html","dataset_role":"material_published_parameter","dk_input_status":"scalar_with_frequency","review_flags":"test_method_not_stated;measurement_axis_not_stated"}
{"manufacturer":"Isola","product":"370HR","material_family":null,"material_form":"core","dk":4.25,"dk_min":null,"dk_max":null,"dk_tolerance":null,"df":0.019,"frequency_ghz":2.0,"frequency_text":"2 GHz","value_type":"published_construction_table","method":null,"axis":null,"thickness_mm":0.406,"glass_style":"2x7628","resin_content_pct":46.0,"source_id":"FR002","source_location":"HTML construction table 2, data row 35","source_url":"https://www.isola-group.com/pcb-laminates-prepreg/370hr-laminate-prepreg/","notes":"Manufacturer construction-specific value; test method/conditioning not stated in this HTML construction table. Thickness is the published nominal value; pressed prepreg thickness must be confirmed with PCB fabricator.","construction":"2x7628","offering":"Standard","thickness_inch":0.016,"collection_group":"fr4","record_id":"PCB005911","source_file":"originals/Isola/Isola__370HR__Dk_Df_구성표__FR002.html","dataset_role":"material_published_parameter","dk_input_status":"scalar_with_frequency","review_flags":"test_method_not_stated;measurement_axis_not_stated"}
{"manufacturer":"Isola","product":"370HR","material_family":null,"material_form":"core","dk":4.14,"dk_min":null,"dk_max":null,"dk_tolerance":null,"df":0.022,"frequency_ghz":5.0,"frequency_text":"5 GHz","value_type":"published_construction_table","method":null,"axis":null,"thickness_mm":0.406,"glass_style":"2x7628","resin_content_pct":46.0,"source_id":"FR002","source_location":"HTML construction table 2, data row 35","source_url":"https://www.isola-group.com/pcb-laminates-prepreg/370hr-laminate-prepreg/","notes":"Manufacturer construction-specific value; test method/conditioning not stated in this HTML construction table. Thickness is the published nominal value; pressed prepreg thickness must be confirmed with PCB fabricator.","construction":"2x7628","offering":"Standard","thickness_inch":0.016,"collection_group":"fr4","record_id":"PCB005912","source_file":"originals/Isola/Isola__370HR__Dk_Df_구성표__FR002.html","dataset_role":"material_published_parameter","dk_input_status":"scalar_with_frequency","review_flags":"test_method_not_stated;measurement_axis_not_stated"}
{"manufacturer":"Isola","product":"370HR","material_family":null,"material_form":"core","dk":4.36,"dk_min":null,"dk_max":null,"dk_tolerance":null,"df":0.014,"frequency_ghz":0.1,"frequency_text":"100 MHz","value_type":"published_construction_table","method":null,"axis":null,"thickness_mm":0.457,"glass_style":"2x7628/1x2116","resin_content_pct":45.0,"source_id":"FR002","source_location":"HTML construction table 2, data row 37","source_url":"https://www.isola-group.com/pcb-laminates-prepreg/370hr-laminate-prepreg/","notes":"Manufacturer construction-specific value; test method/conditioning not stated in this HTML construction table. Thickness is the published nominal value; pressed prepreg thickness must be confirmed with PCB fabricator.","construction":"2x7628/1x2116","offering":"Standard","thickness_inch":0.018,"collection_group":"fr4","record_id":"PCB005913","source_file":"originals/Isola/Isola__370HR__Dk_Df_구성표__FR002.html","dataset_role":"material_published_parameter","dk_input_status":"scalar_with_frequency","review_flags":"test_method_not_stated;measurement_axis_not_stated"}
{"manufacturer":"Isola","product":"370HR","material_family":null,"material_form":"core","dk":4.32,"dk_min":null,"dk_max":null,"dk_tolerance":null,"df":0.016,"frequency_ghz":0.5,"frequency_text":"500 MHz","value_type":"published_construction_table","method":null,"axis":null,"thickness_mm":0.457,"glass_style":"2x7628/1x2116","resin_content_pct":45.0,"source_id":"FR002","source_location":"HTML construction table 2, data row 37","source_url":"https://www.isola-group.com/pcb-laminates-prepreg/370hr-laminate-prepreg/","notes":"Manufacturer construction-specific value; test method/conditioning not stated in this HTML construction table. Thickness is the published nominal value; pressed prepreg thickness must be confirmed with PCB fabricator.","construction":"2x7628/1x2116","offering":"Standard","thickness_inch":0.018,"collection_group":"fr4","record_id":"PCB005914","source_file":"originals/Isola/Isola__370HR__Dk_Df_구성표__FR002.html","dataset_role":"material_published_parameter","dk_input_status":"scalar_with_frequency","review_flags":"test_method_not_stated;measurement_axis_not_stated"}
{"manufacturer":"Isola","product":"370HR","material_family":null,"material_form":"core","dk":4.3,"dk_min":null,"dk_max":null,"dk_tolerance":null,"df":0.018,"frequency_ghz":1.0,"frequency_text":"1 GHz","value_type":"published_construction_table","method":null,"axis":null,"thickness_mm":0.457,"glass_style":"2x7628/1x2116","resin_content_pct":45.0,"source_id":"FR002","source_location":"HTML construction table 2, data row 37","source_url":"https://www.isola-group.com/pcb-laminates-prepreg/370hr-laminate-prepreg/","notes":"Manufacturer construction-specific value; test method/conditioning not stated in this HTML construction table. Thickness is the published nominal value; pressed prepreg thickness must be confirmed with PCB fabricator.","construction":"2x7628/1x2116","offering":"Standard","thickness_inch":0.018,"collection_group":"fr4","record_id":"PCB005915","source_file":"originals/Isola/Isola__370HR__Dk_Df_구성표__FR002.html","dataset_role":"material_published_parameter","dk_input_status":"scalar_with_frequency","review_flags":"test_method_not_stated;measurement_axis_not_stated"}
{"manufacturer":"Isola","product":"370HR","material_family":null,"material_form":"core","dk":4.15,"dk_min":null,"dk_max":null,"dk_tolerance":null,"df":0.021,"frequency_ghz":10.0,"frequency_text":"10 GHz","value_type":"published_construction_table","method":null,"axis":null,"thickness_mm":0.457,"glass_style":"2x7628/1x2116","resin_content_pct":45.0,"source_id":"FR002","source_location":"HTML construction table 2, data row 37","source_url":"https://www.isola-group.com/pcb-laminates-prepreg/370hr-laminate-prepreg/","notes":"Manufacturer construction-specific value; test method/conditioning not stated in this HTML construction table. Thickness is the published nominal value; pressed prepreg thickness must be confirmed with PCB fabricator.","construction":"2x7628/1x2116","offering":"Standard","thickness_inch":0.018,"collection_group":"fr4","record_id":"PCB005916","source_file":"originals/Isola/Isola__370HR__Dk_Df_구성표__FR002.html","dataset_role":"material_published_parameter","dk_input_status":"scalar_with_frequency","review_flags":"test_method_not_stated;measurement_axis_not_stated"}
{"manufacturer":"Isola","product":"370HR","material_family":null,"material_form":"core","dk":4.27,"dk_min":null,"dk_max":null,"dk_tolerance":null,"df":0.019,"frequency_ghz":2.0,"frequency_text":"2 GHz","value_type":"published_construction_table","method":null,"axis":null,"thickness_mm":0.457,"glass_style":"2x7628/1x2116","resin_content_pct":45.0,"source_id":"FR002","source_location":"HTML construction table 2, data row 37","source_url":"https://www.isola-group.com/pcb-laminates-prepreg/370hr-laminate-prepreg/","notes":"Manufacturer construction-specific value; test method/conditioning not stated in this HTML construction table. Thickness is the published nominal value; pressed prepreg thickness must be confirmed with PCB fabricator.","construction":"2x7628/1x2116","offering":"Standard","thickness_inch":0.018,"collection_group":"fr4","record_id":"PCB005917","source_file":"originals/Isola/Isola__370HR__Dk_Df_구성표__FR002.html","dataset_role":"material_published_parameter","dk_input_status":"scalar_with_frequency","review_flags":"test_method_not_stated;measurement_axis_not_stated"}
{"manufacturer":"Isola","product":"370HR","material_family":null,"material_form":"core","dk":4.15,"dk_min":null,"dk_max":null,"dk_tolerance":null,"df":0.021,"frequency_ghz":5.0,"frequency_text":"5 GHz","value_type":"published_construction_table","method":null,"axis":null,"thickness_mm":0.457,"glass_style":"2x7628/1x2116","resin_content_pct":45.0,"source_id":"FR002","source_location":"HTML construction table 2, data row 37","source_url":"https://www.isola-group.com/pcb-laminates-prepreg/370hr-laminate-prepreg/","notes":"Manufacturer construction-specific value; test method/conditioning not stated in this HTML construction table. Thickness is the published nominal value; pressed prepreg thickness must be confirmed with PCB fabricator.","construction":"2x7628/1x2116","offering":"Standard","thickness_inch":0.018,"collection_group":"fr4","record_id":"PCB005918","source_file":"originals/Isola/Isola__370HR__Dk_Df_구성표__FR002.html","dataset_role":"material_published_parameter","dk_input_status":"scalar_with_frequency","review_flags":"test_method_not_stated;measurement_axis_not_stated"}
{"manufacturer":"Isola","product":"370HR","material_family":null,"material_form":"core","dk":4.16,"dk_min":null,"dk_max":null,"dk_tolerance":null,"df":0.016,"frequency_ghz":0.1,"frequency_text":"100 MHz","value_type":"published_construction_table","method":null,"axis":null,"thickness_mm":0.097,"glass_style":"3313","resin_content_pct":55.0,"source_id":"FR002","source_location":"HTML construction table 3, data row 13","source_url":"https://www.isola-group.com/pcb-laminates-prepreg/370hr-laminate-prepreg/","notes":"Manufacturer construction-specific value; test method/conditioning not stated in this HTML construction table. Thickness is the published nominal value; pressed prepreg thickness must be confirmed with PCB fabricator.","construction":"3313","offering":"Standard","thickness_inch":0.0038,"collection_group":"fr4","record_id":"PCB005919","source_file":"originals/Isola/Isola__370HR__Dk_Df_구성표__FR002.html","dataset_role":"material_published_parameter","dk_input_status":"scalar_with_frequency","review_flags":"test_method_not_stated;measurement_axis_not_stated"}
{"manufacturer":"Isola","product":"370HR","material_family":null,"material_form":"core","dk":4.12,"dk_min":null,"dk_max":null,"dk_tolerance":null,"df":0.018,"frequency_ghz":0.5,"frequency_text":"500 MHz","value_type":"published_construction_table","method":null,"axis":null,"thickness_mm":0.097,"glass_style":"3313","resin_content_pct":55.0,"source_id":"FR002","source_location":"HTML construction table 3, data row 13","source_url":"https://www.isola-group.com/pcb-laminates-prepreg/370hr-laminate-prepreg/","notes":"Manufacturer construction-specific value; test method/conditioning not stated in this HTML construction table. Thickness is the published nominal value; pressed prepreg thickness must be confirmed with PCB fabricator.","construction":"3313","offering":"Standard","thickness_inch":0.0038,"collection_group":"fr4","record_id":"PCB005920","source_file":"originals/Isola/Isola__370HR__Dk_Df_구성표__FR002.html","dataset_role":"material_published_parameter","dk_input_status":"scalar_with_frequency","review_flags":"test_method_not_stated;measurement_axis_not_stated"}
{"manufacturer":"Isola","product":"370HR","material_family":null,"material_form":"core","dk":4.1,"dk_min":null,"dk_max":null,"dk_tolerance":null,"df":0.02,"frequency_ghz":1.0,"frequency_text":"1 GHz","value_type":"published_construction_table","method":null,"axis":null,"thickness_mm":0.097,"glass_style":"3313","resin_content_pct":55.0,"source_id":"FR002","source_location":"HTML construction table 3, data row 13","source_url":"https://www.isola-group.com/pcb-laminates-prepreg/370hr-laminate-prepreg/","notes":"Manufacturer construction-specific value; test method/conditioning not stated in this HTML construction table. Thickness is the published nominal value; pressed prepreg thickness must be confirmed with PCB fabricator.","construction":"3313","offering":"Standard","thickness_inch":0.0038,"collection_group":"fr4","record_id":"PCB005921","source_file":"originals/Isola/Isola__370HR__Dk_Df_구성표__FR002.html","dataset_role":"material_published_parameter","dk_input_status":"scalar_with_frequency","review_flags":"test_method_not_stated;measurement_axis_not_stated"}
{"manufacturer":"Isola","product":"370HR","material_family":null,"material_form":"core","dk":3.95,"dk_min":null,"dk_max":null,"dk_tolerance":null,"df":0.025,"frequency_ghz":10.0,"frequency_text":"10 GHz","value_type":"published_construction_table","method":null,"axis":null,"thickness_mm":0.097,"glass_style":"3313","resin_content_pct":55.0,"source_id":"FR002","source_location":"HTML construction table 3, data row 13","source_url":"https://www.isola-group.com/pcb-laminates-prepreg/370hr-laminate-prepreg/","notes":"Manufacturer construction-specific value; test method/conditioning not stated in this HTML construction table. Thickness is the published nominal value; pressed prepreg thickness must be confirmed with PCB fabricator.","construction":"3313","offering":"Standard","thickness_inch":0.0038,"collection_group":"fr4","record_id":"PCB005922","source_file":"originals/Isola/Isola__370HR__Dk_Df_구성표__FR002.html","dataset_role":"material_published_parameter","dk_input_status":"scalar_with_frequency","review_flags":"test_method_not_stated;measurement_axis_not_stated"}
{"manufacturer":"Isola","product":"370HR","material_family":null,"material_form":"core","dk":4.05,"dk_min":null,"dk_max":null,"dk_tolerance":null,"df":0.021,"frequency_ghz":2.0,"frequency_text":"2 GHz","value_type":"published_construction_table","method":null,"axis":null,"thickness_mm":0.097,"glass_style":"3313","resin_content_pct":55.0,"source_id":"FR002","source_location":"HTML construction table 3, data row 13","source_url":"https://www.isola-group.com/pcb-laminates-prepreg/370hr-laminate-prepreg/","notes":"Manufacturer construction-specific value; test method/conditioning not stated in this HTML construction table. Thickness is the published nominal value; pressed prepreg thickness must be confirmed with PCB fabricator.","construction":"3313","offering":"Standard","thickness_inch":0.0038,"collection_group":"fr4","record_id":"PCB005923","source_file":"originals/Isola/Isola__370HR__Dk_Df_구성표__FR002.html","dataset_role":"material_published_parameter","dk_input_status":"scalar_with_frequency","review_flags":"test_method_not_stated;measurement_axis_not_stated"}
{"manufacturer":"Isola","product":"370HR","material_family":null,"material_form":"core","dk":3.95,"dk_min":null,"dk_max":null,"dk_tolerance":null,"df":0.024,"frequency_ghz":5.0,"frequency_text":"5 GHz","value_type":"published_construction_table","method":null,"axis":null,"thickness_mm":0.097,"glass_style":"3313","resin_content_pct":55.0,"source_id":"FR002","source_location":"HTML construction table 3, data row 13","source_url":"https://www.isola-group.com/pcb-laminates-prepreg/370hr-laminate-prepreg/","notes":"Manufacturer construction-specific value; test method/conditioning not stated in this HTML construction table. Thickness is the published nominal value; pressed prepreg thickness must be confirmed with PCB fabricator.","construction":"3313","offering":"Standard","thickness_inch":0.0038,"collection_group":"fr4","record_id":"PCB005924","source_file":"originals/Isola/Isola__370HR__Dk_Df_구성표__FR002.html","dataset_role":"material_published_parameter","dk_input_status":"scalar_with_frequency","review_flags":"test_method_not_stated;measurement_axis_not_stated"}
{"manufacturer":"Isola","product":"370HR","material_family":null,"material_form":"core","dk":4.42,"dk_min":null,"dk_max":null,"dk_tolerance":null,"df":0.014,"frequency_ghz":0.1,"frequency_text":"100 MHz","value_type":"published_construction_table","method":null,"axis":null,"thickness_mm":0.533,"glass_style":"3x7628","resin_content_pct":42.0,"source_id":"FR002","source_location":"HTML construction table 2, data row 38","source_url":"https://www.isola-group.com/pcb-laminates-prepreg/370hr-laminate-prepreg/","notes":"Manufacturer construction-specific value; test method/conditioning not stated in this HTML construction table. Thickness is the published nominal value; pressed prepreg thickness must be confirmed with PCB fabricator.","construction":"3x7628","offering":"Standard","thickness_inch":0.021,"collection_group":"fr4","record_id":"PCB005925","source_file":"originals/Isola/Isola__370HR__Dk_Df_구성표__FR002.html","dataset_role":"material_published_parameter","dk_input_status":"scalar_with_frequency","review_flags":"test_method_not_stated;measurement_axis_not_stated"}
{"manufacturer":"Isola","product":"370HR","material_family":null,"material_form":"core","dk":4.38,"dk_min":null,"dk_max":null,"dk_tolerance":null,"df":0.015,"frequency_ghz":0.5,"frequency_text":"500 MHz","value_type":"published_construction_table","method":null,"axis":null,"thickness_mm":0.533,"glass_style":"3x7628","resin_content_pct":42.0,"source_id":"FR002","source_location":"HTML construction table 2, data row 38","source_url":"https://www.isola-group.com/pcb-laminates-prepreg/370hr-laminate-prepreg/","notes":"Manufacturer construction-specific value; test method/conditioning not stated in this HTML construction table. Thickness is the published nominal value; pressed prepreg thickness must be confirmed with PCB fabricator.","construction":"3x7628","offering":"Standard","thickness_inch":0.021,"collection_group":"fr4","record_id":"PCB005926","source_file":"originals/Isola/Isola__370HR__Dk_Df_구성표__FR002.html","dataset_role":"material_published_parameter","dk_input_status":"scalar_with_frequency","review_flags":"test_method_not_stated;measurement_axis_not_stated"}
{"manufacturer":"Isola","product":"370HR","material_family":null,"material_form":"core","dk":4.36,"dk_min":null,"dk_max":null,"dk_tolerance":null,"df":0.017,"frequency_ghz":1.0,"frequency_text":"1 GHz","value_type":"published_construction_table","method":null,"axis":null,"thickness_mm":0.533,"glass_style":"3x7628","resin_content_pct":42.0,"source_id":"FR002","source_location":"HTML construction table 2, data row 38","source_url":"https://www.isola-group.com/pcb-laminates-prepreg/370hr-laminate-prepreg/","notes":"Manufacturer construction-specific value; test method/conditioning not stated in this HTML construction table. Thickness is the published nominal value; pressed prepreg thickness must be confirmed with PCB fabricator.","construction":"3x7628","offering":"Standard","thickness_inch":0.021,"collection_group":"fr4","record_id":"PCB005927","source_file":"originals/Isola/Isola__370HR__Dk_Df_구성표__FR002.html","dataset_role":"material_published_parameter","dk_input_status":"scalar_with_frequency","review_flags":"test_method_not_stated;measurement_axis_not_stated"}
{"manufacturer":"Isola","product":"370HR","material_family":null,"material_form":"core","dk":4.24,"dk_min":null,"dk_max":null,"dk_tolerance":null,"df":0.02,"frequency_ghz":10.0,"frequency_text":"10 GHz","value_type":"published_construction_table","method":null,"axis":null,"thickness_mm":0.533,"glass_style":"3x7628","resin_content_pct":42.0,"source_id":"FR002","source_location":"HTML construction table 2, data row 38","source_url":"https://www.isola-group.com/pcb-laminates-prepreg/370hr-laminate-prepreg/","notes":"Manufacturer construction-specific value; test method/conditioning not stated in this HTML construction table. Thickness is the published nominal value; pressed prepreg thickness must be confirmed with PCB fabricator.","construction":"3x7628","offering":"Standard","thickness_inch":0.021,"collection_group":"fr4","record_id":"PCB005928","source_file":"originals/Isola/Isola__370HR__Dk_Df_구성표__FR002.html","dataset_role":"material_published_parameter","dk_input_status":"scalar_with_frequency","review_flags":"test_method_not_stated;measurement_axis_not_stated"}
{"manufacturer":"Isola","product":"370HR","material_family":null,"material_form":"core","dk":4.34,"dk_min":null,"dk_max":null,"dk_tolerance":null,"df":0.018,"frequency_ghz":2.0,"frequency_text":"2 GHz","value_type":"published_construction_table","method":null,"axis":null,"thickness_mm":0.533,"glass_style":"3x7628","resin_content_pct":42.0,"source_id":"FR002","source_location":"HTML construction table 2, data row 38","source_url":"https://www.isola-group.com/pcb-laminates-prepreg/370hr-laminate-prepreg/","notes":"Manufacturer construction-specific value; test method/conditioning not stated in this HTML construction table. Thickness is the published nominal value; pressed prepreg thickness must be confirmed with PCB fabricator.","construction":"3x7628","offering":"Standard","thickness_inch":0.021,"collection_group":"fr4","record_id":"PCB005929","source_file":"originals/Isola/Isola__370HR__Dk_Df_구성표__FR002.html","dataset_role":"material_published_parameter","dk_input_status":"scalar_with_frequency","review_flags":"test_method_not_stated;measurement_axis_not_stated"}
{"manufacturer":"Isola","product":"370HR","material_family":null,"material_form":"core","dk":4.24,"dk_min":null,"dk_max":null,"dk_tolerance":null,"df":0.02,"frequency_ghz":5.0,"frequency_text":"5 GHz","value_type":"published_construction_table","method":null,"axis":null,"thickness_mm":0.533,"glass_style":"3x7628","resin_content_pct":42.0,"source_id":"FR002","source_location":"HTML construction table 2, data row 38","source_url":"https://www.isola-group.com/pcb-laminates-prepreg/370hr-laminate-prepreg/","notes":"Manufacturer construction-specific value; test method/conditioning not stated in this HTML construction table. Thickness is the published nominal value; pressed prepreg thickness must be confirmed with PCB fabricator.","construction":"3x7628","offering":"Standard","thickness_inch":0.021,"collection_group":"fr4","record_id":"PCB005930","source_file":"originals/Isola/Isola__370HR__Dk_Df_구성표__FR002.html","dataset_role":"material_published_parameter","dk_input_status":"scalar_with_frequency","review_flags":"test_method_not_stated;measurement_axis_not_stated"}
{"manufacturer":"Isola","product":"370HR","material_family":null,"material_form":"core","dk":4.34,"dk_min":null,"dk_max":null,"dk_tolerance":null,"df":0.014,"frequency_ghz":0.1,"frequency_text":"100 MHz","value_type":"published_construction_table","method":null,"axis":null,"thickness_mm":0.61,"glass_style":"3x7628","resin_content_pct":46.0,"source_id":"FR002","source_location":"HTML construction table 2, data row 39","source_url":"https://www.isola-group.com/pcb-laminates-prepreg/370hr-laminate-prepreg/","notes":"Manufacturer construction-specific value; test method/conditioning not stated in this HTML construction table. Thickness is the published nominal value; pressed prepreg thickness must be confirmed with PCB fabricator.","construction":"3x7628","offering":"Standard","thickness_inch":0.024,"collection_group":"fr4","record_id":"PCB005931","source_file":"originals/Isola/Isola__370HR__Dk_Df_구성표__FR002.html","dataset_role":"material_published_parameter","dk_input_status":"scalar_with_frequency","review_flags":"test_method_not_stated;measurement_axis_not_stated"}
{"manufacturer":"Isola","product":"370HR","material_family":null,"material_form":"core","dk":4.3,"dk_min":null,"dk_max":null,"dk_tolerance":null,"df":0.016,"frequency_ghz":0.5,"frequency_text":"500 MHz","value_type":"published_construction_table","method":null,"axis":null,"thickness_mm":0.61,"glass_style":"3x7628","resin_content_pct":46.0,"source_id":"FR002","source_location":"HTML construction table 2, data row 39","source_url":"https://www.isola-group.com/pcb-laminates-prepreg/370hr-laminate-prepreg/","notes":"Manufacturer construction-specific value; test method/conditioning not stated in this HTML construction table. Thickness is the published nominal value; pressed prepreg thickness must be confirmed with PCB fabricator.","construction":"3x7628","offering":"Standard","thickness_inch":0.024,"collection_group":"fr4","record_id":"PCB005932","source_file":"originals/Isola/Isola__370HR__Dk_Df_구성표__FR002.html","dataset_role":"material_published_parameter","dk_input_status":"scalar_with_frequency","review_flags":"test_method_not_stated;measurement_axis_not_stated"}
{"manufacturer":"Isola","product":"370HR","material_family":null,"material_form":"core","dk":4.28,"dk_min":null,"dk_max":null,"dk_tolerance":null,"df":0.018,"frequency_ghz":1.0,"frequency_text":"1 GHz","value_type":"published_construction_table","method":null,"axis":null,"thickness_mm":0.61,"glass_style":"3x7628","resin_content_pct":46.0,"source_id":"FR002","source_location":"HTML construction table 2, data row 39","source_url":"https://www.isola-group.com/pcb-laminates-prepreg/370hr-laminate-prepreg/","notes":"Manufacturer construction-specific value; test method/conditioning not stated in this HTML construction table. Thickness is the published nominal value; pressed prepreg thickness must be confirmed with PCB fabricator.","construction":"3x7628","offering":"Standard","thickness_inch":0.024,"collection_group":"fr4","record_id":"PCB005933","source_file":"originals/Isola/Isola__370HR__Dk_Df_구성표__FR002.html","dataset_role":"material_published_parameter","dk_input_status":"scalar_with_frequency","review_flags":"test_method_not_stated;measurement_axis_not_stated"}
{"manufacturer":"Isola","product":"370HR","material_family":null,"material_form":"core","dk":4.14,"dk_min":null,"dk_max":null,"dk_tolerance":null,"df":0.022,"frequency_ghz":10.0,"frequency_text":"10 GHz","value_type":"published_construction_table","method":null,"axis":null,"thickness_mm":0.61,"glass_style":"3x7628","resin_content_pct":46.0,"source_id":"FR002","source_location":"HTML construction table 2, data row 39","source_url":"https://www.isola-group.com/pcb-laminates-prepreg/370hr-laminate-prepreg/","notes":"Manufacturer construction-specific value; test method/conditioning not stated in this HTML construction table. Thickness is the published nominal value; pressed prepreg thickness must be confirmed with PCB fabricator.","construction":"3x7628","offering":"Standard","thickness_inch":0.024,"collection_group":"fr4","record_id":"PCB005934","source_file":"originals/Isola/Isola__370HR__Dk_Df_구성표__FR002.html","dataset_role":"material_published_parameter","dk_input_status":"scalar_with_frequency","review_flags":"test_method_not_stated;measurement_axis_not_stated"}
{"manufacturer":"Isola","product":"370HR","material_family":null,"material_form":"core","dk":4.25,"dk_min":null,"dk_max":null,"dk_tolerance":null,"df":0.019,"frequency_ghz":2.0,"frequency_text":"2 GHz","value_type":"published_construction_table","method":null,"axis":null,"thickness_mm":0.61,"glass_style":"3x7628","resin_content_pct":46.0,"source_id":"FR002","source_location":"HTML construction table 2, data row 39","source_url":"https://www.isola-group.com/pcb-laminates-prepreg/370hr-laminate-prepreg/","notes":"Manufacturer construction-specific value; test method/conditioning not stated in this HTML construction table. Thickness is the published nominal value; pressed prepreg thickness must be confirmed with PCB fabricator.","construction":"3x7628","offering":"Standard","thickness_inch":0.024,"collection_group":"fr4","record_id":"PCB005935","source_file":"originals/Isola/Isola__370HR__Dk_Df_구성표__FR002.html","dataset_role":"material_published_parameter","dk_input_status":"scalar_with_frequency","review_flags":"test_method_not_stated;measurement_axis_not_stated"}
{"manufacturer":"Isola","product":"370HR","material_family":null,"material_form":"core","dk":4.14,"dk_min":null,"dk_max":null,"dk_tolerance":null,"df":0.022,"frequency_ghz":5.0,"frequency_text":"5 GHz","value_type":"published_construction_table","method":null,"axis":null,"thickness_mm":0.61,"glass_style":"3x7628","resin_content_pct":46.0,"source_id":"FR002","source_location":"HTML construction table 2, data row 39","source_url":"https://www.isola-group.com/pcb-laminates-prepreg/370hr-laminate-prepreg/","notes":"Manufacturer construction-specific value; test method/conditioning not stated in this HTML construction table. Thickness is the published nominal value; pressed prepreg thickness must be confirmed with PCB fabricator.","construction":"3x7628","offering":"Standard","thickness_inch":0.024,"collection_group":"fr4","record_id":"PCB005936","source_file":"originals/Isola/Isola__370HR__Dk_Df_구성표__FR002.html","dataset_role":"material_published_parameter","dk_input_status":"scalar_with_frequency","review_flags":"test_method_not_stated;measurement_axis_not_stated"}
{"manufacturer":"Isola","product":"370HR","material_family":null,"material_form":"core","dk":4.42,"dk_min":null,"dk_max":null,"dk_tolerance":null,"df":0.014,"frequency_ghz":0.1,"frequency_text":"100 MHz","value_type":"published_construction_table","method":null,"axis":null,"thickness_mm":0.711,"glass_style":"4x7628","resin_content_pct":42.0,"source_id":"FR002","source_location":"HTML construction table 2, data row 40","source_url":"https://www.isola-group.com/pcb-laminates-prepreg/370hr-laminate-prepreg/","notes":"Manufacturer construction-specific value; test method/conditioning not stated in this HTML construction table. Thickness is the published nominal value; pressed prepreg thickness must be confirmed with PCB fabricator.","construction":"4x7628","offering":"Standard","thickness_inch":0.028,"collection_group":"fr4","record_id":"PCB005937","source_file":"originals/Isola/Isola__370HR__Dk_Df_구성표__FR002.html","dataset_role":"material_published_parameter","dk_input_status":"scalar_with_frequency","review_flags":"test_method_not_stated;measurement_axis_not_stated"}
{"manufacturer":"Isola","product":"370HR","material_family":null,"material_form":"core","dk":4.38,"dk_min":null,"dk_max":null,"dk_tolerance":null,"df":0.015,"frequency_ghz":0.5,"frequency_text":"500 MHz","value_type":"published_construction_table","method":null,"axis":null,"thickness_mm":0.711,"glass_style":"4x7628","resin_content_pct":42.0,"source_id":"FR002","source_location":"HTML construction table 2, data row 40","source_url":"https://www.isola-group.com/pcb-laminates-prepreg/370hr-laminate-prepreg/","notes":"Manufacturer construction-specific value; test method/conditioning not stated in this HTML construction table. Thickness is the published nominal value; pressed prepreg thickness must be confirmed with PCB fabricator.","construction":"4x7628","offering":"Standard","thickness_inch":0.028,"collection_group":"fr4","record_id":"PCB005938","source_file":"originals/Isola/Isola__370HR__Dk_Df_구성표__FR002.html","dataset_role":"material_published_parameter","dk_input_status":"scalar_with_frequency","review_flags":"test_method_not_stated;measurement_axis_not_stated"}
{"manufacturer":"Isola","product":"370HR","material_family":null,"material_form":"core","dk":4.36,"dk_min":null,"dk_max":null,"dk_tolerance":null,"df":0.017,"frequency_ghz":1.0,"frequency_text":"1 GHz","value_type":"published_construction_table","method":null,"axis":null,"thickness_mm":0.711,"glass_style":"4x7628","resin_content_pct":42.0,"source_id":"FR002","source_location":"HTML construction table 2, data row 40","source_url":"https://www.isola-group.com/pcb-laminates-prepreg/370hr-laminate-prepreg/","notes":"Manufacturer construction-specific value; test method/conditioning not stated in this HTML construction table. Thickness is the published nominal value; pressed prepreg thickness must be confirmed with PCB fabricator.","construction":"4x7628","offering":"Standard","thickness_inch":0.028,"collection_group":"fr4","record_id":"PCB005939","source_file":"originals/Isola/Isola__370HR__Dk_Df_구성표__FR002.html","dataset_role":"material_published_parameter","dk_input_status":"scalar_with_frequency","review_flags":"test_method_not_stated;measurement_axis_not_stated"}
{"manufacturer":"Isola","product":"370HR","material_family":null,"material_form":"core","dk":4.24,"dk_min":null,"dk_max":null,"dk_tolerance":null,"df":0.02,"frequency_ghz":10.0,"frequency_text":"10 GHz","value_type":"published_construction_table","method":null,"axis":null,"thickness_mm":0.711,"glass_style":"4x7628","resin_content_pct":42.0,"source_id":"FR002","source_location":"HTML construction table 2, data row 40","source_url":"https://www.isola-group.com/pcb-laminates-prepreg/370hr-laminate-prepreg/","notes":"Manufacturer construction-specific value; test method/conditioning not stated in this HTML construction table. Thickness is the published nominal value; pressed prepreg thickness must be confirmed with PCB fabricator.","construction":"4x7628","offering":"Standard","thickness_inch":0.028,"collection_group":"fr4","record_id":"PCB005940","source_file":"originals/Isola/Isola__370HR__Dk_Df_구성표__FR002.html","dataset_role":"material_published_parameter","dk_input_status":"scalar_with_frequency","review_flags":"test_method_not_stated;measurement_axis_not_stated"}
