Repository: EIDOSDATA/TraceWave-Studio

# PCB 유전율과 적층 자료

수집/정리 기준일: 2026-11-11.

먼저 [전체 자료 안내 엑셀](Excel/00_전체_자료_안내.xlsx)을 연다. 회사별 엑셀은 `Excel/`에 있고, 원문 검색은 [HTML 안내](START_HERE_ko.html)를 사용한다.

- [자료 사용 안내](docs/자료_사용_안내.md): 폴더, 단위, 조건 선택과 내보내기.
- [자료 검토 결과](docs/자료_검토_결과.md): 확인한 범위, 오류/공백, 정리 내역.
- [TraceWave Studio 연결 설계](../../../Code/docs/pcb_material_catalog.md): 사용자 직접 입력, 소재 선택, 제조업체 적층 선택과 현재 구현의 경계.

57,340개 조건별 관측, 36개 회사와 일반 재료 참고 자료 1개 그룹, 1,756개 출처 기록을 보존했다. 새 엑셀은 전체 안내 1개와 회사/참고 자료별 37개로 총 38개다. 행 수는 고유 소재나 독립 측정 수가 아니다. 공식 자료에 값이 있어도 실제 제조 조건과 해석 대역에 맞는지 확인해야 한다.

사람이 보는 엑셀과 프로그램용 JSONL을 분리했다. 원문 PDF/HTML의 바이트는 보존하면서 파일명을 회사와 소재/용도 중심으로 바꿨다. 중복 저장한 데이터 사본은 복구 폴더로 옮겼고 관측 수치는 삭제하지 않았다.

File: 00_REF/PCB RF ANT/05_PCB_Dielectric_Data_2026/data/observations/Wurth_Elektronik.jsonl (part 20 of 61)
{"manufacturer":"Wurth Elektronik","product":"WE-SM-0001","material_family":"used on rigid parts","material_form":"solder_mask","dk":3.5,"dk_min":null,"dk_max":null,"dk_tolerance":null,"df":0.028,"frequency_ghz":1.0,"frequency_text":"1GHz","value_type":"fabricator_typical_IPC_class","record_kind":"stackup_master_layer_typical_planning_value","method":"not stated","axis":"not stated","thickness_mm":0.015001239999999999,"glass_style":null,"resin_content_pct":null,"source_id":"FB020","source_location":"BASIC10_ML10_147_17_2V13.stackup; master layer index 1; Top Solder","source_url":"https://www.we-online.com/files/zip1/we-cbt-basic-stackups-altium-designer.zip","stackup_id":"BASIC10_ML10_147_17_2V13","layer":"Top Solder","source_revision_date":"10/18/2023 14:39:38","material_description":"Soldermask IPC-SM840","thickness_original":"0.5906mil","notes":"Wurth public standard stackup: typical values for IPC material classes, not a specific raw-material vendor/grade guarantee. Master stack layer data; inspect native file for rigid-flex regional contexts. used on rigid parts","record_id":"PCB053092","simulation_ready":false,"collection_group":"fab","source_collection_record_id":"FABR026277","source_file":"originals/Wurth_Elektronik/Wurth_Elektronik__종합카탈로그_we-cbt-basic-stackups-altium-designer__Altium_적층자료__FB020.zip","dataset_role":"fabricator_published_parameter","dk_input_status":"scalar_with_frequency","review_flags":"test_method_not_stated;measurement_axis_not_stated"}
{"manufacturer":"Wurth Elektronik","product":"WE-PP-0031","material_family":"FR-4.1 filled, halogen free","material_form":"prepreg","dk":3.6,"dk_min":null,"dk_max":null,"dk_tolerance":null,"df":0.011,"frequency_ghz":1.0,"frequency_text":"1GHz","value_type":"fabricator_typical_IPC_class","record_kind":"stackup_master_layer_typical_planning_value","method":"not stated","axis":"not stated","thickness_mm":0.08999982,"glass_style":"2x106","resin_content_pct":71.0,"source_id":"FB021","source_location":"FLEX8_1F-7Ri_156_17_2V13.stackup; master layer index 18; Dielectric 4","source_url":"https://www.we-online.com/files/zip1/we-cbt-starrflex-stackups-altium-designer-v1.zip","stackup_id":"FLEX8_1F-7Ri_156_17_2V13","layer":"Dielectric 4","source_revision_date":"10/23/2023 13:06:24","material_description":"Prepreg IPC-4101/127/128","thickness_original":"3.5433mil","notes":"Wurth public standard stackup: typical values for IPC material classes, not a specific raw-material vendor/grade guarantee. Master stack layer data; inspect native file for rigid-flex regional contexts. FR-4.1 filled, halogen free","record_id":"PCB053591","simulation_ready":false,"collection_group":"fab","source_collection_record_id":"FABR026776","source_file":"originals/Wurth_Elektronik/Wurth_Elektronik__종합카탈로그_we-cbt-starrflex-stackups-altium-designer-v1__Altium_적층자료__FB021.zip","dataset_role":"fabricator_published_parameter","dk_input_status":"scalar_with_frequency","review_flags":"test_method_not_stated;measurement_axis_not_stated"}
{"manufacturer":"Wurth Elektronik","product":"WE-SM-0001","material_family":"used on rigid parts","material_form":"solder_mask","dk":3.5,"dk_min":null,"dk_max":null,"dk_tolerance":null,"df":0.028,"frequency_ghz":1.0,"frequency_text":"1GHz","value_type":"fabricator_typical_IPC_class","record_kind":"stackup_master_layer_typical_planning_value","method":"not stated","axis":"not stated","thickness_mm":0.015001239999999999,"glass_style":null,"resin_content_pct":null,"source_id":"FB021","source_location":"FLEX8_1F-7Ri_156_17_2V13.stackup; master layer index 21; Bottom Solder","source_url":"https://www.we-online.com/files/zip1/we-cbt-starrflex-stackups-altium-designer-v1.zip","stackup_id":"FLEX8_1F-7Ri_156_17_2V13","layer":"Bottom Solder","source_revision_date":"10/23/2023 13:06:24","material_description":"Soldermask IPC-SM840","thickness_original":"0.5906mil","notes":"Wurth public standard stackup: typical values for IPC material classes, not a specific raw-material vendor/grade guarantee. Master stack layer data; inspect native file for rigid-flex regional contexts. used on rigid parts","record_id":"PCB053592","simulation_ready":false,"collection_group":"fab","source_collection_record_id":"FABR026777","source_file":"originals/Wurth_Elektronik/Wurth_Elektronik__종합카탈로그_we-cbt-starrflex-stackups-altium-designer-v1__Altium_적층자료__FB021.zip","dataset_role":"fabricator_published_parameter","dk_input_status":"scalar_with_frequency","review_flags":"test_method_not_stated;measurement_axis_not_stated"}
{"manufacturer":"Wurth Elektronik","product":"WE-SMFlex-0002","material_family":"flexibel, thermal cured","material_form":"solder_mask","dk":4.3,"dk_min":null,"dk_max":null,"dk_tolerance":null,"df":0.05,"frequency_ghz":1.0,"frequency_text":"1GHz","value_type":"fabricator_typical_IPC_class","record_kind":"stackup_master_layer_typical_planning_value","method":"not stated","axis":"not stated","thickness_mm":0.039999919999999994,"glass_style":null,"resin_content_pct":null,"source_id":"FB021","source_location":"FLEX8_2F-6Ri_158_17_2V13.stackup; master layer index 0; flexible Soldermask Top","source_url":"https://www.we-online.com/files/zip1/we-cbt-starrflex-stackups-altium-designer-v1.zip","stackup_id":"FLEX8_2F-6Ri_158_17_2V13","layer":"flexible Soldermask Top","source_revision_date":"10/23/2023 13:09:30","material_description":"Soldermask JIS-C-5012/IPC-SM840","thickness_original":"1.5748mil","notes":"Wurth public standard stackup: typical values for IPC material classes, not a specific raw-material vendor/grade guarantee. Master stack layer data; inspect native file for rigid-flex regional contexts. flexibel, thermal cured","record_id":"PCB053593","simulation_ready":false,"collection_group":"fab","source_collection_record_id":"FABR026778","source_file":"originals/Wurth_Elektronik/Wurth_Elektronik__종합카탈로그_we-cbt-starrflex-stackups-altium-designer-v1__Altium_적층자료__FB021.zip","dataset_role":"fabricator_published_parameter","dk_input_status":"scalar_with_frequency","review_flags":"test_method_not_stated;measurement_axis_not_stated"}
{"manufacturer":"Wurth Elektronik","product":"WE-SM-0001","material_family":"used on rigid parts","material_form":"solder_mask","dk":3.5,"dk_min":null,"dk_max":null,"dk_tolerance":null,"df":0.028,"frequency_ghz":1.0,"frequency_text":"1GHz","value_type":"fabricator_typical_IPC_class","record_kind":"stackup_master_layer_typical_planning_value","method":"not stated","axis":"not stated","thickness_mm":0.015001239999999999,"glass_style":null,"resin_content_pct":null,"source_id":"FB021","source_location":"FLEX8_2F-6Ri_158_17_2V13.stackup; master layer index 2; Top Solder","source_url":"https://www.we-online.com/files/zip1/we-cbt-starrflex-stackups-altium-designer-v1.zip","stackup_id":"FLEX8_2F-6Ri_158_17_2V13","layer":"Top Solder","source_revision_date":"10/23/2023 13:09:30","material_description":"Soldermask IPC-SM840","thickness_original":"0.5906mil","notes":"Wurth public standard stackup: typical values for IPC material classes, not a specific raw-material vendor/grade guarantee. Master stack layer data; inspect native file for rigid-flex regional contexts. used on rigid parts","record_id":"PCB053594","simulation_ready":false,"collection_group":"fab","source_collection_record_id":"FABR026779","source_file":"originals/Wurth_Elektronik/Wurth_Elektronik__종합카탈로그_we-cbt-starrflex-stackups-altium-designer-v1__Altium_적층자료__FB021.zip","dataset_role":"fabricator_published_parameter","dk_input_status":"scalar_with_frequency","review_flags":"test_method_not_stated;measurement_axis_not_stated"}
{"manufacturer":"Wurth Elektronik","product":"WE-PI-0103","material_family":"Flex Polyimide adhesiveless","material_form":"dielectric","dk":3.4,"dk_min":null,"dk_max":null,"dk_tolerance":null,"df":0.002,"frequency_ghz":1.0,"frequency_text":"1GHz","value_type":"fabricator_typical_IPC_class","record_kind":"stackup_master_layer_typical_planning_value","method":"not stated","axis":"not stated","thickness_mm":0.04999989999999999,"glass_style":"2x2mil","resin_content_pct":100.0,"source_id":"FB021","source_location":"FLEX8_2F-6Ri_158_17_2V13.stackup; master layer index 5; Polyimide","source_url":"https://www.we-online.com/files/zip1/we-cbt-starrflex-stackups-altium-designer-v1.zip","stackup_id":"FLEX8_2F-6Ri_158_17_2V13","layer":"Polyimide","source_revision_date":"10/23/2023 13:09:30","material_description":"Flexible core IPC-4204/11","thickness_original":"1.9685mil","notes":"Wurth public standard stackup: typical values for IPC material classes, not a specific raw-material vendor/grade guarantee. Master stack layer data; inspect native file for rigid-flex regional contexts. Flex Polyimide adhesiveless","record_id":"PCB053595","simulation_ready":false,"collection_group":"fab","source_collection_record_id":"FABR026780","source_file":"originals/Wurth_Elektronik/Wurth_Elektronik__종합카탈로그_we-cbt-starrflex-stackups-altium-designer-v1__Altium_적층자료__FB021.zip","dataset_role":"fabricator_published_parameter","dk_input_status":"scalar_with_frequency","review_flags":"test_method_not_stated;measurement_axis_not_stated"}
{"manufacturer":"Wurth Elektronik","product":"WE-PP-0033","material_family":"LowFlow FR-4.1 filled, halogen free","material_form":"prepreg","dk":4.4,"dk_min":null,"dk_max":null,"dk_tolerance":null,"df":0.011,"frequency_ghz":1.0,"frequency_text":"1GHz","value_type":"fabricator_typical_IPC_class","record_kind":"stackup_master_layer_typical_planning_value","method":"not stated","axis":"not stated","thickness_mm":0.09999979999999999,"glass_style":"2x106Lowflow","resin_content_pct":73.0,"source_id":"FB021","source_location":"FLEX8_2F-6Ri_158_17_2V13.stackup; master layer index 7; Dielectric 1","source_url":"https://www.we-online.com/files/zip1/we-cbt-starrflex-stackups-altium-designer-v1.zip","stackup_id":"FLEX8_2F-6Ri_158_17_2V13","layer":"Dielectric 1","source_revision_date":"10/23/2023 13:09:30","material_description":"Prepreg IPC-4101/127/128","thickness_original":"3.937mil","notes":"Wurth public standard stackup: typical values for IPC material classes, not a specific raw-material vendor/grade guarantee. Master stack layer data; inspect native file for rigid-flex regional contexts. LowFlow FR-4.1 filled, halogen free","record_id":"PCB053596","simulation_ready":false,"collection_group":"fab","source_collection_record_id":"FABR026781","source_file":"originals/Wurth_Elektronik/Wurth_Elektronik__종합카탈로그_we-cbt-starrflex-stackups-altium-designer-v1__Altium_적층자료__FB021.zip","dataset_role":"fabricator_published_parameter","dk_input_status":"scalar_with_frequency","review_flags":"test_method_not_stated;measurement_axis_not_stated"}
{"manufacturer":"Wurth Elektronik","product":"WE-CO-0046","material_family":"FR-4.1 filled, halogen free","material_form":"core","dk":4.5,"dk_min":null,"dk_max":null,"dk_tolerance":null,"df":0.011,"frequency_ghz":1.0,"frequency_text":"1GHz","value_type":"fabricator_typical_IPC_class","record_kind":"stackup_master_layer_typical_planning_value","method":"not stated","axis":"not stated","thickness_mm":0.29999939999999997,"glass_style":"2x1501","resin_content_pct":43.5,"source_id":"FB021","source_location":"FLEX8_2F-6Ri_158_17_2V13.stackup; master layer index 8; Core 1","source_url":"https://www.we-online.com/files/zip1/we-cbt-starrflex-stackups-altium-designer-v1.zip","stackup_id":"FLEX8_2F-6Ri_158_17_2V13","layer":"Core 1","source_revision_date":"10/23/2023 13:09:30","material_description":"Core IPC-4101/127/128","thickness_original":"11.811mil","notes":"Wurth public standard stackup: typical values for IPC material classes, not a specific raw-material vendor/grade guarantee. Master stack layer data; inspect native file for rigid-flex regional contexts. FR-4.1 filled, halogen free","record_id":"PCB053597","simulation_ready":false,"collection_group":"fab","source_collection_record_id":"FABR026782","source_file":"originals/Wurth_Elektronik/Wurth_Elektronik__종합카탈로그_we-cbt-starrflex-stackups-altium-designer-v1__Altium_적층자료__FB021.zip","dataset_role":"fabricator_published_parameter","dk_input_status":"scalar_with_frequency","review_flags":"test_method_not_stated;measurement_axis_not_stated"}
{"manufacturer":"Wurth Elektronik","product":"WE-PP-0035","material_family":"FR-4.1 filled, halogen free","material_form":"prepreg","dk":3.7,"dk_min":null,"dk_max":null,"dk_tolerance":null,"df":0.011,"frequency_ghz":1.0,"frequency_text":"1GHz","value_type":"fabricator_typical_IPC_class","record_kind":"stackup_master_layer_typical_planning_value","method":"not stated","axis":"not stated","thickness_mm":0.12500102,"glass_style":"2x1080","resin_content_pct":58.0,"source_id":"FB021","source_location":"FLEX8_2F-6Ri_158_17_2V13.stackup; master layer index 10; Dielectric 2","source_url":"https://www.we-online.com/files/zip1/we-cbt-starrflex-stackups-altium-designer-v1.zip","stackup_id":"FLEX8_2F-6Ri_158_17_2V13","layer":"Dielectric 2","source_revision_date":"10/23/2023 13:09:30","material_description":"Prepreg IPC-4101/127/128","thickness_original":"4.9213mil","notes":"Wurth public standard stackup: typical values for IPC material classes, not a specific raw-material vendor/grade guarantee. Master stack layer data; inspect native file for rigid-flex regional contexts. FR-4.1 filled, halogen free","record_id":"PCB053598","simulation_ready":false,"collection_group":"fab","source_collection_record_id":"FABR026783","source_file":"originals/Wurth_Elektronik/Wurth_Elektronik__종합카탈로그_we-cbt-starrflex-stackups-altium-designer-v1__Altium_적층자료__FB021.zip","dataset_role":"fabricator_published_parameter","dk_input_status":"scalar_with_frequency","review_flags":"test_method_not_stated;measurement_axis_not_stated"}
{"manufacturer":"Wurth Elektronik","product":"WE-CO-0046","material_family":"FR-4.1 filled, halogen free","material_form":"core","dk":4.5,"dk_min":null,"dk_max":null,"dk_tolerance":null,"df":0.011,"frequency_ghz":1.0,"frequency_text":"1GHz","value_type":"fabricator_typical_IPC_class","record_kind":"stackup_master_layer_typical_planning_value","method":"not stated","axis":"not stated","thickness_mm":0.29999939999999997,"glass_style":"2x1501","resin_content_pct":43.5,"source_id":"FB021","source_location":"FLEX8_2F-6Ri_158_17_2V13.stackup; master layer index 12; Core 2","source_url":"https://www.we-online.com/files/zip1/we-cbt-starrflex-stackups-altium-designer-v1.zip","stackup_id":"FLEX8_2F-6Ri_158_17_2V13","layer":"Core 2","source_revision_date":"10/23/2023 13:09:30","material_description":"Core IPC-4101/127/128","thickness_original":"11.811mil","notes":"Wurth public standard stackup: typical values for IPC material classes, not a specific raw-material vendor/grade guarantee. Master stack layer data; inspect native file for rigid-flex regional contexts. FR-4.1 filled, halogen free","record_id":"PCB053599","simulation_ready":false,"collection_group":"fab","source_collection_record_id":"FABR026784","source_file":"originals/Wurth_Elektronik/Wurth_Elektronik__종합카탈로그_we-cbt-starrflex-stackups-altium-designer-v1__Altium_적층자료__FB021.zip","dataset_role":"fabricator_published_parameter","dk_input_status":"scalar_with_frequency","review_flags":"test_method_not_stated;measurement_axis_not_stated"}
{"manufacturer":"Wurth Elektronik","product":"WE-PP-0035","material_family":"FR-4.1 filled, halogen free","material_form":"prepreg","dk":3.7,"dk_min":null,"dk_max":null,"dk_tolerance":null,"df":0.011,"frequency_ghz":1.0,"frequency_text":"1GHz","value_type":"fabricator_typical_IPC_class","record_kind":"stackup_master_layer_typical_planning_value","method":"not stated","axis":"not stated","thickness_mm":0.12500102,"glass_style":"2x1080","resin_content_pct":58.0,"source_id":"FB021","source_location":"FLEX8_2F-6Ri_158_17_2V13.stackup; master layer index 14; Dielectric 3","source_url":"https://www.we-online.com/files/zip1/we-cbt-starrflex-stackups-altium-designer-v1.zip","stackup_id":"FLEX8_2F-6Ri_158_17_2V13","layer":"Dielectric 3","source_revision_date":"10/23/2023 13:09:30","material_description":"Prepreg IPC-4101/127/128","thickness_original":"4.9213mil","notes":"Wurth public standard stackup: typical values for IPC material classes, not a specific raw-material vendor/grade guarantee. Master stack layer data; inspect native file for rigid-flex regional contexts. FR-4.1 filled, halogen free","record_id":"PCB053600","simulation_ready":false,"collection_group":"fab","source_collection_record_id":"FABR026785","source_file":"originals/Wurth_Elektronik/Wurth_Elektronik__종합카탈로그_we-cbt-starrflex-stackups-altium-designer-v1__Altium_적층자료__FB021.zip","dataset_role":"fabricator_published_parameter","dk_input_status":"scalar_with_frequency","review_flags":"test_method_not_stated;measurement_axis_not_stated"}
{"manufacturer":"Wurth Elektronik","product":"WE-CO-0046","material_family":"FR-4.1 filled, halogen free","material_form":"core","dk":4.5,"dk_min":null,"dk_max":null,"dk_tolerance":null,"df":0.011,"frequency_ghz":1.0,"frequency_text":"1GHz","value_type":"fabricator_typical_IPC_class","record_kind":"stackup_master_layer_typical_planning_value","method":"not stated","axis":"not stated","thickness_mm":0.29999939999999997,"glass_style":"2x1501","resin_content_pct":43.5,"source_id":"FB021","source_location":"FLEX8_2F-6Ri_158_17_2V13.stackup; master layer index 16; Core 3","source_url":"https://www.we-online.com/files/zip1/we-cbt-starrflex-stackups-altium-designer-v1.zip","stackup_id":"FLEX8_2F-6Ri_158_17_2V13","layer":"Core 3","source_revision_date":"10/23/2023 13:09:30","material_description":"Core IPC-4101/127/128","thickness_original":"11.811mil","notes":"Wurth public standard stackup: typical values for IPC material classes, not a specific raw-material vendor/grade guarantee. Master stack layer data; inspect native file for rigid-flex regional contexts. FR-4.1 filled, halogen free","record_id":"PCB053601","simulation_ready":false,"collection_group":"fab","source_collection_record_id":"FABR026786","source_file":"originals/Wurth_Elektronik/Wurth_Elektronik__종합카탈로그_we-cbt-starrflex-stackups-altium-designer-v1__Altium_적층자료__FB021.zip","dataset_role":"fabricator_published_parameter","dk_input_status":"scalar_with_frequency","review_flags":"test_method_not_stated;measurement_axis_not_stated"}
{"manufacturer":"Wurth Elektronik","product":"WE-PP-0034","material_family":"FR-4.1 filled, halogen free","material_form":"prepreg","dk":3.5,"dk_min":null,"dk_max":null,"dk_tolerance":null,"df":0.011,"frequency_ghz":1.0,"frequency_text":"1GHz","value_type":"fabricator_typical_IPC_class","record_kind":"stackup_master_layer_typical_planning_value","method":"not stated","axis":"not stated","thickness_mm":0.06500114,"glass_style":"1080","resin_content_pct":58.0,"source_id":"FB021","source_location":"FLEX8_2F-6Ri_158_17_2V13.stackup; master layer index 18; Dielectric 4","source_url":"https://www.we-online.com/files/zip1/we-cbt-starrflex-stackups-altium-designer-v1.zip","stackup_id":"FLEX8_2F-6Ri_158_17_2V13","layer":"Dielectric 4","source_revision_date":"10/23/2023 13:09:30","material_description":"Prepreg IPC-4101/127/128","thickness_original":"2.5591mil","notes":"Wurth public standard stackup: typical values for IPC material classes, not a specific raw-material vendor/grade guarantee. Master stack layer data; inspect native file for rigid-flex regional contexts. FR-4.1 filled, halogen free","record_id":"PCB053602","simulation_ready":false,"collection_group":"fab","source_collection_record_id":"FABR026787","source_file":"originals/Wurth_Elektronik/Wurth_Elektronik__종합카탈로그_we-cbt-starrflex-stackups-altium-designer-v1__Altium_적층자료__FB021.zip","dataset_role":"fabricator_published_parameter","dk_input_status":"scalar_with_frequency","review_flags":"test_method_not_stated;measurement_axis_not_stated"}
{"manufacturer":"Wurth Elektronik","product":"WE-CL-0007","material_family":"Polyimide + bonding film (Epoxy)","material_form":"coverlay","dk":3.6,"dk_min":null,"dk_max":null,"dk_tolerance":null,"df":0.02,"frequency_ghz":0.001,"frequency_text":"1MHz","value_type":"fabricator_typical_IPC_class","record_kind":"stackup_master_layer_typical_planning_value","method":"not stated","axis":"not stated","thickness_mm":0.039999919999999994,"glass_style":null,"resin_content_pct":null,"source_id":"FB021","source_location":"FLEX8_2F-6Ri_158_17_2V13.stackup; master layer index 21; Coverlay Bottom","source_url":"https://www.we-online.com/files/zip1/we-cbt-starrflex-stackups-altium-designer-v1.zip","stackup_id":"FLEX8_2F-6Ri_158_17_2V13","layer":"Coverlay Bottom","source_revision_date":"10/23/2023 13:09:30","material_description":"PI Coverlay IPC-4203/2","thickness_original":"1.5748mil","notes":"Wurth public standard stackup: typical values for IPC material classes, not a specific raw-material vendor/grade guarantee. Master stack layer data; inspect native file for rigid-flex regional contexts. Polyimide + bonding film (Epoxy)","record_id":"PCB053603","simulation_ready":false,"collection_group":"fab","source_collection_record_id":"FABR026788","source_file":"originals/Wurth_Elektronik/Wurth_Elektronik__종합카탈로그_we-cbt-starrflex-stackups-altium-designer-v1__Altium_적층자료__FB021.zip","dataset_role":"fabricator_published_parameter","dk_input_status":"scalar_with_frequency","review_flags":"test_method_not_stated;measurement_axis_not_stated"}
{"manufacturer":"Wurth Elektronik","product":"WE-SM-0001","material_family":"used on rigid parts","material_form":"solder_mask","dk":3.5,"dk_min":null,"dk_max":null,"dk_tolerance":null,"df":0.028,"frequency_ghz":1.0,"frequency_text":"1GHz","value_type":"fabricator_typical_IPC_class","record_kind":"stackup_master_layer_typical_planning_value","method":"not stated","axis":"not stated","thickness_mm":0.015001239999999999,"glass_style":null,"resin_content_pct":null,"source_id":"FB021","source_location":"FLEX8_2F-6Ri_158_17_2V13.stackup; master layer index 22; Bottom Solder","source_url":"https://www.we-online.com/files/zip1/we-cbt-starrflex-stackups-altium-designer-v1.zip","stackup_id":"FLEX8_2F-6Ri_158_17_2V13","layer":"Bottom Solder","source_revision_date":"10/23/2023 13:09:30","material_description":"Soldermask IPC-SM840","thickness_original":"0.5906mil","notes":"Wurth public standard stackup: typical values for IPC material classes, not a specific raw-material vendor/grade guarantee. Master stack layer data; inspect native file for rigid-flex regional contexts. used on rigid parts","record_id":"PCB053604","simulation_ready":false,"collection_group":"fab","source_collection_record_id":"FABR026789","source_file":"originals/Wurth_Elektronik/Wurth_Elektronik__종합카탈로그_we-cbt-starrflex-stackups-altium-designer-v1__Altium_적층자료__FB021.zip","dataset_role":"fabricator_published_parameter","dk_input_status":"scalar_with_frequency","review_flags":"test_method_not_stated;measurement_axis_not_stated"}
{"manufacturer":"Wurth Elektronik","product":"WE-SM-0001","material_family":"used on rigid parts","material_form":"solder_mask","dk":3.5,"dk_min":null,"dk_max":null,"dk_tolerance":null,"df":0.028,"frequency_ghz":1.0,"frequency_text":"1GHz","value_type":"fabricator_typical_IPC_class","record_kind":"stackup_master_layer_typical_planning_value","method":"not stated","axis":"not stated","thickness_mm":0.015001239999999999,"glass_style":null,"resin_content_pct":null,"source_id":"FB021","source_location":"FLEX8_2Ri-4F-2Ri_104_17_2V13.stackup; master layer index 1; Top Solder","source_url":"https://www.we-online.com/files/zip1/we-cbt-starrflex-stackups-altium-designer-v1.zip","stackup_id":"FLEX8_2Ri-4F-2Ri_104_17_2V13","layer":"Top Solder","source_revision_date":"10/23/2023 13:12:24","material_description":"Soldermask IPC-SM840","thickness_original":"0.5906mil","notes":"Wurth public standard stackup: typical values for IPC material classes, not a specific raw-material vendor/grade guarantee. Master stack layer data; inspect native file for rigid-flex regional contexts. used on rigid parts","record_id":"PCB053605","simulation_ready":false,"collection_group":"fab","source_collection_record_id":"FABR026790","source_file":"originals/Wurth_Elektronik/Wurth_Elektronik__종합카탈로그_we-cbt-starrflex-stackups-altium-designer-v1__Altium_적층자료__FB021.zip","dataset_role":"fabricator_published_parameter","dk_input_status":"scalar_with_frequency","review_flags":"test_method_not_stated;measurement_axis_not_stated"}
{"manufacturer":"Wurth Elektronik","product":"WE-CL-0001","material_family":"Polyimide + bonding film (Acrylic)","material_form":"coverlay","dk":3.6,"dk_min":null,"dk_max":null,"dk_tolerance":null,"df":0.02,"frequency_ghz":0.001,"frequency_text":"1MHz","value_type":"fabricator_typical_IPC_class","record_kind":"stackup_master_layer_typical_planning_value","method":"not stated","axis":"not stated","thickness_mm":0.02999994,"glass_style":null,"resin_content_pct":null,"source_id":"FB021","source_location":"FLEX8_2Ri-4F-2Ri_104_17_2V13.stackup; master layer index 2; Flex Top Coverlay","source_url":"https://www.we-online.com/files/zip1/we-cbt-starrflex-stackups-altium-designer-v1.zip","stackup_id":"FLEX8_2Ri-4F-2Ri_104_17_2V13","layer":"Flex Top Coverlay","source_revision_date":"10/23/2023 13:12:24","material_description":"PI Coverlay IPC-4203/1","thickness_original":"1.1811mil","notes":"Wurth public standard stackup: typical values for IPC material classes, not a specific raw-material vendor/grade guarantee. Master stack layer data; inspect native file for rigid-flex regional contexts. Polyimide + bonding film (Acrylic)","record_id":"PCB053606","simulation_ready":false,"collection_group":"fab","source_collection_record_id":"FABR026791","source_file":"originals/Wurth_Elektronik/Wurth_Elektronik__종합카탈로그_we-cbt-starrflex-stackups-altium-designer-v1__Altium_적층자료__FB021.zip","dataset_role":"fabricator_published_parameter","dk_input_status":"scalar_with_frequency","review_flags":"test_method_not_stated;measurement_axis_not_stated"}
{"manufacturer":"Wurth Elektronik","product":"WE-PP-0034","material_family":"FR-4.1 filled, halogen free","material_form":"prepreg","dk":3.5,"dk_min":null,"dk_max":null,"dk_tolerance":null,"df":0.011,"frequency_ghz":1.0,"frequency_text":"1GHz","value_type":"fabricator_typical_IPC_class","record_kind":"stackup_master_layer_typical_planning_value","method":"not stated","axis":"not stated","thickness_mm":0.06500114,"glass_style":"1080","resin_content_pct":58.0,"source_id":"FB021","source_location":"FLEX8_2Ri-4F-2Ri_104_17_2V13.stackup; master layer index 5; Dielectric 1","source_url":"https://www.we-online.com/files/zip1/we-cbt-starrflex-stackups-altium-designer-v1.zip","stackup_id":"FLEX8_2Ri-4F-2Ri_104_17_2V13","layer":"Dielectric 1","source_revision_date":"10/23/2023 13:12:24","material_description":"Prepreg IPC-4101/127/128","thickness_original":"2.5591mil","notes":"Wurth public standard stackup: typical values for IPC material classes, not a specific raw-material vendor/grade guarantee. Master stack layer data; inspect native file for rigid-flex regional contexts. FR-4.1 filled, halogen free","record_id":"PCB053607","simulation_ready":false,"collection_group":"fab","source_collection_record_id":"FABR026792","source_file":"originals/Wurth_Elektronik/Wurth_Elektronik__종합카탈로그_we-cbt-starrflex-stackups-altium-designer-v1__Altium_적층자료__FB021.zip","dataset_role":"fabricator_published_parameter","dk_input_status":"scalar_with_frequency","review_flags":"test_method_not_stated;measurement_axis_not_stated"}
{"manufacturer":"Wurth Elektronik","product":"WE-CO-0041","material_family":"FR-4.1 filled, halogen free","material_form":"core","dk":3.8,"dk_min":null,"dk_max":null,"dk_tolerance":null,"df":0.011,"frequency_ghz":1.0,"frequency_text":"1GHz","value_type":"fabricator_typical_IPC_class","record_kind":"stackup_master_layer_typical_planning_value","method":"not stated","axis":"not stated","thickness_mm":0.09999979999999999,"glass_style":"1x2116","resin_content_pct":46.0,"source_id":"FB021","source_location":"FLEX8_2Ri-4F-2Ri_104_17_2V13.stackup; master layer index 7; Core 1","source_url":"https://www.we-online.com/files/zip1/we-cbt-starrflex-stackups-altium-designer-v1.zip","stackup_id":"FLEX8_2Ri-4F-2Ri_104_17_2V13","layer":"Core 1","source_revision_date":"10/23/2023 13:12:24","material_description":"Core IPC-4101/127/128","thickness_original":"3.937mil","notes":"Wurth public standard stackup: typical values for IPC material classes, not a specific raw-material vendor/grade guarantee. Master stack layer data; inspect native file for rigid-flex regional contexts. FR-4.1 filled, halogen free","record_id":"PCB053608","simulation_ready":false,"collection_group":"fab","source_collection_record_id":"FABR026793","source_file":"originals/Wurth_Elektronik/Wurth_Elektronik__종합카탈로그_we-cbt-starrflex-stackups-altium-designer-v1__Altium_적층자료__FB021.zip","dataset_role":"fabricator_published_parameter","dk_input_status":"scalar_with_frequency","review_flags":"test_method_not_stated;measurement_axis_not_stated"}
{"manufacturer":"Wurth Elektronik","product":"WE-PP-0048","material_family":"FR-4.1 filled, halogen free","material_form":"prepreg","dk":3.7,"dk_min":null,"dk_max":null,"dk_tolerance":null,"df":0.011,"frequency_ghz":1.0,"frequency_text":"1GHz","value_type":"fabricator_typical_IPC_class","record_kind":"stackup_master_layer_typical_planning_value","method":"not stated","axis":"not stated","thickness_mm":0.17400016,"glass_style":"1x1080 + 1x2116","resin_content_pct":52.0,"source_id":"FB021","source_location":"FLEX8_2Ri-4F-2Ri_104_17_2V13.stackup; master layer index 8; Dielectric 2","source_url":"https://www.we-online.com/files/zip1/we-cbt-starrflex-stackups-altium-designer-v1.zip","stackup_id":"FLEX8_2Ri-4F-2Ri_104_17_2V13","layer":"Dielectric 2","source_revision_date":"10/23/2023 13:12:24","material_description":"Prepreg IPC-4101/127/128","thickness_original":"6.8504mil","notes":"Wurth public standard stackup: typical values for IPC material classes, not a specific raw-material vendor/grade guarantee. Master stack layer data; inspect native file for rigid-flex regional contexts. FR-4.1 filled, halogen free","record_id":"PCB053609","simulation_ready":false,"collection_group":"fab","source_collection_record_id":"FABR026794","source_file":"originals/Wurth_Elektronik/Wurth_Elektronik__종합카탈로그_we-cbt-starrflex-stackups-altium-designer-v1__Altium_적층자료__FB021.zip","dataset_role":"fabricator_published_parameter","dk_input_status":"scalar_with_frequency","review_flags":"test_method_not_stated;measurement_axis_not_stated"}
{"manufacturer":"Wurth Elektronik","product":"WE-PI-0103","material_family":"Flex Polyimide adhesiveless","material_form":"dielectric","dk":3.4,"dk_min":null,"dk_max":null,"dk_tolerance":null,"df":0.002,"frequency_ghz":1.0,"frequency_text":"1GHz","value_type":"fabricator_typical_IPC_class","record_kind":"stackup_master_layer_typical_planning_value","method":"not stated","axis":"not stated","thickness_mm":0.04999989999999999,"glass_style":"2x2mil","resin_content_pct":100.0,"source_id":"FB021","source_location":"FLEX8_2Ri-4F-2Ri_104_17_2V13.stackup; master layer index 10; Polyimide 1","source_url":"https://www.we-online.com/files/zip1/we-cbt-starrflex-stackups-altium-designer-v1.zip","stackup_id":"FLEX8_2Ri-4F-2Ri_104_17_2V13","layer":"Polyimide 1","source_revision_date":"10/23/2023 13:12:24","material_description":"Flexible core IPC-4204/11","thickness_original":"1.9685mil","notes":"Wurth public standard stackup: typical values for IPC material classes, not a specific raw-material vendor/grade guarantee. Master stack layer data; inspect native file for rigid-flex regional contexts. Flex Polyimide adhesiveless","record_id":"PCB053610","simulation_ready":false,"collection_group":"fab","source_collection_record_id":"FABR026795","source_file":"originals/Wurth_Elektronik/Wurth_Elektronik__종합카탈로그_we-cbt-starrflex-stackups-altium-designer-v1__Altium_적층자료__FB021.zip","dataset_role":"fabricator_published_parameter","dk_input_status":"scalar_with_frequency","review_flags":"test_method_not_stated;measurement_axis_not_stated"}
{"manufacturer":"Wurth Elektronik","product":"WE-PB-0001","material_family":"MIX layer Prepreg + Bondply","material_form":"dielectric","dk":3.2,"dk_min":null,"dk_max":null,"dk_tolerance":null,"df":0.011,"frequency_ghz":0.001,"frequency_text":"1MHz","value_type":"fabricator_typical_IPC_class","record_kind":"stackup_master_layer_typical_planning_value","method":"not stated","axis":"not stated","thickness_mm":0.05999988,"glass_style":"1x1080 + LF0111","resin_content_pct":62.0,"source_id":"FB021","source_location":"FLEX8_2Ri-4F-2Ri_104_17_2V13.stackup; master layer index 12; Dielectric 3","source_url":"https://www.we-online.com/files/zip1/we-cbt-starrflex-stackups-altium-designer-v1.zip","stackup_id":"FLEX8_2Ri-4F-2Ri_104_17_2V13","layer":"Dielectric 3","source_revision_date":"10/23/2023 13:12:24","material_description":"IPC-4101/127/128 + IPC-4203/1","thickness_original":"2.3622mil","notes":"Wurth public standard stackup: typical values for IPC material classes, not a specific raw-material vendor/grade guarantee. Master stack layer data; inspect native file for rigid-flex regional contexts. MIX layer Prepreg + Bondply","record_id":"PCB053611","simulation_ready":false,"collection_group":"fab","source_collection_record_id":"FABR026796","source_file":"originals/Wurth_Elektronik/Wurth_Elektronik__종합카탈로그_we-cbt-starrflex-stackups-altium-designer-v1__Altium_적층자료__FB021.zip","dataset_role":"fabricator_published_parameter","dk_input_status":"scalar_with_frequency","review_flags":"test_method_not_stated;measurement_axis_not_stated"}
{"manufacturer":"Wurth Elektronik","product":"WE-PI-0103","material_family":"Flex Polyimide adhesiveless","material_form":"dielectric","dk":3.4,"dk_min":null,"dk_max":null,"dk_tolerance":null,"df":0.002,"frequency_ghz":1.0,"frequency_text":"1GHz","value_type":"fabricator_typical_IPC_class","record_kind":"stackup_master_layer_typical_planning_value","method":"not stated","axis":"not stated","thickness_mm":0.04999989999999999,"glass_style":"2x2mil","resin_content_pct":100.0,"source_id":"FB021","source_location":"FLEX8_2Ri-4F-2Ri_104_17_2V13.stackup; master layer index 14; Polyimide 2","source_url":"https://www.we-online.com/files/zip1/we-cbt-starrflex-stackups-altium-designer-v1.zip","stackup_id":"FLEX8_2Ri-4F-2Ri_104_17_2V13","layer":"Polyimide 2","source_revision_date":"10/23/2023 13:12:24","material_description":"Flexible core IPC-4204/11","thickness_original":"1.9685mil","notes":"Wurth public standard stackup: typical values for IPC material classes, not a specific raw-material vendor/grade guarantee. Master stack layer data; inspect native file for rigid-flex regional contexts. Flex Polyimide adhesiveless","record_id":"PCB053612","simulation_ready":false,"collection_group":"fab","source_collection_record_id":"FABR026797","source_file":"originals/Wurth_Elektronik/Wurth_Elektronik__종합카탈로그_we-cbt-starrflex-stackups-altium-designer-v1__Altium_적층자료__FB021.zip","dataset_role":"fabricator_published_parameter","dk_input_status":"scalar_with_frequency","review_flags":"test_method_not_stated;measurement_axis_not_stated"}
{"manufacturer":"Wurth Elektronik","product":"WE-PP-0048","material_family":"FR-4.1 filled, halogen free","material_form":"prepreg","dk":3.7,"dk_min":null,"dk_max":null,"dk_tolerance":null,"df":0.011,"frequency_ghz":1.0,"frequency_text":"1GHz","value_type":"fabricator_typical_IPC_class","record_kind":"stackup_master_layer_typical_planning_value","method":"not stated","axis":"not stated","thickness_mm":0.17400016,"glass_style":"1x1080 + 1x2116","resin_content_pct":52.0,"source_id":"FB021","source_location":"FLEX8_2Ri-4F-2Ri_104_17_2V13.stackup; master layer index 16; Dielectric 4","source_url":"https://www.we-online.com/files/zip1/we-cbt-starrflex-stackups-altium-designer-v1.zip","stackup_id":"FLEX8_2Ri-4F-2Ri_104_17_2V13","layer":"Dielectric 4","source_revision_date":"10/23/2023 13:12:24","material_description":"Prepreg IPC-4101/127/128","thickness_original":"6.8504mil","notes":"Wurth public standard stackup: typical values for IPC material classes, not a specific raw-material vendor/grade guarantee. Master stack layer data; inspect native file for rigid-flex regional contexts. FR-4.1 filled, halogen free","record_id":"PCB053613","simulation_ready":false,"collection_group":"fab","source_collection_record_id":"FABR026798","source_file":"originals/Wurth_Elektronik/Wurth_Elektronik__종합카탈로그_we-cbt-starrflex-stackups-altium-designer-v1__Altium_적층자료__FB021.zip","dataset_role":"fabricator_published_parameter","dk_input_status":"scalar_with_frequency","review_flags":"test_method_not_stated;measurement_axis_not_stated"}
{"manufacturer":"Wurth Elektronik","product":"WE-CO-0041","material_family":"FR-4.1 filled, halogen free","material_form":"core","dk":3.8,"dk_min":null,"dk_max":null,"dk_tolerance":null,"df":0.011,"frequency_ghz":1.0,"frequency_text":"1GHz","value_type":"fabricator_typical_IPC_class","record_kind":"stackup_master_layer_typical_planning_value","method":"not stated","axis":"not stated","thickness_mm":0.09999979999999999,"glass_style":"1x2116","resin_content_pct":46.0,"source_id":"FB021","source_location":"FLEX8_2Ri-4F-2Ri_104_17_2V13.stackup; master layer index 17; Core 2","source_url":"https://www.we-online.com/files/zip1/we-cbt-starrflex-stackups-altium-designer-v1.zip","stackup_id":"FLEX8_2Ri-4F-2Ri_104_17_2V13","layer":"Core 2","source_revision_date":"10/23/2023 13:12:24","material_description":"Core IPC-4101/127/128","thickness_original":"3.937mil","notes":"Wurth public standard stackup: typical values for IPC material classes, not a specific raw-material vendor/grade guarantee. Master stack layer data; inspect native file for rigid-flex regional contexts. FR-4.1 filled, halogen free","record_id":"PCB053614","simulation_ready":false,"collection_group":"fab","source_collection_record_id":"FABR026799","source_file":"originals/Wurth_Elektronik/Wurth_Elektronik__종합카탈로그_we-cbt-starrflex-stackups-altium-designer-v1__Altium_적층자료__FB021.zip","dataset_role":"fabricator_published_parameter","dk_input_status":"scalar_with_frequency","review_flags":"test_method_not_stated;measurement_axis_not_stated"}
{"manufacturer":"Wurth Elektronik","product":"WE-PP-0034","material_family":"FR-4.1 filled, halogen free","material_form":"prepreg","dk":3.5,"dk_min":null,"dk_max":null,"dk_tolerance":null,"df":0.011,"frequency_ghz":1.0,"frequency_text":"1GHz","value_type":"fabricator_typical_IPC_class","record_kind":"stackup_master_layer_typical_planning_value","method":"not stated","axis":"not stated","thickness_mm":0.06500114,"glass_style":"1080","resin_content_pct":58.0,"source_id":"FB021","source_location":"FLEX8_2Ri-4F-2Ri_104_17_2V13.stackup; master layer index 19; Dielectric 5","source_url":"https://www.we-online.com/files/zip1/we-cbt-starrflex-stackups-altium-designer-v1.zip","stackup_id":"FLEX8_2Ri-4F-2Ri_104_17_2V13","layer":"Dielectric 5","source_revision_date":"10/23/2023 13:12:24","material_description":"Prepreg IPC-4101/127/128","thickness_original":"2.5591mil","notes":"Wurth public standard stackup: typical values for IPC material classes, not a specific raw-material vendor/grade guarantee. Master stack layer data; inspect native file for rigid-flex regional contexts. FR-4.1 filled, halogen free","record_id":"PCB053615","simulation_ready":false,"collection_group":"fab","source_collection_record_id":"FABR026800","source_file":"originals/Wurth_Elektronik/Wurth_Elektronik__종합카탈로그_we-cbt-starrflex-stackups-altium-designer-v1__Altium_적층자료__FB021.zip","dataset_role":"fabricator_published_parameter","dk_input_status":"scalar_with_frequency","review_flags":"test_method_not_stated;measurement_axis_not_stated"}
{"manufacturer":"Wurth Elektronik","product":"WE-CL-0001","material_family":"Polyimide + bonding film (Acrylic)","material_form":"coverlay","dk":3.6,"dk_min":null,"dk_max":null,"dk_tolerance":null,"df":0.02,"frequency_ghz":0.001,"frequency_text":"1MHz","value_type":"fabricator_typical_IPC_class","record_kind":"stackup_master_layer_typical_planning_value","method":"not stated","axis":"not stated","thickness_mm":0.02999994,"glass_style":null,"resin_content_pct":null,"source_id":"FB021","source_location":"FLEX8_2Ri-4F-2Ri_104_17_2V13.stackup; master layer index 22; Flex Bottom Coverlay","source_url":"https://www.we-online.com/files/zip1/we-cbt-starrflex-stackups-altium-designer-v1.zip","stackup_id":"FLEX8_2Ri-4F-2Ri_104_17_2V13","layer":"Flex Bottom Coverlay","source_revision_date":"10/23/2023 13:12:24","material_description":"PI Coverlay IPC-4203/1","thickness_original":"1.1811mil","notes":"Wurth public standard stackup: typical values for IPC material classes, not a specific raw-material vendor/grade guarantee. Master stack layer data; inspect native file for rigid-flex regional contexts. Polyimide + bonding film (Acrylic)","record_id":"PCB053616","simulation_ready":false,"collection_group":"fab","source_collection_record_id":"FABR026801","source_file":"originals/Wurth_Elektronik/Wurth_Elektronik__종합카탈로그_we-cbt-starrflex-stackups-altium-designer-v1__Altium_적층자료__FB021.zip","dataset_role":"fabricator_published_parameter","dk_input_status":"scalar_with_frequency","review_flags":"test_method_not_stated;measurement_axis_not_stated"}
