Repository: EIDOSDATA/TraceWave-Studio

# PCB 유전율과 적층 자료

수집/정리 기준일: 2026-11-11.

먼저 [전체 자료 안내 엑셀](Excel/00_전체_자료_안내.xlsx)을 연다. 회사별 엑셀은 `Excel/`에 있고, 원문 검색은 [HTML 안내](START_HERE_ko.html)를 사용한다.

- [자료 사용 안내](docs/자료_사용_안내.md): 폴더, 단위, 조건 선택과 내보내기.
- [자료 검토 결과](docs/자료_검토_결과.md): 확인한 범위, 오류/공백, 정리 내역.
- [TraceWave Studio 연결 설계](../../../Code/docs/pcb_material_catalog.md): 사용자 직접 입력, 소재 선택, 제조업체 적층 선택과 현재 구현의 경계.

57,340개 조건별 관측, 36개 회사와 일반 재료 참고 자료 1개 그룹, 1,756개 출처 기록을 보존했다. 새 엑셀은 전체 안내 1개와 회사/참고 자료별 37개로 총 38개다. 행 수는 고유 소재나 독립 측정 수가 아니다. 공식 자료에 값이 있어도 실제 제조 조건과 해석 대역에 맞는지 확인해야 한다.

사람이 보는 엑셀과 프로그램용 JSONL을 분리했다. 원문 PDF/HTML의 바이트는 보존하면서 파일명을 회사와 소재/용도 중심으로 바꿨다. 중복 저장한 데이터 사본은 복구 폴더로 옮겼고 관측 수치는 삭제하지 않았다.

File: 00_REF/PCB RF ANT/05_PCB_Dielectric_Data_2026/data/observations/Wurth_Elektronik.jsonl (part 22 of 61)
{"manufacturer":"Wurth Elektronik","product":"WE-SM-0001","material_family":"used on rigid parts","material_form":"solder_mask","dk":3.5,"dk_min":null,"dk_max":null,"dk_tolerance":null,"df":0.028,"frequency_ghz":1.0,"frequency_text":"1GHz","value_type":"fabricator_typical_IPC_class","record_kind":"stackup_master_layer_typical_planning_value","method":"not stated","axis":"not stated","thickness_mm":0.015001239999999999,"glass_style":null,"resin_content_pct":null,"source_id":"FB020","source_location":"BASIC10_ML10_147_17_2V13.stackup; master layer index 1; Top Solder","source_url":"https://www.we-online.com/files/zip1/we-cbt-basic-stackups-altium-designer.zip","stackup_id":"BASIC10_ML10_147_17_2V13","layer":"Top Solder","source_revision_date":"10/18/2023 14:39:38","material_description":"Soldermask IPC-SM840","thickness_original":"0.5906mil","notes":"Wurth public standard stackup: typical values for IPC material classes, not a specific raw-material vendor/grade guarantee. Master stack layer data; inspect native file for rigid-flex regional contexts. used on rigid parts","record_id":"PCB053092","simulation_ready":false,"collection_group":"fab","source_collection_record_id":"FABR026277","source_file":"originals/Wurth_Elektronik/Wurth_Elektronik__종합카탈로그_we-cbt-basic-stackups-altium-designer__Altium_적층자료__FB020.zip","dataset_role":"fabricator_published_parameter","dk_input_status":"scalar_with_frequency","review_flags":"test_method_not_stated;measurement_axis_not_stated"}
{"manufacturer":"Wurth Elektronik","product":"WE-CL-0007","material_family":"Polyimide + bonding film (Epoxy)","material_form":"coverlay","dk":3.6,"dk_min":null,"dk_max":null,"dk_tolerance":null,"df":0.02,"frequency_ghz":0.001,"frequency_text":"1MHz","value_type":"fabricator_typical_IPC_class","record_kind":"stackup_master_layer_typical_planning_value","method":"not stated","axis":"not stated","thickness_mm":0.039999919999999994,"glass_style":null,"resin_content_pct":null,"source_id":"FB021","source_location":"FLEX8_3Ri-2F-3Ri_158_17_2V13.stackup; master layer index 2; Flex Top Coverlay","source_url":"https://www.we-online.com/files/zip1/we-cbt-starrflex-stackups-altium-designer-v1.zip","stackup_id":"FLEX8_3Ri-2F-3Ri_158_17_2V13","layer":"Flex Top Coverlay","source_revision_date":"10/23/2023 13:21:59","material_description":"PI Coverlay IPC-4203/2","thickness_original":"1.5748mil","notes":"Wurth public standard stackup: typical values for IPC material classes, not a specific raw-material vendor/grade guarantee. Master stack layer data; inspect native file for rigid-flex regional contexts. Polyimide + bonding film (Epoxy)","record_id":"PCB053643","simulation_ready":false,"collection_group":"fab","source_collection_record_id":"FABR026828","source_file":"originals/Wurth_Elektronik/Wurth_Elektronik__종합카탈로그_we-cbt-starrflex-stackups-altium-designer-v1__Altium_적층자료__FB021.zip","dataset_role":"fabricator_published_parameter","dk_input_status":"scalar_with_frequency","review_flags":"test_method_not_stated;measurement_axis_not_stated"}
{"manufacturer":"Wurth Elektronik","product":"WE-PP-0034","material_family":"FR-4.1 filled, halogen free","material_form":"prepreg","dk":3.5,"dk_min":null,"dk_max":null,"dk_tolerance":null,"df":0.011,"frequency_ghz":1.0,"frequency_text":"1GHz","value_type":"fabricator_typical_IPC_class","record_kind":"stackup_master_layer_typical_planning_value","method":"not stated","axis":"not stated","thickness_mm":0.06500114,"glass_style":"1080","resin_content_pct":58.0,"source_id":"FB021","source_location":"FLEX8_3Ri-2F-3Ri_158_17_2V13.stackup; master layer index 5; Dielectric 1","source_url":"https://www.we-online.com/files/zip1/we-cbt-starrflex-stackups-altium-designer-v1.zip","stackup_id":"FLEX8_3Ri-2F-3Ri_158_17_2V13","layer":"Dielectric 1","source_revision_date":"10/23/2023 13:21:59","material_description":"Prepreg IPC-4101/127/128","thickness_original":"2.5591mil","notes":"Wurth public standard stackup: typical values for IPC material classes, not a specific raw-material vendor/grade guarantee. Master stack layer data; inspect native file for rigid-flex regional contexts. FR-4.1 filled, halogen free","record_id":"PCB053644","simulation_ready":false,"collection_group":"fab","source_collection_record_id":"FABR026829","source_file":"originals/Wurth_Elektronik/Wurth_Elektronik__종합카탈로그_we-cbt-starrflex-stackups-altium-designer-v1__Altium_적층자료__FB021.zip","dataset_role":"fabricator_published_parameter","dk_input_status":"scalar_with_frequency","review_flags":"test_method_not_stated;measurement_axis_not_stated"}
{"manufacturer":"Wurth Elektronik","product":"WE-CO-0048","material_family":"FR-4.1 filled, halogen free","material_form":"core","dk":4.8,"dk_min":null,"dk_max":null,"dk_tolerance":null,"df":0.011,"frequency_ghz":1.0,"frequency_text":"1GHz","value_type":"fabricator_typical_IPC_class","record_kind":"stackup_master_layer_typical_planning_value","method":"not stated","axis":"not stated","thickness_mm":0.40999917999999996,"glass_style":"2x7628","resin_content_pct":48.0,"source_id":"FB021","source_location":"FLEX8_3Ri-2F-3Ri_158_17_2V13.stackup; master layer index 7; Core 1","source_url":"https://www.we-online.com/files/zip1/we-cbt-starrflex-stackups-altium-designer-v1.zip","stackup_id":"FLEX8_3Ri-2F-3Ri_158_17_2V13","layer":"Core 1","source_revision_date":"10/23/2023 13:21:59","material_description":"Core IPC-4101/127/128","thickness_original":"16.1417mil","notes":"Wurth public standard stackup: typical values for IPC material classes, not a specific raw-material vendor/grade guarantee. Master stack layer data; inspect native file for rigid-flex regional contexts. FR-4.1 filled, halogen free","record_id":"PCB053645","simulation_ready":false,"collection_group":"fab","source_collection_record_id":"FABR026830","source_file":"originals/Wurth_Elektronik/Wurth_Elektronik__종합카탈로그_we-cbt-starrflex-stackups-altium-designer-v1__Altium_적층자료__FB021.zip","dataset_role":"fabricator_published_parameter","dk_input_status":"scalar_with_frequency","review_flags":"test_method_not_stated;measurement_axis_not_stated"}
{"manufacturer":"Wurth Elektronik","product":"WE-PP-0036","material_family":"FR-4.1 filled, halogen free","material_form":"prepreg","dk":3.9,"dk_min":null,"dk_max":null,"dk_tolerance":null,"df":0.011,"frequency_ghz":1.0,"frequency_text":"1GHz","value_type":"fabricator_typical_IPC_class","record_kind":"stackup_master_layer_typical_planning_value","method":"not stated","axis":"not stated","thickness_mm":0.17999964,"glass_style":"3x1080","resin_content_pct":58.0,"source_id":"FB021","source_location":"FLEX8_3Ri-2F-3Ri_158_17_2V13.stackup; master layer index 9; Dielectric 2","source_url":"https://www.we-online.com/files/zip1/we-cbt-starrflex-stackups-altium-designer-v1.zip","stackup_id":"FLEX8_3Ri-2F-3Ri_158_17_2V13","layer":"Dielectric 2","source_revision_date":"10/23/2023 13:21:59","material_description":"Prepreg IPC-4101/127/128","thickness_original":"7.0866mil","notes":"Wurth public standard stackup: typical values for IPC material classes, not a specific raw-material vendor/grade guarantee. Master stack layer data; inspect native file for rigid-flex regional contexts. FR-4.1 filled, halogen free","record_id":"PCB053646","simulation_ready":false,"collection_group":"fab","source_collection_record_id":"FABR026831","source_file":"originals/Wurth_Elektronik/Wurth_Elektronik__종합카탈로그_we-cbt-starrflex-stackups-altium-designer-v1__Altium_적층자료__FB021.zip","dataset_role":"fabricator_published_parameter","dk_input_status":"scalar_with_frequency","review_flags":"test_method_not_stated;measurement_axis_not_stated"}
{"manufacturer":"Wurth Elektronik","product":"WE-PI-0103","material_family":"Flex Polyimide adhesiveless","material_form":"dielectric","dk":3.4,"dk_min":null,"dk_max":null,"dk_tolerance":null,"df":0.002,"frequency_ghz":1.0,"frequency_text":"1GHz","value_type":"fabricator_typical_IPC_class","record_kind":"stackup_master_layer_typical_planning_value","method":"not stated","axis":"not stated","thickness_mm":0.04999989999999999,"glass_style":"2x2mil","resin_content_pct":100.0,"source_id":"FB021","source_location":"FLEX8_3Ri-2F-3Ri_158_17_2V13.stackup; master layer index 11; Polyimide 1","source_url":"https://www.we-online.com/files/zip1/we-cbt-starrflex-stackups-altium-designer-v1.zip","stackup_id":"FLEX8_3Ri-2F-3Ri_158_17_2V13","layer":"Polyimide 1","source_revision_date":"10/23/2023 13:21:59","material_description":"Flexible core IPC-4204/11","thickness_original":"1.9685mil","notes":"Wurth public standard stackup: typical values for IPC material classes, not a specific raw-material vendor/grade guarantee. Master stack layer data; inspect native file for rigid-flex regional contexts. Flex Polyimide adhesiveless","record_id":"PCB053647","simulation_ready":false,"collection_group":"fab","source_collection_record_id":"FABR026832","source_file":"originals/Wurth_Elektronik/Wurth_Elektronik__종합카탈로그_we-cbt-starrflex-stackups-altium-designer-v1__Altium_적층자료__FB021.zip","dataset_role":"fabricator_published_parameter","dk_input_status":"scalar_with_frequency","review_flags":"test_method_not_stated;measurement_axis_not_stated"}
{"manufacturer":"Wurth Elektronik","product":"WE-PP-0036","material_family":"FR-4.1 filled, halogen free","material_form":"prepreg","dk":3.9,"dk_min":null,"dk_max":null,"dk_tolerance":null,"df":0.011,"frequency_ghz":1.0,"frequency_text":"1GHz","value_type":"fabricator_typical_IPC_class","record_kind":"stackup_master_layer_typical_planning_value","method":"not stated","axis":"not stated","thickness_mm":0.17999964,"glass_style":"3x1080","resin_content_pct":58.0,"source_id":"FB021","source_location":"FLEX8_3Ri-2F-3Ri_158_17_2V13.stackup; master layer index 13; Dielectric 3","source_url":"https://www.we-online.com/files/zip1/we-cbt-starrflex-stackups-altium-designer-v1.zip","stackup_id":"FLEX8_3Ri-2F-3Ri_158_17_2V13","layer":"Dielectric 3","source_revision_date":"10/23/2023 13:21:59","material_description":"Prepreg IPC-4101/127/128","thickness_original":"7.0866mil","notes":"Wurth public standard stackup: typical values for IPC material classes, not a specific raw-material vendor/grade guarantee. Master stack layer data; inspect native file for rigid-flex regional contexts. FR-4.1 filled, halogen free","record_id":"PCB053648","simulation_ready":false,"collection_group":"fab","source_collection_record_id":"FABR026833","source_file":"originals/Wurth_Elektronik/Wurth_Elektronik__종합카탈로그_we-cbt-starrflex-stackups-altium-designer-v1__Altium_적층자료__FB021.zip","dataset_role":"fabricator_published_parameter","dk_input_status":"scalar_with_frequency","review_flags":"test_method_not_stated;measurement_axis_not_stated"}
{"manufacturer":"Wurth Elektronik","product":"WE-CO-0048","material_family":"FR-4.1 filled, halogen free","material_form":"core","dk":4.8,"dk_min":null,"dk_max":null,"dk_tolerance":null,"df":0.011,"frequency_ghz":1.0,"frequency_text":"1GHz","value_type":"fabricator_typical_IPC_class","record_kind":"stackup_master_layer_typical_planning_value","method":"not stated","axis":"not stated","thickness_mm":0.40999917999999996,"glass_style":"2x7628","resin_content_pct":48.0,"source_id":"FB021","source_location":"FLEX8_3Ri-2F-3Ri_158_17_2V13.stackup; master layer index 15; Core 2","source_url":"https://www.we-online.com/files/zip1/we-cbt-starrflex-stackups-altium-designer-v1.zip","stackup_id":"FLEX8_3Ri-2F-3Ri_158_17_2V13","layer":"Core 2","source_revision_date":"10/23/2023 13:21:59","material_description":"Core IPC-4101/127/128","thickness_original":"16.1417mil","notes":"Wurth public standard stackup: typical values for IPC material classes, not a specific raw-material vendor/grade guarantee. Master stack layer data; inspect native file for rigid-flex regional contexts. FR-4.1 filled, halogen free","record_id":"PCB053649","simulation_ready":false,"collection_group":"fab","source_collection_record_id":"FABR026834","source_file":"originals/Wurth_Elektronik/Wurth_Elektronik__종합카탈로그_we-cbt-starrflex-stackups-altium-designer-v1__Altium_적층자료__FB021.zip","dataset_role":"fabricator_published_parameter","dk_input_status":"scalar_with_frequency","review_flags":"test_method_not_stated;measurement_axis_not_stated"}
{"manufacturer":"Wurth Elektronik","product":"WE-PP-0034","material_family":"FR-4.1 filled, halogen free","material_form":"prepreg","dk":3.5,"dk_min":null,"dk_max":null,"dk_tolerance":null,"df":0.011,"frequency_ghz":1.0,"frequency_text":"1GHz","value_type":"fabricator_typical_IPC_class","record_kind":"stackup_master_layer_typical_planning_value","method":"not stated","axis":"not stated","thickness_mm":0.06500114,"glass_style":"1080","resin_content_pct":58.0,"source_id":"FB021","source_location":"FLEX8_3Ri-2F-3Ri_158_17_2V13.stackup; master layer index 17; Dielectric 4","source_url":"https://www.we-online.com/files/zip1/we-cbt-starrflex-stackups-altium-designer-v1.zip","stackup_id":"FLEX8_3Ri-2F-3Ri_158_17_2V13","layer":"Dielectric 4","source_revision_date":"10/23/2023 13:21:59","material_description":"Prepreg IPC-4101/127/128","thickness_original":"2.5591mil","notes":"Wurth public standard stackup: typical values for IPC material classes, not a specific raw-material vendor/grade guarantee. Master stack layer data; inspect native file for rigid-flex regional contexts. FR-4.1 filled, halogen free","record_id":"PCB053650","simulation_ready":false,"collection_group":"fab","source_collection_record_id":"FABR026835","source_file":"originals/Wurth_Elektronik/Wurth_Elektronik__종합카탈로그_we-cbt-starrflex-stackups-altium-designer-v1__Altium_적층자료__FB021.zip","dataset_role":"fabricator_published_parameter","dk_input_status":"scalar_with_frequency","review_flags":"test_method_not_stated;measurement_axis_not_stated"}
{"manufacturer":"Wurth Elektronik","product":"WE-CL-0007","material_family":"Polyimide + bonding film (Epoxy)","material_form":"coverlay","dk":3.6,"dk_min":null,"dk_max":null,"dk_tolerance":null,"df":0.02,"frequency_ghz":0.001,"frequency_text":"1MHz","value_type":"fabricator_typical_IPC_class","record_kind":"stackup_master_layer_typical_planning_value","method":"not stated","axis":"not stated","thickness_mm":0.039999919999999994,"glass_style":null,"resin_content_pct":null,"source_id":"FB021","source_location":"FLEX8_3Ri-2F-3Ri_158_17_2V13.stackup; master layer index 20; Flex Bottom Coverlay","source_url":"https://www.we-online.com/files/zip1/we-cbt-starrflex-stackups-altium-designer-v1.zip","stackup_id":"FLEX8_3Ri-2F-3Ri_158_17_2V13","layer":"Flex Bottom Coverlay","source_revision_date":"10/23/2023 13:21:59","material_description":"PI Coverlay IPC-4203/2","thickness_original":"1.5748mil","notes":"Wurth public standard stackup: typical values for IPC material classes, not a specific raw-material vendor/grade guarantee. Master stack layer data; inspect native file for rigid-flex regional contexts. Polyimide + bonding film (Epoxy)","record_id":"PCB053651","simulation_ready":false,"collection_group":"fab","source_collection_record_id":"FABR026836","source_file":"originals/Wurth_Elektronik/Wurth_Elektronik__종합카탈로그_we-cbt-starrflex-stackups-altium-designer-v1__Altium_적층자료__FB021.zip","dataset_role":"fabricator_published_parameter","dk_input_status":"scalar_with_frequency","review_flags":"test_method_not_stated;measurement_axis_not_stated"}
{"manufacturer":"Wurth Elektronik","product":"WE-SM-0001","material_family":"used on rigid parts","material_form":"solder_mask","dk":3.5,"dk_min":null,"dk_max":null,"dk_tolerance":null,"df":0.028,"frequency_ghz":1.0,"frequency_text":"1GHz","value_type":"fabricator_typical_IPC_class","record_kind":"stackup_master_layer_typical_planning_value","method":"not stated","axis":"not stated","thickness_mm":0.015001239999999999,"glass_style":null,"resin_content_pct":null,"source_id":"FB021","source_location":"FLEX8_3Ri-2F-3Ri_158_17_2V13.stackup; master layer index 21; Bottom Solder","source_url":"https://www.we-online.com/files/zip1/we-cbt-starrflex-stackups-altium-designer-v1.zip","stackup_id":"FLEX8_3Ri-2F-3Ri_158_17_2V13","layer":"Bottom Solder","source_revision_date":"10/23/2023 13:21:59","material_description":"Soldermask IPC-SM840","thickness_original":"0.5906mil","notes":"Wurth public standard stackup: typical values for IPC material classes, not a specific raw-material vendor/grade guarantee. Master stack layer data; inspect native file for rigid-flex regional contexts. used on rigid parts","record_id":"PCB053652","simulation_ready":false,"collection_group":"fab","source_collection_record_id":"FABR026837","source_file":"originals/Wurth_Elektronik/Wurth_Elektronik__종합카탈로그_we-cbt-starrflex-stackups-altium-designer-v1__Altium_적층자료__FB021.zip","dataset_role":"fabricator_published_parameter","dk_input_status":"scalar_with_frequency","review_flags":"test_method_not_stated;measurement_axis_not_stated"}
{"manufacturer":"Wurth Elektronik","product":"WE-SMFlex-0003","material_family":"flexibel, photosensitive","material_form":"solder_mask","dk":4.3,"dk_min":null,"dk_max":null,"dk_tolerance":null,"df":0.05,"frequency_ghz":1.0,"frequency_text":"1GHz","value_type":"fabricator_typical_IPC_class","record_kind":"stackup_master_layer_typical_planning_value","method":"not stated","axis":"not stated","thickness_mm":0.019999959999999997,"glass_style":null,"resin_content_pct":null,"source_id":"FB021","source_location":"FLEX8_8F_037_12_2V13.stackup; master layer index 1; Top Solder","source_url":"https://www.we-online.com/files/zip1/we-cbt-starrflex-stackups-altium-designer-v1.zip","stackup_id":"FLEX8_8F_037_12_2V13","layer":"Top Solder","source_revision_date":"10/24/2023 07:54:10","material_description":"Soldermask JIS-C-5012/IPC-SM840","thickness_original":"0.7874mil","notes":"Wurth public standard stackup: typical values for IPC material classes, not a specific raw-material vendor/grade guarantee. Master stack layer data; inspect native file for rigid-flex regional contexts. flexibel, photosensitive","record_id":"PCB053653","simulation_ready":false,"collection_group":"fab","source_collection_record_id":"FABR026838","source_file":"originals/Wurth_Elektronik/Wurth_Elektronik__종합카탈로그_we-cbt-starrflex-stackups-altium-designer-v1__Altium_적층자료__FB021.zip","dataset_role":"fabricator_published_parameter","dk_input_status":"scalar_with_frequency","review_flags":"test_method_not_stated;measurement_axis_not_stated"}
{"manufacturer":"Wurth Elektronik","product":"WE-PI-0100","material_family":"Flex Polyimide adhesiveless","material_form":"dielectric","dk":3.4,"dk_min":null,"dk_max":null,"dk_tolerance":null,"df":0.003,"frequency_ghz":1.0,"frequency_text":"1GHz","value_type":"fabricator_typical_IPC_class","record_kind":"stackup_master_layer_typical_planning_value","method":"not stated","axis":"not stated","thickness_mm":0.0050012599999999996,"glass_style":"1x0,2mil","resin_content_pct":100.0,"source_id":"FB021","source_location":"FLEX8_8F_037_12_2V13.stackup; master layer index 4; Polyimide 1","source_url":"https://www.we-online.com/files/zip1/we-cbt-starrflex-stackups-altium-designer-v1.zip","stackup_id":"FLEX8_8F_037_12_2V13","layer":"Polyimide 1","source_revision_date":"10/24/2023 07:54:10","material_description":"Flexible core IPC-4204/11","thickness_original":"0.1969mil","notes":"Wurth public standard stackup: typical values for IPC material classes, not a specific raw-material vendor/grade guarantee. Master stack layer data; inspect native file for rigid-flex regional contexts. Flex Polyimide adhesiveless","record_id":"PCB053654","simulation_ready":false,"collection_group":"fab","source_collection_record_id":"FABR026839","source_file":"originals/Wurth_Elektronik/Wurth_Elektronik__종합카탈로그_we-cbt-starrflex-stackups-altium-designer-v1__Altium_적층자료__FB021.zip","dataset_role":"fabricator_published_parameter","dk_input_status":"scalar_with_frequency","review_flags":"test_method_not_stated;measurement_axis_not_stated"}
{"manufacturer":"Wurth Elektronik","product":"WE-ADH-0101","material_family":"Flexible Adhesive (Epoxy)","material_form":"dielectric","dk":3.0,"dk_min":null,"dk_max":null,"dk_tolerance":null,"df":0.019,"frequency_ghz":1.0,"frequency_text":"1GHz","value_type":"fabricator_typical_IPC_class","record_kind":"stackup_master_layer_typical_planning_value","method":"not stated","axis":"not stated","thickness_mm":0.015001239999999999,"glass_style":"1x0,6mil","resin_content_pct":100.0,"source_id":"FB021","source_location":"FLEX8_8F_037_12_2V13.stackup; master layer index 5; Dielectric 1","source_url":"https://www.we-online.com/files/zip1/we-cbt-starrflex-stackups-altium-designer-v1.zip","stackup_id":"FLEX8_8F_037_12_2V13","layer":"Dielectric 1","source_revision_date":"10/24/2023 07:54:10","material_description":"Bonding film IPC-4204/2 (part of)","thickness_original":"0.5906mil","notes":"Wurth public standard stackup: typical values for IPC material classes, not a specific raw-material vendor/grade guarantee. Master stack layer data; inspect native file for rigid-flex regional contexts. Flexible Adhesive (Epoxy)","record_id":"PCB053655","simulation_ready":false,"collection_group":"fab","source_collection_record_id":"FABR026840","source_file":"originals/Wurth_Elektronik/Wurth_Elektronik__종합카탈로그_we-cbt-starrflex-stackups-altium-designer-v1__Altium_적층자료__FB021.zip","dataset_role":"fabricator_published_parameter","dk_input_status":"scalar_with_frequency","review_flags":"test_method_not_stated;measurement_axis_not_stated"}
{"manufacturer":"Wurth Elektronik","product":"WE-PI-0100","material_family":"Flex Polyimide adhesiveless","material_form":"dielectric","dk":3.4,"dk_min":null,"dk_max":null,"dk_tolerance":null,"df":0.003,"frequency_ghz":1.0,"frequency_text":"1GHz","value_type":"fabricator_typical_IPC_class","record_kind":"stackup_master_layer_typical_planning_value","method":"not stated","axis":"not stated","thickness_mm":0.0050012599999999996,"glass_style":"1x0,2mil","resin_content_pct":100.0,"source_id":"FB021","source_location":"FLEX8_8F_037_12_2V13.stackup; master layer index 7; Polyimide 2","source_url":"https://www.we-online.com/files/zip1/we-cbt-starrflex-stackups-altium-designer-v1.zip","stackup_id":"FLEX8_8F_037_12_2V13","layer":"Polyimide 2","source_revision_date":"10/24/2023 07:54:10","material_description":"Flexible core IPC-4204/11","thickness_original":"0.1969mil","notes":"Wurth public standard stackup: typical values for IPC material classes, not a specific raw-material vendor/grade guarantee. Master stack layer data; inspect native file for rigid-flex regional contexts. Flex Polyimide adhesiveless","record_id":"PCB053656","simulation_ready":false,"collection_group":"fab","source_collection_record_id":"FABR026841","source_file":"originals/Wurth_Elektronik/Wurth_Elektronik__종합카탈로그_we-cbt-starrflex-stackups-altium-designer-v1__Altium_적층자료__FB021.zip","dataset_role":"fabricator_published_parameter","dk_input_status":"scalar_with_frequency","review_flags":"test_method_not_stated;measurement_axis_not_stated"}
{"manufacturer":"Wurth Elektronik","product":"WE-ADH-0101","material_family":"Flexible Adhesive (Epoxy)","material_form":"dielectric","dk":3.0,"dk_min":null,"dk_max":null,"dk_tolerance":null,"df":0.019,"frequency_ghz":1.0,"frequency_text":"1GHz","value_type":"fabricator_typical_IPC_class","record_kind":"stackup_master_layer_typical_planning_value","method":"not stated","axis":"not stated","thickness_mm":0.015001239999999999,"glass_style":"1x0,6mil","resin_content_pct":100.0,"source_id":"FB021","source_location":"FLEX8_8F_037_12_2V13.stackup; master layer index 8; Dielectric 2","source_url":"https://www.we-online.com/files/zip1/we-cbt-starrflex-stackups-altium-designer-v1.zip","stackup_id":"FLEX8_8F_037_12_2V13","layer":"Dielectric 2","source_revision_date":"10/24/2023 07:54:10","material_description":"Bonding film IPC-4204/2 (part of)","thickness_original":"0.5906mil","notes":"Wurth public standard stackup: typical values for IPC material classes, not a specific raw-material vendor/grade guarantee. Master stack layer data; inspect native file for rigid-flex regional contexts. Flexible Adhesive (Epoxy)","record_id":"PCB053657","simulation_ready":false,"collection_group":"fab","source_collection_record_id":"FABR026842","source_file":"originals/Wurth_Elektronik/Wurth_Elektronik__종합카탈로그_we-cbt-starrflex-stackups-altium-designer-v1__Altium_적층자료__FB021.zip","dataset_role":"fabricator_published_parameter","dk_input_status":"scalar_with_frequency","review_flags":"test_method_not_stated;measurement_axis_not_stated"}
{"manufacturer":"Wurth Elektronik","product":"WE-PI-0100","material_family":"Flex Polyimide adhesiveless","material_form":"dielectric","dk":3.4,"dk_min":null,"dk_max":null,"dk_tolerance":null,"df":0.003,"frequency_ghz":1.0,"frequency_text":"1GHz","value_type":"fabricator_typical_IPC_class","record_kind":"stackup_master_layer_typical_planning_value","method":"not stated","axis":"not stated","thickness_mm":0.0050012599999999996,"glass_style":"1x0,2mil","resin_content_pct":100.0,"source_id":"FB021","source_location":"FLEX8_8F_037_12_2V13.stackup; master layer index 10; Polyimide 3","source_url":"https://www.we-online.com/files/zip1/we-cbt-starrflex-stackups-altium-designer-v1.zip","stackup_id":"FLEX8_8F_037_12_2V13","layer":"Polyimide 3","source_revision_date":"10/24/2023 07:54:10","material_description":"Flexible core IPC-4204/11","thickness_original":"0.1969mil","notes":"Wurth public standard stackup: typical values for IPC material classes, not a specific raw-material vendor/grade guarantee. Master stack layer data; inspect native file for rigid-flex regional contexts. Flex Polyimide adhesiveless","record_id":"PCB053658","simulation_ready":false,"collection_group":"fab","source_collection_record_id":"FABR026843","source_file":"originals/Wurth_Elektronik/Wurth_Elektronik__종합카탈로그_we-cbt-starrflex-stackups-altium-designer-v1__Altium_적층자료__FB021.zip","dataset_role":"fabricator_published_parameter","dk_input_status":"scalar_with_frequency","review_flags":"test_method_not_stated;measurement_axis_not_stated"}
{"manufacturer":"Wurth Elektronik","product":"WE-ADH-0101","material_family":"Flexible Adhesive (Epoxy)","material_form":"dielectric","dk":3.0,"dk_min":null,"dk_max":null,"dk_tolerance":null,"df":0.019,"frequency_ghz":1.0,"frequency_text":"1GHz","value_type":"fabricator_typical_IPC_class","record_kind":"stackup_master_layer_typical_planning_value","method":"not stated","axis":"not stated","thickness_mm":0.015001239999999999,"glass_style":"1x0,6mil","resin_content_pct":100.0,"source_id":"FB021","source_location":"FLEX8_8F_037_12_2V13.stackup; master layer index 11; Dielectric 3","source_url":"https://www.we-online.com/files/zip1/we-cbt-starrflex-stackups-altium-designer-v1.zip","stackup_id":"FLEX8_8F_037_12_2V13","layer":"Dielectric 3","source_revision_date":"10/24/2023 07:54:10","material_description":"Bonding film IPC-4204/2 (part of)","thickness_original":"0.5906mil","notes":"Wurth public standard stackup: typical values for IPC material classes, not a specific raw-material vendor/grade guarantee. Master stack layer data; inspect native file for rigid-flex regional contexts. Flexible Adhesive (Epoxy)","record_id":"PCB053659","simulation_ready":false,"collection_group":"fab","source_collection_record_id":"FABR026844","source_file":"originals/Wurth_Elektronik/Wurth_Elektronik__종합카탈로그_we-cbt-starrflex-stackups-altium-designer-v1__Altium_적층자료__FB021.zip","dataset_role":"fabricator_published_parameter","dk_input_status":"scalar_with_frequency","review_flags":"test_method_not_stated;measurement_axis_not_stated"}
{"manufacturer":"Wurth Elektronik","product":"WE-PI-0103","material_family":"Flex Polyimide adhesiveless","material_form":"dielectric","dk":3.4,"dk_min":null,"dk_max":null,"dk_tolerance":null,"df":0.002,"frequency_ghz":1.0,"frequency_text":"1GHz","value_type":"fabricator_typical_IPC_class","record_kind":"stackup_master_layer_typical_planning_value","method":"not stated","axis":"not stated","thickness_mm":0.04999989999999999,"glass_style":"2x2mil","resin_content_pct":100.0,"source_id":"FB021","source_location":"FLEX8_8F_037_12_2V13.stackup; master layer index 13; Polyimide 4","source_url":"https://www.we-online.com/files/zip1/we-cbt-starrflex-stackups-altium-designer-v1.zip","stackup_id":"FLEX8_8F_037_12_2V13","layer":"Polyimide 4","source_revision_date":"10/24/2023 07:54:10","material_description":"Flexible core IPC-4204/11","thickness_original":"1.9685mil","notes":"Wurth public standard stackup: typical values for IPC material classes, not a specific raw-material vendor/grade guarantee. Master stack layer data; inspect native file for rigid-flex regional contexts. Flex Polyimide adhesiveless","record_id":"PCB053660","simulation_ready":false,"collection_group":"fab","source_collection_record_id":"FABR026845","source_file":"originals/Wurth_Elektronik/Wurth_Elektronik__종합카탈로그_we-cbt-starrflex-stackups-altium-designer-v1__Altium_적층자료__FB021.zip","dataset_role":"fabricator_published_parameter","dk_input_status":"scalar_with_frequency","review_flags":"test_method_not_stated;measurement_axis_not_stated"}
{"manufacturer":"Wurth Elektronik","product":"WE-ADH-0101","material_family":"Flexible Adhesive (Epoxy)","material_form":"dielectric","dk":3.0,"dk_min":null,"dk_max":null,"dk_tolerance":null,"df":0.019,"frequency_ghz":1.0,"frequency_text":"1GHz","value_type":"fabricator_typical_IPC_class","record_kind":"stackup_master_layer_typical_planning_value","method":"not stated","axis":"not stated","thickness_mm":0.015001239999999999,"glass_style":"1x0,6mil","resin_content_pct":100.0,"source_id":"FB021","source_location":"FLEX8_8F_037_12_2V13.stackup; master layer index 15; Dielectric 4","source_url":"https://www.we-online.com/files/zip1/we-cbt-starrflex-stackups-altium-designer-v1.zip","stackup_id":"FLEX8_8F_037_12_2V13","layer":"Dielectric 4","source_revision_date":"10/24/2023 07:54:10","material_description":"Bonding film IPC-4204/2 (part of)","thickness_original":"0.5906mil","notes":"Wurth public standard stackup: typical values for IPC material classes, not a specific raw-material vendor/grade guarantee. Master stack layer data; inspect native file for rigid-flex regional contexts. Flexible Adhesive (Epoxy)","record_id":"PCB053661","simulation_ready":false,"collection_group":"fab","source_collection_record_id":"FABR026846","source_file":"originals/Wurth_Elektronik/Wurth_Elektronik__종합카탈로그_we-cbt-starrflex-stackups-altium-designer-v1__Altium_적층자료__FB021.zip","dataset_role":"fabricator_published_parameter","dk_input_status":"scalar_with_frequency","review_flags":"test_method_not_stated;measurement_axis_not_stated"}
{"manufacturer":"Wurth Elektronik","product":"WE-PI-0100","material_family":"Flex Polyimide adhesiveless","material_form":"dielectric","dk":3.4,"dk_min":null,"dk_max":null,"dk_tolerance":null,"df":0.003,"frequency_ghz":1.0,"frequency_text":"1GHz","value_type":"fabricator_typical_IPC_class","record_kind":"stackup_master_layer_typical_planning_value","method":"not stated","axis":"not stated","thickness_mm":0.0050012599999999996,"glass_style":"1x0,2mil","resin_content_pct":100.0,"source_id":"FB021","source_location":"FLEX8_8F_037_12_2V13.stackup; master layer index 16; Polyimide 5","source_url":"https://www.we-online.com/files/zip1/we-cbt-starrflex-stackups-altium-designer-v1.zip","stackup_id":"FLEX8_8F_037_12_2V13","layer":"Polyimide 5","source_revision_date":"10/24/2023 07:54:10","material_description":"Flexible core IPC-4204/11","thickness_original":"0.1969mil","notes":"Wurth public standard stackup: typical values for IPC material classes, not a specific raw-material vendor/grade guarantee. Master stack layer data; inspect native file for rigid-flex regional contexts. Flex Polyimide adhesiveless","record_id":"PCB053662","simulation_ready":false,"collection_group":"fab","source_collection_record_id":"FABR026847","source_file":"originals/Wurth_Elektronik/Wurth_Elektronik__종합카탈로그_we-cbt-starrflex-stackups-altium-designer-v1__Altium_적층자료__FB021.zip","dataset_role":"fabricator_published_parameter","dk_input_status":"scalar_with_frequency","review_flags":"test_method_not_stated;measurement_axis_not_stated"}
{"manufacturer":"Wurth Elektronik","product":"WE-ADH-0101","material_family":"Flexible Adhesive (Epoxy)","material_form":"dielectric","dk":3.0,"dk_min":null,"dk_max":null,"dk_tolerance":null,"df":0.019,"frequency_ghz":1.0,"frequency_text":"1GHz","value_type":"fabricator_typical_IPC_class","record_kind":"stackup_master_layer_typical_planning_value","method":"not stated","axis":"not stated","thickness_mm":0.015001239999999999,"glass_style":"1x0,6mil","resin_content_pct":100.0,"source_id":"FB021","source_location":"FLEX8_8F_037_12_2V13.stackup; master layer index 18; Dielectric 5","source_url":"https://www.we-online.com/files/zip1/we-cbt-starrflex-stackups-altium-designer-v1.zip","stackup_id":"FLEX8_8F_037_12_2V13","layer":"Dielectric 5","source_revision_date":"10/24/2023 07:54:10","material_description":"Bonding film IPC-4204/2 (part of)","thickness_original":"0.5906mil","notes":"Wurth public standard stackup: typical values for IPC material classes, not a specific raw-material vendor/grade guarantee. Master stack layer data; inspect native file for rigid-flex regional contexts. Flexible Adhesive (Epoxy)","record_id":"PCB053663","simulation_ready":false,"collection_group":"fab","source_collection_record_id":"FABR026848","source_file":"originals/Wurth_Elektronik/Wurth_Elektronik__종합카탈로그_we-cbt-starrflex-stackups-altium-designer-v1__Altium_적층자료__FB021.zip","dataset_role":"fabricator_published_parameter","dk_input_status":"scalar_with_frequency","review_flags":"test_method_not_stated;measurement_axis_not_stated"}
{"manufacturer":"Wurth Elektronik","product":"WE-PI-0100","material_family":"Flex Polyimide adhesiveless","material_form":"dielectric","dk":3.4,"dk_min":null,"dk_max":null,"dk_tolerance":null,"df":0.003,"frequency_ghz":1.0,"frequency_text":"1GHz","value_type":"fabricator_typical_IPC_class","record_kind":"stackup_master_layer_typical_planning_value","method":"not stated","axis":"not stated","thickness_mm":0.0050012599999999996,"glass_style":"1x0,2mil","resin_content_pct":100.0,"source_id":"FB021","source_location":"FLEX8_8F_037_12_2V13.stackup; master layer index 19; Polyimide 6","source_url":"https://www.we-online.com/files/zip1/we-cbt-starrflex-stackups-altium-designer-v1.zip","stackup_id":"FLEX8_8F_037_12_2V13","layer":"Polyimide 6","source_revision_date":"10/24/2023 07:54:10","material_description":"Flexible core IPC-4204/11","thickness_original":"0.1969mil","notes":"Wurth public standard stackup: typical values for IPC material classes, not a specific raw-material vendor/grade guarantee. Master stack layer data; inspect native file for rigid-flex regional contexts. Flex Polyimide adhesiveless","record_id":"PCB053664","simulation_ready":false,"collection_group":"fab","source_collection_record_id":"FABR026849","source_file":"originals/Wurth_Elektronik/Wurth_Elektronik__종합카탈로그_we-cbt-starrflex-stackups-altium-designer-v1__Altium_적층자료__FB021.zip","dataset_role":"fabricator_published_parameter","dk_input_status":"scalar_with_frequency","review_flags":"test_method_not_stated;measurement_axis_not_stated"}
{"manufacturer":"Wurth Elektronik","product":"WE-ADH-0101","material_family":"Flexible Adhesive (Epoxy)","material_form":"dielectric","dk":3.0,"dk_min":null,"dk_max":null,"dk_tolerance":null,"df":0.019,"frequency_ghz":1.0,"frequency_text":"1GHz","value_type":"fabricator_typical_IPC_class","record_kind":"stackup_master_layer_typical_planning_value","method":"not stated","axis":"not stated","thickness_mm":0.015001239999999999,"glass_style":"1x0,6mil","resin_content_pct":100.0,"source_id":"FB021","source_location":"FLEX8_8F_037_12_2V13.stackup; master layer index 21; Dielectric 6","source_url":"https://www.we-online.com/files/zip1/we-cbt-starrflex-stackups-altium-designer-v1.zip","stackup_id":"FLEX8_8F_037_12_2V13","layer":"Dielectric 6","source_revision_date":"10/24/2023 07:54:10","material_description":"Bonding film IPC-4204/2 (part of)","thickness_original":"0.5906mil","notes":"Wurth public standard stackup: typical values for IPC material classes, not a specific raw-material vendor/grade guarantee. Master stack layer data; inspect native file for rigid-flex regional contexts. Flexible Adhesive (Epoxy)","record_id":"PCB053665","simulation_ready":false,"collection_group":"fab","source_collection_record_id":"FABR026850","source_file":"originals/Wurth_Elektronik/Wurth_Elektronik__종합카탈로그_we-cbt-starrflex-stackups-altium-designer-v1__Altium_적층자료__FB021.zip","dataset_role":"fabricator_published_parameter","dk_input_status":"scalar_with_frequency","review_flags":"test_method_not_stated;measurement_axis_not_stated"}
{"manufacturer":"Wurth Elektronik","product":"WE-PI-0100","material_family":"Flex Polyimide adhesiveless","material_form":"dielectric","dk":3.4,"dk_min":null,"dk_max":null,"dk_tolerance":null,"df":0.003,"frequency_ghz":1.0,"frequency_text":"1GHz","value_type":"fabricator_typical_IPC_class","record_kind":"stackup_master_layer_typical_planning_value","method":"not stated","axis":"not stated","thickness_mm":0.0050012599999999996,"glass_style":"1x0,2mil","resin_content_pct":100.0,"source_id":"FB021","source_location":"FLEX8_8F_037_12_2V13.stackup; master layer index 22; Polyimide 7","source_url":"https://www.we-online.com/files/zip1/we-cbt-starrflex-stackups-altium-designer-v1.zip","stackup_id":"FLEX8_8F_037_12_2V13","layer":"Polyimide 7","source_revision_date":"10/24/2023 07:54:10","material_description":"Flexible core IPC-4204/11","thickness_original":"0.1969mil","notes":"Wurth public standard stackup: typical values for IPC material classes, not a specific raw-material vendor/grade guarantee. Master stack layer data; inspect native file for rigid-flex regional contexts. Flex Polyimide adhesiveless","record_id":"PCB053666","simulation_ready":false,"collection_group":"fab","source_collection_record_id":"FABR026851","source_file":"originals/Wurth_Elektronik/Wurth_Elektronik__종합카탈로그_we-cbt-starrflex-stackups-altium-designer-v1__Altium_적층자료__FB021.zip","dataset_role":"fabricator_published_parameter","dk_input_status":"scalar_with_frequency","review_flags":"test_method_not_stated;measurement_axis_not_stated"}
{"manufacturer":"Wurth Elektronik","product":"WE-SMFlex-0003","material_family":"flexibel, photosensitive","material_form":"solder_mask","dk":4.3,"dk_min":null,"dk_max":null,"dk_tolerance":null,"df":0.05,"frequency_ghz":1.0,"frequency_text":"1GHz","value_type":"fabricator_typical_IPC_class","record_kind":"stackup_master_layer_typical_planning_value","method":"not stated","axis":"not stated","thickness_mm":0.019999959999999997,"glass_style":null,"resin_content_pct":null,"source_id":"FB021","source_location":"FLEX8_8F_037_12_2V13.stackup; master layer index 25; Bottom Solder","source_url":"https://www.we-online.com/files/zip1/we-cbt-starrflex-stackups-altium-designer-v1.zip","stackup_id":"FLEX8_8F_037_12_2V13","layer":"Bottom Solder","source_revision_date":"10/24/2023 07:54:10","material_description":"Soldermask JIS-C-5012/IPC-SM840","thickness_original":"0.7874mil","notes":"Wurth public standard stackup: typical values for IPC material classes, not a specific raw-material vendor/grade guarantee. Master stack layer data; inspect native file for rigid-flex regional contexts. flexibel, photosensitive","record_id":"PCB053667","simulation_ready":false,"collection_group":"fab","source_collection_record_id":"FABR026852","source_file":"originals/Wurth_Elektronik/Wurth_Elektronik__종합카탈로그_we-cbt-starrflex-stackups-altium-designer-v1__Altium_적층자료__FB021.zip","dataset_role":"fabricator_published_parameter","dk_input_status":"scalar_with_frequency","review_flags":"test_method_not_stated;measurement_axis_not_stated"}
{"manufacturer":"Wurth Elektronik","product":"WE-SMFlex-0003","material_family":"flexibel, photosensitive","material_form":"solder_mask","dk":4.3,"dk_min":null,"dk_max":null,"dk_tolerance":null,"df":0.05,"frequency_ghz":1.0,"frequency_text":"1GHz","value_type":"fabricator_typical_IPC_class","record_kind":"stackup_master_layer_typical_planning_value","method":"not stated","axis":"not stated","thickness_mm":0.019999959999999997,"glass_style":null,"resin_content_pct":null,"source_id":"FB022","source_location":"FLEX4_4F_023_12_2V13.stackup; master layer index 1; Top Solder","source_url":"https://www.we-online.com/files/zip1/we-cbt-slimflex-stackups-altium-designer-v1.zip","stackup_id":"FLEX4_4F_023_12_2V13","layer":"Top Solder","source_revision_date":"10/24/2023 07:27:40","material_description":"Soldermask JIS-C-5012/IPC-SM840","thickness_original":"0.7874mil","notes":"Wurth public standard stackup: typical values for IPC material classes, not a specific raw-material vendor/grade guarantee. Master stack layer data; inspect native file for rigid-flex regional contexts. flexibel, photosensitive","record_id":"PCB053668","simulation_ready":false,"collection_group":"fab","source_collection_record_id":"FABR026853","source_file":"originals/Wurth_Elektronik/Wurth_Elektronik__종합카탈로그_we-cbt-slimflex-stackups-altium-designer-v1__Altium_적층자료__FB022.zip","dataset_role":"fabricator_published_parameter","dk_input_status":"scalar_with_frequency","review_flags":"test_method_not_stated;measurement_axis_not_stated"}
