Repository: EIDOSDATA/TraceWave-Studio

# PCB 유전율과 적층 자료

수집/정리 기준일: 2026-11-11.

먼저 [전체 자료 안내 엑셀](Excel/00_전체_자료_안내.xlsx)을 연다. 회사별 엑셀은 `Excel/`에 있고, 원문 검색은 [HTML 안내](START_HERE_ko.html)를 사용한다.

- [자료 사용 안내](docs/자료_사용_안내.md): 폴더, 단위, 조건 선택과 내보내기.
- [자료 검토 결과](docs/자료_검토_결과.md): 확인한 범위, 오류/공백, 정리 내역.
- [TraceWave Studio 연결 설계](../../../Code/docs/pcb_material_catalog.md): 사용자 직접 입력, 소재 선택, 제조업체 적층 선택과 현재 구현의 경계.

57,340개 조건별 관측, 36개 회사와 일반 재료 참고 자료 1개 그룹, 1,756개 출처 기록을 보존했다. 새 엑셀은 전체 안내 1개와 회사/참고 자료별 37개로 총 38개다. 행 수는 고유 소재나 독립 측정 수가 아니다. 공식 자료에 값이 있어도 실제 제조 조건과 해석 대역에 맞는지 확인해야 한다.

사람이 보는 엑셀과 프로그램용 JSONL을 분리했다. 원문 PDF/HTML의 바이트는 보존하면서 파일명을 회사와 소재/용도 중심으로 바꿨다. 중복 저장한 데이터 사본은 복구 폴더로 옮겼고 관측 수치는 삭제하지 않았다.

File: 00_REF/PCB RF ANT/05_PCB_Dielectric_Data_2026/data/observations/Isola.jsonl (part 23 of 92)
{"manufacturer":"Isola","product":"185HR","material_family":null,"material_form":"core","dk":3.97,"dk_min":null,"dk_max":null,"dk_tolerance":null,"df":0.017,"frequency_ghz":0.1,"frequency_text":"100 MHz","value_type":"published_construction_table","method":null,"axis":null,"thickness_mm":0.114,"glass_style":"1x106 / 1x1080","resin_content_pct":65.0,"source_id":"FR001","source_location":"HTML construction table 2, data row 12","source_url":"https://www.isola-group.com/pcb-laminates-prepreg/185hr-laminate-and-prepreg/","notes":"Manufacturer construction-specific value; test method/conditioning not stated in this HTML construction table. Thickness is the published nominal value; pressed prepreg thickness must be confirmed with PCB fabricator.","construction":"1x106 / 1x1080","offering":"Alternate","thickness_inch":0.0045,"collection_group":"fr4","record_id":"PCB005253","source_file":"originals/Isola/Isola__185HR__Dk_Df_구성표__FR001.html","dataset_role":"material_published_parameter","dk_input_status":"scalar_with_frequency","review_flags":"test_method_not_stated;measurement_axis_not_stated"}
{"manufacturer":"Isola","product":"370HR Ultra","material_family":null,"material_form":"core","dk":4.01,"dk_min":null,"dk_max":null,"dk_tolerance":null,"df":0.016,"frequency_ghz":0.1,"frequency_text":"100 MHz","value_type":"published_construction_table","method":null,"axis":null,"thickness_mm":0.102,"glass_style":"1x 1080","resin_content_pct":72.0,"source_id":"FR003","source_location":"HTML construction table 2, data row 5","source_url":"https://www.isola-group.com/pcb-laminates-prepreg/370hr-ultra/","notes":"Manufacturer construction-specific value; test method/conditioning not stated in this HTML construction table. Thickness is the published nominal value; pressed prepreg thickness must be confirmed with PCB fabricator.","construction":"1x 1080","offering":null,"thickness_inch":0.004,"collection_group":"fr4","record_id":"PCB006051","source_file":"originals/Isola/Isola__370HR_Ultra__Dk_Df_구성표__FR003.html","dataset_role":"material_published_parameter","dk_input_status":"scalar_with_frequency","review_flags":"test_method_not_stated;measurement_axis_not_stated"}
{"manufacturer":"Isola","product":"370HR Ultra","material_family":null,"material_form":"core","dk":3.97,"dk_min":null,"dk_max":null,"dk_tolerance":null,"df":0.017,"frequency_ghz":0.5,"frequency_text":"500 MHz","value_type":"published_construction_table","method":null,"axis":null,"thickness_mm":0.102,"glass_style":"1x 1080","resin_content_pct":72.0,"source_id":"FR003","source_location":"HTML construction table 2, data row 5","source_url":"https://www.isola-group.com/pcb-laminates-prepreg/370hr-ultra/","notes":"Manufacturer construction-specific value; test method/conditioning not stated in this HTML construction table. Thickness is the published nominal value; pressed prepreg thickness must be confirmed with PCB fabricator.","construction":"1x 1080","offering":null,"thickness_inch":0.004,"collection_group":"fr4","record_id":"PCB006052","source_file":"originals/Isola/Isola__370HR_Ultra__Dk_Df_구성표__FR003.html","dataset_role":"material_published_parameter","dk_input_status":"scalar_with_frequency","review_flags":"test_method_not_stated;measurement_axis_not_stated"}
{"manufacturer":"Isola","product":"370HR Ultra","material_family":null,"material_form":"core","dk":3.93,"dk_min":null,"dk_max":null,"dk_tolerance":null,"df":0.019,"frequency_ghz":1.0,"frequency_text":"1 GHz","value_type":"published_construction_table","method":null,"axis":null,"thickness_mm":0.102,"glass_style":"1x 1080","resin_content_pct":72.0,"source_id":"FR003","source_location":"HTML construction table 2, data row 5","source_url":"https://www.isola-group.com/pcb-laminates-prepreg/370hr-ultra/","notes":"Manufacturer construction-specific value; test method/conditioning not stated in this HTML construction table. Thickness is the published nominal value; pressed prepreg thickness must be confirmed with PCB fabricator.","construction":"1x 1080","offering":null,"thickness_inch":0.004,"collection_group":"fr4","record_id":"PCB006053","source_file":"originals/Isola/Isola__370HR_Ultra__Dk_Df_구성표__FR003.html","dataset_role":"material_published_parameter","dk_input_status":"scalar_with_frequency","review_flags":"test_method_not_stated;measurement_axis_not_stated"}
{"manufacturer":"Isola","product":"370HR Ultra","material_family":null,"material_form":"core","dk":3.79,"dk_min":null,"dk_max":null,"dk_tolerance":null,"df":0.022,"frequency_ghz":10.0,"frequency_text":"10 GHz","value_type":"published_construction_table","method":null,"axis":null,"thickness_mm":0.102,"glass_style":"1x 1080","resin_content_pct":72.0,"source_id":"FR003","source_location":"HTML construction table 2, data row 5","source_url":"https://www.isola-group.com/pcb-laminates-prepreg/370hr-ultra/","notes":"Manufacturer construction-specific value; test method/conditioning not stated in this HTML construction table. Thickness is the published nominal value; pressed prepreg thickness must be confirmed with PCB fabricator.","construction":"1x 1080","offering":null,"thickness_inch":0.004,"collection_group":"fr4","record_id":"PCB006054","source_file":"originals/Isola/Isola__370HR_Ultra__Dk_Df_구성표__FR003.html","dataset_role":"material_published_parameter","dk_input_status":"scalar_with_frequency","review_flags":"test_method_not_stated;measurement_axis_not_stated"}
{"manufacturer":"Isola","product":"370HR Ultra","material_family":null,"material_form":"core","dk":3.89,"dk_min":null,"dk_max":null,"dk_tolerance":null,"df":0.02,"frequency_ghz":2.0,"frequency_text":"2 GHz","value_type":"published_construction_table","method":null,"axis":null,"thickness_mm":0.102,"glass_style":"1x 1080","resin_content_pct":72.0,"source_id":"FR003","source_location":"HTML construction table 2, data row 5","source_url":"https://www.isola-group.com/pcb-laminates-prepreg/370hr-ultra/","notes":"Manufacturer construction-specific value; test method/conditioning not stated in this HTML construction table. Thickness is the published nominal value; pressed prepreg thickness must be confirmed with PCB fabricator.","construction":"1x 1080","offering":null,"thickness_inch":0.004,"collection_group":"fr4","record_id":"PCB006055","source_file":"originals/Isola/Isola__370HR_Ultra__Dk_Df_구성표__FR003.html","dataset_role":"material_published_parameter","dk_input_status":"scalar_with_frequency","review_flags":"test_method_not_stated;measurement_axis_not_stated"}
{"manufacturer":"Isola","product":"370HR Ultra","material_family":null,"material_form":"core","dk":3.84,"dk_min":null,"dk_max":null,"dk_tolerance":null,"df":0.022,"frequency_ghz":5.0,"frequency_text":"5 GHz","value_type":"published_construction_table","method":null,"axis":null,"thickness_mm":0.102,"glass_style":"1x 1080","resin_content_pct":72.0,"source_id":"FR003","source_location":"HTML construction table 2, data row 5","source_url":"https://www.isola-group.com/pcb-laminates-prepreg/370hr-ultra/","notes":"Manufacturer construction-specific value; test method/conditioning not stated in this HTML construction table. Thickness is the published nominal value; pressed prepreg thickness must be confirmed with PCB fabricator.","construction":"1x 1080","offering":null,"thickness_inch":0.004,"collection_group":"fr4","record_id":"PCB006056","source_file":"originals/Isola/Isola__370HR_Ultra__Dk_Df_구성표__FR003.html","dataset_role":"material_published_parameter","dk_input_status":"scalar_with_frequency","review_flags":"test_method_not_stated;measurement_axis_not_stated"}
{"manufacturer":"Isola","product":"370HR Ultra","material_family":null,"material_form":"core","dk":3.95,"dk_min":null,"dk_max":null,"dk_tolerance":null,"df":0.016,"frequency_ghz":0.1,"frequency_text":"100 MHz","value_type":"published_construction_table","method":null,"axis":null,"thickness_mm":0.114,"glass_style":"1x 1080","resin_content_pct":76.0,"source_id":"FR003","source_location":"HTML construction table 2, data row 7","source_url":"https://www.isola-group.com/pcb-laminates-prepreg/370hr-ultra/","notes":"Manufacturer construction-specific value; test method/conditioning not stated in this HTML construction table. Thickness is the published nominal value; pressed prepreg thickness must be confirmed with PCB fabricator.","construction":"1x 1080","offering":null,"thickness_inch":0.0045,"collection_group":"fr4","record_id":"PCB006057","source_file":"originals/Isola/Isola__370HR_Ultra__Dk_Df_구성표__FR003.html","dataset_role":"material_published_parameter","dk_input_status":"scalar_with_frequency","review_flags":"test_method_not_stated;measurement_axis_not_stated"}
{"manufacturer":"Isola","product":"370HR Ultra","material_family":null,"material_form":"core","dk":3.91,"dk_min":null,"dk_max":null,"dk_tolerance":null,"df":0.017,"frequency_ghz":0.5,"frequency_text":"500 MHz","value_type":"published_construction_table","method":null,"axis":null,"thickness_mm":0.114,"glass_style":"1x 1080","resin_content_pct":76.0,"source_id":"FR003","source_location":"HTML construction table 2, data row 7","source_url":"https://www.isola-group.com/pcb-laminates-prepreg/370hr-ultra/","notes":"Manufacturer construction-specific value; test method/conditioning not stated in this HTML construction table. Thickness is the published nominal value; pressed prepreg thickness must be confirmed with PCB fabricator.","construction":"1x 1080","offering":null,"thickness_inch":0.0045,"collection_group":"fr4","record_id":"PCB006058","source_file":"originals/Isola/Isola__370HR_Ultra__Dk_Df_구성표__FR003.html","dataset_role":"material_published_parameter","dk_input_status":"scalar_with_frequency","review_flags":"test_method_not_stated;measurement_axis_not_stated"}
{"manufacturer":"Isola","product":"370HR Ultra","material_family":null,"material_form":"core","dk":3.87,"dk_min":null,"dk_max":null,"dk_tolerance":null,"df":0.019,"frequency_ghz":1.0,"frequency_text":"1 GHz","value_type":"published_construction_table","method":null,"axis":null,"thickness_mm":0.114,"glass_style":"1x 1080","resin_content_pct":76.0,"source_id":"FR003","source_location":"HTML construction table 2, data row 7","source_url":"https://www.isola-group.com/pcb-laminates-prepreg/370hr-ultra/","notes":"Manufacturer construction-specific value; test method/conditioning not stated in this HTML construction table. Thickness is the published nominal value; pressed prepreg thickness must be confirmed with PCB fabricator.","construction":"1x 1080","offering":null,"thickness_inch":0.0045,"collection_group":"fr4","record_id":"PCB006059","source_file":"originals/Isola/Isola__370HR_Ultra__Dk_Df_구성표__FR003.html","dataset_role":"material_published_parameter","dk_input_status":"scalar_with_frequency","review_flags":"test_method_not_stated;measurement_axis_not_stated"}
{"manufacturer":"Isola","product":"370HR Ultra","material_family":null,"material_form":"core","dk":3.73,"dk_min":null,"dk_max":null,"dk_tolerance":null,"df":0.022,"frequency_ghz":10.0,"frequency_text":"10 GHz","value_type":"published_construction_table","method":null,"axis":null,"thickness_mm":0.114,"glass_style":"1x 1080","resin_content_pct":76.0,"source_id":"FR003","source_location":"HTML construction table 2, data row 7","source_url":"https://www.isola-group.com/pcb-laminates-prepreg/370hr-ultra/","notes":"Manufacturer construction-specific value; test method/conditioning not stated in this HTML construction table. Thickness is the published nominal value; pressed prepreg thickness must be confirmed with PCB fabricator.","construction":"1x 1080","offering":null,"thickness_inch":0.0045,"collection_group":"fr4","record_id":"PCB006060","source_file":"originals/Isola/Isola__370HR_Ultra__Dk_Df_구성표__FR003.html","dataset_role":"material_published_parameter","dk_input_status":"scalar_with_frequency","review_flags":"test_method_not_stated;measurement_axis_not_stated"}
{"manufacturer":"Isola","product":"370HR Ultra","material_family":null,"material_form":"core","dk":3.83,"dk_min":null,"dk_max":null,"dk_tolerance":null,"df":0.02,"frequency_ghz":2.0,"frequency_text":"2 GHz","value_type":"published_construction_table","method":null,"axis":null,"thickness_mm":0.114,"glass_style":"1x 1080","resin_content_pct":76.0,"source_id":"FR003","source_location":"HTML construction table 2, data row 7","source_url":"https://www.isola-group.com/pcb-laminates-prepreg/370hr-ultra/","notes":"Manufacturer construction-specific value; test method/conditioning not stated in this HTML construction table. Thickness is the published nominal value; pressed prepreg thickness must be confirmed with PCB fabricator.","construction":"1x 1080","offering":null,"thickness_inch":0.0045,"collection_group":"fr4","record_id":"PCB006061","source_file":"originals/Isola/Isola__370HR_Ultra__Dk_Df_구성표__FR003.html","dataset_role":"material_published_parameter","dk_input_status":"scalar_with_frequency","review_flags":"test_method_not_stated;measurement_axis_not_stated"}
{"manufacturer":"Isola","product":"370HR Ultra","material_family":null,"material_form":"core","dk":3.78,"dk_min":null,"dk_max":null,"dk_tolerance":null,"df":0.022,"frequency_ghz":5.0,"frequency_text":"5 GHz","value_type":"published_construction_table","method":null,"axis":null,"thickness_mm":0.114,"glass_style":"1x 1080","resin_content_pct":76.0,"source_id":"FR003","source_location":"HTML construction table 2, data row 7","source_url":"https://www.isola-group.com/pcb-laminates-prepreg/370hr-ultra/","notes":"Manufacturer construction-specific value; test method/conditioning not stated in this HTML construction table. Thickness is the published nominal value; pressed prepreg thickness must be confirmed with PCB fabricator.","construction":"1x 1080","offering":null,"thickness_inch":0.0045,"collection_group":"fr4","record_id":"PCB006062","source_file":"originals/Isola/Isola__370HR_Ultra__Dk_Df_구성표__FR003.html","dataset_role":"material_published_parameter","dk_input_status":"scalar_with_frequency","review_flags":"test_method_not_stated;measurement_axis_not_stated"}
{"manufacturer":"Isola","product":"370HR Ultra","material_family":null,"material_form":"core","dk":4.21,"dk_min":null,"dk_max":null,"dk_tolerance":null,"df":0.014,"frequency_ghz":0.1,"frequency_text":"100 MHz","value_type":"published_construction_table","method":null,"axis":null,"thickness_mm":0.112,"glass_style":"1x 2113","resin_content_pct":60.0,"source_id":"FR003","source_location":"HTML construction table 2, data row 6","source_url":"https://www.isola-group.com/pcb-laminates-prepreg/370hr-ultra/","notes":"Manufacturer construction-specific value; test method/conditioning not stated in this HTML construction table. Thickness is the published nominal value; pressed prepreg thickness must be confirmed with PCB fabricator.","construction":"1x 2113","offering":null,"thickness_inch":0.0044,"collection_group":"fr4","record_id":"PCB006063","source_file":"originals/Isola/Isola__370HR_Ultra__Dk_Df_구성표__FR003.html","dataset_role":"material_published_parameter","dk_input_status":"scalar_with_frequency","review_flags":"test_method_not_stated;measurement_axis_not_stated"}
{"manufacturer":"Isola","product":"370HR Ultra","material_family":null,"material_form":"core","dk":4.17,"dk_min":null,"dk_max":null,"dk_tolerance":null,"df":0.015,"frequency_ghz":0.5,"frequency_text":"500 MHz","value_type":"published_construction_table","method":null,"axis":null,"thickness_mm":0.112,"glass_style":"1x 2113","resin_content_pct":60.0,"source_id":"FR003","source_location":"HTML construction table 2, data row 6","source_url":"https://www.isola-group.com/pcb-laminates-prepreg/370hr-ultra/","notes":"Manufacturer construction-specific value; test method/conditioning not stated in this HTML construction table. Thickness is the published nominal value; pressed prepreg thickness must be confirmed with PCB fabricator.","construction":"1x 2113","offering":null,"thickness_inch":0.0044,"collection_group":"fr4","record_id":"PCB006064","source_file":"originals/Isola/Isola__370HR_Ultra__Dk_Df_구성표__FR003.html","dataset_role":"material_published_parameter","dk_input_status":"scalar_with_frequency","review_flags":"test_method_not_stated;measurement_axis_not_stated"}
{"manufacturer":"Isola","product":"370HR Ultra","material_family":null,"material_form":"core","dk":4.13,"dk_min":null,"dk_max":null,"dk_tolerance":null,"df":0.017,"frequency_ghz":1.0,"frequency_text":"1 GHz","value_type":"published_construction_table","method":null,"axis":null,"thickness_mm":0.112,"glass_style":"1x 2113","resin_content_pct":60.0,"source_id":"FR003","source_location":"HTML construction table 2, data row 6","source_url":"https://www.isola-group.com/pcb-laminates-prepreg/370hr-ultra/","notes":"Manufacturer construction-specific value; test method/conditioning not stated in this HTML construction table. Thickness is the published nominal value; pressed prepreg thickness must be confirmed with PCB fabricator.","construction":"1x 2113","offering":null,"thickness_inch":0.0044,"collection_group":"fr4","record_id":"PCB006065","source_file":"originals/Isola/Isola__370HR_Ultra__Dk_Df_구성표__FR003.html","dataset_role":"material_published_parameter","dk_input_status":"scalar_with_frequency","review_flags":"test_method_not_stated;measurement_axis_not_stated"}
{"manufacturer":"Isola","product":"370HR Ultra","material_family":null,"material_form":"core","dk":3.99,"dk_min":null,"dk_max":null,"dk_tolerance":null,"df":0.02,"frequency_ghz":10.0,"frequency_text":"10 GHz","value_type":"published_construction_table","method":null,"axis":null,"thickness_mm":0.112,"glass_style":"1x 2113","resin_content_pct":60.0,"source_id":"FR003","source_location":"HTML construction table 2, data row 6","source_url":"https://www.isola-group.com/pcb-laminates-prepreg/370hr-ultra/","notes":"Manufacturer construction-specific value; test method/conditioning not stated in this HTML construction table. Thickness is the published nominal value; pressed prepreg thickness must be confirmed with PCB fabricator.","construction":"1x 2113","offering":null,"thickness_inch":0.0044,"collection_group":"fr4","record_id":"PCB006066","source_file":"originals/Isola/Isola__370HR_Ultra__Dk_Df_구성표__FR003.html","dataset_role":"material_published_parameter","dk_input_status":"scalar_with_frequency","review_flags":"test_method_not_stated;measurement_axis_not_stated"}
{"manufacturer":"Isola","product":"370HR Ultra","material_family":null,"material_form":"core","dk":4.09,"dk_min":null,"dk_max":null,"dk_tolerance":null,"df":0.018,"frequency_ghz":2.0,"frequency_text":"2 GHz","value_type":"published_construction_table","method":null,"axis":null,"thickness_mm":0.112,"glass_style":"1x 2113","resin_content_pct":60.0,"source_id":"FR003","source_location":"HTML construction table 2, data row 6","source_url":"https://www.isola-group.com/pcb-laminates-prepreg/370hr-ultra/","notes":"Manufacturer construction-specific value; test method/conditioning not stated in this HTML construction table. Thickness is the published nominal value; pressed prepreg thickness must be confirmed with PCB fabricator.","construction":"1x 2113","offering":null,"thickness_inch":0.0044,"collection_group":"fr4","record_id":"PCB006067","source_file":"originals/Isola/Isola__370HR_Ultra__Dk_Df_구성표__FR003.html","dataset_role":"material_published_parameter","dk_input_status":"scalar_with_frequency","review_flags":"test_method_not_stated;measurement_axis_not_stated"}
{"manufacturer":"Isola","product":"370HR Ultra","material_family":null,"material_form":"core","dk":4.04,"dk_min":null,"dk_max":null,"dk_tolerance":null,"df":0.02,"frequency_ghz":5.0,"frequency_text":"5 GHz","value_type":"published_construction_table","method":null,"axis":null,"thickness_mm":0.112,"glass_style":"1x 2113","resin_content_pct":60.0,"source_id":"FR003","source_location":"HTML construction table 2, data row 6","source_url":"https://www.isola-group.com/pcb-laminates-prepreg/370hr-ultra/","notes":"Manufacturer construction-specific value; test method/conditioning not stated in this HTML construction table. Thickness is the published nominal value; pressed prepreg thickness must be confirmed with PCB fabricator.","construction":"1x 2113","offering":null,"thickness_inch":0.0044,"collection_group":"fr4","record_id":"PCB006068","source_file":"originals/Isola/Isola__370HR_Ultra__Dk_Df_구성표__FR003.html","dataset_role":"material_published_parameter","dk_input_status":"scalar_with_frequency","review_flags":"test_method_not_stated;measurement_axis_not_stated"}
{"manufacturer":"Isola","product":"370HR Ultra","material_family":null,"material_form":"core","dk":4.27,"dk_min":null,"dk_max":null,"dk_tolerance":null,"df":0.014,"frequency_ghz":0.1,"frequency_text":"100 MHz","value_type":"published_construction_table","method":null,"axis":null,"thickness_mm":0.127,"glass_style":"1x 2116","resin_content_pct":57.0,"source_id":"FR003","source_location":"HTML construction table 2, data row 9","source_url":"https://www.isola-group.com/pcb-laminates-prepreg/370hr-ultra/","notes":"Manufacturer construction-specific value; test method/conditioning not stated in this HTML construction table. Thickness is the published nominal value; pressed prepreg thickness must be confirmed with PCB fabricator.","construction":"1x 2116","offering":null,"thickness_inch":0.005,"collection_group":"fr4","record_id":"PCB006069","source_file":"originals/Isola/Isola__370HR_Ultra__Dk_Df_구성표__FR003.html","dataset_role":"material_published_parameter","dk_input_status":"scalar_with_frequency","review_flags":"test_method_not_stated;measurement_axis_not_stated"}
{"manufacturer":"Isola","product":"370HR Ultra","material_family":null,"material_form":"core","dk":4.23,"dk_min":null,"dk_max":null,"dk_tolerance":null,"df":0.015,"frequency_ghz":0.5,"frequency_text":"500 MHz","value_type":"published_construction_table","method":null,"axis":null,"thickness_mm":0.127,"glass_style":"1x 2116","resin_content_pct":57.0,"source_id":"FR003","source_location":"HTML construction table 2, data row 9","source_url":"https://www.isola-group.com/pcb-laminates-prepreg/370hr-ultra/","notes":"Manufacturer construction-specific value; test method/conditioning not stated in this HTML construction table. Thickness is the published nominal value; pressed prepreg thickness must be confirmed with PCB fabricator.","construction":"1x 2116","offering":null,"thickness_inch":0.005,"collection_group":"fr4","record_id":"PCB006070","source_file":"originals/Isola/Isola__370HR_Ultra__Dk_Df_구성표__FR003.html","dataset_role":"material_published_parameter","dk_input_status":"scalar_with_frequency","review_flags":"test_method_not_stated;measurement_axis_not_stated"}
{"manufacturer":"Isola","product":"370HR Ultra","material_family":null,"material_form":"core","dk":4.19,"dk_min":null,"dk_max":null,"dk_tolerance":null,"df":0.017,"frequency_ghz":1.0,"frequency_text":"1 GHz","value_type":"published_construction_table","method":null,"axis":null,"thickness_mm":0.127,"glass_style":"1x 2116","resin_content_pct":57.0,"source_id":"FR003","source_location":"HTML construction table 2, data row 9","source_url":"https://www.isola-group.com/pcb-laminates-prepreg/370hr-ultra/","notes":"Manufacturer construction-specific value; test method/conditioning not stated in this HTML construction table. Thickness is the published nominal value; pressed prepreg thickness must be confirmed with PCB fabricator.","construction":"1x 2116","offering":null,"thickness_inch":0.005,"collection_group":"fr4","record_id":"PCB006071","source_file":"originals/Isola/Isola__370HR_Ultra__Dk_Df_구성표__FR003.html","dataset_role":"material_published_parameter","dk_input_status":"scalar_with_frequency","review_flags":"test_method_not_stated;measurement_axis_not_stated"}
{"manufacturer":"Isola","product":"370HR Ultra","material_family":null,"material_form":"core","dk":4.05,"dk_min":null,"dk_max":null,"dk_tolerance":null,"df":0.02,"frequency_ghz":10.0,"frequency_text":"10 GHz","value_type":"published_construction_table","method":null,"axis":null,"thickness_mm":0.127,"glass_style":"1x 2116","resin_content_pct":57.0,"source_id":"FR003","source_location":"HTML construction table 2, data row 9","source_url":"https://www.isola-group.com/pcb-laminates-prepreg/370hr-ultra/","notes":"Manufacturer construction-specific value; test method/conditioning not stated in this HTML construction table. Thickness is the published nominal value; pressed prepreg thickness must be confirmed with PCB fabricator.","construction":"1x 2116","offering":null,"thickness_inch":0.005,"collection_group":"fr4","record_id":"PCB006072","source_file":"originals/Isola/Isola__370HR_Ultra__Dk_Df_구성표__FR003.html","dataset_role":"material_published_parameter","dk_input_status":"scalar_with_frequency","review_flags":"test_method_not_stated;measurement_axis_not_stated"}
{"manufacturer":"Isola","product":"370HR Ultra","material_family":null,"material_form":"core","dk":4.15,"dk_min":null,"dk_max":null,"dk_tolerance":null,"df":0.018,"frequency_ghz":2.0,"frequency_text":"2 GHz","value_type":"published_construction_table","method":null,"axis":null,"thickness_mm":0.127,"glass_style":"1x 2116","resin_content_pct":57.0,"source_id":"FR003","source_location":"HTML construction table 2, data row 9","source_url":"https://www.isola-group.com/pcb-laminates-prepreg/370hr-ultra/","notes":"Manufacturer construction-specific value; test method/conditioning not stated in this HTML construction table. Thickness is the published nominal value; pressed prepreg thickness must be confirmed with PCB fabricator.","construction":"1x 2116","offering":null,"thickness_inch":0.005,"collection_group":"fr4","record_id":"PCB006073","source_file":"originals/Isola/Isola__370HR_Ultra__Dk_Df_구성표__FR003.html","dataset_role":"material_published_parameter","dk_input_status":"scalar_with_frequency","review_flags":"test_method_not_stated;measurement_axis_not_stated"}
{"manufacturer":"Isola","product":"370HR Ultra","material_family":null,"material_form":"core","dk":4.1,"dk_min":null,"dk_max":null,"dk_tolerance":null,"df":0.02,"frequency_ghz":5.0,"frequency_text":"5 GHz","value_type":"published_construction_table","method":null,"axis":null,"thickness_mm":0.127,"glass_style":"1x 2116","resin_content_pct":57.0,"source_id":"FR003","source_location":"HTML construction table 2, data row 9","source_url":"https://www.isola-group.com/pcb-laminates-prepreg/370hr-ultra/","notes":"Manufacturer construction-specific value; test method/conditioning not stated in this HTML construction table. Thickness is the published nominal value; pressed prepreg thickness must be confirmed with PCB fabricator.","construction":"1x 2116","offering":null,"thickness_inch":0.005,"collection_group":"fr4","record_id":"PCB006074","source_file":"originals/Isola/Isola__370HR_Ultra__Dk_Df_구성표__FR003.html","dataset_role":"material_published_parameter","dk_input_status":"scalar_with_frequency","review_flags":"test_method_not_stated;measurement_axis_not_stated"}
{"manufacturer":"Isola","product":"370HR Ultra","material_family":null,"material_form":"core","dk":4.03,"dk_min":null,"dk_max":null,"dk_tolerance":null,"df":0.016,"frequency_ghz":0.1,"frequency_text":"100 MHz","value_type":"published_construction_table","method":null,"axis":null,"thickness_mm":0.097,"glass_style":"2x 106","resin_content_pct":71.0,"source_id":"FR003","source_location":"HTML construction table 2, data row 4","source_url":"https://www.isola-group.com/pcb-laminates-prepreg/370hr-ultra/","notes":"Manufacturer construction-specific value; test method/conditioning not stated in this HTML construction table. Thickness is the published nominal value; pressed prepreg thickness must be confirmed with PCB fabricator.","construction":"2x 106","offering":null,"thickness_inch":0.0038,"collection_group":"fr4","record_id":"PCB006075","source_file":"originals/Isola/Isola__370HR_Ultra__Dk_Df_구성표__FR003.html","dataset_role":"material_published_parameter","dk_input_status":"scalar_with_frequency","review_flags":"test_method_not_stated;measurement_axis_not_stated"}
{"manufacturer":"Isola","product":"370HR Ultra","material_family":null,"material_form":"core","dk":3.99,"dk_min":null,"dk_max":null,"dk_tolerance":null,"df":0.017,"frequency_ghz":0.5,"frequency_text":"500 MHz","value_type":"published_construction_table","method":null,"axis":null,"thickness_mm":0.097,"glass_style":"2x 106","resin_content_pct":71.0,"source_id":"FR003","source_location":"HTML construction table 2, data row 4","source_url":"https://www.isola-group.com/pcb-laminates-prepreg/370hr-ultra/","notes":"Manufacturer construction-specific value; test method/conditioning not stated in this HTML construction table. Thickness is the published nominal value; pressed prepreg thickness must be confirmed with PCB fabricator.","construction":"2x 106","offering":null,"thickness_inch":0.0038,"collection_group":"fr4","record_id":"PCB006076","source_file":"originals/Isola/Isola__370HR_Ultra__Dk_Df_구성표__FR003.html","dataset_role":"material_published_parameter","dk_input_status":"scalar_with_frequency","review_flags":"test_method_not_stated;measurement_axis_not_stated"}
{"manufacturer":"Isola","product":"370HR Ultra","material_family":null,"material_form":"core","dk":3.95,"dk_min":null,"dk_max":null,"dk_tolerance":null,"df":0.019,"frequency_ghz":1.0,"frequency_text":"1 GHz","value_type":"published_construction_table","method":null,"axis":null,"thickness_mm":0.097,"glass_style":"2x 106","resin_content_pct":71.0,"source_id":"FR003","source_location":"HTML construction table 2, data row 4","source_url":"https://www.isola-group.com/pcb-laminates-prepreg/370hr-ultra/","notes":"Manufacturer construction-specific value; test method/conditioning not stated in this HTML construction table. Thickness is the published nominal value; pressed prepreg thickness must be confirmed with PCB fabricator.","construction":"2x 106","offering":null,"thickness_inch":0.0038,"collection_group":"fr4","record_id":"PCB006077","source_file":"originals/Isola/Isola__370HR_Ultra__Dk_Df_구성표__FR003.html","dataset_role":"material_published_parameter","dk_input_status":"scalar_with_frequency","review_flags":"test_method_not_stated;measurement_axis_not_stated"}
{"manufacturer":"Isola","product":"370HR Ultra","material_family":null,"material_form":"core","dk":3.81,"dk_min":null,"dk_max":null,"dk_tolerance":null,"df":0.022,"frequency_ghz":10.0,"frequency_text":"10 GHz","value_type":"published_construction_table","method":null,"axis":null,"thickness_mm":0.097,"glass_style":"2x 106","resin_content_pct":71.0,"source_id":"FR003","source_location":"HTML construction table 2, data row 4","source_url":"https://www.isola-group.com/pcb-laminates-prepreg/370hr-ultra/","notes":"Manufacturer construction-specific value; test method/conditioning not stated in this HTML construction table. Thickness is the published nominal value; pressed prepreg thickness must be confirmed with PCB fabricator.","construction":"2x 106","offering":null,"thickness_inch":0.0038,"collection_group":"fr4","record_id":"PCB006078","source_file":"originals/Isola/Isola__370HR_Ultra__Dk_Df_구성표__FR003.html","dataset_role":"material_published_parameter","dk_input_status":"scalar_with_frequency","review_flags":"test_method_not_stated;measurement_axis_not_stated"}
{"manufacturer":"Isola","product":"370HR Ultra","material_family":null,"material_form":"core","dk":3.91,"dk_min":null,"dk_max":null,"dk_tolerance":null,"df":0.02,"frequency_ghz":2.0,"frequency_text":"2 GHz","value_type":"published_construction_table","method":null,"axis":null,"thickness_mm":0.097,"glass_style":"2x 106","resin_content_pct":71.0,"source_id":"FR003","source_location":"HTML construction table 2, data row 4","source_url":"https://www.isola-group.com/pcb-laminates-prepreg/370hr-ultra/","notes":"Manufacturer construction-specific value; test method/conditioning not stated in this HTML construction table. Thickness is the published nominal value; pressed prepreg thickness must be confirmed with PCB fabricator.","construction":"2x 106","offering":null,"thickness_inch":0.0038,"collection_group":"fr4","record_id":"PCB006079","source_file":"originals/Isola/Isola__370HR_Ultra__Dk_Df_구성표__FR003.html","dataset_role":"material_published_parameter","dk_input_status":"scalar_with_frequency","review_flags":"test_method_not_stated;measurement_axis_not_stated"}
{"manufacturer":"Isola","product":"370HR Ultra","material_family":null,"material_form":"core","dk":3.86,"dk_min":null,"dk_max":null,"dk_tolerance":null,"df":0.022,"frequency_ghz":5.0,"frequency_text":"5 GHz","value_type":"published_construction_table","method":null,"axis":null,"thickness_mm":0.097,"glass_style":"2x 106","resin_content_pct":71.0,"source_id":"FR003","source_location":"HTML construction table 2, data row 4","source_url":"https://www.isola-group.com/pcb-laminates-prepreg/370hr-ultra/","notes":"Manufacturer construction-specific value; test method/conditioning not stated in this HTML construction table. Thickness is the published nominal value; pressed prepreg thickness must be confirmed with PCB fabricator.","construction":"2x 106","offering":null,"thickness_inch":0.0038,"collection_group":"fr4","record_id":"PCB006080","source_file":"originals/Isola/Isola__370HR_Ultra__Dk_Df_구성표__FR003.html","dataset_role":"material_published_parameter","dk_input_status":"scalar_with_frequency","review_flags":"test_method_not_stated;measurement_axis_not_stated"}
{"manufacturer":"Isola","product":"370HR Ultra","material_family":null,"material_form":"core","dk":3.98,"dk_min":null,"dk_max":null,"dk_tolerance":null,"df":0.016,"frequency_ghz":0.1,"frequency_text":"100 MHz","value_type":"published_construction_table","method":null,"axis":null,"thickness_mm":0.117,"glass_style":"2x 106","resin_content_pct":74.0,"source_id":"FR003","source_location":"HTML construction table 2, data row 8","source_url":"https://www.isola-group.com/pcb-laminates-prepreg/370hr-ultra/","notes":"Manufacturer construction-specific value; test method/conditioning not stated in this HTML construction table. Thickness is the published nominal value; pressed prepreg thickness must be confirmed with PCB fabricator.","construction":"2x 106","offering":null,"thickness_inch":0.0046,"collection_group":"fr4","record_id":"PCB006081","source_file":"originals/Isola/Isola__370HR_Ultra__Dk_Df_구성표__FR003.html","dataset_role":"material_published_parameter","dk_input_status":"scalar_with_frequency","review_flags":"test_method_not_stated;measurement_axis_not_stated"}
{"manufacturer":"Isola","product":"370HR Ultra","material_family":null,"material_form":"core","dk":3.94,"dk_min":null,"dk_max":null,"dk_tolerance":null,"df":0.017,"frequency_ghz":0.5,"frequency_text":"500 MHz","value_type":"published_construction_table","method":null,"axis":null,"thickness_mm":0.117,"glass_style":"2x 106","resin_content_pct":74.0,"source_id":"FR003","source_location":"HTML construction table 2, data row 8","source_url":"https://www.isola-group.com/pcb-laminates-prepreg/370hr-ultra/","notes":"Manufacturer construction-specific value; test method/conditioning not stated in this HTML construction table. Thickness is the published nominal value; pressed prepreg thickness must be confirmed with PCB fabricator.","construction":"2x 106","offering":null,"thickness_inch":0.0046,"collection_group":"fr4","record_id":"PCB006082","source_file":"originals/Isola/Isola__370HR_Ultra__Dk_Df_구성표__FR003.html","dataset_role":"material_published_parameter","dk_input_status":"scalar_with_frequency","review_flags":"test_method_not_stated;measurement_axis_not_stated"}
{"manufacturer":"Isola","product":"370HR Ultra","material_family":null,"material_form":"core","dk":3.9,"dk_min":null,"dk_max":null,"dk_tolerance":null,"df":0.019,"frequency_ghz":1.0,"frequency_text":"1 GHz","value_type":"published_construction_table","method":null,"axis":null,"thickness_mm":0.117,"glass_style":"2x 106","resin_content_pct":74.0,"source_id":"FR003","source_location":"HTML construction table 2, data row 8","source_url":"https://www.isola-group.com/pcb-laminates-prepreg/370hr-ultra/","notes":"Manufacturer construction-specific value; test method/conditioning not stated in this HTML construction table. Thickness is the published nominal value; pressed prepreg thickness must be confirmed with PCB fabricator.","construction":"2x 106","offering":null,"thickness_inch":0.0046,"collection_group":"fr4","record_id":"PCB006083","source_file":"originals/Isola/Isola__370HR_Ultra__Dk_Df_구성표__FR003.html","dataset_role":"material_published_parameter","dk_input_status":"scalar_with_frequency","review_flags":"test_method_not_stated;measurement_axis_not_stated"}
{"manufacturer":"Isola","product":"370HR Ultra","material_family":null,"material_form":"core","dk":3.76,"dk_min":null,"dk_max":null,"dk_tolerance":null,"df":0.022,"frequency_ghz":10.0,"frequency_text":"10 GHz","value_type":"published_construction_table","method":null,"axis":null,"thickness_mm":0.117,"glass_style":"2x 106","resin_content_pct":74.0,"source_id":"FR003","source_location":"HTML construction table 2, data row 8","source_url":"https://www.isola-group.com/pcb-laminates-prepreg/370hr-ultra/","notes":"Manufacturer construction-specific value; test method/conditioning not stated in this HTML construction table. Thickness is the published nominal value; pressed prepreg thickness must be confirmed with PCB fabricator.","construction":"2x 106","offering":null,"thickness_inch":0.0046,"collection_group":"fr4","record_id":"PCB006084","source_file":"originals/Isola/Isola__370HR_Ultra__Dk_Df_구성표__FR003.html","dataset_role":"material_published_parameter","dk_input_status":"scalar_with_frequency","review_flags":"test_method_not_stated;measurement_axis_not_stated"}
{"manufacturer":"Isola","product":"370HR Ultra","material_family":null,"material_form":"core","dk":3.86,"dk_min":null,"dk_max":null,"dk_tolerance":null,"df":0.02,"frequency_ghz":2.0,"frequency_text":"2 GHz","value_type":"published_construction_table","method":null,"axis":null,"thickness_mm":0.117,"glass_style":"2x 106","resin_content_pct":74.0,"source_id":"FR003","source_location":"HTML construction table 2, data row 8","source_url":"https://www.isola-group.com/pcb-laminates-prepreg/370hr-ultra/","notes":"Manufacturer construction-specific value; test method/conditioning not stated in this HTML construction table. Thickness is the published nominal value; pressed prepreg thickness must be confirmed with PCB fabricator.","construction":"2x 106","offering":null,"thickness_inch":0.0046,"collection_group":"fr4","record_id":"PCB006085","source_file":"originals/Isola/Isola__370HR_Ultra__Dk_Df_구성표__FR003.html","dataset_role":"material_published_parameter","dk_input_status":"scalar_with_frequency","review_flags":"test_method_not_stated;measurement_axis_not_stated"}
{"manufacturer":"Isola","product":"370HR Ultra","material_family":null,"material_form":"core","dk":3.81,"dk_min":null,"dk_max":null,"dk_tolerance":null,"df":0.022,"frequency_ghz":5.0,"frequency_text":"5 GHz","value_type":"published_construction_table","method":null,"axis":null,"thickness_mm":0.117,"glass_style":"2x 106","resin_content_pct":74.0,"source_id":"FR003","source_location":"HTML construction table 2, data row 8","source_url":"https://www.isola-group.com/pcb-laminates-prepreg/370hr-ultra/","notes":"Manufacturer construction-specific value; test method/conditioning not stated in this HTML construction table. Thickness is the published nominal value; pressed prepreg thickness must be confirmed with PCB fabricator.","construction":"2x 106","offering":null,"thickness_inch":0.0046,"collection_group":"fr4","record_id":"PCB006086","source_file":"originals/Isola/Isola__370HR_Ultra__Dk_Df_구성표__FR003.html","dataset_role":"material_published_parameter","dk_input_status":"scalar_with_frequency","review_flags":"test_method_not_stated;measurement_axis_not_stated"}
{"manufacturer":"Isola","product":"Astra ® MT77","material_family":null,"material_form":"prepreg","dk":2.97,"dk_min":null,"dk_max":null,"dk_tolerance":null,"df":0.0019,"frequency_ghz":10.0,"frequency_text":"10 Ghz","value_type":"published_construction_table","method":null,"axis":null,"thickness_mm":0.064,"glass_style":"1035","resin_content_pct":73.0,"source_id":"FR005","source_location":"HTML construction table 3, data row 1","source_url":"https://www.isola-group.com/pcb-laminates-prepreg/astra-mt77-laminate-and-prepreg/","notes":"Manufacturer construction-specific value; test method/conditioning not stated in this HTML construction table. Thickness is the published nominal value; pressed prepreg thickness must be confirmed with PCB fabricator.","construction":"1035","offering":null,"thickness_inch":0.0025,"collection_group":"fr4","record_id":"PCB006087","source_file":"originals/Isola/Isola__Astra_MT77__Dk_Df_구성표__FR005.html","dataset_role":"material_published_parameter","dk_input_status":"scalar_with_frequency","review_flags":"test_method_not_stated;measurement_axis_not_stated"}
