Repository: EIDOSDATA/TraceWave-Studio

# PCB 유전율과 적층 자료

수집/정리 기준일: 2026-11-11.

먼저 [전체 자료 안내 엑셀](Excel/00_전체_자료_안내.xlsx)을 연다. 회사별 엑셀은 `Excel/`에 있고, 원문 검색은 [HTML 안내](START_HERE_ko.html)를 사용한다.

- [자료 사용 안내](docs/자료_사용_안내.md): 폴더, 단위, 조건 선택과 내보내기.
- [자료 검토 결과](docs/자료_검토_결과.md): 확인한 범위, 오류/공백, 정리 내역.
- [TraceWave Studio 연결 설계](../../../Code/docs/pcb_material_catalog.md): 사용자 직접 입력, 소재 선택, 제조업체 적층 선택과 현재 구현의 경계.

57,340개 조건별 관측, 36개 회사와 일반 재료 참고 자료 1개 그룹, 1,756개 출처 기록을 보존했다. 새 엑셀은 전체 안내 1개와 회사/참고 자료별 37개로 총 38개다. 행 수는 고유 소재나 독립 측정 수가 아니다. 공식 자료에 값이 있어도 실제 제조 조건과 해석 대역에 맞는지 확인해야 한다.

사람이 보는 엑셀과 프로그램용 JSONL을 분리했다. 원문 PDF/HTML의 바이트는 보존하면서 파일명을 회사와 소재/용도 중심으로 바꿨다. 중복 저장한 데이터 사본은 복구 폴더로 옮겼고 관측 수치는 삭제하지 않았다.

File: 00_REF/PCB RF ANT/05_PCB_Dielectric_Data_2026/data/observations/PCBWay.jsonl (part 23 of 89)
{"manufacturer":"PCBWay","product":"2116 RC58%","material_family":"FR-4","material_form":"prepreg","dk":4.45,"dk_min":null,"dk_max":null,"dk_tolerance":null,"df":null,"frequency_ghz":null,"frequency_text":"not stated","value_type":"fabricator_stackup","record_kind":"published_stackup_layer","method":"not stated","axis":"not stated","thickness_mm":null,"glass_style":"2116","resin_content_pct":58.0,"source_id":"FB198","source_location":"PCBWay_6L_published_16; table row 6","source_url":"https://www.pcbway.com/multi-layer-laminated-structure.html","stackup_id":"PCBWay_6L_published_16","layer":"PP row 6","layer_sequence":6,"board_layers":6,"board_nominal_thickness_mm":1.0,"finished_outer_copper_oz":1.0,"inner_copper_oz":1.0,"inner_residual_copper_pct":70.0,"thickness_before_lamination_mm":0.13,"laminated_group_thickness_mm":0.239,"laminated_group_rows":2,"laminated_group_start_row":6,"core_with_copper_thickness_mm":null,"notes":"Published fabrication stackup; Dk test frequency, method, and raw laminate manufacturer not stated. Multiple prepreg plies share one post-lamination thickness; individual cured ply thickness is not given. Do not assign combined group thickness to each ply.","record_id":"PCB055248","simulation_ready":false,"collection_group":"fab","source_collection_record_id":"FABR028433","source_file":"originals/PCBWay/PCBWay__종합카탈로그_All_298_rigid_PCB_stackups__적층구조__FB198.html","dataset_role":"fabricator_published_parameter","dk_input_status":"scalar_without_point_frequency","review_flags":"frequency_not_numeric_or_not_stated;test_method_not_stated;measurement_axis_not_stated"}
{"manufacturer":"PCBWay","product":"2116 RC58%","material_family":"FR-4","material_form":"prepreg","dk":4.45,"dk_min":null,"dk_max":null,"dk_tolerance":null,"df":null,"frequency_ghz":null,"frequency_text":"not stated","value_type":"fabricator_stackup","record_kind":"published_stackup_layer","method":"not stated","axis":"not stated","thickness_mm":null,"glass_style":"2116","resin_content_pct":58.0,"source_id":"FB198","source_location":"PCBWay_6L_published_16; table row 7","source_url":"https://www.pcbway.com/multi-layer-laminated-structure.html","stackup_id":"PCBWay_6L_published_16","layer":"PP row 7","layer_sequence":7,"board_layers":6,"board_nominal_thickness_mm":1.0,"finished_outer_copper_oz":1.0,"inner_copper_oz":1.0,"inner_residual_copper_pct":70.0,"thickness_before_lamination_mm":0.13,"laminated_group_thickness_mm":0.239,"laminated_group_rows":2,"laminated_group_start_row":6,"core_with_copper_thickness_mm":null,"notes":"Published fabrication stackup; Dk test frequency, method, and raw laminate manufacturer not stated. Multiple prepreg plies share one post-lamination thickness; individual cured ply thickness is not given. Do not assign combined group thickness to each ply.","record_id":"PCB055249","simulation_ready":false,"collection_group":"fab","source_collection_record_id":"FABR028434","source_file":"originals/PCBWay/PCBWay__종합카탈로그_All_298_rigid_PCB_stackups__적층구조__FB198.html","dataset_role":"fabricator_published_parameter","dk_input_status":"scalar_without_point_frequency","review_flags":"frequency_not_numeric_or_not_stated;test_method_not_stated;measurement_axis_not_stated"}
{"manufacturer":"PCBWay","product":"Core","material_family":"FR-4","material_form":"core","dk":4.6,"dk_min":null,"dk_max":null,"dk_tolerance":null,"df":null,"frequency_ghz":null,"frequency_text":"not stated","value_type":"fabricator_stackup","record_kind":"published_stackup_layer","method":"not stated","axis":"not stated","thickness_mm":0.13,"glass_style":null,"resin_content_pct":null,"source_id":"FB198","source_location":"PCBWay_6L_published_16; table row 9","source_url":"https://www.pcbway.com/multi-layer-laminated-structure.html","stackup_id":"PCBWay_6L_published_16","layer":"CORE row 9","layer_sequence":9,"board_layers":6,"board_nominal_thickness_mm":1.0,"finished_outer_copper_oz":1.0,"inner_copper_oz":1.0,"inner_residual_copper_pct":70.0,"thickness_before_lamination_mm":0.13,"laminated_group_thickness_mm":null,"laminated_group_rows":null,"laminated_group_start_row":null,"core_with_copper_thickness_mm":0.2,"notes":"Published fabrication stackup; Dk test frequency, method, and raw laminate manufacturer not stated. Bare core dielectric thickness excludes both copper foils.","record_id":"PCB055250","simulation_ready":false,"collection_group":"fab","source_collection_record_id":"FABR028435","source_file":"originals/PCBWay/PCBWay__종합카탈로그_All_298_rigid_PCB_stackups__적층구조__FB198.html","dataset_role":"fabricator_published_parameter","dk_input_status":"scalar_without_point_frequency","review_flags":"frequency_not_numeric_or_not_stated;test_method_not_stated;measurement_axis_not_stated"}
{"manufacturer":"PCBWay","product":"2116 RC58%","material_family":"FR-4","material_form":"prepreg","dk":4.45,"dk_min":null,"dk_max":null,"dk_tolerance":null,"df":null,"frequency_ghz":null,"frequency_text":"not stated","value_type":"fabricator_stackup","record_kind":"published_stackup_layer","method":"not stated","axis":"not stated","thickness_mm":0.1195,"glass_style":"2116","resin_content_pct":58.0,"source_id":"FB198","source_location":"PCBWay_6L_published_16; table row 11","source_url":"https://www.pcbway.com/multi-layer-laminated-structure.html","stackup_id":"PCBWay_6L_published_16","layer":"PP row 11","layer_sequence":11,"board_layers":6,"board_nominal_thickness_mm":1.0,"finished_outer_copper_oz":1.0,"inner_copper_oz":1.0,"inner_residual_copper_pct":70.0,"thickness_before_lamination_mm":0.13,"laminated_group_thickness_mm":0.1195,"laminated_group_rows":1,"laminated_group_start_row":11,"core_with_copper_thickness_mm":null,"notes":"Published fabrication stackup; Dk test frequency, method, and raw laminate manufacturer not stated. Single prepreg row: thickness_mm is the published thickness after lamination.","record_id":"PCB055251","simulation_ready":false,"collection_group":"fab","source_collection_record_id":"FABR028436","source_file":"originals/PCBWay/PCBWay__종합카탈로그_All_298_rigid_PCB_stackups__적층구조__FB198.html","dataset_role":"fabricator_published_parameter","dk_input_status":"scalar_without_point_frequency","review_flags":"frequency_not_numeric_or_not_stated;test_method_not_stated;measurement_axis_not_stated"}
{"manufacturer":"PCBWay","product":"7628 RC46%","material_family":"FR-4","material_form":"prepreg","dk":4.74,"dk_min":null,"dk_max":null,"dk_tolerance":null,"df":null,"frequency_ghz":null,"frequency_text":"not stated","value_type":"fabricator_stackup","record_kind":"published_stackup_layer","method":"not stated","axis":"not stated","thickness_mm":0.1785,"glass_style":"7628","resin_content_pct":46.0,"source_id":"FB198","source_location":"PCBWay_6L_published_17; table row 2","source_url":"https://www.pcbway.com/multi-layer-laminated-structure.html","stackup_id":"PCBWay_6L_published_17","layer":"PP row 2","layer_sequence":2,"board_layers":6,"board_nominal_thickness_mm":1.0,"finished_outer_copper_oz":1.0,"inner_copper_oz":1.0,"inner_residual_copper_pct":50.0,"thickness_before_lamination_mm":0.196,"laminated_group_thickness_mm":0.1785,"laminated_group_rows":1,"laminated_group_start_row":2,"core_with_copper_thickness_mm":null,"notes":"Published fabrication stackup; Dk test frequency, method, and raw laminate manufacturer not stated. Single prepreg row: thickness_mm is the published thickness after lamination.","record_id":"PCB055252","simulation_ready":false,"collection_group":"fab","source_collection_record_id":"FABR028437","source_file":"originals/PCBWay/PCBWay__종합카탈로그_All_298_rigid_PCB_stackups__적층구조__FB198.html","dataset_role":"fabricator_published_parameter","dk_input_status":"scalar_without_point_frequency","review_flags":"frequency_not_numeric_or_not_stated;test_method_not_stated;measurement_axis_not_stated"}
{"manufacturer":"PCBWay","product":"Core","material_family":"FR-4","material_form":"core","dk":4.6,"dk_min":null,"dk_max":null,"dk_tolerance":null,"df":null,"frequency_ghz":null,"frequency_text":"not stated","value_type":"fabricator_stackup","record_kind":"published_stackup_layer","method":"not stated","axis":"not stated","thickness_mm":0.13,"glass_style":null,"resin_content_pct":null,"source_id":"FB198","source_location":"PCBWay_6L_published_17; table row 4","source_url":"https://www.pcbway.com/multi-layer-laminated-structure.html","stackup_id":"PCBWay_6L_published_17","layer":"CORE row 4","layer_sequence":4,"board_layers":6,"board_nominal_thickness_mm":1.0,"finished_outer_copper_oz":1.0,"inner_copper_oz":1.0,"inner_residual_copper_pct":50.0,"thickness_before_lamination_mm":0.13,"laminated_group_thickness_mm":null,"laminated_group_rows":null,"laminated_group_start_row":null,"core_with_copper_thickness_mm":0.2,"notes":"Published fabrication stackup; Dk test frequency, method, and raw laminate manufacturer not stated. Bare core dielectric thickness excludes both copper foils.","record_id":"PCB055253","simulation_ready":false,"collection_group":"fab","source_collection_record_id":"FABR028438","source_file":"originals/PCBWay/PCBWay__종합카탈로그_All_298_rigid_PCB_stackups__적층구조__FB198.html","dataset_role":"fabricator_published_parameter","dk_input_status":"scalar_without_point_frequency","review_flags":"frequency_not_numeric_or_not_stated;test_method_not_stated;measurement_axis_not_stated"}
{"manufacturer":"PCBWay","product":"7628 RC46%","material_family":"FR-4","material_form":"prepreg","dk":4.74,"dk_min":null,"dk_max":null,"dk_tolerance":null,"df":null,"frequency_ghz":null,"frequency_text":"not stated","value_type":"fabricator_stackup","record_kind":"published_stackup_layer","method":"not stated","axis":"not stated","thickness_mm":0.161,"glass_style":"7628","resin_content_pct":46.0,"source_id":"FB198","source_location":"PCBWay_6L_published_17; table row 6","source_url":"https://www.pcbway.com/multi-layer-laminated-structure.html","stackup_id":"PCBWay_6L_published_17","layer":"PP row 6","layer_sequence":6,"board_layers":6,"board_nominal_thickness_mm":1.0,"finished_outer_copper_oz":1.0,"inner_copper_oz":1.0,"inner_residual_copper_pct":50.0,"thickness_before_lamination_mm":0.196,"laminated_group_thickness_mm":0.161,"laminated_group_rows":1,"laminated_group_start_row":6,"core_with_copper_thickness_mm":null,"notes":"Published fabrication stackup; Dk test frequency, method, and raw laminate manufacturer not stated. Single prepreg row: thickness_mm is the published thickness after lamination.","record_id":"PCB055254","simulation_ready":false,"collection_group":"fab","source_collection_record_id":"FABR028439","source_file":"originals/PCBWay/PCBWay__종합카탈로그_All_298_rigid_PCB_stackups__적층구조__FB198.html","dataset_role":"fabricator_published_parameter","dk_input_status":"scalar_without_point_frequency","review_flags":"frequency_not_numeric_or_not_stated;test_method_not_stated;measurement_axis_not_stated"}
{"manufacturer":"PCBWay","product":"Core","material_family":"FR-4","material_form":"core","dk":4.6,"dk_min":null,"dk_max":null,"dk_tolerance":null,"df":null,"frequency_ghz":null,"frequency_text":"not stated","value_type":"fabricator_stackup","record_kind":"published_stackup_layer","method":"not stated","axis":"not stated","thickness_mm":0.13,"glass_style":null,"resin_content_pct":null,"source_id":"FB198","source_location":"PCBWay_6L_published_17; table row 8","source_url":"https://www.pcbway.com/multi-layer-laminated-structure.html","stackup_id":"PCBWay_6L_published_17","layer":"CORE row 8","layer_sequence":8,"board_layers":6,"board_nominal_thickness_mm":1.0,"finished_outer_copper_oz":1.0,"inner_copper_oz":1.0,"inner_residual_copper_pct":50.0,"thickness_before_lamination_mm":0.13,"laminated_group_thickness_mm":null,"laminated_group_rows":null,"laminated_group_start_row":null,"core_with_copper_thickness_mm":0.2,"notes":"Published fabrication stackup; Dk test frequency, method, and raw laminate manufacturer not stated. Bare core dielectric thickness excludes both copper foils.","record_id":"PCB055255","simulation_ready":false,"collection_group":"fab","source_collection_record_id":"FABR028440","source_file":"originals/PCBWay/PCBWay__종합카탈로그_All_298_rigid_PCB_stackups__적층구조__FB198.html","dataset_role":"fabricator_published_parameter","dk_input_status":"scalar_without_point_frequency","review_flags":"frequency_not_numeric_or_not_stated;test_method_not_stated;measurement_axis_not_stated"}
{"manufacturer":"PCBWay","product":"7628 RC46%","material_family":"FR-4","material_form":"prepreg","dk":4.74,"dk_min":null,"dk_max":null,"dk_tolerance":null,"df":null,"frequency_ghz":null,"frequency_text":"not stated","value_type":"fabricator_stackup","record_kind":"published_stackup_layer","method":"not stated","axis":"not stated","thickness_mm":0.1785,"glass_style":"7628","resin_content_pct":46.0,"source_id":"FB198","source_location":"PCBWay_6L_published_17; table row 10","source_url":"https://www.pcbway.com/multi-layer-laminated-structure.html","stackup_id":"PCBWay_6L_published_17","layer":"PP row 10","layer_sequence":10,"board_layers":6,"board_nominal_thickness_mm":1.0,"finished_outer_copper_oz":1.0,"inner_copper_oz":1.0,"inner_residual_copper_pct":50.0,"thickness_before_lamination_mm":0.196,"laminated_group_thickness_mm":0.1785,"laminated_group_rows":1,"laminated_group_start_row":10,"core_with_copper_thickness_mm":null,"notes":"Published fabrication stackup; Dk test frequency, method, and raw laminate manufacturer not stated. Single prepreg row: thickness_mm is the published thickness after lamination.","record_id":"PCB055256","simulation_ready":false,"collection_group":"fab","source_collection_record_id":"FABR028441","source_file":"originals/PCBWay/PCBWay__종합카탈로그_All_298_rigid_PCB_stackups__적층구조__FB198.html","dataset_role":"fabricator_published_parameter","dk_input_status":"scalar_without_point_frequency","review_flags":"frequency_not_numeric_or_not_stated;test_method_not_stated;measurement_axis_not_stated"}
{"manufacturer":"PCBWay","product":"3313 RC58%","material_family":"FR-4","material_form":"prepreg","dk":4.45,"dk_min":null,"dk_max":null,"dk_tolerance":null,"df":null,"frequency_ghz":null,"frequency_text":"not stated","value_type":"fabricator_stackup","record_kind":"published_stackup_layer","method":"not stated","axis":"not stated","thickness_mm":0.0925,"glass_style":"3313","resin_content_pct":58.0,"source_id":"FB198","source_location":"PCBWay_6L_published_18; table row 2","source_url":"https://www.pcbway.com/multi-layer-laminated-structure.html","stackup_id":"PCBWay_6L_published_18","layer":"PP row 2","layer_sequence":2,"board_layers":6,"board_nominal_thickness_mm":0.8,"finished_outer_copper_oz":1.0,"inner_copper_oz":1.0,"inner_residual_copper_pct":70.0,"thickness_before_lamination_mm":0.103,"laminated_group_thickness_mm":0.0925,"laminated_group_rows":1,"laminated_group_start_row":2,"core_with_copper_thickness_mm":null,"notes":"Published fabrication stackup; Dk test frequency, method, and raw laminate manufacturer not stated. Single prepreg row: thickness_mm is the published thickness after lamination.","record_id":"PCB055257","simulation_ready":false,"collection_group":"fab","source_collection_record_id":"FABR028442","source_file":"originals/PCBWay/PCBWay__종합카탈로그_All_298_rigid_PCB_stackups__적층구조__FB198.html","dataset_role":"fabricator_published_parameter","dk_input_status":"scalar_without_point_frequency","review_flags":"frequency_not_numeric_or_not_stated;test_method_not_stated;measurement_axis_not_stated"}
{"manufacturer":"PCBWay","product":"Core","material_family":"FR-4","material_form":"core","dk":4.6,"dk_min":null,"dk_max":null,"dk_tolerance":null,"df":null,"frequency_ghz":null,"frequency_text":"not stated","value_type":"fabricator_stackup","record_kind":"published_stackup_layer","method":"not stated","axis":"not stated","thickness_mm":0.13,"glass_style":null,"resin_content_pct":null,"source_id":"FB198","source_location":"PCBWay_6L_published_18; table row 4","source_url":"https://www.pcbway.com/multi-layer-laminated-structure.html","stackup_id":"PCBWay_6L_published_18","layer":"CORE row 4","layer_sequence":4,"board_layers":6,"board_nominal_thickness_mm":0.8,"finished_outer_copper_oz":1.0,"inner_copper_oz":1.0,"inner_residual_copper_pct":70.0,"thickness_before_lamination_mm":0.13,"laminated_group_thickness_mm":null,"laminated_group_rows":null,"laminated_group_start_row":null,"core_with_copper_thickness_mm":0.2,"notes":"Published fabrication stackup; Dk test frequency, method, and raw laminate manufacturer not stated. Bare core dielectric thickness excludes both copper foils.","record_id":"PCB055258","simulation_ready":false,"collection_group":"fab","source_collection_record_id":"FABR028443","source_file":"originals/PCBWay/PCBWay__종합카탈로그_All_298_rigid_PCB_stackups__적층구조__FB198.html","dataset_role":"fabricator_published_parameter","dk_input_status":"scalar_without_point_frequency","review_flags":"frequency_not_numeric_or_not_stated;test_method_not_stated;measurement_axis_not_stated"}
{"manufacturer":"PCBWay","product":"3313 RC58%","material_family":"FR-4","material_form":"prepreg","dk":4.45,"dk_min":null,"dk_max":null,"dk_tolerance":null,"df":null,"frequency_ghz":null,"frequency_text":"not stated","value_type":"fabricator_stackup","record_kind":"published_stackup_layer","method":"not stated","axis":"not stated","thickness_mm":0.082,"glass_style":"3313","resin_content_pct":58.0,"source_id":"FB198","source_location":"PCBWay_6L_published_18; table row 6","source_url":"https://www.pcbway.com/multi-layer-laminated-structure.html","stackup_id":"PCBWay_6L_published_18","layer":"PP row 6","layer_sequence":6,"board_layers":6,"board_nominal_thickness_mm":0.8,"finished_outer_copper_oz":1.0,"inner_copper_oz":1.0,"inner_residual_copper_pct":70.0,"thickness_before_lamination_mm":0.103,"laminated_group_thickness_mm":0.082,"laminated_group_rows":1,"laminated_group_start_row":6,"core_with_copper_thickness_mm":null,"notes":"Published fabrication stackup; Dk test frequency, method, and raw laminate manufacturer not stated. Single prepreg row: thickness_mm is the published thickness after lamination.","record_id":"PCB055259","simulation_ready":false,"collection_group":"fab","source_collection_record_id":"FABR028444","source_file":"originals/PCBWay/PCBWay__종합카탈로그_All_298_rigid_PCB_stackups__적층구조__FB198.html","dataset_role":"fabricator_published_parameter","dk_input_status":"scalar_without_point_frequency","review_flags":"frequency_not_numeric_or_not_stated;test_method_not_stated;measurement_axis_not_stated"}
{"manufacturer":"PCBWay","product":"Core","material_family":"FR-4","material_form":"core","dk":4.6,"dk_min":null,"dk_max":null,"dk_tolerance":null,"df":null,"frequency_ghz":null,"frequency_text":"not stated","value_type":"fabricator_stackup","record_kind":"published_stackup_layer","method":"not stated","axis":"not stated","thickness_mm":0.13,"glass_style":null,"resin_content_pct":null,"source_id":"FB198","source_location":"PCBWay_6L_published_18; table row 8","source_url":"https://www.pcbway.com/multi-layer-laminated-structure.html","stackup_id":"PCBWay_6L_published_18","layer":"CORE row 8","layer_sequence":8,"board_layers":6,"board_nominal_thickness_mm":0.8,"finished_outer_copper_oz":1.0,"inner_copper_oz":1.0,"inner_residual_copper_pct":70.0,"thickness_before_lamination_mm":0.13,"laminated_group_thickness_mm":null,"laminated_group_rows":null,"laminated_group_start_row":null,"core_with_copper_thickness_mm":0.2,"notes":"Published fabrication stackup; Dk test frequency, method, and raw laminate manufacturer not stated. Bare core dielectric thickness excludes both copper foils.","record_id":"PCB055260","simulation_ready":false,"collection_group":"fab","source_collection_record_id":"FABR028445","source_file":"originals/PCBWay/PCBWay__종합카탈로그_All_298_rigid_PCB_stackups__적층구조__FB198.html","dataset_role":"fabricator_published_parameter","dk_input_status":"scalar_without_point_frequency","review_flags":"frequency_not_numeric_or_not_stated;test_method_not_stated;measurement_axis_not_stated"}
{"manufacturer":"PCBWay","product":"3313 RC58%","material_family":"FR-4","material_form":"prepreg","dk":4.45,"dk_min":null,"dk_max":null,"dk_tolerance":null,"df":null,"frequency_ghz":null,"frequency_text":"not stated","value_type":"fabricator_stackup","record_kind":"published_stackup_layer","method":"not stated","axis":"not stated","thickness_mm":0.0925,"glass_style":"3313","resin_content_pct":58.0,"source_id":"FB198","source_location":"PCBWay_6L_published_18; table row 10","source_url":"https://www.pcbway.com/multi-layer-laminated-structure.html","stackup_id":"PCBWay_6L_published_18","layer":"PP row 10","layer_sequence":10,"board_layers":6,"board_nominal_thickness_mm":0.8,"finished_outer_copper_oz":1.0,"inner_copper_oz":1.0,"inner_residual_copper_pct":70.0,"thickness_before_lamination_mm":0.103,"laminated_group_thickness_mm":0.0925,"laminated_group_rows":1,"laminated_group_start_row":10,"core_with_copper_thickness_mm":null,"notes":"Published fabrication stackup; Dk test frequency, method, and raw laminate manufacturer not stated. Single prepreg row: thickness_mm is the published thickness after lamination.","record_id":"PCB055261","simulation_ready":false,"collection_group":"fab","source_collection_record_id":"FABR028446","source_file":"originals/PCBWay/PCBWay__종합카탈로그_All_298_rigid_PCB_stackups__적층구조__FB198.html","dataset_role":"fabricator_published_parameter","dk_input_status":"scalar_without_point_frequency","review_flags":"frequency_not_numeric_or_not_stated;test_method_not_stated;measurement_axis_not_stated"}
{"manufacturer":"PCBWay","product":"3313 RC58%","material_family":"FR-4","material_form":"prepreg","dk":4.45,"dk_min":null,"dk_max":null,"dk_tolerance":null,"df":null,"frequency_ghz":null,"frequency_text":"not stated","value_type":"fabricator_stackup","record_kind":"published_stackup_layer","method":"not stated","axis":"not stated","thickness_mm":0.0855,"glass_style":"3313","resin_content_pct":58.0,"source_id":"FB198","source_location":"PCBWay_6L_published_19; table row 2","source_url":"https://www.pcbway.com/multi-layer-laminated-structure.html","stackup_id":"PCBWay_6L_published_19","layer":"PP row 2","layer_sequence":2,"board_layers":6,"board_nominal_thickness_mm":0.8,"finished_outer_copper_oz":1.0,"inner_copper_oz":1.0,"inner_residual_copper_pct":50.0,"thickness_before_lamination_mm":0.103,"laminated_group_thickness_mm":0.0855,"laminated_group_rows":1,"laminated_group_start_row":2,"core_with_copper_thickness_mm":null,"notes":"Published fabrication stackup; Dk test frequency, method, and raw laminate manufacturer not stated. Single prepreg row: thickness_mm is the published thickness after lamination.","record_id":"PCB055262","simulation_ready":false,"collection_group":"fab","source_collection_record_id":"FABR028447","source_file":"originals/PCBWay/PCBWay__종합카탈로그_All_298_rigid_PCB_stackups__적층구조__FB198.html","dataset_role":"fabricator_published_parameter","dk_input_status":"scalar_without_point_frequency","review_flags":"frequency_not_numeric_or_not_stated;test_method_not_stated;measurement_axis_not_stated"}
{"manufacturer":"PCBWay","product":"Core","material_family":"FR-4","material_form":"core","dk":4.6,"dk_min":null,"dk_max":null,"dk_tolerance":null,"df":null,"frequency_ghz":null,"frequency_text":"not stated","value_type":"fabricator_stackup","record_kind":"published_stackup_layer","method":"not stated","axis":"not stated","thickness_mm":0.13,"glass_style":null,"resin_content_pct":null,"source_id":"FB198","source_location":"PCBWay_6L_published_19; table row 4","source_url":"https://www.pcbway.com/multi-layer-laminated-structure.html","stackup_id":"PCBWay_6L_published_19","layer":"CORE row 4","layer_sequence":4,"board_layers":6,"board_nominal_thickness_mm":0.8,"finished_outer_copper_oz":1.0,"inner_copper_oz":1.0,"inner_residual_copper_pct":50.0,"thickness_before_lamination_mm":0.13,"laminated_group_thickness_mm":null,"laminated_group_rows":null,"laminated_group_start_row":null,"core_with_copper_thickness_mm":0.2,"notes":"Published fabrication stackup; Dk test frequency, method, and raw laminate manufacturer not stated. Bare core dielectric thickness excludes both copper foils.","record_id":"PCB055263","simulation_ready":false,"collection_group":"fab","source_collection_record_id":"FABR028448","source_file":"originals/PCBWay/PCBWay__종합카탈로그_All_298_rigid_PCB_stackups__적층구조__FB198.html","dataset_role":"fabricator_published_parameter","dk_input_status":"scalar_without_point_frequency","review_flags":"frequency_not_numeric_or_not_stated;test_method_not_stated;measurement_axis_not_stated"}
{"manufacturer":"PCBWay","product":"2116 RC58%","material_family":"FR-4","material_form":"prepreg","dk":4.45,"dk_min":null,"dk_max":null,"dk_tolerance":null,"df":null,"frequency_ghz":null,"frequency_text":"not stated","value_type":"fabricator_stackup","record_kind":"published_stackup_layer","method":"not stated","axis":"not stated","thickness_mm":0.095,"glass_style":"2116","resin_content_pct":58.0,"source_id":"FB198","source_location":"PCBWay_6L_published_19; table row 6","source_url":"https://www.pcbway.com/multi-layer-laminated-structure.html","stackup_id":"PCBWay_6L_published_19","layer":"PP row 6","layer_sequence":6,"board_layers":6,"board_nominal_thickness_mm":0.8,"finished_outer_copper_oz":1.0,"inner_copper_oz":1.0,"inner_residual_copper_pct":50.0,"thickness_before_lamination_mm":0.13,"laminated_group_thickness_mm":0.095,"laminated_group_rows":1,"laminated_group_start_row":6,"core_with_copper_thickness_mm":null,"notes":"Published fabrication stackup; Dk test frequency, method, and raw laminate manufacturer not stated. Single prepreg row: thickness_mm is the published thickness after lamination.","record_id":"PCB055264","simulation_ready":false,"collection_group":"fab","source_collection_record_id":"FABR028449","source_file":"originals/PCBWay/PCBWay__종합카탈로그_All_298_rigid_PCB_stackups__적층구조__FB198.html","dataset_role":"fabricator_published_parameter","dk_input_status":"scalar_without_point_frequency","review_flags":"frequency_not_numeric_or_not_stated;test_method_not_stated;measurement_axis_not_stated"}
{"manufacturer":"PCBWay","product":"Core","material_family":"FR-4","material_form":"core","dk":4.6,"dk_min":null,"dk_max":null,"dk_tolerance":null,"df":null,"frequency_ghz":null,"frequency_text":"not stated","value_type":"fabricator_stackup","record_kind":"published_stackup_layer","method":"not stated","axis":"not stated","thickness_mm":0.13,"glass_style":null,"resin_content_pct":null,"source_id":"FB198","source_location":"PCBWay_6L_published_19; table row 8","source_url":"https://www.pcbway.com/multi-layer-laminated-structure.html","stackup_id":"PCBWay_6L_published_19","layer":"CORE row 8","layer_sequence":8,"board_layers":6,"board_nominal_thickness_mm":0.8,"finished_outer_copper_oz":1.0,"inner_copper_oz":1.0,"inner_residual_copper_pct":50.0,"thickness_before_lamination_mm":0.13,"laminated_group_thickness_mm":null,"laminated_group_rows":null,"laminated_group_start_row":null,"core_with_copper_thickness_mm":0.2,"notes":"Published fabrication stackup; Dk test frequency, method, and raw laminate manufacturer not stated. Bare core dielectric thickness excludes both copper foils.","record_id":"PCB055265","simulation_ready":false,"collection_group":"fab","source_collection_record_id":"FABR028450","source_file":"originals/PCBWay/PCBWay__종합카탈로그_All_298_rigid_PCB_stackups__적층구조__FB198.html","dataset_role":"fabricator_published_parameter","dk_input_status":"scalar_without_point_frequency","review_flags":"frequency_not_numeric_or_not_stated;test_method_not_stated;measurement_axis_not_stated"}
{"manufacturer":"PCBWay","product":"3313 RC58%","material_family":"FR-4","material_form":"prepreg","dk":4.45,"dk_min":null,"dk_max":null,"dk_tolerance":null,"df":null,"frequency_ghz":null,"frequency_text":"not stated","value_type":"fabricator_stackup","record_kind":"published_stackup_layer","method":"not stated","axis":"not stated","thickness_mm":0.0855,"glass_style":"3313","resin_content_pct":58.0,"source_id":"FB198","source_location":"PCBWay_6L_published_19; table row 10","source_url":"https://www.pcbway.com/multi-layer-laminated-structure.html","stackup_id":"PCBWay_6L_published_19","layer":"PP row 10","layer_sequence":10,"board_layers":6,"board_nominal_thickness_mm":0.8,"finished_outer_copper_oz":1.0,"inner_copper_oz":1.0,"inner_residual_copper_pct":50.0,"thickness_before_lamination_mm":0.103,"laminated_group_thickness_mm":0.0855,"laminated_group_rows":1,"laminated_group_start_row":10,"core_with_copper_thickness_mm":null,"notes":"Published fabrication stackup; Dk test frequency, method, and raw laminate manufacturer not stated. Single prepreg row: thickness_mm is the published thickness after lamination.","record_id":"PCB055266","simulation_ready":false,"collection_group":"fab","source_collection_record_id":"FABR028451","source_file":"originals/PCBWay/PCBWay__종합카탈로그_All_298_rigid_PCB_stackups__적층구조__FB198.html","dataset_role":"fabricator_published_parameter","dk_input_status":"scalar_without_point_frequency","review_flags":"frequency_not_numeric_or_not_stated;test_method_not_stated;measurement_axis_not_stated"}
{"manufacturer":"PCBWay","product":"2116 RC58%","material_family":"FR-4","material_form":"prepreg","dk":4.45,"dk_min":null,"dk_max":null,"dk_tolerance":null,"df":null,"frequency_ghz":null,"frequency_text":"not stated","value_type":"fabricator_stackup","record_kind":"published_stackup_layer","method":"not stated","axis":"not stated","thickness_mm":0.1055,"glass_style":"2116","resin_content_pct":58.0,"source_id":"FB198","source_location":"PCBWay_6L_published_20; table row 2","source_url":"https://www.pcbway.com/multi-layer-laminated-structure.html","stackup_id":"PCBWay_6L_published_20","layer":"PP row 2","layer_sequence":2,"board_layers":6,"board_nominal_thickness_mm":0.8,"finished_outer_copper_oz":1.0,"inner_copper_oz":1.0,"inner_residual_copper_pct":30.0,"thickness_before_lamination_mm":0.13,"laminated_group_thickness_mm":0.1055,"laminated_group_rows":1,"laminated_group_start_row":2,"core_with_copper_thickness_mm":null,"notes":"Published fabrication stackup; Dk test frequency, method, and raw laminate manufacturer not stated. Single prepreg row: thickness_mm is the published thickness after lamination.","record_id":"PCB055267","simulation_ready":false,"collection_group":"fab","source_collection_record_id":"FABR028452","source_file":"originals/PCBWay/PCBWay__종합카탈로그_All_298_rigid_PCB_stackups__적층구조__FB198.html","dataset_role":"fabricator_published_parameter","dk_input_status":"scalar_without_point_frequency","review_flags":"frequency_not_numeric_or_not_stated;test_method_not_stated;measurement_axis_not_stated"}
{"manufacturer":"PCBWay","product":"Core","material_family":"FR-4","material_form":"core","dk":4.6,"dk_min":null,"dk_max":null,"dk_tolerance":null,"df":null,"frequency_ghz":null,"frequency_text":"not stated","value_type":"fabricator_stackup","record_kind":"published_stackup_layer","method":"not stated","axis":"not stated","thickness_mm":0.13,"glass_style":null,"resin_content_pct":null,"source_id":"FB198","source_location":"PCBWay_6L_published_20; table row 4","source_url":"https://www.pcbway.com/multi-layer-laminated-structure.html","stackup_id":"PCBWay_6L_published_20","layer":"CORE row 4","layer_sequence":4,"board_layers":6,"board_nominal_thickness_mm":0.8,"finished_outer_copper_oz":1.0,"inner_copper_oz":1.0,"inner_residual_copper_pct":30.0,"thickness_before_lamination_mm":0.13,"laminated_group_thickness_mm":null,"laminated_group_rows":null,"laminated_group_start_row":null,"core_with_copper_thickness_mm":0.2,"notes":"Published fabrication stackup; Dk test frequency, method, and raw laminate manufacturer not stated. Bare core dielectric thickness excludes both copper foils.","record_id":"PCB055268","simulation_ready":false,"collection_group":"fab","source_collection_record_id":"FABR028453","source_file":"originals/PCBWay/PCBWay__종합카탈로그_All_298_rigid_PCB_stackups__적층구조__FB198.html","dataset_role":"fabricator_published_parameter","dk_input_status":"scalar_without_point_frequency","review_flags":"frequency_not_numeric_or_not_stated;test_method_not_stated;measurement_axis_not_stated"}
{"manufacturer":"PCBWay","product":"2116 RC58%","material_family":"FR-4","material_form":"prepreg","dk":4.45,"dk_min":null,"dk_max":null,"dk_tolerance":null,"df":null,"frequency_ghz":null,"frequency_text":"not stated","value_type":"fabricator_stackup","record_kind":"published_stackup_layer","method":"not stated","axis":"not stated","thickness_mm":0.081,"glass_style":"2116","resin_content_pct":58.0,"source_id":"FB198","source_location":"PCBWay_6L_published_20; table row 6","source_url":"https://www.pcbway.com/multi-layer-laminated-structure.html","stackup_id":"PCBWay_6L_published_20","layer":"PP row 6","layer_sequence":6,"board_layers":6,"board_nominal_thickness_mm":0.8,"finished_outer_copper_oz":1.0,"inner_copper_oz":1.0,"inner_residual_copper_pct":30.0,"thickness_before_lamination_mm":0.13,"laminated_group_thickness_mm":0.081,"laminated_group_rows":1,"laminated_group_start_row":6,"core_with_copper_thickness_mm":null,"notes":"Published fabrication stackup; Dk test frequency, method, and raw laminate manufacturer not stated. Single prepreg row: thickness_mm is the published thickness after lamination.","record_id":"PCB055269","simulation_ready":false,"collection_group":"fab","source_collection_record_id":"FABR028454","source_file":"originals/PCBWay/PCBWay__종합카탈로그_All_298_rigid_PCB_stackups__적층구조__FB198.html","dataset_role":"fabricator_published_parameter","dk_input_status":"scalar_without_point_frequency","review_flags":"frequency_not_numeric_or_not_stated;test_method_not_stated;measurement_axis_not_stated"}
{"manufacturer":"PCBWay","product":"Core","material_family":"FR-4","material_form":"core","dk":4.6,"dk_min":null,"dk_max":null,"dk_tolerance":null,"df":null,"frequency_ghz":null,"frequency_text":"not stated","value_type":"fabricator_stackup","record_kind":"published_stackup_layer","method":"not stated","axis":"not stated","thickness_mm":0.13,"glass_style":null,"resin_content_pct":null,"source_id":"FB198","source_location":"PCBWay_6L_published_20; table row 8","source_url":"https://www.pcbway.com/multi-layer-laminated-structure.html","stackup_id":"PCBWay_6L_published_20","layer":"CORE row 8","layer_sequence":8,"board_layers":6,"board_nominal_thickness_mm":0.8,"finished_outer_copper_oz":1.0,"inner_copper_oz":1.0,"inner_residual_copper_pct":30.0,"thickness_before_lamination_mm":0.13,"laminated_group_thickness_mm":null,"laminated_group_rows":null,"laminated_group_start_row":null,"core_with_copper_thickness_mm":0.2,"notes":"Published fabrication stackup; Dk test frequency, method, and raw laminate manufacturer not stated. Bare core dielectric thickness excludes both copper foils.","record_id":"PCB055270","simulation_ready":false,"collection_group":"fab","source_collection_record_id":"FABR028455","source_file":"originals/PCBWay/PCBWay__종합카탈로그_All_298_rigid_PCB_stackups__적층구조__FB198.html","dataset_role":"fabricator_published_parameter","dk_input_status":"scalar_without_point_frequency","review_flags":"frequency_not_numeric_or_not_stated;test_method_not_stated;measurement_axis_not_stated"}
{"manufacturer":"PCBWay","product":"2116 RC58%","material_family":"FR-4","material_form":"prepreg","dk":4.45,"dk_min":null,"dk_max":null,"dk_tolerance":null,"df":null,"frequency_ghz":null,"frequency_text":"not stated","value_type":"fabricator_stackup","record_kind":"published_stackup_layer","method":"not stated","axis":"not stated","thickness_mm":0.1055,"glass_style":"2116","resin_content_pct":58.0,"source_id":"FB198","source_location":"PCBWay_6L_published_20; table row 10","source_url":"https://www.pcbway.com/multi-layer-laminated-structure.html","stackup_id":"PCBWay_6L_published_20","layer":"PP row 10","layer_sequence":10,"board_layers":6,"board_nominal_thickness_mm":0.8,"finished_outer_copper_oz":1.0,"inner_copper_oz":1.0,"inner_residual_copper_pct":30.0,"thickness_before_lamination_mm":0.13,"laminated_group_thickness_mm":0.1055,"laminated_group_rows":1,"laminated_group_start_row":10,"core_with_copper_thickness_mm":null,"notes":"Published fabrication stackup; Dk test frequency, method, and raw laminate manufacturer not stated. Single prepreg row: thickness_mm is the published thickness after lamination.","record_id":"PCB055271","simulation_ready":false,"collection_group":"fab","source_collection_record_id":"FABR028456","source_file":"originals/PCBWay/PCBWay__종합카탈로그_All_298_rigid_PCB_stackups__적층구조__FB198.html","dataset_role":"fabricator_published_parameter","dk_input_status":"scalar_without_point_frequency","review_flags":"frequency_not_numeric_or_not_stated;test_method_not_stated;measurement_axis_not_stated"}
{"manufacturer":"PCBWay","product":"1080 RC68%","material_family":"FR-4","material_form":"prepreg","dk":4.21,"dk_min":null,"dk_max":null,"dk_tolerance":null,"df":null,"frequency_ghz":null,"frequency_text":"not stated","value_type":"fabricator_stackup","record_kind":"published_stackup_layer","method":"not stated","axis":"not stated","thickness_mm":0.0705,"glass_style":"1080","resin_content_pct":68.0,"source_id":"FB198","source_location":"PCBWay_6L_published_21; table row 2","source_url":"https://www.pcbway.com/multi-layer-laminated-structure.html","stackup_id":"PCBWay_6L_published_21","layer":"PP row 2","layer_sequence":2,"board_layers":6,"board_nominal_thickness_mm":0.6,"finished_outer_copper_oz":1.0,"inner_copper_oz":1.0,"inner_residual_copper_pct":70.0,"thickness_before_lamination_mm":0.081,"laminated_group_thickness_mm":0.0705,"laminated_group_rows":1,"laminated_group_start_row":2,"core_with_copper_thickness_mm":null,"notes":"Published fabrication stackup; Dk test frequency, method, and raw laminate manufacturer not stated. Single prepreg row: thickness_mm is the published thickness after lamination.","record_id":"PCB055272","simulation_ready":false,"collection_group":"fab","source_collection_record_id":"FABR028457","source_file":"originals/PCBWay/PCBWay__종합카탈로그_All_298_rigid_PCB_stackups__적층구조__FB198.html","dataset_role":"fabricator_published_parameter","dk_input_status":"scalar_without_point_frequency","review_flags":"frequency_not_numeric_or_not_stated;test_method_not_stated;measurement_axis_not_stated"}
{"manufacturer":"PCBWay","product":"Core","material_family":"FR-4","material_form":"core","dk":4.6,"dk_min":null,"dk_max":null,"dk_tolerance":null,"df":null,"frequency_ghz":null,"frequency_text":"not stated","value_type":"fabricator_stackup","record_kind":"published_stackup_layer","method":"not stated","axis":"not stated","thickness_mm":0.065,"glass_style":null,"resin_content_pct":null,"source_id":"FB198","source_location":"PCBWay_6L_published_21; table row 4","source_url":"https://www.pcbway.com/multi-layer-laminated-structure.html","stackup_id":"PCBWay_6L_published_21","layer":"CORE row 4","layer_sequence":4,"board_layers":6,"board_nominal_thickness_mm":0.6,"finished_outer_copper_oz":1.0,"inner_copper_oz":1.0,"inner_residual_copper_pct":70.0,"thickness_before_lamination_mm":0.065,"laminated_group_thickness_mm":null,"laminated_group_rows":null,"laminated_group_start_row":null,"core_with_copper_thickness_mm":0.135,"notes":"Published fabrication stackup; Dk test frequency, method, and raw laminate manufacturer not stated. Bare core dielectric thickness excludes both copper foils.","record_id":"PCB055273","simulation_ready":false,"collection_group":"fab","source_collection_record_id":"FABR028458","source_file":"originals/PCBWay/PCBWay__종합카탈로그_All_298_rigid_PCB_stackups__적층구조__FB198.html","dataset_role":"fabricator_published_parameter","dk_input_status":"scalar_without_point_frequency","review_flags":"frequency_not_numeric_or_not_stated;test_method_not_stated;measurement_axis_not_stated"}
