Repository: EIDOSDATA/TraceWave-Studio

# PCB 유전율과 적층 자료

수집/정리 기준일: 2026-11-11.

먼저 [전체 자료 안내 엑셀](Excel/00_전체_자료_안내.xlsx)을 연다. 회사별 엑셀은 `Excel/`에 있고, 원문 검색은 [HTML 안내](START_HERE_ko.html)를 사용한다.

- [자료 사용 안내](docs/자료_사용_안내.md): 폴더, 단위, 조건 선택과 내보내기.
- [자료 검토 결과](docs/자료_검토_결과.md): 확인한 범위, 오류/공백, 정리 내역.
- [TraceWave Studio 연결 설계](../../../Code/docs/pcb_material_catalog.md): 사용자 직접 입력, 소재 선택, 제조업체 적층 선택과 현재 구현의 경계.

57,340개 조건별 관측, 36개 회사와 일반 재료 참고 자료 1개 그룹, 1,756개 출처 기록을 보존했다. 새 엑셀은 전체 안내 1개와 회사/참고 자료별 37개로 총 38개다. 행 수는 고유 소재나 독립 측정 수가 아니다. 공식 자료에 값이 있어도 실제 제조 조건과 해석 대역에 맞는지 확인해야 한다.

사람이 보는 엑셀과 프로그램용 JSONL을 분리했다. 원문 PDF/HTML의 바이트는 보존하면서 파일명을 회사와 소재/용도 중심으로 바꿨다. 중복 저장한 데이터 사본은 복구 폴더로 옮겼고 관측 수치는 삭제하지 않았다.

File: 00_REF/PCB RF ANT/05_PCB_Dielectric_Data_2026/data/observations/PCBWay.jsonl (part 24 of 89)
{"manufacturer":"PCBWay","product":"1080 RC68%","material_family":"FR-4","material_form":"prepreg","dk":4.21,"dk_min":null,"dk_max":null,"dk_tolerance":null,"df":null,"frequency_ghz":null,"frequency_text":"not stated","value_type":"fabricator_stackup","record_kind":"published_stackup_layer","method":"not stated","axis":"not stated","thickness_mm":0.06,"glass_style":"1080","resin_content_pct":68.0,"source_id":"FB198","source_location":"PCBWay_6L_published_21; table row 6","source_url":"https://www.pcbway.com/multi-layer-laminated-structure.html","stackup_id":"PCBWay_6L_published_21","layer":"PP row 6","layer_sequence":6,"board_layers":6,"board_nominal_thickness_mm":0.6,"finished_outer_copper_oz":1.0,"inner_copper_oz":1.0,"inner_residual_copper_pct":70.0,"thickness_before_lamination_mm":0.081,"laminated_group_thickness_mm":0.06,"laminated_group_rows":1,"laminated_group_start_row":6,"core_with_copper_thickness_mm":null,"notes":"Published fabrication stackup; Dk test frequency, method, and raw laminate manufacturer not stated. Single prepreg row: thickness_mm is the published thickness after lamination.","record_id":"PCB055274","simulation_ready":false,"collection_group":"fab","source_collection_record_id":"FABR028459","source_file":"originals/PCBWay/PCBWay__종합카탈로그_All_298_rigid_PCB_stackups__적층구조__FB198.html","dataset_role":"fabricator_published_parameter","dk_input_status":"scalar_without_point_frequency","review_flags":"frequency_not_numeric_or_not_stated;test_method_not_stated;measurement_axis_not_stated"}
{"manufacturer":"PCBWay","product":"Core","material_family":"FR-4","material_form":"core","dk":4.6,"dk_min":null,"dk_max":null,"dk_tolerance":null,"df":null,"frequency_ghz":null,"frequency_text":"not stated","value_type":"fabricator_stackup","record_kind":"published_stackup_layer","method":"not stated","axis":"not stated","thickness_mm":0.065,"glass_style":null,"resin_content_pct":null,"source_id":"FB198","source_location":"PCBWay_6L_published_21; table row 8","source_url":"https://www.pcbway.com/multi-layer-laminated-structure.html","stackup_id":"PCBWay_6L_published_21","layer":"CORE row 8","layer_sequence":8,"board_layers":6,"board_nominal_thickness_mm":0.6,"finished_outer_copper_oz":1.0,"inner_copper_oz":1.0,"inner_residual_copper_pct":70.0,"thickness_before_lamination_mm":0.065,"laminated_group_thickness_mm":null,"laminated_group_rows":null,"laminated_group_start_row":null,"core_with_copper_thickness_mm":0.135,"notes":"Published fabrication stackup; Dk test frequency, method, and raw laminate manufacturer not stated. Bare core dielectric thickness excludes both copper foils.","record_id":"PCB055275","simulation_ready":false,"collection_group":"fab","source_collection_record_id":"FABR028460","source_file":"originals/PCBWay/PCBWay__종합카탈로그_All_298_rigid_PCB_stackups__적층구조__FB198.html","dataset_role":"fabricator_published_parameter","dk_input_status":"scalar_without_point_frequency","review_flags":"frequency_not_numeric_or_not_stated;test_method_not_stated;measurement_axis_not_stated"}
{"manufacturer":"PCBWay","product":"1080 RC68%","material_family":"FR-4","material_form":"prepreg","dk":4.21,"dk_min":null,"dk_max":null,"dk_tolerance":null,"df":null,"frequency_ghz":null,"frequency_text":"not stated","value_type":"fabricator_stackup","record_kind":"published_stackup_layer","method":"not stated","axis":"not stated","thickness_mm":0.0705,"glass_style":"1080","resin_content_pct":68.0,"source_id":"FB198","source_location":"PCBWay_6L_published_21; table row 10","source_url":"https://www.pcbway.com/multi-layer-laminated-structure.html","stackup_id":"PCBWay_6L_published_21","layer":"PP row 10","layer_sequence":10,"board_layers":6,"board_nominal_thickness_mm":0.6,"finished_outer_copper_oz":1.0,"inner_copper_oz":1.0,"inner_residual_copper_pct":70.0,"thickness_before_lamination_mm":0.081,"laminated_group_thickness_mm":0.0705,"laminated_group_rows":1,"laminated_group_start_row":10,"core_with_copper_thickness_mm":null,"notes":"Published fabrication stackup; Dk test frequency, method, and raw laminate manufacturer not stated. Single prepreg row: thickness_mm is the published thickness after lamination.","record_id":"PCB055276","simulation_ready":false,"collection_group":"fab","source_collection_record_id":"FABR028461","source_file":"originals/PCBWay/PCBWay__종합카탈로그_All_298_rigid_PCB_stackups__적층구조__FB198.html","dataset_role":"fabricator_published_parameter","dk_input_status":"scalar_without_point_frequency","review_flags":"frequency_not_numeric_or_not_stated;test_method_not_stated;measurement_axis_not_stated"}
{"manufacturer":"PCBWay","product":"1080 RC68%","material_family":"FR-4","material_form":"prepreg","dk":4.21,"dk_min":null,"dk_max":null,"dk_tolerance":null,"df":null,"frequency_ghz":null,"frequency_text":"not stated","value_type":"fabricator_stackup","record_kind":"published_stackup_layer","method":"not stated","axis":"not stated","thickness_mm":0.0635,"glass_style":"1080","resin_content_pct":68.0,"source_id":"FB198","source_location":"PCBWay_6L_published_22; table row 2","source_url":"https://www.pcbway.com/multi-layer-laminated-structure.html","stackup_id":"PCBWay_6L_published_22","layer":"PP row 2","layer_sequence":2,"board_layers":6,"board_nominal_thickness_mm":0.6,"finished_outer_copper_oz":1.0,"inner_copper_oz":1.0,"inner_residual_copper_pct":50.0,"thickness_before_lamination_mm":0.081,"laminated_group_thickness_mm":0.0635,"laminated_group_rows":1,"laminated_group_start_row":2,"core_with_copper_thickness_mm":null,"notes":"Published fabrication stackup; Dk test frequency, method, and raw laminate manufacturer not stated. Single prepreg row: thickness_mm is the published thickness after lamination.","record_id":"PCB055277","simulation_ready":false,"collection_group":"fab","source_collection_record_id":"FABR028462","source_file":"originals/PCBWay/PCBWay__종합카탈로그_All_298_rigid_PCB_stackups__적층구조__FB198.html","dataset_role":"fabricator_published_parameter","dk_input_status":"scalar_without_point_frequency","review_flags":"frequency_not_numeric_or_not_stated;test_method_not_stated;measurement_axis_not_stated"}
{"manufacturer":"PCBWay","product":"Core","material_family":"FR-4","material_form":"core","dk":4.6,"dk_min":null,"dk_max":null,"dk_tolerance":null,"df":null,"frequency_ghz":null,"frequency_text":"not stated","value_type":"fabricator_stackup","record_kind":"published_stackup_layer","method":"not stated","axis":"not stated","thickness_mm":0.065,"glass_style":null,"resin_content_pct":null,"source_id":"FB198","source_location":"PCBWay_6L_published_22; table row 4","source_url":"https://www.pcbway.com/multi-layer-laminated-structure.html","stackup_id":"PCBWay_6L_published_22","layer":"CORE row 4","layer_sequence":4,"board_layers":6,"board_nominal_thickness_mm":0.6,"finished_outer_copper_oz":1.0,"inner_copper_oz":1.0,"inner_residual_copper_pct":50.0,"thickness_before_lamination_mm":0.065,"laminated_group_thickness_mm":null,"laminated_group_rows":null,"laminated_group_start_row":null,"core_with_copper_thickness_mm":0.135,"notes":"Published fabrication stackup; Dk test frequency, method, and raw laminate manufacturer not stated. Bare core dielectric thickness excludes both copper foils.","record_id":"PCB055278","simulation_ready":false,"collection_group":"fab","source_collection_record_id":"FABR028463","source_file":"originals/PCBWay/PCBWay__종합카탈로그_All_298_rigid_PCB_stackups__적층구조__FB198.html","dataset_role":"fabricator_published_parameter","dk_input_status":"scalar_without_point_frequency","review_flags":"frequency_not_numeric_or_not_stated;test_method_not_stated;measurement_axis_not_stated"}
{"manufacturer":"PCBWay","product":"1080 RC68%","material_family":"FR-4","material_form":"prepreg","dk":4.21,"dk_min":null,"dk_max":null,"dk_tolerance":null,"df":null,"frequency_ghz":null,"frequency_text":"not stated","value_type":"fabricator_stackup","record_kind":"published_stackup_layer","method":"not stated","axis":"not stated","thickness_mm":0.046,"glass_style":"1080","resin_content_pct":68.0,"source_id":"FB198","source_location":"PCBWay_6L_published_22; table row 6","source_url":"https://www.pcbway.com/multi-layer-laminated-structure.html","stackup_id":"PCBWay_6L_published_22","layer":"PP row 6","layer_sequence":6,"board_layers":6,"board_nominal_thickness_mm":0.6,"finished_outer_copper_oz":1.0,"inner_copper_oz":1.0,"inner_residual_copper_pct":50.0,"thickness_before_lamination_mm":0.081,"laminated_group_thickness_mm":0.046,"laminated_group_rows":1,"laminated_group_start_row":6,"core_with_copper_thickness_mm":null,"notes":"Published fabrication stackup; Dk test frequency, method, and raw laminate manufacturer not stated. Single prepreg row: thickness_mm is the published thickness after lamination.","record_id":"PCB055279","simulation_ready":false,"collection_group":"fab","source_collection_record_id":"FABR028464","source_file":"originals/PCBWay/PCBWay__종합카탈로그_All_298_rigid_PCB_stackups__적층구조__FB198.html","dataset_role":"fabricator_published_parameter","dk_input_status":"scalar_without_point_frequency","review_flags":"frequency_not_numeric_or_not_stated;test_method_not_stated;measurement_axis_not_stated"}
{"manufacturer":"PCBWay","product":"Core","material_family":"FR-4","material_form":"core","dk":4.6,"dk_min":null,"dk_max":null,"dk_tolerance":null,"df":null,"frequency_ghz":null,"frequency_text":"not stated","value_type":"fabricator_stackup","record_kind":"published_stackup_layer","method":"not stated","axis":"not stated","thickness_mm":0.065,"glass_style":null,"resin_content_pct":null,"source_id":"FB198","source_location":"PCBWay_6L_published_22; table row 8","source_url":"https://www.pcbway.com/multi-layer-laminated-structure.html","stackup_id":"PCBWay_6L_published_22","layer":"CORE row 8","layer_sequence":8,"board_layers":6,"board_nominal_thickness_mm":0.6,"finished_outer_copper_oz":1.0,"inner_copper_oz":1.0,"inner_residual_copper_pct":50.0,"thickness_before_lamination_mm":0.065,"laminated_group_thickness_mm":null,"laminated_group_rows":null,"laminated_group_start_row":null,"core_with_copper_thickness_mm":0.135,"notes":"Published fabrication stackup; Dk test frequency, method, and raw laminate manufacturer not stated. Bare core dielectric thickness excludes both copper foils.","record_id":"PCB055280","simulation_ready":false,"collection_group":"fab","source_collection_record_id":"FABR028465","source_file":"originals/PCBWay/PCBWay__종합카탈로그_All_298_rigid_PCB_stackups__적층구조__FB198.html","dataset_role":"fabricator_published_parameter","dk_input_status":"scalar_without_point_frequency","review_flags":"frequency_not_numeric_or_not_stated;test_method_not_stated;measurement_axis_not_stated"}
{"manufacturer":"PCBWay","product":"1080 RC68%","material_family":"FR-4","material_form":"prepreg","dk":4.21,"dk_min":null,"dk_max":null,"dk_tolerance":null,"df":null,"frequency_ghz":null,"frequency_text":"not stated","value_type":"fabricator_stackup","record_kind":"published_stackup_layer","method":"not stated","axis":"not stated","thickness_mm":0.0635,"glass_style":"1080","resin_content_pct":68.0,"source_id":"FB198","source_location":"PCBWay_6L_published_22; table row 10","source_url":"https://www.pcbway.com/multi-layer-laminated-structure.html","stackup_id":"PCBWay_6L_published_22","layer":"PP row 10","layer_sequence":10,"board_layers":6,"board_nominal_thickness_mm":0.6,"finished_outer_copper_oz":1.0,"inner_copper_oz":1.0,"inner_residual_copper_pct":50.0,"thickness_before_lamination_mm":0.081,"laminated_group_thickness_mm":0.0635,"laminated_group_rows":1,"laminated_group_start_row":10,"core_with_copper_thickness_mm":null,"notes":"Published fabrication stackup; Dk test frequency, method, and raw laminate manufacturer not stated. Single prepreg row: thickness_mm is the published thickness after lamination.","record_id":"PCB055281","simulation_ready":false,"collection_group":"fab","source_collection_record_id":"FABR028466","source_file":"originals/PCBWay/PCBWay__종합카탈로그_All_298_rigid_PCB_stackups__적층구조__FB198.html","dataset_role":"fabricator_published_parameter","dk_input_status":"scalar_without_point_frequency","review_flags":"frequency_not_numeric_or_not_stated;test_method_not_stated;measurement_axis_not_stated"}
{"manufacturer":"PCBWay","product":"3313 RC58%","material_family":"FR-4","material_form":"prepreg","dk":4.45,"dk_min":null,"dk_max":null,"dk_tolerance":null,"df":null,"frequency_ghz":null,"frequency_text":"not stated","value_type":"fabricator_stackup","record_kind":"published_stackup_layer","method":"not stated","axis":"not stated","thickness_mm":0.0785,"glass_style":"3313","resin_content_pct":58.0,"source_id":"FB198","source_location":"PCBWay_6L_published_23; table row 2","source_url":"https://www.pcbway.com/multi-layer-laminated-structure.html","stackup_id":"PCBWay_6L_published_23","layer":"PP row 2","layer_sequence":2,"board_layers":6,"board_nominal_thickness_mm":0.6,"finished_outer_copper_oz":1.0,"inner_copper_oz":1.0,"inner_residual_copper_pct":30.0,"thickness_before_lamination_mm":0.103,"laminated_group_thickness_mm":0.0785,"laminated_group_rows":1,"laminated_group_start_row":2,"core_with_copper_thickness_mm":null,"notes":"Published fabrication stackup; Dk test frequency, method, and raw laminate manufacturer not stated. Single prepreg row: thickness_mm is the published thickness after lamination.","record_id":"PCB055282","simulation_ready":false,"collection_group":"fab","source_collection_record_id":"FABR028467","source_file":"originals/PCBWay/PCBWay__종합카탈로그_All_298_rigid_PCB_stackups__적층구조__FB198.html","dataset_role":"fabricator_published_parameter","dk_input_status":"scalar_without_point_frequency","review_flags":"frequency_not_numeric_or_not_stated;test_method_not_stated;measurement_axis_not_stated"}
{"manufacturer":"PCBWay","product":"Core","material_family":"FR-4","material_form":"core","dk":4.6,"dk_min":null,"dk_max":null,"dk_tolerance":null,"df":null,"frequency_ghz":null,"frequency_text":"not stated","value_type":"fabricator_stackup","record_kind":"published_stackup_layer","method":"not stated","axis":"not stated","thickness_mm":0.065,"glass_style":null,"resin_content_pct":null,"source_id":"FB198","source_location":"PCBWay_6L_published_23; table row 4","source_url":"https://www.pcbway.com/multi-layer-laminated-structure.html","stackup_id":"PCBWay_6L_published_23","layer":"CORE row 4","layer_sequence":4,"board_layers":6,"board_nominal_thickness_mm":0.6,"finished_outer_copper_oz":1.0,"inner_copper_oz":1.0,"inner_residual_copper_pct":30.0,"thickness_before_lamination_mm":0.065,"laminated_group_thickness_mm":null,"laminated_group_rows":null,"laminated_group_start_row":null,"core_with_copper_thickness_mm":0.135,"notes":"Published fabrication stackup; Dk test frequency, method, and raw laminate manufacturer not stated. Bare core dielectric thickness excludes both copper foils.","record_id":"PCB055283","simulation_ready":false,"collection_group":"fab","source_collection_record_id":"FABR028468","source_file":"originals/PCBWay/PCBWay__종합카탈로그_All_298_rigid_PCB_stackups__적층구조__FB198.html","dataset_role":"fabricator_published_parameter","dk_input_status":"scalar_without_point_frequency","review_flags":"frequency_not_numeric_or_not_stated;test_method_not_stated;measurement_axis_not_stated"}
{"manufacturer":"PCBWay","product":"3313 RC58%","material_family":"FR-4","material_form":"prepreg","dk":4.45,"dk_min":null,"dk_max":null,"dk_tolerance":null,"df":null,"frequency_ghz":null,"frequency_text":"not stated","value_type":"fabricator_stackup","record_kind":"published_stackup_layer","method":"not stated","axis":"not stated","thickness_mm":0.054,"glass_style":"3313","resin_content_pct":58.0,"source_id":"FB198","source_location":"PCBWay_6L_published_23; table row 6","source_url":"https://www.pcbway.com/multi-layer-laminated-structure.html","stackup_id":"PCBWay_6L_published_23","layer":"PP row 6","layer_sequence":6,"board_layers":6,"board_nominal_thickness_mm":0.6,"finished_outer_copper_oz":1.0,"inner_copper_oz":1.0,"inner_residual_copper_pct":30.0,"thickness_before_lamination_mm":0.103,"laminated_group_thickness_mm":0.054,"laminated_group_rows":1,"laminated_group_start_row":6,"core_with_copper_thickness_mm":null,"notes":"Published fabrication stackup; Dk test frequency, method, and raw laminate manufacturer not stated. Single prepreg row: thickness_mm is the published thickness after lamination.","record_id":"PCB055284","simulation_ready":false,"collection_group":"fab","source_collection_record_id":"FABR028469","source_file":"originals/PCBWay/PCBWay__종합카탈로그_All_298_rigid_PCB_stackups__적층구조__FB198.html","dataset_role":"fabricator_published_parameter","dk_input_status":"scalar_without_point_frequency","review_flags":"frequency_not_numeric_or_not_stated;test_method_not_stated;measurement_axis_not_stated"}
{"manufacturer":"PCBWay","product":"Core","material_family":"FR-4","material_form":"core","dk":4.6,"dk_min":null,"dk_max":null,"dk_tolerance":null,"df":null,"frequency_ghz":null,"frequency_text":"not stated","value_type":"fabricator_stackup","record_kind":"published_stackup_layer","method":"not stated","axis":"not stated","thickness_mm":0.065,"glass_style":null,"resin_content_pct":null,"source_id":"FB198","source_location":"PCBWay_6L_published_23; table row 8","source_url":"https://www.pcbway.com/multi-layer-laminated-structure.html","stackup_id":"PCBWay_6L_published_23","layer":"CORE row 8","layer_sequence":8,"board_layers":6,"board_nominal_thickness_mm":0.6,"finished_outer_copper_oz":1.0,"inner_copper_oz":1.0,"inner_residual_copper_pct":30.0,"thickness_before_lamination_mm":0.065,"laminated_group_thickness_mm":null,"laminated_group_rows":null,"laminated_group_start_row":null,"core_with_copper_thickness_mm":0.135,"notes":"Published fabrication stackup; Dk test frequency, method, and raw laminate manufacturer not stated. Bare core dielectric thickness excludes both copper foils.","record_id":"PCB055285","simulation_ready":false,"collection_group":"fab","source_collection_record_id":"FABR028470","source_file":"originals/PCBWay/PCBWay__종합카탈로그_All_298_rigid_PCB_stackups__적층구조__FB198.html","dataset_role":"fabricator_published_parameter","dk_input_status":"scalar_without_point_frequency","review_flags":"frequency_not_numeric_or_not_stated;test_method_not_stated;measurement_axis_not_stated"}
{"manufacturer":"PCBWay","product":"3313 RC58%","material_family":"FR-4","material_form":"prepreg","dk":4.45,"dk_min":null,"dk_max":null,"dk_tolerance":null,"df":null,"frequency_ghz":null,"frequency_text":"not stated","value_type":"fabricator_stackup","record_kind":"published_stackup_layer","method":"not stated","axis":"not stated","thickness_mm":0.0785,"glass_style":"3313","resin_content_pct":58.0,"source_id":"FB198","source_location":"PCBWay_6L_published_23; table row 10","source_url":"https://www.pcbway.com/multi-layer-laminated-structure.html","stackup_id":"PCBWay_6L_published_23","layer":"PP row 10","layer_sequence":10,"board_layers":6,"board_nominal_thickness_mm":0.6,"finished_outer_copper_oz":1.0,"inner_copper_oz":1.0,"inner_residual_copper_pct":30.0,"thickness_before_lamination_mm":0.103,"laminated_group_thickness_mm":0.0785,"laminated_group_rows":1,"laminated_group_start_row":10,"core_with_copper_thickness_mm":null,"notes":"Published fabrication stackup; Dk test frequency, method, and raw laminate manufacturer not stated. Single prepreg row: thickness_mm is the published thickness after lamination.","record_id":"PCB055286","simulation_ready":false,"collection_group":"fab","source_collection_record_id":"FABR028471","source_file":"originals/PCBWay/PCBWay__종합카탈로그_All_298_rigid_PCB_stackups__적층구조__FB198.html","dataset_role":"fabricator_published_parameter","dk_input_status":"scalar_without_point_frequency","review_flags":"frequency_not_numeric_or_not_stated;test_method_not_stated;measurement_axis_not_stated"}
{"manufacturer":"PCBWay","product":"2116 RC58%","material_family":"FR-4","material_form":"prepreg","dk":4.45,"dk_min":null,"dk_max":null,"dk_tolerance":null,"df":null,"frequency_ghz":null,"frequency_text":"not stated","value_type":"fabricator_stackup","record_kind":"published_stackup_layer","method":"not stated","axis":"not stated","thickness_mm":0.1055,"glass_style":"2116","resin_content_pct":58.0,"source_id":"FB198","source_location":"PCBWay_6L_published_24; table row 2","source_url":"https://www.pcbway.com/multi-layer-laminated-structure.html","stackup_id":"PCBWay_6L_published_24","layer":"PP row 2","layer_sequence":2,"board_layers":6,"board_nominal_thickness_mm":1.6,"finished_outer_copper_oz":1.0,"inner_copper_oz":1.0,"inner_residual_copper_pct":30.0,"thickness_before_lamination_mm":0.13,"laminated_group_thickness_mm":0.1055,"laminated_group_rows":1,"laminated_group_start_row":2,"core_with_copper_thickness_mm":null,"notes":"Published fabrication stackup; Dk test frequency, method, and raw laminate manufacturer not stated. Single prepreg row: thickness_mm is the published thickness after lamination.","record_id":"PCB055287","simulation_ready":false,"collection_group":"fab","source_collection_record_id":"FABR028472","source_file":"originals/PCBWay/PCBWay__종합카탈로그_All_298_rigid_PCB_stackups__적층구조__FB198.html","dataset_role":"fabricator_published_parameter","dk_input_status":"scalar_without_point_frequency","review_flags":"frequency_not_numeric_or_not_stated;test_method_not_stated;measurement_axis_not_stated"}
{"manufacturer":"PCBWay","product":"Core","material_family":"FR-4","material_form":"core","dk":4.6,"dk_min":null,"dk_max":null,"dk_tolerance":null,"df":null,"frequency_ghz":null,"frequency_text":"not stated","value_type":"fabricator_stackup","record_kind":"published_stackup_layer","method":"not stated","axis":"not stated","thickness_mm":0.43,"glass_style":null,"resin_content_pct":null,"source_id":"FB198","source_location":"PCBWay_6L_published_24; table row 4","source_url":"https://www.pcbway.com/multi-layer-laminated-structure.html","stackup_id":"PCBWay_6L_published_24","layer":"CORE row 4","layer_sequence":4,"board_layers":6,"board_nominal_thickness_mm":1.6,"finished_outer_copper_oz":1.0,"inner_copper_oz":1.0,"inner_residual_copper_pct":30.0,"thickness_before_lamination_mm":0.43,"laminated_group_thickness_mm":null,"laminated_group_rows":null,"laminated_group_start_row":null,"core_with_copper_thickness_mm":0.5,"notes":"Published fabrication stackup; Dk test frequency, method, and raw laminate manufacturer not stated. Bare core dielectric thickness excludes both copper foils.","record_id":"PCB055288","simulation_ready":false,"collection_group":"fab","source_collection_record_id":"FABR028473","source_file":"originals/PCBWay/PCBWay__종합카탈로그_All_298_rigid_PCB_stackups__적층구조__FB198.html","dataset_role":"fabricator_published_parameter","dk_input_status":"scalar_without_point_frequency","review_flags":"frequency_not_numeric_or_not_stated;test_method_not_stated;measurement_axis_not_stated"}
{"manufacturer":"PCBWay","product":"2116 RC58%","material_family":"FR-4","material_form":"prepreg","dk":4.45,"dk_min":null,"dk_max":null,"dk_tolerance":null,"df":null,"frequency_ghz":null,"frequency_text":"not stated","value_type":"fabricator_stackup","record_kind":"published_stackup_layer","method":"not stated","axis":"not stated","thickness_mm":null,"glass_style":"2116","resin_content_pct":58.0,"source_id":"FB198","source_location":"PCBWay_6L_published_24; table row 6","source_url":"https://www.pcbway.com/multi-layer-laminated-structure.html","stackup_id":"PCBWay_6L_published_24","layer":"PP row 6","layer_sequence":6,"board_layers":6,"board_nominal_thickness_mm":1.6,"finished_outer_copper_oz":1.0,"inner_copper_oz":1.0,"inner_residual_copper_pct":30.0,"thickness_before_lamination_mm":0.13,"laminated_group_thickness_mm":0.211,"laminated_group_rows":2,"laminated_group_start_row":6,"core_with_copper_thickness_mm":null,"notes":"Published fabrication stackup; Dk test frequency, method, and raw laminate manufacturer not stated. Multiple prepreg plies share one post-lamination thickness; individual cured ply thickness is not given. Do not assign combined group thickness to each ply.","record_id":"PCB055289","simulation_ready":false,"collection_group":"fab","source_collection_record_id":"FABR028474","source_file":"originals/PCBWay/PCBWay__종합카탈로그_All_298_rigid_PCB_stackups__적층구조__FB198.html","dataset_role":"fabricator_published_parameter","dk_input_status":"scalar_without_point_frequency","review_flags":"frequency_not_numeric_or_not_stated;test_method_not_stated;measurement_axis_not_stated"}
{"manufacturer":"PCBWay","product":"2116 RC58%","material_family":"FR-4","material_form":"prepreg","dk":4.45,"dk_min":null,"dk_max":null,"dk_tolerance":null,"df":null,"frequency_ghz":null,"frequency_text":"not stated","value_type":"fabricator_stackup","record_kind":"published_stackup_layer","method":"not stated","axis":"not stated","thickness_mm":null,"glass_style":"2116","resin_content_pct":58.0,"source_id":"FB198","source_location":"PCBWay_6L_published_24; table row 7","source_url":"https://www.pcbway.com/multi-layer-laminated-structure.html","stackup_id":"PCBWay_6L_published_24","layer":"PP row 7","layer_sequence":7,"board_layers":6,"board_nominal_thickness_mm":1.6,"finished_outer_copper_oz":1.0,"inner_copper_oz":1.0,"inner_residual_copper_pct":30.0,"thickness_before_lamination_mm":0.13,"laminated_group_thickness_mm":0.211,"laminated_group_rows":2,"laminated_group_start_row":6,"core_with_copper_thickness_mm":null,"notes":"Published fabrication stackup; Dk test frequency, method, and raw laminate manufacturer not stated. Multiple prepreg plies share one post-lamination thickness; individual cured ply thickness is not given. Do not assign combined group thickness to each ply.","record_id":"PCB055290","simulation_ready":false,"collection_group":"fab","source_collection_record_id":"FABR028475","source_file":"originals/PCBWay/PCBWay__종합카탈로그_All_298_rigid_PCB_stackups__적층구조__FB198.html","dataset_role":"fabricator_published_parameter","dk_input_status":"scalar_without_point_frequency","review_flags":"frequency_not_numeric_or_not_stated;test_method_not_stated;measurement_axis_not_stated"}
{"manufacturer":"PCBWay","product":"Core","material_family":"FR-4","material_form":"core","dk":4.6,"dk_min":null,"dk_max":null,"dk_tolerance":null,"df":null,"frequency_ghz":null,"frequency_text":"not stated","value_type":"fabricator_stackup","record_kind":"published_stackup_layer","method":"not stated","axis":"not stated","thickness_mm":0.43,"glass_style":null,"resin_content_pct":null,"source_id":"FB198","source_location":"PCBWay_6L_published_24; table row 9","source_url":"https://www.pcbway.com/multi-layer-laminated-structure.html","stackup_id":"PCBWay_6L_published_24","layer":"CORE row 9","layer_sequence":9,"board_layers":6,"board_nominal_thickness_mm":1.6,"finished_outer_copper_oz":1.0,"inner_copper_oz":1.0,"inner_residual_copper_pct":30.0,"thickness_before_lamination_mm":0.43,"laminated_group_thickness_mm":null,"laminated_group_rows":null,"laminated_group_start_row":null,"core_with_copper_thickness_mm":0.5,"notes":"Published fabrication stackup; Dk test frequency, method, and raw laminate manufacturer not stated. Bare core dielectric thickness excludes both copper foils.","record_id":"PCB055291","simulation_ready":false,"collection_group":"fab","source_collection_record_id":"FABR028476","source_file":"originals/PCBWay/PCBWay__종합카탈로그_All_298_rigid_PCB_stackups__적층구조__FB198.html","dataset_role":"fabricator_published_parameter","dk_input_status":"scalar_without_point_frequency","review_flags":"frequency_not_numeric_or_not_stated;test_method_not_stated;measurement_axis_not_stated"}
{"manufacturer":"PCBWay","product":"2116 RC58%","material_family":"FR-4","material_form":"prepreg","dk":4.45,"dk_min":null,"dk_max":null,"dk_tolerance":null,"df":null,"frequency_ghz":null,"frequency_text":"not stated","value_type":"fabricator_stackup","record_kind":"published_stackup_layer","method":"not stated","axis":"not stated","thickness_mm":0.1055,"glass_style":"2116","resin_content_pct":58.0,"source_id":"FB198","source_location":"PCBWay_6L_published_24; table row 11","source_url":"https://www.pcbway.com/multi-layer-laminated-structure.html","stackup_id":"PCBWay_6L_published_24","layer":"PP row 11","layer_sequence":11,"board_layers":6,"board_nominal_thickness_mm":1.6,"finished_outer_copper_oz":1.0,"inner_copper_oz":1.0,"inner_residual_copper_pct":30.0,"thickness_before_lamination_mm":0.13,"laminated_group_thickness_mm":0.1055,"laminated_group_rows":1,"laminated_group_start_row":11,"core_with_copper_thickness_mm":null,"notes":"Published fabrication stackup; Dk test frequency, method, and raw laminate manufacturer not stated. Single prepreg row: thickness_mm is the published thickness after lamination.","record_id":"PCB055292","simulation_ready":false,"collection_group":"fab","source_collection_record_id":"FABR028477","source_file":"originals/PCBWay/PCBWay__종합카탈로그_All_298_rigid_PCB_stackups__적층구조__FB198.html","dataset_role":"fabricator_published_parameter","dk_input_status":"scalar_without_point_frequency","review_flags":"frequency_not_numeric_or_not_stated;test_method_not_stated;measurement_axis_not_stated"}
{"manufacturer":"PCBWay","product":"2116 RC58%","material_family":"FR-4","material_form":"prepreg","dk":4.45,"dk_min":null,"dk_max":null,"dk_tolerance":null,"df":null,"frequency_ghz":null,"frequency_text":"not stated","value_type":"fabricator_stackup","record_kind":"published_stackup_layer","method":"not stated","axis":"not stated","thickness_mm":0.1055,"glass_style":"2116","resin_content_pct":58.0,"source_id":"FB198","source_location":"PCBWay_6L_published_25; table row 2","source_url":"https://www.pcbway.com/multi-layer-laminated-structure.html","stackup_id":"PCBWay_6L_published_25","layer":"PP row 2","layer_sequence":2,"board_layers":6,"board_nominal_thickness_mm":1.6,"finished_outer_copper_oz":2.0,"inner_copper_oz":1.0,"inner_residual_copper_pct":30.0,"thickness_before_lamination_mm":0.13,"laminated_group_thickness_mm":0.1055,"laminated_group_rows":1,"laminated_group_start_row":2,"core_with_copper_thickness_mm":null,"notes":"Published fabrication stackup; Dk test frequency, method, and raw laminate manufacturer not stated. Single prepreg row: thickness_mm is the published thickness after lamination.","record_id":"PCB055293","simulation_ready":false,"collection_group":"fab","source_collection_record_id":"FABR028478","source_file":"originals/PCBWay/PCBWay__종합카탈로그_All_298_rigid_PCB_stackups__적층구조__FB198.html","dataset_role":"fabricator_published_parameter","dk_input_status":"scalar_without_point_frequency","review_flags":"frequency_not_numeric_or_not_stated;test_method_not_stated;measurement_axis_not_stated"}
{"manufacturer":"PCBWay","product":"Core","material_family":"FR-4","material_form":"core","dk":4.6,"dk_min":null,"dk_max":null,"dk_tolerance":null,"df":null,"frequency_ghz":null,"frequency_text":"not stated","value_type":"fabricator_stackup","record_kind":"published_stackup_layer","method":"not stated","axis":"not stated","thickness_mm":0.43,"glass_style":null,"resin_content_pct":null,"source_id":"FB198","source_location":"PCBWay_6L_published_25; table row 4","source_url":"https://www.pcbway.com/multi-layer-laminated-structure.html","stackup_id":"PCBWay_6L_published_25","layer":"CORE row 4","layer_sequence":4,"board_layers":6,"board_nominal_thickness_mm":1.6,"finished_outer_copper_oz":2.0,"inner_copper_oz":1.0,"inner_residual_copper_pct":30.0,"thickness_before_lamination_mm":0.43,"laminated_group_thickness_mm":null,"laminated_group_rows":null,"laminated_group_start_row":null,"core_with_copper_thickness_mm":0.5,"notes":"Published fabrication stackup; Dk test frequency, method, and raw laminate manufacturer not stated. Bare core dielectric thickness excludes both copper foils.","record_id":"PCB055294","simulation_ready":false,"collection_group":"fab","source_collection_record_id":"FABR028479","source_file":"originals/PCBWay/PCBWay__종합카탈로그_All_298_rigid_PCB_stackups__적층구조__FB198.html","dataset_role":"fabricator_published_parameter","dk_input_status":"scalar_without_point_frequency","review_flags":"frequency_not_numeric_or_not_stated;test_method_not_stated;measurement_axis_not_stated"}
{"manufacturer":"PCBWay","product":"2116 RC58%","material_family":"FR-4","material_form":"prepreg","dk":4.45,"dk_min":null,"dk_max":null,"dk_tolerance":null,"df":null,"frequency_ghz":null,"frequency_text":"not stated","value_type":"fabricator_stackup","record_kind":"published_stackup_layer","method":"not stated","axis":"not stated","thickness_mm":null,"glass_style":"2116","resin_content_pct":58.0,"source_id":"FB198","source_location":"PCBWay_6L_published_25; table row 6","source_url":"https://www.pcbway.com/multi-layer-laminated-structure.html","stackup_id":"PCBWay_6L_published_25","layer":"PP row 6","layer_sequence":6,"board_layers":6,"board_nominal_thickness_mm":1.6,"finished_outer_copper_oz":2.0,"inner_copper_oz":1.0,"inner_residual_copper_pct":30.0,"thickness_before_lamination_mm":0.13,"laminated_group_thickness_mm":0.211,"laminated_group_rows":2,"laminated_group_start_row":6,"core_with_copper_thickness_mm":null,"notes":"Published fabrication stackup; Dk test frequency, method, and raw laminate manufacturer not stated. Multiple prepreg plies share one post-lamination thickness; individual cured ply thickness is not given. Do not assign combined group thickness to each ply.","record_id":"PCB055295","simulation_ready":false,"collection_group":"fab","source_collection_record_id":"FABR028480","source_file":"originals/PCBWay/PCBWay__종합카탈로그_All_298_rigid_PCB_stackups__적층구조__FB198.html","dataset_role":"fabricator_published_parameter","dk_input_status":"scalar_without_point_frequency","review_flags":"frequency_not_numeric_or_not_stated;test_method_not_stated;measurement_axis_not_stated"}
{"manufacturer":"PCBWay","product":"2116 RC58%","material_family":"FR-4","material_form":"prepreg","dk":4.45,"dk_min":null,"dk_max":null,"dk_tolerance":null,"df":null,"frequency_ghz":null,"frequency_text":"not stated","value_type":"fabricator_stackup","record_kind":"published_stackup_layer","method":"not stated","axis":"not stated","thickness_mm":null,"glass_style":"2116","resin_content_pct":58.0,"source_id":"FB198","source_location":"PCBWay_6L_published_25; table row 7","source_url":"https://www.pcbway.com/multi-layer-laminated-structure.html","stackup_id":"PCBWay_6L_published_25","layer":"PP row 7","layer_sequence":7,"board_layers":6,"board_nominal_thickness_mm":1.6,"finished_outer_copper_oz":2.0,"inner_copper_oz":1.0,"inner_residual_copper_pct":30.0,"thickness_before_lamination_mm":0.13,"laminated_group_thickness_mm":0.211,"laminated_group_rows":2,"laminated_group_start_row":6,"core_with_copper_thickness_mm":null,"notes":"Published fabrication stackup; Dk test frequency, method, and raw laminate manufacturer not stated. Multiple prepreg plies share one post-lamination thickness; individual cured ply thickness is not given. Do not assign combined group thickness to each ply.","record_id":"PCB055296","simulation_ready":false,"collection_group":"fab","source_collection_record_id":"FABR028481","source_file":"originals/PCBWay/PCBWay__종합카탈로그_All_298_rigid_PCB_stackups__적층구조__FB198.html","dataset_role":"fabricator_published_parameter","dk_input_status":"scalar_without_point_frequency","review_flags":"frequency_not_numeric_or_not_stated;test_method_not_stated;measurement_axis_not_stated"}
{"manufacturer":"PCBWay","product":"Core","material_family":"FR-4","material_form":"core","dk":4.6,"dk_min":null,"dk_max":null,"dk_tolerance":null,"df":null,"frequency_ghz":null,"frequency_text":"not stated","value_type":"fabricator_stackup","record_kind":"published_stackup_layer","method":"not stated","axis":"not stated","thickness_mm":0.43,"glass_style":null,"resin_content_pct":null,"source_id":"FB198","source_location":"PCBWay_6L_published_25; table row 9","source_url":"https://www.pcbway.com/multi-layer-laminated-structure.html","stackup_id":"PCBWay_6L_published_25","layer":"CORE row 9","layer_sequence":9,"board_layers":6,"board_nominal_thickness_mm":1.6,"finished_outer_copper_oz":2.0,"inner_copper_oz":1.0,"inner_residual_copper_pct":30.0,"thickness_before_lamination_mm":0.43,"laminated_group_thickness_mm":null,"laminated_group_rows":null,"laminated_group_start_row":null,"core_with_copper_thickness_mm":0.5,"notes":"Published fabrication stackup; Dk test frequency, method, and raw laminate manufacturer not stated. Bare core dielectric thickness excludes both copper foils.","record_id":"PCB055297","simulation_ready":false,"collection_group":"fab","source_collection_record_id":"FABR028482","source_file":"originals/PCBWay/PCBWay__종합카탈로그_All_298_rigid_PCB_stackups__적층구조__FB198.html","dataset_role":"fabricator_published_parameter","dk_input_status":"scalar_without_point_frequency","review_flags":"frequency_not_numeric_or_not_stated;test_method_not_stated;measurement_axis_not_stated"}
{"manufacturer":"PCBWay","product":"2116 RC58%","material_family":"FR-4","material_form":"prepreg","dk":4.45,"dk_min":null,"dk_max":null,"dk_tolerance":null,"df":null,"frequency_ghz":null,"frequency_text":"not stated","value_type":"fabricator_stackup","record_kind":"published_stackup_layer","method":"not stated","axis":"not stated","thickness_mm":0.1055,"glass_style":"2116","resin_content_pct":58.0,"source_id":"FB198","source_location":"PCBWay_6L_published_25; table row 11","source_url":"https://www.pcbway.com/multi-layer-laminated-structure.html","stackup_id":"PCBWay_6L_published_25","layer":"PP row 11","layer_sequence":11,"board_layers":6,"board_nominal_thickness_mm":1.6,"finished_outer_copper_oz":2.0,"inner_copper_oz":1.0,"inner_residual_copper_pct":30.0,"thickness_before_lamination_mm":0.13,"laminated_group_thickness_mm":0.1055,"laminated_group_rows":1,"laminated_group_start_row":11,"core_with_copper_thickness_mm":null,"notes":"Published fabrication stackup; Dk test frequency, method, and raw laminate manufacturer not stated. Single prepreg row: thickness_mm is the published thickness after lamination.","record_id":"PCB055298","simulation_ready":false,"collection_group":"fab","source_collection_record_id":"FABR028483","source_file":"originals/PCBWay/PCBWay__종합카탈로그_All_298_rigid_PCB_stackups__적층구조__FB198.html","dataset_role":"fabricator_published_parameter","dk_input_status":"scalar_without_point_frequency","review_flags":"frequency_not_numeric_or_not_stated;test_method_not_stated;measurement_axis_not_stated"}
