Repository: EIDOSDATA/TraceWave-Studio

# PCB 유전율과 적층 자료

수집/정리 기준일: 2026-11-11.

먼저 [전체 자료 안내 엑셀](Excel/00_전체_자료_안내.xlsx)을 연다. 회사별 엑셀은 `Excel/`에 있고, 원문 검색은 [HTML 안내](START_HERE_ko.html)를 사용한다.

- [자료 사용 안내](docs/자료_사용_안내.md): 폴더, 단위, 조건 선택과 내보내기.
- [자료 검토 결과](docs/자료_검토_결과.md): 확인한 범위, 오류/공백, 정리 내역.
- [TraceWave Studio 연결 설계](../../../Code/docs/pcb_material_catalog.md): 사용자 직접 입력, 소재 선택, 제조업체 적층 선택과 현재 구현의 경계.

57,340개 조건별 관측, 36개 회사와 일반 재료 참고 자료 1개 그룹, 1,756개 출처 기록을 보존했다. 새 엑셀은 전체 안내 1개와 회사/참고 자료별 37개로 총 38개다. 행 수는 고유 소재나 독립 측정 수가 아니다. 공식 자료에 값이 있어도 실제 제조 조건과 해석 대역에 맞는지 확인해야 한다.

사람이 보는 엑셀과 프로그램용 JSONL을 분리했다. 원문 PDF/HTML의 바이트는 보존하면서 파일명을 회사와 소재/용도 중심으로 바꿨다. 중복 저장한 데이터 사본은 복구 폴더로 옮겼고 관측 수치는 삭제하지 않았다.

File: 00_REF/PCB RF ANT/05_PCB_Dielectric_Data_2026/data/observations/Wurth_Elektronik.jsonl (part 24 of 61)
{"manufacturer":"Wurth Elektronik","product":"WE-SM-0001","material_family":"used on rigid parts","material_form":"solder_mask","dk":3.5,"dk_min":null,"dk_max":null,"dk_tolerance":null,"df":0.028,"frequency_ghz":1.0,"frequency_text":"1GHz","value_type":"fabricator_typical_IPC_class","record_kind":"stackup_master_layer_typical_planning_value","method":"not stated","axis":"not stated","thickness_mm":0.015001239999999999,"glass_style":null,"resin_content_pct":null,"source_id":"FB020","source_location":"BASIC10_ML10_147_17_2V13.stackup; master layer index 1; Top Solder","source_url":"https://www.we-online.com/files/zip1/we-cbt-basic-stackups-altium-designer.zip","stackup_id":"BASIC10_ML10_147_17_2V13","layer":"Top Solder","source_revision_date":"10/18/2023 14:39:38","material_description":"Soldermask IPC-SM840","thickness_original":"0.5906mil","notes":"Wurth public standard stackup: typical values for IPC material classes, not a specific raw-material vendor/grade guarantee. Master stack layer data; inspect native file for rigid-flex regional contexts. used on rigid parts","record_id":"PCB053092","simulation_ready":false,"collection_group":"fab","source_collection_record_id":"FABR026277","source_file":"originals/Wurth_Elektronik/Wurth_Elektronik__종합카탈로그_we-cbt-basic-stackups-altium-designer__Altium_적층자료__FB020.zip","dataset_role":"fabricator_published_parameter","dk_input_status":"scalar_with_frequency","review_flags":"test_method_not_stated;measurement_axis_not_stated"}
{"manufacturer":"Wurth Elektronik","product":"WE-PI-0100","material_family":"Flex Polyimide adhesiveless","material_form":"dielectric","dk":3.4,"dk_min":null,"dk_max":null,"dk_tolerance":null,"df":0.003,"frequency_ghz":1.0,"frequency_text":"1GHz","value_type":"fabricator_typical_IPC_class","record_kind":"stackup_master_layer_typical_planning_value","method":"not stated","axis":"not stated","thickness_mm":0.0050012599999999996,"glass_style":"1x0,2mil","resin_content_pct":100.0,"source_id":"FB022","source_location":"FLEX8_8F_037_12_2V13.stackup; master layer index 16; Polyimide 5","source_url":"https://www.we-online.com/files/zip1/we-cbt-slimflex-stackups-altium-designer-v1.zip","stackup_id":"FLEX8_8F_037_12_2V13","layer":"Polyimide 5","source_revision_date":"10/24/2023 07:54:10","material_description":"Flexible core IPC-4204/11","thickness_original":"0.1969mil","notes":"Wurth public standard stackup: typical values for IPC material classes, not a specific raw-material vendor/grade guarantee. Master stack layer data; inspect native file for rigid-flex regional contexts. Flex Polyimide adhesiveless","record_id":"PCB053695","simulation_ready":false,"collection_group":"fab","source_collection_record_id":"FABR026880","source_file":"originals/Wurth_Elektronik/Wurth_Elektronik__종합카탈로그_we-cbt-slimflex-stackups-altium-designer-v1__Altium_적층자료__FB022.zip","dataset_role":"fabricator_published_parameter","dk_input_status":"scalar_with_frequency","review_flags":"test_method_not_stated;measurement_axis_not_stated"}
{"manufacturer":"Wurth Elektronik","product":"WE-ADH-0101","material_family":"Flexible Adhesive (Epoxy)","material_form":"dielectric","dk":3.0,"dk_min":null,"dk_max":null,"dk_tolerance":null,"df":0.019,"frequency_ghz":1.0,"frequency_text":"1GHz","value_type":"fabricator_typical_IPC_class","record_kind":"stackup_master_layer_typical_planning_value","method":"not stated","axis":"not stated","thickness_mm":0.015001239999999999,"glass_style":"1x0,6mil","resin_content_pct":100.0,"source_id":"FB022","source_location":"FLEX8_8F_037_12_2V13.stackup; master layer index 18; Dielectric 5","source_url":"https://www.we-online.com/files/zip1/we-cbt-slimflex-stackups-altium-designer-v1.zip","stackup_id":"FLEX8_8F_037_12_2V13","layer":"Dielectric 5","source_revision_date":"10/24/2023 07:54:10","material_description":"Bonding film IPC-4204/2 (part of)","thickness_original":"0.5906mil","notes":"Wurth public standard stackup: typical values for IPC material classes, not a specific raw-material vendor/grade guarantee. Master stack layer data; inspect native file for rigid-flex regional contexts. Flexible Adhesive (Epoxy)","record_id":"PCB053696","simulation_ready":false,"collection_group":"fab","source_collection_record_id":"FABR026881","source_file":"originals/Wurth_Elektronik/Wurth_Elektronik__종합카탈로그_we-cbt-slimflex-stackups-altium-designer-v1__Altium_적층자료__FB022.zip","dataset_role":"fabricator_published_parameter","dk_input_status":"scalar_with_frequency","review_flags":"test_method_not_stated;measurement_axis_not_stated"}
{"manufacturer":"Wurth Elektronik","product":"WE-PI-0100","material_family":"Flex Polyimide adhesiveless","material_form":"dielectric","dk":3.4,"dk_min":null,"dk_max":null,"dk_tolerance":null,"df":0.003,"frequency_ghz":1.0,"frequency_text":"1GHz","value_type":"fabricator_typical_IPC_class","record_kind":"stackup_master_layer_typical_planning_value","method":"not stated","axis":"not stated","thickness_mm":0.0050012599999999996,"glass_style":"1x0,2mil","resin_content_pct":100.0,"source_id":"FB022","source_location":"FLEX8_8F_037_12_2V13.stackup; master layer index 19; Polyimide 6","source_url":"https://www.we-online.com/files/zip1/we-cbt-slimflex-stackups-altium-designer-v1.zip","stackup_id":"FLEX8_8F_037_12_2V13","layer":"Polyimide 6","source_revision_date":"10/24/2023 07:54:10","material_description":"Flexible core IPC-4204/11","thickness_original":"0.1969mil","notes":"Wurth public standard stackup: typical values for IPC material classes, not a specific raw-material vendor/grade guarantee. Master stack layer data; inspect native file for rigid-flex regional contexts. Flex Polyimide adhesiveless","record_id":"PCB053697","simulation_ready":false,"collection_group":"fab","source_collection_record_id":"FABR026882","source_file":"originals/Wurth_Elektronik/Wurth_Elektronik__종합카탈로그_we-cbt-slimflex-stackups-altium-designer-v1__Altium_적층자료__FB022.zip","dataset_role":"fabricator_published_parameter","dk_input_status":"scalar_with_frequency","review_flags":"test_method_not_stated;measurement_axis_not_stated"}
{"manufacturer":"Wurth Elektronik","product":"WE-ADH-0101","material_family":"Flexible Adhesive (Epoxy)","material_form":"dielectric","dk":3.0,"dk_min":null,"dk_max":null,"dk_tolerance":null,"df":0.019,"frequency_ghz":1.0,"frequency_text":"1GHz","value_type":"fabricator_typical_IPC_class","record_kind":"stackup_master_layer_typical_planning_value","method":"not stated","axis":"not stated","thickness_mm":0.015001239999999999,"glass_style":"1x0,6mil","resin_content_pct":100.0,"source_id":"FB022","source_location":"FLEX8_8F_037_12_2V13.stackup; master layer index 21; Dielectric 6","source_url":"https://www.we-online.com/files/zip1/we-cbt-slimflex-stackups-altium-designer-v1.zip","stackup_id":"FLEX8_8F_037_12_2V13","layer":"Dielectric 6","source_revision_date":"10/24/2023 07:54:10","material_description":"Bonding film IPC-4204/2 (part of)","thickness_original":"0.5906mil","notes":"Wurth public standard stackup: typical values for IPC material classes, not a specific raw-material vendor/grade guarantee. Master stack layer data; inspect native file for rigid-flex regional contexts. Flexible Adhesive (Epoxy)","record_id":"PCB053698","simulation_ready":false,"collection_group":"fab","source_collection_record_id":"FABR026883","source_file":"originals/Wurth_Elektronik/Wurth_Elektronik__종합카탈로그_we-cbt-slimflex-stackups-altium-designer-v1__Altium_적층자료__FB022.zip","dataset_role":"fabricator_published_parameter","dk_input_status":"scalar_with_frequency","review_flags":"test_method_not_stated;measurement_axis_not_stated"}
{"manufacturer":"Wurth Elektronik","product":"WE-PI-0100","material_family":"Flex Polyimide adhesiveless","material_form":"dielectric","dk":3.4,"dk_min":null,"dk_max":null,"dk_tolerance":null,"df":0.003,"frequency_ghz":1.0,"frequency_text":"1GHz","value_type":"fabricator_typical_IPC_class","record_kind":"stackup_master_layer_typical_planning_value","method":"not stated","axis":"not stated","thickness_mm":0.0050012599999999996,"glass_style":"1x0,2mil","resin_content_pct":100.0,"source_id":"FB022","source_location":"FLEX8_8F_037_12_2V13.stackup; master layer index 22; Polyimide 7","source_url":"https://www.we-online.com/files/zip1/we-cbt-slimflex-stackups-altium-designer-v1.zip","stackup_id":"FLEX8_8F_037_12_2V13","layer":"Polyimide 7","source_revision_date":"10/24/2023 07:54:10","material_description":"Flexible core IPC-4204/11","thickness_original":"0.1969mil","notes":"Wurth public standard stackup: typical values for IPC material classes, not a specific raw-material vendor/grade guarantee. Master stack layer data; inspect native file for rigid-flex regional contexts. Flex Polyimide adhesiveless","record_id":"PCB053699","simulation_ready":false,"collection_group":"fab","source_collection_record_id":"FABR026884","source_file":"originals/Wurth_Elektronik/Wurth_Elektronik__종합카탈로그_we-cbt-slimflex-stackups-altium-designer-v1__Altium_적층자료__FB022.zip","dataset_role":"fabricator_published_parameter","dk_input_status":"scalar_with_frequency","review_flags":"test_method_not_stated;measurement_axis_not_stated"}
{"manufacturer":"Wurth Elektronik","product":"WE-SMFlex-0003","material_family":"flexibel, photosensitive","material_form":"solder_mask","dk":4.3,"dk_min":null,"dk_max":null,"dk_tolerance":null,"df":0.05,"frequency_ghz":1.0,"frequency_text":"1GHz","value_type":"fabricator_typical_IPC_class","record_kind":"stackup_master_layer_typical_planning_value","method":"not stated","axis":"not stated","thickness_mm":0.019999959999999997,"glass_style":null,"resin_content_pct":null,"source_id":"FB022","source_location":"FLEX8_8F_037_12_2V13.stackup; master layer index 25; Bottom Solder","source_url":"https://www.we-online.com/files/zip1/we-cbt-slimflex-stackups-altium-designer-v1.zip","stackup_id":"FLEX8_8F_037_12_2V13","layer":"Bottom Solder","source_revision_date":"10/24/2023 07:54:10","material_description":"Soldermask JIS-C-5012/IPC-SM840","thickness_original":"0.7874mil","notes":"Wurth public standard stackup: typical values for IPC material classes, not a specific raw-material vendor/grade guarantee. Master stack layer data; inspect native file for rigid-flex regional contexts. flexibel, photosensitive","record_id":"PCB053700","simulation_ready":false,"collection_group":"fab","source_collection_record_id":"FABR026885","source_file":"originals/Wurth_Elektronik/Wurth_Elektronik__종합카탈로그_we-cbt-slimflex-stackups-altium-designer-v1__Altium_적층자료__FB022.zip","dataset_role":"fabricator_published_parameter","dk_input_status":"scalar_with_frequency","review_flags":"test_method_not_stated;measurement_axis_not_stated"}
{"manufacturer":"Wurth Elektronik","product":"WE-SM-0001","material_family":"used on rigid parts","material_form":"solder_mask","dk":3.5,"dk_min":null,"dk_max":null,"dk_tolerance":null,"df":0.028,"frequency_ghz":1.0,"frequency_text":"1GHz","value_type":"fabricator_typical_IPC_class","record_kind":"stackup_master_layer_typical_planning_value","method":"not stated","axis":"not stated","thickness_mm":0.015001239999999999,"glass_style":null,"resin_content_pct":null,"source_id":"FB023","source_location":"HDI4_1-2b-1_030_25_2V13.stackup; master layer index 1; Top Solder","source_url":"https://www.we-online.com/files/zip1/we-cbt-slimhdi-stackups-altium-designer-v1.zip","stackup_id":"HDI4_1-2b-1_030_25_2V13","layer":"Top Solder","source_revision_date":"10/24/2023 07:54:10","material_description":"Soldermask IPC-SM840","thickness_original":"0.5906mil","notes":"Wurth public standard stackup: typical values for IPC material classes, not a specific raw-material vendor/grade guarantee. Master stack layer data; inspect native file for rigid-flex regional contexts. used on rigid parts","record_id":"PCB053701","simulation_ready":false,"collection_group":"fab","source_collection_record_id":"FABR026886","source_file":"originals/Wurth_Elektronik/Wurth_Elektronik__WE-CO-0041_및_WE-PP-0034_및_WE-SM-0001__Altium_적층자료__FB023.zip","dataset_role":"fabricator_published_parameter","dk_input_status":"scalar_with_frequency","review_flags":"test_method_not_stated;measurement_axis_not_stated"}
{"manufacturer":"Wurth Elektronik","product":"WE-PP-0034","material_family":"FR-4.1 filled, halogen free","material_form":"prepreg","dk":3.86,"dk_min":null,"dk_max":null,"dk_tolerance":null,"df":0.013,"frequency_ghz":1.0,"frequency_text":"1GHz","value_type":"fabricator_typical_IPC_class","record_kind":"stackup_master_layer_typical_planning_value","method":"not stated","axis":"not stated","thickness_mm":0.02999994,"glass_style":"1037","resin_content_pct":68.0,"source_id":"FB023","source_location":"HDI4_1-2b-1_030_25_2V13.stackup; master layer index 4; Dielectric 1","source_url":"https://www.we-online.com/files/zip1/we-cbt-slimhdi-stackups-altium-designer-v1.zip","stackup_id":"HDI4_1-2b-1_030_25_2V13","layer":"Dielectric 1","source_revision_date":"10/24/2023 07:54:10","material_description":"Prepreg IPC-4101/127/128","thickness_original":"1.1811mil","notes":"Wurth public standard stackup: typical values for IPC material classes, not a specific raw-material vendor/grade guarantee. Master stack layer data; inspect native file for rigid-flex regional contexts. FR-4.1 filled, halogen free","record_id":"PCB053702","simulation_ready":false,"collection_group":"fab","source_collection_record_id":"FABR026887","source_file":"originals/Wurth_Elektronik/Wurth_Elektronik__WE-CO-0041_및_WE-PP-0034_및_WE-SM-0001__Altium_적층자료__FB023.zip","dataset_role":"fabricator_published_parameter","dk_input_status":"scalar_with_frequency","review_flags":"test_method_not_stated;measurement_axis_not_stated"}
{"manufacturer":"Wurth Elektronik","product":"WE-CO-0041","material_family":"FR-4.1 filled, halogen free","material_form":"core","dk":3.8,"dk_min":null,"dk_max":null,"dk_tolerance":null,"df":0.011,"frequency_ghz":1.0,"frequency_text":"1GHz","value_type":"fabricator_typical_IPC_class","record_kind":"stackup_master_layer_typical_planning_value","method":"not stated","axis":"not stated","thickness_mm":0.09999979999999999,"glass_style":"1x2116","resin_content_pct":46.0,"source_id":"FB023","source_location":"HDI4_1-2b-1_030_25_2V13.stackup; master layer index 6; Core 1","source_url":"https://www.we-online.com/files/zip1/we-cbt-slimhdi-stackups-altium-designer-v1.zip","stackup_id":"HDI4_1-2b-1_030_25_2V13","layer":"Core 1","source_revision_date":"10/24/2023 07:54:10","material_description":"Core IPC-4101/127/128","thickness_original":"3.937mil","notes":"Wurth public standard stackup: typical values for IPC material classes, not a specific raw-material vendor/grade guarantee. Master stack layer data; inspect native file for rigid-flex regional contexts. FR-4.1 filled, halogen free","record_id":"PCB053703","simulation_ready":false,"collection_group":"fab","source_collection_record_id":"FABR026888","source_file":"originals/Wurth_Elektronik/Wurth_Elektronik__WE-CO-0041_및_WE-PP-0034_및_WE-SM-0001__Altium_적층자료__FB023.zip","dataset_role":"fabricator_published_parameter","dk_input_status":"scalar_with_frequency","review_flags":"test_method_not_stated;measurement_axis_not_stated"}
{"manufacturer":"Wurth Elektronik","product":"WE-PP-0034","material_family":"FR-4.1 filled, halogen free","material_form":"prepreg","dk":3.86,"dk_min":null,"dk_max":null,"dk_tolerance":null,"df":0.013,"frequency_ghz":1.0,"frequency_text":"1GHz","value_type":"fabricator_typical_IPC_class","record_kind":"stackup_master_layer_typical_planning_value","method":"not stated","axis":"not stated","thickness_mm":0.02999994,"glass_style":"1037","resin_content_pct":68.0,"source_id":"FB023","source_location":"HDI4_1-2b-1_030_25_2V13.stackup; master layer index 8; Dielectric 2","source_url":"https://www.we-online.com/files/zip1/we-cbt-slimhdi-stackups-altium-designer-v1.zip","stackup_id":"HDI4_1-2b-1_030_25_2V13","layer":"Dielectric 2","source_revision_date":"10/24/2023 07:54:10","material_description":"Prepreg IPC-4101/127/128","thickness_original":"1.1811mil","notes":"Wurth public standard stackup: typical values for IPC material classes, not a specific raw-material vendor/grade guarantee. Master stack layer data; inspect native file for rigid-flex regional contexts. FR-4.1 filled, halogen free","record_id":"PCB053704","simulation_ready":false,"collection_group":"fab","source_collection_record_id":"FABR026889","source_file":"originals/Wurth_Elektronik/Wurth_Elektronik__WE-CO-0041_및_WE-PP-0034_및_WE-SM-0001__Altium_적층자료__FB023.zip","dataset_role":"fabricator_published_parameter","dk_input_status":"scalar_with_frequency","review_flags":"test_method_not_stated;measurement_axis_not_stated"}
{"manufacturer":"Wurth Elektronik","product":"WE-SM-0001","material_family":"used on rigid parts","material_form":"solder_mask","dk":3.5,"dk_min":null,"dk_max":null,"dk_tolerance":null,"df":0.028,"frequency_ghz":1.0,"frequency_text":"1GHz","value_type":"fabricator_typical_IPC_class","record_kind":"stackup_master_layer_typical_planning_value","method":"not stated","axis":"not stated","thickness_mm":0.015001239999999999,"glass_style":null,"resin_content_pct":null,"source_id":"FB023","source_location":"HDI4_1-2b-1_030_25_2V13.stackup; master layer index 11; Bottom Solder","source_url":"https://www.we-online.com/files/zip1/we-cbt-slimhdi-stackups-altium-designer-v1.zip","stackup_id":"HDI4_1-2b-1_030_25_2V13","layer":"Bottom Solder","source_revision_date":"10/24/2023 07:54:10","material_description":"Soldermask IPC-SM840","thickness_original":"0.5906mil","notes":"Wurth public standard stackup: typical values for IPC material classes, not a specific raw-material vendor/grade guarantee. Master stack layer data; inspect native file for rigid-flex regional contexts. used on rigid parts","record_id":"PCB053705","simulation_ready":false,"collection_group":"fab","source_collection_record_id":"FABR026890","source_file":"originals/Wurth_Elektronik/Wurth_Elektronik__WE-CO-0041_및_WE-PP-0034_및_WE-SM-0001__Altium_적층자료__FB023.zip","dataset_role":"fabricator_published_parameter","dk_input_status":"scalar_with_frequency","review_flags":"test_method_not_stated;measurement_axis_not_stated"}
{"manufacturer":"Wurth Elektronik","product":"WE-SM-0001","material_family":"used on rigid parts","material_form":"solder_mask","dk":3.5,"dk_min":null,"dk_max":null,"dk_tolerance":null,"df":0.028,"frequency_ghz":1.0,"frequency_text":"1GHz","value_type":"fabricator_typical_IPC_class","record_kind":"stackup_master_layer_typical_planning_value","method":"not stated","axis":"not stated","thickness_mm":0.015001239999999999,"glass_style":null,"resin_content_pct":null,"source_id":"FB023","source_location":"HDI6_2-2b-2_041_25_2V13.stackup; master layer index 1; Top Solder","source_url":"https://www.we-online.com/files/zip1/we-cbt-slimhdi-stackups-altium-designer-v1.zip","stackup_id":"HDI6_2-2b-2_041_25_2V13","layer":"Top Solder","source_revision_date":"10/24/2023 07:54:10","material_description":"Soldermask IPC-SM840","thickness_original":"0.5906mil","notes":"Wurth public standard stackup: typical values for IPC material classes, not a specific raw-material vendor/grade guarantee. Master stack layer data; inspect native file for rigid-flex regional contexts. used on rigid parts","record_id":"PCB053706","simulation_ready":false,"collection_group":"fab","source_collection_record_id":"FABR026891","source_file":"originals/Wurth_Elektronik/Wurth_Elektronik__WE-CO-0041_및_WE-PP-0034_및_WE-SM-0001__Altium_적층자료__FB023.zip","dataset_role":"fabricator_published_parameter","dk_input_status":"scalar_with_frequency","review_flags":"test_method_not_stated;measurement_axis_not_stated"}
{"manufacturer":"Wurth Elektronik","product":"WE-PP-0034","material_family":"FR-4.1 filled, halogen free","material_form":"prepreg","dk":3.86,"dk_min":null,"dk_max":null,"dk_tolerance":null,"df":0.013,"frequency_ghz":1.0,"frequency_text":"1GHz","value_type":"fabricator_typical_IPC_class","record_kind":"stackup_master_layer_typical_planning_value","method":"not stated","axis":"not stated","thickness_mm":0.02999994,"glass_style":"1037","resin_content_pct":68.0,"source_id":"FB023","source_location":"HDI6_2-2b-2_041_25_2V13.stackup; master layer index 4; Dielectric 1","source_url":"https://www.we-online.com/files/zip1/we-cbt-slimhdi-stackups-altium-designer-v1.zip","stackup_id":"HDI6_2-2b-2_041_25_2V13","layer":"Dielectric 1","source_revision_date":"10/24/2023 07:54:10","material_description":"Prepreg IPC-4101/127/128","thickness_original":"1.1811mil","notes":"Wurth public standard stackup: typical values for IPC material classes, not a specific raw-material vendor/grade guarantee. Master stack layer data; inspect native file for rigid-flex regional contexts. FR-4.1 filled, halogen free","record_id":"PCB053707","simulation_ready":false,"collection_group":"fab","source_collection_record_id":"FABR026892","source_file":"originals/Wurth_Elektronik/Wurth_Elektronik__WE-CO-0041_및_WE-PP-0034_및_WE-SM-0001__Altium_적층자료__FB023.zip","dataset_role":"fabricator_published_parameter","dk_input_status":"scalar_with_frequency","review_flags":"test_method_not_stated;measurement_axis_not_stated"}
{"manufacturer":"Wurth Elektronik","product":"WE-PP-0034","material_family":"FR-4.1 filled, halogen free","material_form":"prepreg","dk":3.86,"dk_min":null,"dk_max":null,"dk_tolerance":null,"df":0.013,"frequency_ghz":1.0,"frequency_text":"1GHz","value_type":"fabricator_typical_IPC_class","record_kind":"stackup_master_layer_typical_planning_value","method":"not stated","axis":"not stated","thickness_mm":0.02999994,"glass_style":"1037","resin_content_pct":68.0,"source_id":"FB023","source_location":"HDI6_2-2b-2_041_25_2V13.stackup; master layer index 6; Dielectric 2","source_url":"https://www.we-online.com/files/zip1/we-cbt-slimhdi-stackups-altium-designer-v1.zip","stackup_id":"HDI6_2-2b-2_041_25_2V13","layer":"Dielectric 2","source_revision_date":"10/24/2023 07:54:10","material_description":"Prepreg IPC-4101/127/128","thickness_original":"1.1811mil","notes":"Wurth public standard stackup: typical values for IPC material classes, not a specific raw-material vendor/grade guarantee. Master stack layer data; inspect native file for rigid-flex regional contexts. FR-4.1 filled, halogen free","record_id":"PCB053708","simulation_ready":false,"collection_group":"fab","source_collection_record_id":"FABR026893","source_file":"originals/Wurth_Elektronik/Wurth_Elektronik__WE-CO-0041_및_WE-PP-0034_및_WE-SM-0001__Altium_적층자료__FB023.zip","dataset_role":"fabricator_published_parameter","dk_input_status":"scalar_with_frequency","review_flags":"test_method_not_stated;measurement_axis_not_stated"}
{"manufacturer":"Wurth Elektronik","product":"WE-CO-0041","material_family":"FR-4.1 filled, halogen free","material_form":"core","dk":3.8,"dk_min":null,"dk_max":null,"dk_tolerance":null,"df":0.011,"frequency_ghz":1.0,"frequency_text":"1GHz","value_type":"fabricator_typical_IPC_class","record_kind":"stackup_master_layer_typical_planning_value","method":"not stated","axis":"not stated","thickness_mm":0.09999979999999999,"glass_style":"1x2116","resin_content_pct":46.0,"source_id":"FB023","source_location":"HDI6_2-2b-2_041_25_2V13.stackup; master layer index 8; Core 1","source_url":"https://www.we-online.com/files/zip1/we-cbt-slimhdi-stackups-altium-designer-v1.zip","stackup_id":"HDI6_2-2b-2_041_25_2V13","layer":"Core 1","source_revision_date":"10/24/2023 07:54:10","material_description":"Core IPC-4101/127/128","thickness_original":"3.937mil","notes":"Wurth public standard stackup: typical values for IPC material classes, not a specific raw-material vendor/grade guarantee. Master stack layer data; inspect native file for rigid-flex regional contexts. FR-4.1 filled, halogen free","record_id":"PCB053709","simulation_ready":false,"collection_group":"fab","source_collection_record_id":"FABR026894","source_file":"originals/Wurth_Elektronik/Wurth_Elektronik__WE-CO-0041_및_WE-PP-0034_및_WE-SM-0001__Altium_적층자료__FB023.zip","dataset_role":"fabricator_published_parameter","dk_input_status":"scalar_with_frequency","review_flags":"test_method_not_stated;measurement_axis_not_stated"}
{"manufacturer":"Wurth Elektronik","product":"WE-PP-0034","material_family":"FR-4.1 filled, halogen free","material_form":"prepreg","dk":3.86,"dk_min":null,"dk_max":null,"dk_tolerance":null,"df":0.013,"frequency_ghz":1.0,"frequency_text":"1GHz","value_type":"fabricator_typical_IPC_class","record_kind":"stackup_master_layer_typical_planning_value","method":"not stated","axis":"not stated","thickness_mm":0.02999994,"glass_style":"1037","resin_content_pct":68.0,"source_id":"FB023","source_location":"HDI6_2-2b-2_041_25_2V13.stackup; master layer index 10; Dielectric 3","source_url":"https://www.we-online.com/files/zip1/we-cbt-slimhdi-stackups-altium-designer-v1.zip","stackup_id":"HDI6_2-2b-2_041_25_2V13","layer":"Dielectric 3","source_revision_date":"10/24/2023 07:54:10","material_description":"Prepreg IPC-4101/127/128","thickness_original":"1.1811mil","notes":"Wurth public standard stackup: typical values for IPC material classes, not a specific raw-material vendor/grade guarantee. Master stack layer data; inspect native file for rigid-flex regional contexts. FR-4.1 filled, halogen free","record_id":"PCB053710","simulation_ready":false,"collection_group":"fab","source_collection_record_id":"FABR026895","source_file":"originals/Wurth_Elektronik/Wurth_Elektronik__WE-CO-0041_및_WE-PP-0034_및_WE-SM-0001__Altium_적층자료__FB023.zip","dataset_role":"fabricator_published_parameter","dk_input_status":"scalar_with_frequency","review_flags":"test_method_not_stated;measurement_axis_not_stated"}
{"manufacturer":"Wurth Elektronik","product":"WE-PP-0034","material_family":"FR-4.1 filled, halogen free","material_form":"prepreg","dk":3.86,"dk_min":null,"dk_max":null,"dk_tolerance":null,"df":0.013,"frequency_ghz":1.0,"frequency_text":"1GHz","value_type":"fabricator_typical_IPC_class","record_kind":"stackup_master_layer_typical_planning_value","method":"not stated","axis":"not stated","thickness_mm":0.02999994,"glass_style":"1037","resin_content_pct":68.0,"source_id":"FB023","source_location":"HDI6_2-2b-2_041_25_2V13.stackup; master layer index 12; Dielectric 4","source_url":"https://www.we-online.com/files/zip1/we-cbt-slimhdi-stackups-altium-designer-v1.zip","stackup_id":"HDI6_2-2b-2_041_25_2V13","layer":"Dielectric 4","source_revision_date":"10/24/2023 07:54:10","material_description":"Prepreg IPC-4101/127/128","thickness_original":"1.1811mil","notes":"Wurth public standard stackup: typical values for IPC material classes, not a specific raw-material vendor/grade guarantee. Master stack layer data; inspect native file for rigid-flex regional contexts. FR-4.1 filled, halogen free","record_id":"PCB053711","simulation_ready":false,"collection_group":"fab","source_collection_record_id":"FABR026896","source_file":"originals/Wurth_Elektronik/Wurth_Elektronik__WE-CO-0041_및_WE-PP-0034_및_WE-SM-0001__Altium_적층자료__FB023.zip","dataset_role":"fabricator_published_parameter","dk_input_status":"scalar_with_frequency","review_flags":"test_method_not_stated;measurement_axis_not_stated"}
{"manufacturer":"Wurth Elektronik","product":"WE-SM-0001","material_family":"used on rigid parts","material_form":"solder_mask","dk":3.5,"dk_min":null,"dk_max":null,"dk_tolerance":null,"df":0.028,"frequency_ghz":1.0,"frequency_text":"1GHz","value_type":"fabricator_typical_IPC_class","record_kind":"stackup_master_layer_typical_planning_value","method":"not stated","axis":"not stated","thickness_mm":0.015001239999999999,"glass_style":null,"resin_content_pct":null,"source_id":"FB023","source_location":"HDI6_2-2b-2_041_25_2V13.stackup; master layer index 15; Bottom Solder","source_url":"https://www.we-online.com/files/zip1/we-cbt-slimhdi-stackups-altium-designer-v1.zip","stackup_id":"HDI6_2-2b-2_041_25_2V13","layer":"Bottom Solder","source_revision_date":"10/24/2023 07:54:10","material_description":"Soldermask IPC-SM840","thickness_original":"0.5906mil","notes":"Wurth public standard stackup: typical values for IPC material classes, not a specific raw-material vendor/grade guarantee. Master stack layer data; inspect native file for rigid-flex regional contexts. used on rigid parts","record_id":"PCB053712","simulation_ready":false,"collection_group":"fab","source_collection_record_id":"FABR026897","source_file":"originals/Wurth_Elektronik/Wurth_Elektronik__WE-CO-0041_및_WE-PP-0034_및_WE-SM-0001__Altium_적층자료__FB023.zip","dataset_role":"fabricator_published_parameter","dk_input_status":"scalar_with_frequency","review_flags":"test_method_not_stated;measurement_axis_not_stated"}
{"manufacturer":"Wurth Elektronik","product":"WE-SM-0001","material_family":"used on rigid parts","material_form":"solder_mask","dk":3.5,"dk_min":null,"dk_max":null,"dk_tolerance":null,"df":0.028,"frequency_ghz":1.0,"frequency_text":"1GHz","value_type":"fabricator_typical_IPC_class","record_kind":"stackup_master_layer_typical_planning_value","method":"not stated","axis":"not stated","thickness_mm":0.015001239999999999,"glass_style":null,"resin_content_pct":null,"source_id":"FB023","source_location":"HDI8_3-2b-3_052_25_2V13.stackup; master layer index 1; Top Solder","source_url":"https://www.we-online.com/files/zip1/we-cbt-slimhdi-stackups-altium-designer-v1.zip","stackup_id":"HDI8_3-2b-3_052_25_2V13","layer":"Top Solder","source_revision_date":"10/24/2023 07:54:10","material_description":"Soldermask IPC-SM840","thickness_original":"0.5906mil","notes":"Wurth public standard stackup: typical values for IPC material classes, not a specific raw-material vendor/grade guarantee. Master stack layer data; inspect native file for rigid-flex regional contexts. used on rigid parts","record_id":"PCB053713","simulation_ready":false,"collection_group":"fab","source_collection_record_id":"FABR026898","source_file":"originals/Wurth_Elektronik/Wurth_Elektronik__WE-CO-0041_및_WE-PP-0034_및_WE-SM-0001__Altium_적층자료__FB023.zip","dataset_role":"fabricator_published_parameter","dk_input_status":"scalar_with_frequency","review_flags":"test_method_not_stated;measurement_axis_not_stated"}
{"manufacturer":"Wurth Elektronik","product":"WE-PP-0034","material_family":"FR-4.1 filled, halogen free","material_form":"prepreg","dk":3.86,"dk_min":null,"dk_max":null,"dk_tolerance":null,"df":0.013,"frequency_ghz":1.0,"frequency_text":"1GHz","value_type":"fabricator_typical_IPC_class","record_kind":"stackup_master_layer_typical_planning_value","method":"not stated","axis":"not stated","thickness_mm":0.02999994,"glass_style":"1037","resin_content_pct":68.0,"source_id":"FB023","source_location":"HDI8_3-2b-3_052_25_2V13.stackup; master layer index 4; Dielectric 1","source_url":"https://www.we-online.com/files/zip1/we-cbt-slimhdi-stackups-altium-designer-v1.zip","stackup_id":"HDI8_3-2b-3_052_25_2V13","layer":"Dielectric 1","source_revision_date":"10/24/2023 07:54:10","material_description":"Prepreg IPC-4101/127/128","thickness_original":"1.1811mil","notes":"Wurth public standard stackup: typical values for IPC material classes, not a specific raw-material vendor/grade guarantee. Master stack layer data; inspect native file for rigid-flex regional contexts. FR-4.1 filled, halogen free","record_id":"PCB053714","simulation_ready":false,"collection_group":"fab","source_collection_record_id":"FABR026899","source_file":"originals/Wurth_Elektronik/Wurth_Elektronik__WE-CO-0041_및_WE-PP-0034_및_WE-SM-0001__Altium_적층자료__FB023.zip","dataset_role":"fabricator_published_parameter","dk_input_status":"scalar_with_frequency","review_flags":"test_method_not_stated;measurement_axis_not_stated"}
{"manufacturer":"Wurth Elektronik","product":"WE-PP-0034","material_family":"FR-4.1 filled, halogen free","material_form":"prepreg","dk":3.86,"dk_min":null,"dk_max":null,"dk_tolerance":null,"df":0.013,"frequency_ghz":1.0,"frequency_text":"1GHz","value_type":"fabricator_typical_IPC_class","record_kind":"stackup_master_layer_typical_planning_value","method":"not stated","axis":"not stated","thickness_mm":0.02999994,"glass_style":"1037","resin_content_pct":68.0,"source_id":"FB023","source_location":"HDI8_3-2b-3_052_25_2V13.stackup; master layer index 6; Dielectric 2","source_url":"https://www.we-online.com/files/zip1/we-cbt-slimhdi-stackups-altium-designer-v1.zip","stackup_id":"HDI8_3-2b-3_052_25_2V13","layer":"Dielectric 2","source_revision_date":"10/24/2023 07:54:10","material_description":"Prepreg IPC-4101/127/128","thickness_original":"1.1811mil","notes":"Wurth public standard stackup: typical values for IPC material classes, not a specific raw-material vendor/grade guarantee. Master stack layer data; inspect native file for rigid-flex regional contexts. FR-4.1 filled, halogen free","record_id":"PCB053715","simulation_ready":false,"collection_group":"fab","source_collection_record_id":"FABR026900","source_file":"originals/Wurth_Elektronik/Wurth_Elektronik__WE-CO-0041_및_WE-PP-0034_및_WE-SM-0001__Altium_적층자료__FB023.zip","dataset_role":"fabricator_published_parameter","dk_input_status":"scalar_with_frequency","review_flags":"test_method_not_stated;measurement_axis_not_stated"}
{"manufacturer":"Wurth Elektronik","product":"WE-PP-0034","material_family":"FR-4.1 filled, halogen free","material_form":"prepreg","dk":3.86,"dk_min":null,"dk_max":null,"dk_tolerance":null,"df":0.013,"frequency_ghz":1.0,"frequency_text":"1GHz","value_type":"fabricator_typical_IPC_class","record_kind":"stackup_master_layer_typical_planning_value","method":"not stated","axis":"not stated","thickness_mm":0.02999994,"glass_style":"1037","resin_content_pct":68.0,"source_id":"FB023","source_location":"HDI8_3-2b-3_052_25_2V13.stackup; master layer index 8; Dielectric 3","source_url":"https://www.we-online.com/files/zip1/we-cbt-slimhdi-stackups-altium-designer-v1.zip","stackup_id":"HDI8_3-2b-3_052_25_2V13","layer":"Dielectric 3","source_revision_date":"10/24/2023 07:54:10","material_description":"Prepreg IPC-4101/127/128","thickness_original":"1.1811mil","notes":"Wurth public standard stackup: typical values for IPC material classes, not a specific raw-material vendor/grade guarantee. Master stack layer data; inspect native file for rigid-flex regional contexts. FR-4.1 filled, halogen free","record_id":"PCB053716","simulation_ready":false,"collection_group":"fab","source_collection_record_id":"FABR026901","source_file":"originals/Wurth_Elektronik/Wurth_Elektronik__WE-CO-0041_및_WE-PP-0034_및_WE-SM-0001__Altium_적층자료__FB023.zip","dataset_role":"fabricator_published_parameter","dk_input_status":"scalar_with_frequency","review_flags":"test_method_not_stated;measurement_axis_not_stated"}
{"manufacturer":"Wurth Elektronik","product":"WE-CO-0041","material_family":"FR-4.1 filled, halogen free","material_form":"core","dk":3.8,"dk_min":null,"dk_max":null,"dk_tolerance":null,"df":0.011,"frequency_ghz":1.0,"frequency_text":"1GHz","value_type":"fabricator_typical_IPC_class","record_kind":"stackup_master_layer_typical_planning_value","method":"not stated","axis":"not stated","thickness_mm":0.09999979999999999,"glass_style":"1x2116","resin_content_pct":46.0,"source_id":"FB023","source_location":"HDI8_3-2b-3_052_25_2V13.stackup; master layer index 10; Core 1","source_url":"https://www.we-online.com/files/zip1/we-cbt-slimhdi-stackups-altium-designer-v1.zip","stackup_id":"HDI8_3-2b-3_052_25_2V13","layer":"Core 1","source_revision_date":"10/24/2023 07:54:10","material_description":"Core IPC-4101/127/128","thickness_original":"3.937mil","notes":"Wurth public standard stackup: typical values for IPC material classes, not a specific raw-material vendor/grade guarantee. Master stack layer data; inspect native file for rigid-flex regional contexts. FR-4.1 filled, halogen free","record_id":"PCB053717","simulation_ready":false,"collection_group":"fab","source_collection_record_id":"FABR026902","source_file":"originals/Wurth_Elektronik/Wurth_Elektronik__WE-CO-0041_및_WE-PP-0034_및_WE-SM-0001__Altium_적층자료__FB023.zip","dataset_role":"fabricator_published_parameter","dk_input_status":"scalar_with_frequency","review_flags":"test_method_not_stated;measurement_axis_not_stated"}
{"manufacturer":"Wurth Elektronik","product":"WE-PP-0034","material_family":"FR-4.1 filled, halogen free","material_form":"prepreg","dk":3.86,"dk_min":null,"dk_max":null,"dk_tolerance":null,"df":0.013,"frequency_ghz":1.0,"frequency_text":"1GHz","value_type":"fabricator_typical_IPC_class","record_kind":"stackup_master_layer_typical_planning_value","method":"not stated","axis":"not stated","thickness_mm":0.02999994,"glass_style":"1037","resin_content_pct":68.0,"source_id":"FB023","source_location":"HDI8_3-2b-3_052_25_2V13.stackup; master layer index 12; Dielectric 4","source_url":"https://www.we-online.com/files/zip1/we-cbt-slimhdi-stackups-altium-designer-v1.zip","stackup_id":"HDI8_3-2b-3_052_25_2V13","layer":"Dielectric 4","source_revision_date":"10/24/2023 07:54:10","material_description":"Prepreg IPC-4101/127/128","thickness_original":"1.1811mil","notes":"Wurth public standard stackup: typical values for IPC material classes, not a specific raw-material vendor/grade guarantee. Master stack layer data; inspect native file for rigid-flex regional contexts. FR-4.1 filled, halogen free","record_id":"PCB053718","simulation_ready":false,"collection_group":"fab","source_collection_record_id":"FABR026903","source_file":"originals/Wurth_Elektronik/Wurth_Elektronik__WE-CO-0041_및_WE-PP-0034_및_WE-SM-0001__Altium_적층자료__FB023.zip","dataset_role":"fabricator_published_parameter","dk_input_status":"scalar_with_frequency","review_flags":"test_method_not_stated;measurement_axis_not_stated"}
{"manufacturer":"Wurth Elektronik","product":"WE-PP-0034","material_family":"FR-4.1 filled, halogen free","material_form":"prepreg","dk":3.86,"dk_min":null,"dk_max":null,"dk_tolerance":null,"df":0.013,"frequency_ghz":1.0,"frequency_text":"1GHz","value_type":"fabricator_typical_IPC_class","record_kind":"stackup_master_layer_typical_planning_value","method":"not stated","axis":"not stated","thickness_mm":0.02999994,"glass_style":"1037","resin_content_pct":68.0,"source_id":"FB023","source_location":"HDI8_3-2b-3_052_25_2V13.stackup; master layer index 14; Dielectric 5","source_url":"https://www.we-online.com/files/zip1/we-cbt-slimhdi-stackups-altium-designer-v1.zip","stackup_id":"HDI8_3-2b-3_052_25_2V13","layer":"Dielectric 5","source_revision_date":"10/24/2023 07:54:10","material_description":"Prepreg IPC-4101/127/128","thickness_original":"1.1811mil","notes":"Wurth public standard stackup: typical values for IPC material classes, not a specific raw-material vendor/grade guarantee. Master stack layer data; inspect native file for rigid-flex regional contexts. FR-4.1 filled, halogen free","record_id":"PCB053719","simulation_ready":false,"collection_group":"fab","source_collection_record_id":"FABR026904","source_file":"originals/Wurth_Elektronik/Wurth_Elektronik__WE-CO-0041_및_WE-PP-0034_및_WE-SM-0001__Altium_적층자료__FB023.zip","dataset_role":"fabricator_published_parameter","dk_input_status":"scalar_with_frequency","review_flags":"test_method_not_stated;measurement_axis_not_stated"}
{"manufacturer":"Wurth Elektronik","product":"WE-PP-0034","material_family":"FR-4.1 filled, halogen free","material_form":"prepreg","dk":3.86,"dk_min":null,"dk_max":null,"dk_tolerance":null,"df":0.013,"frequency_ghz":1.0,"frequency_text":"1GHz","value_type":"fabricator_typical_IPC_class","record_kind":"stackup_master_layer_typical_planning_value","method":"not stated","axis":"not stated","thickness_mm":0.02999994,"glass_style":"1037","resin_content_pct":68.0,"source_id":"FB023","source_location":"HDI8_3-2b-3_052_25_2V13.stackup; master layer index 16; Dielectric 6","source_url":"https://www.we-online.com/files/zip1/we-cbt-slimhdi-stackups-altium-designer-v1.zip","stackup_id":"HDI8_3-2b-3_052_25_2V13","layer":"Dielectric 6","source_revision_date":"10/24/2023 07:54:10","material_description":"Prepreg IPC-4101/127/128","thickness_original":"1.1811mil","notes":"Wurth public standard stackup: typical values for IPC material classes, not a specific raw-material vendor/grade guarantee. Master stack layer data; inspect native file for rigid-flex regional contexts. FR-4.1 filled, halogen free","record_id":"PCB053720","simulation_ready":false,"collection_group":"fab","source_collection_record_id":"FABR026905","source_file":"originals/Wurth_Elektronik/Wurth_Elektronik__WE-CO-0041_및_WE-PP-0034_및_WE-SM-0001__Altium_적층자료__FB023.zip","dataset_role":"fabricator_published_parameter","dk_input_status":"scalar_with_frequency","review_flags":"test_method_not_stated;measurement_axis_not_stated"}
