Repository: EIDOSDATA/TraceWave-Studio

# PCB 유전율과 적층 자료

수집/정리 기준일: 2026-11-11.

먼저 [전체 자료 안내 엑셀](Excel/00_전체_자료_안내.xlsx)을 연다. 회사별 엑셀은 `Excel/`에 있고, 원문 검색은 [HTML 안내](START_HERE_ko.html)를 사용한다.

- [자료 사용 안내](docs/자료_사용_안내.md): 폴더, 단위, 조건 선택과 내보내기.
- [자료 검토 결과](docs/자료_검토_결과.md): 확인한 범위, 오류/공백, 정리 내역.
- [TraceWave Studio 연결 설계](../../../Code/docs/pcb_material_catalog.md): 사용자 직접 입력, 소재 선택, 제조업체 적층 선택과 현재 구현의 경계.

57,340개 조건별 관측, 36개 회사와 일반 재료 참고 자료 1개 그룹, 1,756개 출처 기록을 보존했다. 새 엑셀은 전체 안내 1개와 회사/참고 자료별 37개로 총 38개다. 행 수는 고유 소재나 독립 측정 수가 아니다. 공식 자료에 값이 있어도 실제 제조 조건과 해석 대역에 맞는지 확인해야 한다.

사람이 보는 엑셀과 프로그램용 JSONL을 분리했다. 원문 PDF/HTML의 바이트는 보존하면서 파일명을 회사와 소재/용도 중심으로 바꿨다. 중복 저장한 데이터 사본은 복구 폴더로 옮겼고 관측 수치는 삭제하지 않았다.

File: 00_REF/PCB RF ANT/05_PCB_Dielectric_Data_2026/data/observations/Isola.jsonl (part 28 of 92)
{"manufacturer":"Isola","product":"185HR","material_family":null,"material_form":"core","dk":3.97,"dk_min":null,"dk_max":null,"dk_tolerance":null,"df":0.017,"frequency_ghz":0.1,"frequency_text":"100 MHz","value_type":"published_construction_table","method":null,"axis":null,"thickness_mm":0.114,"glass_style":"1x106 / 1x1080","resin_content_pct":65.0,"source_id":"FR001","source_location":"HTML construction table 2, data row 12","source_url":"https://www.isola-group.com/pcb-laminates-prepreg/185hr-laminate-and-prepreg/","notes":"Manufacturer construction-specific value; test method/conditioning not stated in this HTML construction table. Thickness is the published nominal value; pressed prepreg thickness must be confirmed with PCB fabricator.","construction":"1x106 / 1x1080","offering":"Alternate","thickness_inch":0.0045,"collection_group":"fr4","record_id":"PCB005253","source_file":"originals/Isola/Isola__185HR__Dk_Df_구성표__FR001.html","dataset_role":"material_published_parameter","dk_input_status":"scalar_with_frequency","review_flags":"test_method_not_stated;measurement_axis_not_stated"}
{"manufacturer":"Isola","product":"DE104","material_family":null,"material_form":"core","dk":4.72,"dk_min":null,"dk_max":null,"dk_tolerance":null,"df":0.013,"frequency_ghz":0.1,"frequency_text":"100 MHz","value_type":"published_construction_table","method":null,"axis":null,"thickness_mm":0.9,"glass_style":"5 x 7628","resin_content_pct":39.0,"source_id":"FR006","source_location":"HTML construction table 2, data row 20","source_url":"https://www.isola-group.com/pcb-laminates-prepreg/de104-laminate-and-prepreg/","notes":"Manufacturer construction-specific value; test method/conditioning not stated in this HTML construction table. Thickness is the published nominal value; pressed prepreg thickness must be confirmed with PCB fabricator.","construction":"5 x 7628","offering":null,"thickness_inch":0.035,"collection_group":"fr4","record_id":"PCB006232","source_file":"originals/Isola/Isola__DE104__Dk_Df_구성표__FR006.html","dataset_role":"material_published_parameter","dk_input_status":"scalar_with_frequency","review_flags":"test_method_not_stated;measurement_axis_not_stated"}
{"manufacturer":"Isola","product":"DE104","material_family":null,"material_form":"core","dk":4.68,"dk_min":null,"dk_max":null,"dk_tolerance":null,"df":0.015,"frequency_ghz":0.5,"frequency_text":"500 MHz","value_type":"published_construction_table","method":null,"axis":null,"thickness_mm":0.9,"glass_style":"5 x 7628","resin_content_pct":39.0,"source_id":"FR006","source_location":"HTML construction table 2, data row 20","source_url":"https://www.isola-group.com/pcb-laminates-prepreg/de104-laminate-and-prepreg/","notes":"Manufacturer construction-specific value; test method/conditioning not stated in this HTML construction table. Thickness is the published nominal value; pressed prepreg thickness must be confirmed with PCB fabricator.","construction":"5 x 7628","offering":null,"thickness_inch":0.035,"collection_group":"fr4","record_id":"PCB006233","source_file":"originals/Isola/Isola__DE104__Dk_Df_구성표__FR006.html","dataset_role":"material_published_parameter","dk_input_status":"scalar_with_frequency","review_flags":"test_method_not_stated;measurement_axis_not_stated"}
{"manufacturer":"Isola","product":"DE104","material_family":null,"material_form":"core","dk":4.67,"dk_min":null,"dk_max":null,"dk_tolerance":null,"df":0.017,"frequency_ghz":1.0,"frequency_text":"1 GHz","value_type":"published_construction_table","method":null,"axis":null,"thickness_mm":0.9,"glass_style":"5 x 7628","resin_content_pct":39.0,"source_id":"FR006","source_location":"HTML construction table 2, data row 20","source_url":"https://www.isola-group.com/pcb-laminates-prepreg/de104-laminate-and-prepreg/","notes":"Manufacturer construction-specific value; test method/conditioning not stated in this HTML construction table. Thickness is the published nominal value; pressed prepreg thickness must be confirmed with PCB fabricator.","construction":"5 x 7628","offering":null,"thickness_inch":0.035,"collection_group":"fr4","record_id":"PCB006234","source_file":"originals/Isola/Isola__DE104__Dk_Df_구성표__FR006.html","dataset_role":"material_published_parameter","dk_input_status":"scalar_with_frequency","review_flags":"test_method_not_stated;measurement_axis_not_stated"}
{"manufacturer":"Isola","product":"DE104","material_family":null,"material_form":"core","dk":4.65,"dk_min":null,"dk_max":null,"dk_tolerance":null,"df":0.017,"frequency_ghz":2.0,"frequency_text":"2 GHz","value_type":"published_construction_table","method":null,"axis":null,"thickness_mm":0.9,"glass_style":"5 x 7628","resin_content_pct":39.0,"source_id":"FR006","source_location":"HTML construction table 2, data row 20","source_url":"https://www.isola-group.com/pcb-laminates-prepreg/de104-laminate-and-prepreg/","notes":"Manufacturer construction-specific value; test method/conditioning not stated in this HTML construction table. Thickness is the published nominal value; pressed prepreg thickness must be confirmed with PCB fabricator.","construction":"5 x 7628","offering":null,"thickness_inch":0.035,"collection_group":"fr4","record_id":"PCB006235","source_file":"originals/Isola/Isola__DE104__Dk_Df_구성표__FR006.html","dataset_role":"material_published_parameter","dk_input_status":"scalar_with_frequency","review_flags":"test_method_not_stated;measurement_axis_not_stated"}
{"manufacturer":"Isola","product":"DE104","material_family":null,"material_form":"core","dk":4.56,"dk_min":null,"dk_max":null,"dk_tolerance":null,"df":0.017,"frequency_ghz":5.0,"frequency_text":"5 GHz","value_type":"published_construction_table","method":null,"axis":null,"thickness_mm":0.9,"glass_style":"5 x 7628","resin_content_pct":39.0,"source_id":"FR006","source_location":"HTML construction table 2, data row 20","source_url":"https://www.isola-group.com/pcb-laminates-prepreg/de104-laminate-and-prepreg/","notes":"Manufacturer construction-specific value; test method/conditioning not stated in this HTML construction table. Thickness is the published nominal value; pressed prepreg thickness must be confirmed with PCB fabricator.","construction":"5 x 7628","offering":null,"thickness_inch":0.035,"collection_group":"fr4","record_id":"PCB006236","source_file":"originals/Isola/Isola__DE104__Dk_Df_구성표__FR006.html","dataset_role":"material_published_parameter","dk_input_status":"scalar_with_frequency","review_flags":"test_method_not_stated;measurement_axis_not_stated"}
{"manufacturer":"Isola","product":"DE104","material_family":null,"material_form":"core","dk":4.7,"dk_min":null,"dk_max":null,"dk_tolerance":null,"df":0.014,"frequency_ghz":0.1,"frequency_text":"100 MHz","value_type":"published_construction_table","method":null,"axis":null,"thickness_mm":0.96,"glass_style":"5 x 7628","resin_content_pct":41.0,"source_id":"FR006","source_location":"HTML construction table 2, data row 21","source_url":"https://www.isola-group.com/pcb-laminates-prepreg/de104-laminate-and-prepreg/","notes":"Manufacturer construction-specific value; test method/conditioning not stated in this HTML construction table. Thickness is the published nominal value; pressed prepreg thickness must be confirmed with PCB fabricator.","construction":"5 x 7628","offering":null,"thickness_inch":0.038,"collection_group":"fr4","record_id":"PCB006237","source_file":"originals/Isola/Isola__DE104__Dk_Df_구성표__FR006.html","dataset_role":"material_published_parameter","dk_input_status":"scalar_with_frequency","review_flags":"test_method_not_stated;measurement_axis_not_stated"}
{"manufacturer":"Isola","product":"DE104","material_family":null,"material_form":"core","dk":4.66,"dk_min":null,"dk_max":null,"dk_tolerance":null,"df":0.015,"frequency_ghz":0.5,"frequency_text":"500 MHz","value_type":"published_construction_table","method":null,"axis":null,"thickness_mm":0.96,"glass_style":"5 x 7628","resin_content_pct":41.0,"source_id":"FR006","source_location":"HTML construction table 2, data row 21","source_url":"https://www.isola-group.com/pcb-laminates-prepreg/de104-laminate-and-prepreg/","notes":"Manufacturer construction-specific value; test method/conditioning not stated in this HTML construction table. Thickness is the published nominal value; pressed prepreg thickness must be confirmed with PCB fabricator.","construction":"5 x 7628","offering":null,"thickness_inch":0.038,"collection_group":"fr4","record_id":"PCB006238","source_file":"originals/Isola/Isola__DE104__Dk_Df_구성표__FR006.html","dataset_role":"material_published_parameter","dk_input_status":"scalar_with_frequency","review_flags":"test_method_not_stated;measurement_axis_not_stated"}
{"manufacturer":"Isola","product":"DE104","material_family":null,"material_form":"core","dk":4.65,"dk_min":null,"dk_max":null,"dk_tolerance":null,"df":0.017,"frequency_ghz":1.0,"frequency_text":"1 GHz","value_type":"published_construction_table","method":null,"axis":null,"thickness_mm":0.96,"glass_style":"5 x 7628","resin_content_pct":41.0,"source_id":"FR006","source_location":"HTML construction table 2, data row 21","source_url":"https://www.isola-group.com/pcb-laminates-prepreg/de104-laminate-and-prepreg/","notes":"Manufacturer construction-specific value; test method/conditioning not stated in this HTML construction table. Thickness is the published nominal value; pressed prepreg thickness must be confirmed with PCB fabricator.","construction":"5 x 7628","offering":null,"thickness_inch":0.038,"collection_group":"fr4","record_id":"PCB006239","source_file":"originals/Isola/Isola__DE104__Dk_Df_구성표__FR006.html","dataset_role":"material_published_parameter","dk_input_status":"scalar_with_frequency","review_flags":"test_method_not_stated;measurement_axis_not_stated"}
{"manufacturer":"Isola","product":"DE104","material_family":null,"material_form":"core","dk":4.62,"dk_min":null,"dk_max":null,"dk_tolerance":null,"df":0.017,"frequency_ghz":2.0,"frequency_text":"2 GHz","value_type":"published_construction_table","method":null,"axis":null,"thickness_mm":0.96,"glass_style":"5 x 7628","resin_content_pct":41.0,"source_id":"FR006","source_location":"HTML construction table 2, data row 21","source_url":"https://www.isola-group.com/pcb-laminates-prepreg/de104-laminate-and-prepreg/","notes":"Manufacturer construction-specific value; test method/conditioning not stated in this HTML construction table. Thickness is the published nominal value; pressed prepreg thickness must be confirmed with PCB fabricator.","construction":"5 x 7628","offering":null,"thickness_inch":0.038,"collection_group":"fr4","record_id":"PCB006240","source_file":"originals/Isola/Isola__DE104__Dk_Df_구성표__FR006.html","dataset_role":"material_published_parameter","dk_input_status":"scalar_with_frequency","review_flags":"test_method_not_stated;measurement_axis_not_stated"}
{"manufacturer":"Isola","product":"DE104","material_family":null,"material_form":"core","dk":4.57,"dk_min":null,"dk_max":null,"dk_tolerance":null,"df":0.018,"frequency_ghz":5.0,"frequency_text":"5 GHz","value_type":"published_construction_table","method":null,"axis":null,"thickness_mm":0.96,"glass_style":"5 x 7628","resin_content_pct":41.0,"source_id":"FR006","source_location":"HTML construction table 2, data row 21","source_url":"https://www.isola-group.com/pcb-laminates-prepreg/de104-laminate-and-prepreg/","notes":"Manufacturer construction-specific value; test method/conditioning not stated in this HTML construction table. Thickness is the published nominal value; pressed prepreg thickness must be confirmed with PCB fabricator.","construction":"5 x 7628","offering":null,"thickness_inch":0.038,"collection_group":"fr4","record_id":"PCB006241","source_file":"originals/Isola/Isola__DE104__Dk_Df_구성표__FR006.html","dataset_role":"material_published_parameter","dk_input_status":"scalar_with_frequency","review_flags":"test_method_not_stated;measurement_axis_not_stated"}
{"manufacturer":"Isola","product":"DE104","material_family":null,"material_form":"core","dk":4.58,"dk_min":null,"dk_max":null,"dk_tolerance":null,"df":0.015,"frequency_ghz":0.1,"frequency_text":"100 MHz","value_type":"published_construction_table","method":null,"axis":null,"thickness_mm":1.0,"glass_style":"5 x 7628","resin_content_pct":44.0,"source_id":"FR006","source_location":"HTML construction table 2, data row 22","source_url":"https://www.isola-group.com/pcb-laminates-prepreg/de104-laminate-and-prepreg/","notes":"Manufacturer construction-specific value; test method/conditioning not stated in this HTML construction table. Thickness is the published nominal value; pressed prepreg thickness must be confirmed with PCB fabricator.","construction":"5 x 7628","offering":null,"thickness_inch":0.039,"collection_group":"fr4","record_id":"PCB006242","source_file":"originals/Isola/Isola__DE104__Dk_Df_구성표__FR006.html","dataset_role":"material_published_parameter","dk_input_status":"scalar_with_frequency","review_flags":"test_method_not_stated;measurement_axis_not_stated"}
{"manufacturer":"Isola","product":"DE104","material_family":null,"material_form":"core","dk":4.56,"dk_min":null,"dk_max":null,"dk_tolerance":null,"df":0.016,"frequency_ghz":0.5,"frequency_text":"500 MHz","value_type":"published_construction_table","method":null,"axis":null,"thickness_mm":1.0,"glass_style":"5 x 7628","resin_content_pct":44.0,"source_id":"FR006","source_location":"HTML construction table 2, data row 22","source_url":"https://www.isola-group.com/pcb-laminates-prepreg/de104-laminate-and-prepreg/","notes":"Manufacturer construction-specific value; test method/conditioning not stated in this HTML construction table. Thickness is the published nominal value; pressed prepreg thickness must be confirmed with PCB fabricator.","construction":"5 x 7628","offering":null,"thickness_inch":0.039,"collection_group":"fr4","record_id":"PCB006243","source_file":"originals/Isola/Isola__DE104__Dk_Df_구성표__FR006.html","dataset_role":"material_published_parameter","dk_input_status":"scalar_with_frequency","review_flags":"test_method_not_stated;measurement_axis_not_stated"}
{"manufacturer":"Isola","product":"DE104","material_family":null,"material_form":"core","dk":4.53,"dk_min":null,"dk_max":null,"dk_tolerance":null,"df":0.017,"frequency_ghz":1.0,"frequency_text":"1 GHz","value_type":"published_construction_table","method":null,"axis":null,"thickness_mm":1.0,"glass_style":"5 x 7628","resin_content_pct":44.0,"source_id":"FR006","source_location":"HTML construction table 2, data row 22","source_url":"https://www.isola-group.com/pcb-laminates-prepreg/de104-laminate-and-prepreg/","notes":"Manufacturer construction-specific value; test method/conditioning not stated in this HTML construction table. Thickness is the published nominal value; pressed prepreg thickness must be confirmed with PCB fabricator.","construction":"5 x 7628","offering":null,"thickness_inch":0.039,"collection_group":"fr4","record_id":"PCB006244","source_file":"originals/Isola/Isola__DE104__Dk_Df_구성표__FR006.html","dataset_role":"material_published_parameter","dk_input_status":"scalar_with_frequency","review_flags":"test_method_not_stated;measurement_axis_not_stated"}
{"manufacturer":"Isola","product":"DE104","material_family":null,"material_form":"core","dk":4.51,"dk_min":null,"dk_max":null,"dk_tolerance":null,"df":0.018,"frequency_ghz":2.0,"frequency_text":"2 GHz","value_type":"published_construction_table","method":null,"axis":null,"thickness_mm":1.0,"glass_style":"5 x 7628","resin_content_pct":44.0,"source_id":"FR006","source_location":"HTML construction table 2, data row 22","source_url":"https://www.isola-group.com/pcb-laminates-prepreg/de104-laminate-and-prepreg/","notes":"Manufacturer construction-specific value; test method/conditioning not stated in this HTML construction table. Thickness is the published nominal value; pressed prepreg thickness must be confirmed with PCB fabricator.","construction":"5 x 7628","offering":null,"thickness_inch":0.039,"collection_group":"fr4","record_id":"PCB006245","source_file":"originals/Isola/Isola__DE104__Dk_Df_구성표__FR006.html","dataset_role":"material_published_parameter","dk_input_status":"scalar_with_frequency","review_flags":"test_method_not_stated;measurement_axis_not_stated"}
{"manufacturer":"Isola","product":"DE104","material_family":null,"material_form":"core","dk":4.46,"dk_min":null,"dk_max":null,"dk_tolerance":null,"df":0.018,"frequency_ghz":5.0,"frequency_text":"5 GHz","value_type":"published_construction_table","method":null,"axis":null,"thickness_mm":1.0,"glass_style":"5 x 7628","resin_content_pct":44.0,"source_id":"FR006","source_location":"HTML construction table 2, data row 22","source_url":"https://www.isola-group.com/pcb-laminates-prepreg/de104-laminate-and-prepreg/","notes":"Manufacturer construction-specific value; test method/conditioning not stated in this HTML construction table. Thickness is the published nominal value; pressed prepreg thickness must be confirmed with PCB fabricator.","construction":"5 x 7628","offering":null,"thickness_inch":0.039,"collection_group":"fr4","record_id":"PCB006246","source_file":"originals/Isola/Isola__DE104__Dk_Df_구성표__FR006.html","dataset_role":"material_published_parameter","dk_input_status":"scalar_with_frequency","review_flags":"test_method_not_stated;measurement_axis_not_stated"}
{"manufacturer":"Isola","product":"DE104","material_family":null,"material_form":"core","dk":4.72,"dk_min":null,"dk_max":null,"dk_tolerance":null,"df":0.013,"frequency_ghz":0.1,"frequency_text":"100 MHz","value_type":"published_construction_table","method":null,"axis":null,"thickness_mm":1.08,"glass_style":"6 x 7628","resin_content_pct":39.0,"source_id":"FR006","source_location":"HTML construction table 2, data row 23","source_url":"https://www.isola-group.com/pcb-laminates-prepreg/de104-laminate-and-prepreg/","notes":"Manufacturer construction-specific value; test method/conditioning not stated in this HTML construction table. Thickness is the published nominal value; pressed prepreg thickness must be confirmed with PCB fabricator.","construction":"6 x 7628","offering":null,"thickness_inch":0.043,"collection_group":"fr4","record_id":"PCB006247","source_file":"originals/Isola/Isola__DE104__Dk_Df_구성표__FR006.html","dataset_role":"material_published_parameter","dk_input_status":"scalar_with_frequency","review_flags":"test_method_not_stated;measurement_axis_not_stated"}
{"manufacturer":"Isola","product":"DE104","material_family":null,"material_form":"core","dk":4.68,"dk_min":null,"dk_max":null,"dk_tolerance":null,"df":0.015,"frequency_ghz":0.5,"frequency_text":"500 MHz","value_type":"published_construction_table","method":null,"axis":null,"thickness_mm":1.08,"glass_style":"6 x 7628","resin_content_pct":39.0,"source_id":"FR006","source_location":"HTML construction table 2, data row 23","source_url":"https://www.isola-group.com/pcb-laminates-prepreg/de104-laminate-and-prepreg/","notes":"Manufacturer construction-specific value; test method/conditioning not stated in this HTML construction table. Thickness is the published nominal value; pressed prepreg thickness must be confirmed with PCB fabricator.","construction":"6 x 7628","offering":null,"thickness_inch":0.043,"collection_group":"fr4","record_id":"PCB006248","source_file":"originals/Isola/Isola__DE104__Dk_Df_구성표__FR006.html","dataset_role":"material_published_parameter","dk_input_status":"scalar_with_frequency","review_flags":"test_method_not_stated;measurement_axis_not_stated"}
{"manufacturer":"Isola","product":"DE104","material_family":null,"material_form":"core","dk":4.67,"dk_min":null,"dk_max":null,"dk_tolerance":null,"df":0.017,"frequency_ghz":1.0,"frequency_text":"1 GHz","value_type":"published_construction_table","method":null,"axis":null,"thickness_mm":1.08,"glass_style":"6 x 7628","resin_content_pct":39.0,"source_id":"FR006","source_location":"HTML construction table 2, data row 23","source_url":"https://www.isola-group.com/pcb-laminates-prepreg/de104-laminate-and-prepreg/","notes":"Manufacturer construction-specific value; test method/conditioning not stated in this HTML construction table. Thickness is the published nominal value; pressed prepreg thickness must be confirmed with PCB fabricator.","construction":"6 x 7628","offering":null,"thickness_inch":0.043,"collection_group":"fr4","record_id":"PCB006249","source_file":"originals/Isola/Isola__DE104__Dk_Df_구성표__FR006.html","dataset_role":"material_published_parameter","dk_input_status":"scalar_with_frequency","review_flags":"test_method_not_stated;measurement_axis_not_stated"}
{"manufacturer":"Isola","product":"DE104","material_family":null,"material_form":"core","dk":4.65,"dk_min":null,"dk_max":null,"dk_tolerance":null,"df":0.017,"frequency_ghz":2.0,"frequency_text":"2 GHz","value_type":"published_construction_table","method":null,"axis":null,"thickness_mm":1.08,"glass_style":"6 x 7628","resin_content_pct":39.0,"source_id":"FR006","source_location":"HTML construction table 2, data row 23","source_url":"https://www.isola-group.com/pcb-laminates-prepreg/de104-laminate-and-prepreg/","notes":"Manufacturer construction-specific value; test method/conditioning not stated in this HTML construction table. Thickness is the published nominal value; pressed prepreg thickness must be confirmed with PCB fabricator.","construction":"6 x 7628","offering":null,"thickness_inch":0.043,"collection_group":"fr4","record_id":"PCB006250","source_file":"originals/Isola/Isola__DE104__Dk_Df_구성표__FR006.html","dataset_role":"material_published_parameter","dk_input_status":"scalar_with_frequency","review_flags":"test_method_not_stated;measurement_axis_not_stated"}
{"manufacturer":"Isola","product":"DE104","material_family":null,"material_form":"core","dk":4.56,"dk_min":null,"dk_max":null,"dk_tolerance":null,"df":0.017,"frequency_ghz":5.0,"frequency_text":"5 GHz","value_type":"published_construction_table","method":null,"axis":null,"thickness_mm":1.08,"glass_style":"6 x 7628","resin_content_pct":39.0,"source_id":"FR006","source_location":"HTML construction table 2, data row 23","source_url":"https://www.isola-group.com/pcb-laminates-prepreg/de104-laminate-and-prepreg/","notes":"Manufacturer construction-specific value; test method/conditioning not stated in this HTML construction table. Thickness is the published nominal value; pressed prepreg thickness must be confirmed with PCB fabricator.","construction":"6 x 7628","offering":null,"thickness_inch":0.043,"collection_group":"fr4","record_id":"PCB006251","source_file":"originals/Isola/Isola__DE104__Dk_Df_구성표__FR006.html","dataset_role":"material_published_parameter","dk_input_status":"scalar_with_frequency","review_flags":"test_method_not_stated;measurement_axis_not_stated"}
{"manufacturer":"Isola","product":"DE104","material_family":null,"material_form":"core","dk":4.58,"dk_min":null,"dk_max":null,"dk_tolerance":null,"df":0.015,"frequency_ghz":0.1,"frequency_text":"100 MHz","value_type":"published_construction_table","method":null,"axis":null,"thickness_mm":1.2,"glass_style":"6 x 7628","resin_content_pct":44.0,"source_id":"FR006","source_location":"HTML construction table 2, data row 24","source_url":"https://www.isola-group.com/pcb-laminates-prepreg/de104-laminate-and-prepreg/","notes":"Manufacturer construction-specific value; test method/conditioning not stated in this HTML construction table. Thickness is the published nominal value; pressed prepreg thickness must be confirmed with PCB fabricator.","construction":"6 x 7628","offering":null,"thickness_inch":0.047,"collection_group":"fr4","record_id":"PCB006252","source_file":"originals/Isola/Isola__DE104__Dk_Df_구성표__FR006.html","dataset_role":"material_published_parameter","dk_input_status":"scalar_with_frequency","review_flags":"test_method_not_stated;measurement_axis_not_stated"}
{"manufacturer":"Isola","product":"DE104","material_family":null,"material_form":"core","dk":4.56,"dk_min":null,"dk_max":null,"dk_tolerance":null,"df":0.016,"frequency_ghz":0.5,"frequency_text":"500 MHz","value_type":"published_construction_table","method":null,"axis":null,"thickness_mm":1.2,"glass_style":"6 x 7628","resin_content_pct":44.0,"source_id":"FR006","source_location":"HTML construction table 2, data row 24","source_url":"https://www.isola-group.com/pcb-laminates-prepreg/de104-laminate-and-prepreg/","notes":"Manufacturer construction-specific value; test method/conditioning not stated in this HTML construction table. Thickness is the published nominal value; pressed prepreg thickness must be confirmed with PCB fabricator.","construction":"6 x 7628","offering":null,"thickness_inch":0.047,"collection_group":"fr4","record_id":"PCB006253","source_file":"originals/Isola/Isola__DE104__Dk_Df_구성표__FR006.html","dataset_role":"material_published_parameter","dk_input_status":"scalar_with_frequency","review_flags":"test_method_not_stated;measurement_axis_not_stated"}
{"manufacturer":"Isola","product":"DE104","material_family":null,"material_form":"core","dk":4.53,"dk_min":null,"dk_max":null,"dk_tolerance":null,"df":0.017,"frequency_ghz":1.0,"frequency_text":"1 GHz","value_type":"published_construction_table","method":null,"axis":null,"thickness_mm":1.2,"glass_style":"6 x 7628","resin_content_pct":44.0,"source_id":"FR006","source_location":"HTML construction table 2, data row 24","source_url":"https://www.isola-group.com/pcb-laminates-prepreg/de104-laminate-and-prepreg/","notes":"Manufacturer construction-specific value; test method/conditioning not stated in this HTML construction table. Thickness is the published nominal value; pressed prepreg thickness must be confirmed with PCB fabricator.","construction":"6 x 7628","offering":null,"thickness_inch":0.047,"collection_group":"fr4","record_id":"PCB006254","source_file":"originals/Isola/Isola__DE104__Dk_Df_구성표__FR006.html","dataset_role":"material_published_parameter","dk_input_status":"scalar_with_frequency","review_flags":"test_method_not_stated;measurement_axis_not_stated"}
{"manufacturer":"Isola","product":"DE104","material_family":null,"material_form":"core","dk":4.51,"dk_min":null,"dk_max":null,"dk_tolerance":null,"df":0.018,"frequency_ghz":2.0,"frequency_text":"2 GHz","value_type":"published_construction_table","method":null,"axis":null,"thickness_mm":1.2,"glass_style":"6 x 7628","resin_content_pct":44.0,"source_id":"FR006","source_location":"HTML construction table 2, data row 24","source_url":"https://www.isola-group.com/pcb-laminates-prepreg/de104-laminate-and-prepreg/","notes":"Manufacturer construction-specific value; test method/conditioning not stated in this HTML construction table. Thickness is the published nominal value; pressed prepreg thickness must be confirmed with PCB fabricator.","construction":"6 x 7628","offering":null,"thickness_inch":0.047,"collection_group":"fr4","record_id":"PCB006255","source_file":"originals/Isola/Isola__DE104__Dk_Df_구성표__FR006.html","dataset_role":"material_published_parameter","dk_input_status":"scalar_with_frequency","review_flags":"test_method_not_stated;measurement_axis_not_stated"}
{"manufacturer":"Isola","product":"DE104","material_family":null,"material_form":"core","dk":4.46,"dk_min":null,"dk_max":null,"dk_tolerance":null,"df":0.018,"frequency_ghz":5.0,"frequency_text":"5 GHz","value_type":"published_construction_table","method":null,"axis":null,"thickness_mm":1.2,"glass_style":"6 x 7628","resin_content_pct":44.0,"source_id":"FR006","source_location":"HTML construction table 2, data row 24","source_url":"https://www.isola-group.com/pcb-laminates-prepreg/de104-laminate-and-prepreg/","notes":"Manufacturer construction-specific value; test method/conditioning not stated in this HTML construction table. Thickness is the published nominal value; pressed prepreg thickness must be confirmed with PCB fabricator.","construction":"6 x 7628","offering":null,"thickness_inch":0.047,"collection_group":"fr4","record_id":"PCB006256","source_file":"originals/Isola/Isola__DE104__Dk_Df_구성표__FR006.html","dataset_role":"material_published_parameter","dk_input_status":"scalar_with_frequency","review_flags":"test_method_not_stated;measurement_axis_not_stated"}
{"manufacturer":"Isola","product":"DE104","material_family":null,"material_form":"core","dk":4.72,"dk_min":null,"dk_max":null,"dk_tolerance":null,"df":0.013,"frequency_ghz":0.1,"frequency_text":"100 MHz","value_type":"published_construction_table","method":null,"axis":null,"thickness_mm":1.46,"glass_style":"8 x 7628","resin_content_pct":39.0,"source_id":"FR006","source_location":"HTML construction table 2, data row 25","source_url":"https://www.isola-group.com/pcb-laminates-prepreg/de104-laminate-and-prepreg/","notes":"Manufacturer construction-specific value; test method/conditioning not stated in this HTML construction table. Thickness is the published nominal value; pressed prepreg thickness must be confirmed with PCB fabricator.","construction":"8 x 7628","offering":null,"thickness_inch":0.057,"collection_group":"fr4","record_id":"PCB006257","source_file":"originals/Isola/Isola__DE104__Dk_Df_구성표__FR006.html","dataset_role":"material_published_parameter","dk_input_status":"scalar_with_frequency","review_flags":"test_method_not_stated;measurement_axis_not_stated"}
{"manufacturer":"Isola","product":"DE104","material_family":null,"material_form":"core","dk":4.68,"dk_min":null,"dk_max":null,"dk_tolerance":null,"df":0.015,"frequency_ghz":0.5,"frequency_text":"500 MHz","value_type":"published_construction_table","method":null,"axis":null,"thickness_mm":1.46,"glass_style":"8 x 7628","resin_content_pct":39.0,"source_id":"FR006","source_location":"HTML construction table 2, data row 25","source_url":"https://www.isola-group.com/pcb-laminates-prepreg/de104-laminate-and-prepreg/","notes":"Manufacturer construction-specific value; test method/conditioning not stated in this HTML construction table. Thickness is the published nominal value; pressed prepreg thickness must be confirmed with PCB fabricator.","construction":"8 x 7628","offering":null,"thickness_inch":0.057,"collection_group":"fr4","record_id":"PCB006258","source_file":"originals/Isola/Isola__DE104__Dk_Df_구성표__FR006.html","dataset_role":"material_published_parameter","dk_input_status":"scalar_with_frequency","review_flags":"test_method_not_stated;measurement_axis_not_stated"}
{"manufacturer":"Isola","product":"DE104","material_family":null,"material_form":"core","dk":4.67,"dk_min":null,"dk_max":null,"dk_tolerance":null,"df":0.017,"frequency_ghz":1.0,"frequency_text":"1 GHz","value_type":"published_construction_table","method":null,"axis":null,"thickness_mm":1.46,"glass_style":"8 x 7628","resin_content_pct":39.0,"source_id":"FR006","source_location":"HTML construction table 2, data row 25","source_url":"https://www.isola-group.com/pcb-laminates-prepreg/de104-laminate-and-prepreg/","notes":"Manufacturer construction-specific value; test method/conditioning not stated in this HTML construction table. Thickness is the published nominal value; pressed prepreg thickness must be confirmed with PCB fabricator.","construction":"8 x 7628","offering":null,"thickness_inch":0.057,"collection_group":"fr4","record_id":"PCB006259","source_file":"originals/Isola/Isola__DE104__Dk_Df_구성표__FR006.html","dataset_role":"material_published_parameter","dk_input_status":"scalar_with_frequency","review_flags":"test_method_not_stated;measurement_axis_not_stated"}
{"manufacturer":"Isola","product":"DE104","material_family":null,"material_form":"core","dk":4.65,"dk_min":null,"dk_max":null,"dk_tolerance":null,"df":0.017,"frequency_ghz":2.0,"frequency_text":"2 GHz","value_type":"published_construction_table","method":null,"axis":null,"thickness_mm":1.46,"glass_style":"8 x 7628","resin_content_pct":39.0,"source_id":"FR006","source_location":"HTML construction table 2, data row 25","source_url":"https://www.isola-group.com/pcb-laminates-prepreg/de104-laminate-and-prepreg/","notes":"Manufacturer construction-specific value; test method/conditioning not stated in this HTML construction table. Thickness is the published nominal value; pressed prepreg thickness must be confirmed with PCB fabricator.","construction":"8 x 7628","offering":null,"thickness_inch":0.057,"collection_group":"fr4","record_id":"PCB006260","source_file":"originals/Isola/Isola__DE104__Dk_Df_구성표__FR006.html","dataset_role":"material_published_parameter","dk_input_status":"scalar_with_frequency","review_flags":"test_method_not_stated;measurement_axis_not_stated"}
{"manufacturer":"Isola","product":"DE104","material_family":null,"material_form":"core","dk":4.56,"dk_min":null,"dk_max":null,"dk_tolerance":null,"df":0.017,"frequency_ghz":5.0,"frequency_text":"5 GHz","value_type":"published_construction_table","method":null,"axis":null,"thickness_mm":1.46,"glass_style":"8 x 7628","resin_content_pct":39.0,"source_id":"FR006","source_location":"HTML construction table 2, data row 25","source_url":"https://www.isola-group.com/pcb-laminates-prepreg/de104-laminate-and-prepreg/","notes":"Manufacturer construction-specific value; test method/conditioning not stated in this HTML construction table. Thickness is the published nominal value; pressed prepreg thickness must be confirmed with PCB fabricator.","construction":"8 x 7628","offering":null,"thickness_inch":0.057,"collection_group":"fr4","record_id":"PCB006261","source_file":"originals/Isola/Isola__DE104__Dk_Df_구성표__FR006.html","dataset_role":"material_published_parameter","dk_input_status":"scalar_with_frequency","review_flags":"test_method_not_stated;measurement_axis_not_stated"}
{"manufacturer":"Isola","product":"DE104","material_family":null,"material_form":"core","dk":4.67,"dk_min":null,"dk_max":null,"dk_tolerance":null,"df":0.014,"frequency_ghz":0.1,"frequency_text":"100 MHz","value_type":"published_construction_table","method":null,"axis":null,"thickness_mm":1.52,"glass_style":"8 x 7628","resin_content_pct":42.0,"source_id":"FR006","source_location":"HTML construction table 2, data row 26","source_url":"https://www.isola-group.com/pcb-laminates-prepreg/de104-laminate-and-prepreg/","notes":"Manufacturer construction-specific value; test method/conditioning not stated in this HTML construction table. Thickness is the published nominal value; pressed prepreg thickness must be confirmed with PCB fabricator.","construction":"8 x 7628","offering":null,"thickness_inch":0.06,"collection_group":"fr4","record_id":"PCB006262","source_file":"originals/Isola/Isola__DE104__Dk_Df_구성표__FR006.html","dataset_role":"material_published_parameter","dk_input_status":"scalar_with_frequency","review_flags":"test_method_not_stated;measurement_axis_not_stated"}
{"manufacturer":"Isola","product":"DE104","material_family":null,"material_form":"core","dk":4.64,"dk_min":null,"dk_max":null,"dk_tolerance":null,"df":0.015,"frequency_ghz":0.5,"frequency_text":"500 MHz","value_type":"published_construction_table","method":null,"axis":null,"thickness_mm":1.52,"glass_style":"8 x 7628","resin_content_pct":42.0,"source_id":"FR006","source_location":"HTML construction table 2, data row 26","source_url":"https://www.isola-group.com/pcb-laminates-prepreg/de104-laminate-and-prepreg/","notes":"Manufacturer construction-specific value; test method/conditioning not stated in this HTML construction table. Thickness is the published nominal value; pressed prepreg thickness must be confirmed with PCB fabricator.","construction":"8 x 7628","offering":null,"thickness_inch":0.06,"collection_group":"fr4","record_id":"PCB006263","source_file":"originals/Isola/Isola__DE104__Dk_Df_구성표__FR006.html","dataset_role":"material_published_parameter","dk_input_status":"scalar_with_frequency","review_flags":"test_method_not_stated;measurement_axis_not_stated"}
{"manufacturer":"Isola","product":"DE104","material_family":null,"material_form":"core","dk":4.62,"dk_min":null,"dk_max":null,"dk_tolerance":null,"df":0.017,"frequency_ghz":1.0,"frequency_text":"1 GHz","value_type":"published_construction_table","method":null,"axis":null,"thickness_mm":1.52,"glass_style":"8 x 7628","resin_content_pct":42.0,"source_id":"FR006","source_location":"HTML construction table 2, data row 26","source_url":"https://www.isola-group.com/pcb-laminates-prepreg/de104-laminate-and-prepreg/","notes":"Manufacturer construction-specific value; test method/conditioning not stated in this HTML construction table. Thickness is the published nominal value; pressed prepreg thickness must be confirmed with PCB fabricator.","construction":"8 x 7628","offering":null,"thickness_inch":0.06,"collection_group":"fr4","record_id":"PCB006264","source_file":"originals/Isola/Isola__DE104__Dk_Df_구성표__FR006.html","dataset_role":"material_published_parameter","dk_input_status":"scalar_with_frequency","review_flags":"test_method_not_stated;measurement_axis_not_stated"}
{"manufacturer":"Isola","product":"DE104","material_family":null,"material_form":"core","dk":4.6,"dk_min":null,"dk_max":null,"dk_tolerance":null,"df":0.018,"frequency_ghz":2.0,"frequency_text":"2 GHz","value_type":"published_construction_table","method":null,"axis":null,"thickness_mm":1.52,"glass_style":"8 x 7628","resin_content_pct":42.0,"source_id":"FR006","source_location":"HTML construction table 2, data row 26","source_url":"https://www.isola-group.com/pcb-laminates-prepreg/de104-laminate-and-prepreg/","notes":"Manufacturer construction-specific value; test method/conditioning not stated in this HTML construction table. Thickness is the published nominal value; pressed prepreg thickness must be confirmed with PCB fabricator.","construction":"8 x 7628","offering":null,"thickness_inch":0.06,"collection_group":"fr4","record_id":"PCB006265","source_file":"originals/Isola/Isola__DE104__Dk_Df_구성표__FR006.html","dataset_role":"material_published_parameter","dk_input_status":"scalar_with_frequency","review_flags":"test_method_not_stated;measurement_axis_not_stated"}
{"manufacturer":"Isola","product":"DE104","material_family":null,"material_form":"core","dk":4.55,"dk_min":null,"dk_max":null,"dk_tolerance":null,"df":0.018,"frequency_ghz":5.0,"frequency_text":"5 GHz","value_type":"published_construction_table","method":null,"axis":null,"thickness_mm":1.52,"glass_style":"8 x 7628","resin_content_pct":42.0,"source_id":"FR006","source_location":"HTML construction table 2, data row 26","source_url":"https://www.isola-group.com/pcb-laminates-prepreg/de104-laminate-and-prepreg/","notes":"Manufacturer construction-specific value; test method/conditioning not stated in this HTML construction table. Thickness is the published nominal value; pressed prepreg thickness must be confirmed with PCB fabricator.","construction":"8 x 7628","offering":null,"thickness_inch":0.06,"collection_group":"fr4","record_id":"PCB006266","source_file":"originals/Isola/Isola__DE104__Dk_Df_구성표__FR006.html","dataset_role":"material_published_parameter","dk_input_status":"scalar_with_frequency","review_flags":"test_method_not_stated;measurement_axis_not_stated"}
{"manufacturer":"Isola","product":"DE104","material_family":null,"material_form":"core","dk":4.72,"dk_min":null,"dk_max":null,"dk_tolerance":null,"df":0.013,"frequency_ghz":0.1,"frequency_text":"100 MHz","value_type":"published_construction_table","method":null,"axis":null,"thickness_mm":1.55,"glass_style":"9 x 7628","resin_content_pct":39.0,"source_id":"FR006","source_location":"HTML construction table 2, data row 27","source_url":"https://www.isola-group.com/pcb-laminates-prepreg/de104-laminate-and-prepreg/","notes":"Manufacturer construction-specific value; test method/conditioning not stated in this HTML construction table. Thickness is the published nominal value; pressed prepreg thickness must be confirmed with PCB fabricator.","construction":"9 x 7628","offering":null,"thickness_inch":0.061,"collection_group":"fr4","record_id":"PCB006267","source_file":"originals/Isola/Isola__DE104__Dk_Df_구성표__FR006.html","dataset_role":"material_published_parameter","dk_input_status":"scalar_with_frequency","review_flags":"test_method_not_stated;measurement_axis_not_stated"}
