Repository: EIDOSDATA/TraceWave-Studio

# PCB 유전율과 적층 자료

수집/정리 기준일: 2026-11-11.

먼저 [전체 자료 안내 엑셀](Excel/00_전체_자료_안내.xlsx)을 연다. 회사별 엑셀은 `Excel/`에 있고, 원문 검색은 [HTML 안내](START_HERE_ko.html)를 사용한다.

- [자료 사용 안내](docs/자료_사용_안내.md): 폴더, 단위, 조건 선택과 내보내기.
- [자료 검토 결과](docs/자료_검토_결과.md): 확인한 범위, 오류/공백, 정리 내역.
- [TraceWave Studio 연결 설계](../../../Code/docs/pcb_material_catalog.md): 사용자 직접 입력, 소재 선택, 제조업체 적층 선택과 현재 구현의 경계.

57,340개 조건별 관측, 36개 회사와 일반 재료 참고 자료 1개 그룹, 1,756개 출처 기록을 보존했다. 새 엑셀은 전체 안내 1개와 회사/참고 자료별 37개로 총 38개다. 행 수는 고유 소재나 독립 측정 수가 아니다. 공식 자료에 값이 있어도 실제 제조 조건과 해석 대역에 맞는지 확인해야 한다.

사람이 보는 엑셀과 프로그램용 JSONL을 분리했다. 원문 PDF/HTML의 바이트는 보존하면서 파일명을 회사와 소재/용도 중심으로 바꿨다. 중복 저장한 데이터 사본은 복구 폴더로 옮겼고 관측 수치는 삭제하지 않았다.

File: 00_REF/PCB RF ANT/05_PCB_Dielectric_Data_2026/data/observations/Isola.jsonl (part 29 of 92)
{"manufacturer":"Isola","product":"185HR","material_family":null,"material_form":"core","dk":3.97,"dk_min":null,"dk_max":null,"dk_tolerance":null,"df":0.017,"frequency_ghz":0.1,"frequency_text":"100 MHz","value_type":"published_construction_table","method":null,"axis":null,"thickness_mm":0.114,"glass_style":"1x106 / 1x1080","resin_content_pct":65.0,"source_id":"FR001","source_location":"HTML construction table 2, data row 12","source_url":"https://www.isola-group.com/pcb-laminates-prepreg/185hr-laminate-and-prepreg/","notes":"Manufacturer construction-specific value; test method/conditioning not stated in this HTML construction table. Thickness is the published nominal value; pressed prepreg thickness must be confirmed with PCB fabricator.","construction":"1x106 / 1x1080","offering":"Alternate","thickness_inch":0.0045,"collection_group":"fr4","record_id":"PCB005253","source_file":"originals/Isola/Isola__185HR__Dk_Df_구성표__FR001.html","dataset_role":"material_published_parameter","dk_input_status":"scalar_with_frequency","review_flags":"test_method_not_stated;measurement_axis_not_stated"}
{"manufacturer":"Isola","product":"DE104","material_family":null,"material_form":"core","dk":4.68,"dk_min":null,"dk_max":null,"dk_tolerance":null,"df":0.015,"frequency_ghz":0.5,"frequency_text":"500 MHz","value_type":"published_construction_table","method":null,"axis":null,"thickness_mm":1.55,"glass_style":"9 x 7628","resin_content_pct":39.0,"source_id":"FR006","source_location":"HTML construction table 2, data row 27","source_url":"https://www.isola-group.com/pcb-laminates-prepreg/de104-laminate-and-prepreg/","notes":"Manufacturer construction-specific value; test method/conditioning not stated in this HTML construction table. Thickness is the published nominal value; pressed prepreg thickness must be confirmed with PCB fabricator.","construction":"9 x 7628","offering":null,"thickness_inch":0.061,"collection_group":"fr4","record_id":"PCB006268","source_file":"originals/Isola/Isola__DE104__Dk_Df_구성표__FR006.html","dataset_role":"material_published_parameter","dk_input_status":"scalar_with_frequency","review_flags":"test_method_not_stated;measurement_axis_not_stated"}
{"manufacturer":"Isola","product":"DE104","material_family":null,"material_form":"core","dk":4.67,"dk_min":null,"dk_max":null,"dk_tolerance":null,"df":0.017,"frequency_ghz":1.0,"frequency_text":"1 GHz","value_type":"published_construction_table","method":null,"axis":null,"thickness_mm":1.55,"glass_style":"9 x 7628","resin_content_pct":39.0,"source_id":"FR006","source_location":"HTML construction table 2, data row 27","source_url":"https://www.isola-group.com/pcb-laminates-prepreg/de104-laminate-and-prepreg/","notes":"Manufacturer construction-specific value; test method/conditioning not stated in this HTML construction table. Thickness is the published nominal value; pressed prepreg thickness must be confirmed with PCB fabricator.","construction":"9 x 7628","offering":null,"thickness_inch":0.061,"collection_group":"fr4","record_id":"PCB006269","source_file":"originals/Isola/Isola__DE104__Dk_Df_구성표__FR006.html","dataset_role":"material_published_parameter","dk_input_status":"scalar_with_frequency","review_flags":"test_method_not_stated;measurement_axis_not_stated"}
{"manufacturer":"Isola","product":"DE104","material_family":null,"material_form":"core","dk":4.65,"dk_min":null,"dk_max":null,"dk_tolerance":null,"df":0.017,"frequency_ghz":2.0,"frequency_text":"2 GHz","value_type":"published_construction_table","method":null,"axis":null,"thickness_mm":1.55,"glass_style":"9 x 7628","resin_content_pct":39.0,"source_id":"FR006","source_location":"HTML construction table 2, data row 27","source_url":"https://www.isola-group.com/pcb-laminates-prepreg/de104-laminate-and-prepreg/","notes":"Manufacturer construction-specific value; test method/conditioning not stated in this HTML construction table. Thickness is the published nominal value; pressed prepreg thickness must be confirmed with PCB fabricator.","construction":"9 x 7628","offering":null,"thickness_inch":0.061,"collection_group":"fr4","record_id":"PCB006270","source_file":"originals/Isola/Isola__DE104__Dk_Df_구성표__FR006.html","dataset_role":"material_published_parameter","dk_input_status":"scalar_with_frequency","review_flags":"test_method_not_stated;measurement_axis_not_stated"}
{"manufacturer":"Isola","product":"DE104","material_family":null,"material_form":"core","dk":4.56,"dk_min":null,"dk_max":null,"dk_tolerance":null,"df":0.017,"frequency_ghz":5.0,"frequency_text":"5 GHz","value_type":"published_construction_table","method":null,"axis":null,"thickness_mm":1.55,"glass_style":"9 x 7628","resin_content_pct":39.0,"source_id":"FR006","source_location":"HTML construction table 2, data row 27","source_url":"https://www.isola-group.com/pcb-laminates-prepreg/de104-laminate-and-prepreg/","notes":"Manufacturer construction-specific value; test method/conditioning not stated in this HTML construction table. Thickness is the published nominal value; pressed prepreg thickness must be confirmed with PCB fabricator.","construction":"9 x 7628","offering":null,"thickness_inch":0.061,"collection_group":"fr4","record_id":"PCB006271","source_file":"originals/Isola/Isola__DE104__Dk_Df_구성표__FR006.html","dataset_role":"material_published_parameter","dk_input_status":"scalar_with_frequency","review_flags":"test_method_not_stated;measurement_axis_not_stated"}
{"manufacturer":"Isola","product":"DE104","material_family":null,"material_form":"prepreg","dk":4.1,"dk_min":null,"dk_max":null,"dk_tolerance":null,"df":0.018,"frequency_ghz":0.1,"frequency_text":"100 MHz","value_type":"published_construction_table","method":null,"axis":null,"thickness_mm":0.058,"glass_style":"106","resin_content_pct":73.0,"source_id":"FR006","source_location":"HTML construction table 3, data row 1","source_url":"https://www.isola-group.com/pcb-laminates-prepreg/de104-laminate-and-prepreg/","notes":"Manufacturer construction-specific value; test method/conditioning not stated in this HTML construction table. Thickness is the published nominal value; pressed prepreg thickness must be confirmed with PCB fabricator.","construction":"106","offering":null,"thickness_inch":0.0023,"collection_group":"fr4","record_id":"PCB006272","source_file":"originals/Isola/Isola__DE104__Dk_Df_구성표__FR006.html","dataset_role":"material_published_parameter","dk_input_status":"scalar_with_frequency","review_flags":"test_method_not_stated;measurement_axis_not_stated"}
{"manufacturer":"Isola","product":"DE104","material_family":null,"material_form":"prepreg","dk":4.04,"dk_min":null,"dk_max":null,"dk_tolerance":null,"df":0.021,"frequency_ghz":0.5,"frequency_text":"500 MHz","value_type":"published_construction_table","method":null,"axis":null,"thickness_mm":0.058,"glass_style":"106","resin_content_pct":73.0,"source_id":"FR006","source_location":"HTML construction table 3, data row 1","source_url":"https://www.isola-group.com/pcb-laminates-prepreg/de104-laminate-and-prepreg/","notes":"Manufacturer construction-specific value; test method/conditioning not stated in this HTML construction table. Thickness is the published nominal value; pressed prepreg thickness must be confirmed with PCB fabricator.","construction":"106","offering":null,"thickness_inch":0.0023,"collection_group":"fr4","record_id":"PCB006273","source_file":"originals/Isola/Isola__DE104__Dk_Df_구성표__FR006.html","dataset_role":"material_published_parameter","dk_input_status":"scalar_with_frequency","review_flags":"test_method_not_stated;measurement_axis_not_stated"}
{"manufacturer":"Isola","product":"DE104","material_family":null,"material_form":"prepreg","dk":4.02,"dk_min":null,"dk_max":null,"dk_tolerance":null,"df":0.024,"frequency_ghz":1.0,"frequency_text":"1 GHz","value_type":"published_construction_table","method":null,"axis":null,"thickness_mm":0.058,"glass_style":"106","resin_content_pct":73.0,"source_id":"FR006","source_location":"HTML construction table 3, data row 1","source_url":"https://www.isola-group.com/pcb-laminates-prepreg/de104-laminate-and-prepreg/","notes":"Manufacturer construction-specific value; test method/conditioning not stated in this HTML construction table. Thickness is the published nominal value; pressed prepreg thickness must be confirmed with PCB fabricator.","construction":"106","offering":null,"thickness_inch":0.0023,"collection_group":"fr4","record_id":"PCB006274","source_file":"originals/Isola/Isola__DE104__Dk_Df_구성표__FR006.html","dataset_role":"material_published_parameter","dk_input_status":"scalar_with_frequency","review_flags":"test_method_not_stated;measurement_axis_not_stated"}
{"manufacturer":"Isola","product":"DE104","material_family":null,"material_form":"prepreg","dk":3.98,"dk_min":null,"dk_max":null,"dk_tolerance":null,"df":0.025,"frequency_ghz":2.0,"frequency_text":"2 GHz","value_type":"published_construction_table","method":null,"axis":null,"thickness_mm":0.058,"glass_style":"106","resin_content_pct":73.0,"source_id":"FR006","source_location":"HTML construction table 3, data row 1","source_url":"https://www.isola-group.com/pcb-laminates-prepreg/de104-laminate-and-prepreg/","notes":"Manufacturer construction-specific value; test method/conditioning not stated in this HTML construction table. Thickness is the published nominal value; pressed prepreg thickness must be confirmed with PCB fabricator.","construction":"106","offering":null,"thickness_inch":0.0023,"collection_group":"fr4","record_id":"PCB006275","source_file":"originals/Isola/Isola__DE104__Dk_Df_구성표__FR006.html","dataset_role":"material_published_parameter","dk_input_status":"scalar_with_frequency","review_flags":"test_method_not_stated;measurement_axis_not_stated"}
{"manufacturer":"Isola","product":"DE104","material_family":null,"material_form":"prepreg","dk":3.91,"dk_min":null,"dk_max":null,"dk_tolerance":null,"df":0.025,"frequency_ghz":5.0,"frequency_text":"5 GHz","value_type":"published_construction_table","method":null,"axis":null,"thickness_mm":0.058,"glass_style":"106","resin_content_pct":73.0,"source_id":"FR006","source_location":"HTML construction table 3, data row 1","source_url":"https://www.isola-group.com/pcb-laminates-prepreg/de104-laminate-and-prepreg/","notes":"Manufacturer construction-specific value; test method/conditioning not stated in this HTML construction table. Thickness is the published nominal value; pressed prepreg thickness must be confirmed with PCB fabricator.","construction":"106","offering":null,"thickness_inch":0.0023,"collection_group":"fr4","record_id":"PCB006276","source_file":"originals/Isola/Isola__DE104__Dk_Df_구성표__FR006.html","dataset_role":"material_published_parameter","dk_input_status":"scalar_with_frequency","review_flags":"test_method_not_stated;measurement_axis_not_stated"}
{"manufacturer":"Isola","product":"DE104","material_family":null,"material_form":"prepreg","dk":4.44,"dk_min":null,"dk_max":null,"dk_tolerance":null,"df":0.017,"frequency_ghz":0.1,"frequency_text":"100 MHz","value_type":"published_construction_table","method":null,"axis":null,"thickness_mm":0.077,"glass_style":"1080","resin_content_pct":64.0,"source_id":"FR006","source_location":"HTML construction table 3, data row 2","source_url":"https://www.isola-group.com/pcb-laminates-prepreg/de104-laminate-and-prepreg/","notes":"Manufacturer construction-specific value; test method/conditioning not stated in this HTML construction table. Thickness is the published nominal value; pressed prepreg thickness must be confirmed with PCB fabricator.","construction":"1080","offering":null,"thickness_inch":0.003,"collection_group":"fr4","record_id":"PCB006277","source_file":"originals/Isola/Isola__DE104__Dk_Df_구성표__FR006.html","dataset_role":"material_published_parameter","dk_input_status":"scalar_with_frequency","review_flags":"test_method_not_stated;measurement_axis_not_stated"}
{"manufacturer":"Isola","product":"DE104","material_family":null,"material_form":"prepreg","dk":4.2,"dk_min":null,"dk_max":null,"dk_tolerance":null,"df":0.019,"frequency_ghz":0.5,"frequency_text":"500 MHz","value_type":"published_construction_table","method":null,"axis":null,"thickness_mm":0.077,"glass_style":"1080","resin_content_pct":64.0,"source_id":"FR006","source_location":"HTML construction table 3, data row 2","source_url":"https://www.isola-group.com/pcb-laminates-prepreg/de104-laminate-and-prepreg/","notes":"Manufacturer construction-specific value; test method/conditioning not stated in this HTML construction table. Thickness is the published nominal value; pressed prepreg thickness must be confirmed with PCB fabricator.","construction":"1080","offering":null,"thickness_inch":0.003,"collection_group":"fr4","record_id":"PCB006278","source_file":"originals/Isola/Isola__DE104__Dk_Df_구성표__FR006.html","dataset_role":"material_published_parameter","dk_input_status":"scalar_with_frequency","review_flags":"test_method_not_stated;measurement_axis_not_stated"}
{"manufacturer":"Isola","product":"DE104","material_family":null,"material_form":"prepreg","dk":4.18,"dk_min":null,"dk_max":null,"dk_tolerance":null,"df":0.022,"frequency_ghz":1.0,"frequency_text":"1 GHz","value_type":"published_construction_table","method":null,"axis":null,"thickness_mm":0.077,"glass_style":"1080","resin_content_pct":64.0,"source_id":"FR006","source_location":"HTML construction table 3, data row 2","source_url":"https://www.isola-group.com/pcb-laminates-prepreg/de104-laminate-and-prepreg/","notes":"Manufacturer construction-specific value; test method/conditioning not stated in this HTML construction table. Thickness is the published nominal value; pressed prepreg thickness must be confirmed with PCB fabricator.","construction":"1080","offering":null,"thickness_inch":0.003,"collection_group":"fr4","record_id":"PCB006279","source_file":"originals/Isola/Isola__DE104__Dk_Df_구성표__FR006.html","dataset_role":"material_published_parameter","dk_input_status":"scalar_with_frequency","review_flags":"test_method_not_stated;measurement_axis_not_stated"}
{"manufacturer":"Isola","product":"DE104","material_family":null,"material_form":"prepreg","dk":4.12,"dk_min":null,"dk_max":null,"dk_tolerance":null,"df":0.023,"frequency_ghz":2.0,"frequency_text":"2 GHz","value_type":"published_construction_table","method":null,"axis":null,"thickness_mm":0.077,"glass_style":"1080","resin_content_pct":64.0,"source_id":"FR006","source_location":"HTML construction table 3, data row 2","source_url":"https://www.isola-group.com/pcb-laminates-prepreg/de104-laminate-and-prepreg/","notes":"Manufacturer construction-specific value; test method/conditioning not stated in this HTML construction table. Thickness is the published nominal value; pressed prepreg thickness must be confirmed with PCB fabricator.","construction":"1080","offering":null,"thickness_inch":0.003,"collection_group":"fr4","record_id":"PCB006280","source_file":"originals/Isola/Isola__DE104__Dk_Df_구성표__FR006.html","dataset_role":"material_published_parameter","dk_input_status":"scalar_with_frequency","review_flags":"test_method_not_stated;measurement_axis_not_stated"}
{"manufacturer":"Isola","product":"DE104","material_family":null,"material_form":"prepreg","dk":4.07,"dk_min":null,"dk_max":null,"dk_tolerance":null,"df":0.023,"frequency_ghz":5.0,"frequency_text":"5 GHz","value_type":"published_construction_table","method":null,"axis":null,"thickness_mm":0.077,"glass_style":"1080","resin_content_pct":64.0,"source_id":"FR006","source_location":"HTML construction table 3, data row 2","source_url":"https://www.isola-group.com/pcb-laminates-prepreg/de104-laminate-and-prepreg/","notes":"Manufacturer construction-specific value; test method/conditioning not stated in this HTML construction table. Thickness is the published nominal value; pressed prepreg thickness must be confirmed with PCB fabricator.","construction":"1080","offering":null,"thickness_inch":0.003,"collection_group":"fr4","record_id":"PCB006281","source_file":"originals/Isola/Isola__DE104__Dk_Df_구성표__FR006.html","dataset_role":"material_published_parameter","dk_input_status":"scalar_with_frequency","review_flags":"test_method_not_stated;measurement_axis_not_stated"}
{"manufacturer":"Isola","product":"DE104","material_family":null,"material_form":"prepreg","dk":4.11,"dk_min":null,"dk_max":null,"dk_tolerance":null,"df":0.018,"frequency_ghz":0.1,"frequency_text":"100 MHz","value_type":"published_construction_table","method":null,"axis":null,"thickness_mm":0.102,"glass_style":"1080","resin_content_pct":72.0,"source_id":"FR006","source_location":"HTML construction table 3, data row 3","source_url":"https://www.isola-group.com/pcb-laminates-prepreg/de104-laminate-and-prepreg/","notes":"Manufacturer construction-specific value; test method/conditioning not stated in this HTML construction table. Thickness is the published nominal value; pressed prepreg thickness must be confirmed with PCB fabricator.","construction":"1080","offering":null,"thickness_inch":0.004,"collection_group":"fr4","record_id":"PCB006282","source_file":"originals/Isola/Isola__DE104__Dk_Df_구성표__FR006.html","dataset_role":"material_published_parameter","dk_input_status":"scalar_with_frequency","review_flags":"test_method_not_stated;measurement_axis_not_stated"}
{"manufacturer":"Isola","product":"DE104","material_family":null,"material_form":"prepreg","dk":4.05,"dk_min":null,"dk_max":null,"dk_tolerance":null,"df":0.021,"frequency_ghz":0.5,"frequency_text":"500 MHz","value_type":"published_construction_table","method":null,"axis":null,"thickness_mm":0.102,"glass_style":"1080","resin_content_pct":72.0,"source_id":"FR006","source_location":"HTML construction table 3, data row 3","source_url":"https://www.isola-group.com/pcb-laminates-prepreg/de104-laminate-and-prepreg/","notes":"Manufacturer construction-specific value; test method/conditioning not stated in this HTML construction table. Thickness is the published nominal value; pressed prepreg thickness must be confirmed with PCB fabricator.","construction":"1080","offering":null,"thickness_inch":0.004,"collection_group":"fr4","record_id":"PCB006283","source_file":"originals/Isola/Isola__DE104__Dk_Df_구성표__FR006.html","dataset_role":"material_published_parameter","dk_input_status":"scalar_with_frequency","review_flags":"test_method_not_stated;measurement_axis_not_stated"}
{"manufacturer":"Isola","product":"DE104","material_family":null,"material_form":"prepreg","dk":4.03,"dk_min":null,"dk_max":null,"dk_tolerance":null,"df":0.024,"frequency_ghz":1.0,"frequency_text":"1 GHz","value_type":"published_construction_table","method":null,"axis":null,"thickness_mm":0.102,"glass_style":"1080","resin_content_pct":72.0,"source_id":"FR006","source_location":"HTML construction table 3, data row 3","source_url":"https://www.isola-group.com/pcb-laminates-prepreg/de104-laminate-and-prepreg/","notes":"Manufacturer construction-specific value; test method/conditioning not stated in this HTML construction table. Thickness is the published nominal value; pressed prepreg thickness must be confirmed with PCB fabricator.","construction":"1080","offering":null,"thickness_inch":0.004,"collection_group":"fr4","record_id":"PCB006284","source_file":"originals/Isola/Isola__DE104__Dk_Df_구성표__FR006.html","dataset_role":"material_published_parameter","dk_input_status":"scalar_with_frequency","review_flags":"test_method_not_stated;measurement_axis_not_stated"}
{"manufacturer":"Isola","product":"DE104","material_family":null,"material_form":"prepreg","dk":4.0,"dk_min":null,"dk_max":null,"dk_tolerance":null,"df":0.025,"frequency_ghz":2.0,"frequency_text":"2 GHz","value_type":"published_construction_table","method":null,"axis":null,"thickness_mm":0.102,"glass_style":"1080","resin_content_pct":72.0,"source_id":"FR006","source_location":"HTML construction table 3, data row 3","source_url":"https://www.isola-group.com/pcb-laminates-prepreg/de104-laminate-and-prepreg/","notes":"Manufacturer construction-specific value; test method/conditioning not stated in this HTML construction table. Thickness is the published nominal value; pressed prepreg thickness must be confirmed with PCB fabricator.","construction":"1080","offering":null,"thickness_inch":0.004,"collection_group":"fr4","record_id":"PCB006285","source_file":"originals/Isola/Isola__DE104__Dk_Df_구성표__FR006.html","dataset_role":"material_published_parameter","dk_input_status":"scalar_with_frequency","review_flags":"test_method_not_stated;measurement_axis_not_stated"}
{"manufacturer":"Isola","product":"DE104","material_family":null,"material_form":"prepreg","dk":3.92,"dk_min":null,"dk_max":null,"dk_tolerance":null,"df":0.025,"frequency_ghz":5.0,"frequency_text":"5 GHz","value_type":"published_construction_table","method":null,"axis":null,"thickness_mm":0.102,"glass_style":"1080","resin_content_pct":72.0,"source_id":"FR006","source_location":"HTML construction table 3, data row 3","source_url":"https://www.isola-group.com/pcb-laminates-prepreg/de104-laminate-and-prepreg/","notes":"Manufacturer construction-specific value; test method/conditioning not stated in this HTML construction table. Thickness is the published nominal value; pressed prepreg thickness must be confirmed with PCB fabricator.","construction":"1080","offering":null,"thickness_inch":0.004,"collection_group":"fr4","record_id":"PCB006286","source_file":"originals/Isola/Isola__DE104__Dk_Df_구성표__FR006.html","dataset_role":"material_published_parameter","dk_input_status":"scalar_with_frequency","review_flags":"test_method_not_stated;measurement_axis_not_stated"}
{"manufacturer":"Isola","product":"DE104","material_family":null,"material_form":"prepreg","dk":4.43,"dk_min":null,"dk_max":null,"dk_tolerance":null,"df":0.015,"frequency_ghz":0.1,"frequency_text":"100 MHz","value_type":"published_construction_table","method":null,"axis":null,"thickness_mm":0.1,"glass_style":"2113","resin_content_pct":54.0,"source_id":"FR006","source_location":"HTML construction table 3, data row 4","source_url":"https://www.isola-group.com/pcb-laminates-prepreg/de104-laminate-and-prepreg/","notes":"Manufacturer construction-specific value; test method/conditioning not stated in this HTML construction table. Thickness is the published nominal value; pressed prepreg thickness must be confirmed with PCB fabricator.","construction":"2113","offering":null,"thickness_inch":0.0039,"collection_group":"fr4","record_id":"PCB006287","source_file":"originals/Isola/Isola__DE104__Dk_Df_구성표__FR006.html","dataset_role":"material_published_parameter","dk_input_status":"scalar_with_frequency","review_flags":"test_method_not_stated;measurement_axis_not_stated"}
{"manufacturer":"Isola","product":"DE104","material_family":null,"material_form":"prepreg","dk":4.39,"dk_min":null,"dk_max":null,"dk_tolerance":null,"df":0.017,"frequency_ghz":0.5,"frequency_text":"500 MHz","value_type":"published_construction_table","method":null,"axis":null,"thickness_mm":0.1,"glass_style":"2113","resin_content_pct":54.0,"source_id":"FR006","source_location":"HTML construction table 3, data row 4","source_url":"https://www.isola-group.com/pcb-laminates-prepreg/de104-laminate-and-prepreg/","notes":"Manufacturer construction-specific value; test method/conditioning not stated in this HTML construction table. Thickness is the published nominal value; pressed prepreg thickness must be confirmed with PCB fabricator.","construction":"2113","offering":null,"thickness_inch":0.0039,"collection_group":"fr4","record_id":"PCB006288","source_file":"originals/Isola/Isola__DE104__Dk_Df_구성표__FR006.html","dataset_role":"material_published_parameter","dk_input_status":"scalar_with_frequency","review_flags":"test_method_not_stated;measurement_axis_not_stated"}
{"manufacturer":"Isola","product":"DE104","material_family":null,"material_form":"prepreg","dk":4.37,"dk_min":null,"dk_max":null,"dk_tolerance":null,"df":0.02,"frequency_ghz":1.0,"frequency_text":"1 GHz","value_type":"published_construction_table","method":null,"axis":null,"thickness_mm":0.1,"glass_style":"2113","resin_content_pct":54.0,"source_id":"FR006","source_location":"HTML construction table 3, data row 4","source_url":"https://www.isola-group.com/pcb-laminates-prepreg/de104-laminate-and-prepreg/","notes":"Manufacturer construction-specific value; test method/conditioning not stated in this HTML construction table. Thickness is the published nominal value; pressed prepreg thickness must be confirmed with PCB fabricator.","construction":"2113","offering":null,"thickness_inch":0.0039,"collection_group":"fr4","record_id":"PCB006289","source_file":"originals/Isola/Isola__DE104__Dk_Df_구성표__FR006.html","dataset_role":"material_published_parameter","dk_input_status":"scalar_with_frequency","review_flags":"test_method_not_stated;measurement_axis_not_stated"}
{"manufacturer":"Isola","product":"DE104","material_family":null,"material_form":"prepreg","dk":4.34,"dk_min":null,"dk_max":null,"dk_tolerance":null,"df":0.021,"frequency_ghz":2.0,"frequency_text":"2 GHz","value_type":"published_construction_table","method":null,"axis":null,"thickness_mm":0.1,"glass_style":"2113","resin_content_pct":54.0,"source_id":"FR006","source_location":"HTML construction table 3, data row 4","source_url":"https://www.isola-group.com/pcb-laminates-prepreg/de104-laminate-and-prepreg/","notes":"Manufacturer construction-specific value; test method/conditioning not stated in this HTML construction table. Thickness is the published nominal value; pressed prepreg thickness must be confirmed with PCB fabricator.","construction":"2113","offering":null,"thickness_inch":0.0039,"collection_group":"fr4","record_id":"PCB006290","source_file":"originals/Isola/Isola__DE104__Dk_Df_구성표__FR006.html","dataset_role":"material_published_parameter","dk_input_status":"scalar_with_frequency","review_flags":"test_method_not_stated;measurement_axis_not_stated"}
{"manufacturer":"Isola","product":"DE104","material_family":null,"material_form":"prepreg","dk":4.27,"dk_min":null,"dk_max":null,"dk_tolerance":null,"df":0.021,"frequency_ghz":5.0,"frequency_text":"5 GHz","value_type":"published_construction_table","method":null,"axis":null,"thickness_mm":0.1,"glass_style":"2113","resin_content_pct":54.0,"source_id":"FR006","source_location":"HTML construction table 3, data row 4","source_url":"https://www.isola-group.com/pcb-laminates-prepreg/de104-laminate-and-prepreg/","notes":"Manufacturer construction-specific value; test method/conditioning not stated in this HTML construction table. Thickness is the published nominal value; pressed prepreg thickness must be confirmed with PCB fabricator.","construction":"2113","offering":null,"thickness_inch":0.0039,"collection_group":"fr4","record_id":"PCB006291","source_file":"originals/Isola/Isola__DE104__Dk_Df_구성표__FR006.html","dataset_role":"material_published_parameter","dk_input_status":"scalar_with_frequency","review_flags":"test_method_not_stated;measurement_axis_not_stated"}
{"manufacturer":"Isola","product":"DE104","material_family":null,"material_form":"prepreg","dk":4.5,"dk_min":null,"dk_max":null,"dk_tolerance":null,"df":0.015,"frequency_ghz":0.1,"frequency_text":"100 MHz","value_type":"published_construction_table","method":null,"axis":null,"thickness_mm":0.12,"glass_style":"2116","resin_content_pct":50.0,"source_id":"FR006","source_location":"HTML construction table 3, data row 5","source_url":"https://www.isola-group.com/pcb-laminates-prepreg/de104-laminate-and-prepreg/","notes":"Manufacturer construction-specific value; test method/conditioning not stated in this HTML construction table. Thickness is the published nominal value; pressed prepreg thickness must be confirmed with PCB fabricator.","construction":"2116","offering":null,"thickness_inch":0.0047,"collection_group":"fr4","record_id":"PCB006292","source_file":"originals/Isola/Isola__DE104__Dk_Df_구성표__FR006.html","dataset_role":"material_published_parameter","dk_input_status":"scalar_with_frequency","review_flags":"test_method_not_stated;measurement_axis_not_stated"}
{"manufacturer":"Isola","product":"DE104","material_family":null,"material_form":"prepreg","dk":4.46,"dk_min":null,"dk_max":null,"dk_tolerance":null,"df":0.017,"frequency_ghz":0.5,"frequency_text":"500 MHz","value_type":"published_construction_table","method":null,"axis":null,"thickness_mm":0.12,"glass_style":"2116","resin_content_pct":50.0,"source_id":"FR006","source_location":"HTML construction table 3, data row 5","source_url":"https://www.isola-group.com/pcb-laminates-prepreg/de104-laminate-and-prepreg/","notes":"Manufacturer construction-specific value; test method/conditioning not stated in this HTML construction table. Thickness is the published nominal value; pressed prepreg thickness must be confirmed with PCB fabricator.","construction":"2116","offering":null,"thickness_inch":0.0047,"collection_group":"fr4","record_id":"PCB006293","source_file":"originals/Isola/Isola__DE104__Dk_Df_구성표__FR006.html","dataset_role":"material_published_parameter","dk_input_status":"scalar_with_frequency","review_flags":"test_method_not_stated;measurement_axis_not_stated"}
{"manufacturer":"Isola","product":"DE104","material_family":null,"material_form":"prepreg","dk":4.45,"dk_min":null,"dk_max":null,"dk_tolerance":null,"df":0.019,"frequency_ghz":1.0,"frequency_text":"1 GHz","value_type":"published_construction_table","method":null,"axis":null,"thickness_mm":0.12,"glass_style":"2116","resin_content_pct":50.0,"source_id":"FR006","source_location":"HTML construction table 3, data row 5","source_url":"https://www.isola-group.com/pcb-laminates-prepreg/de104-laminate-and-prepreg/","notes":"Manufacturer construction-specific value; test method/conditioning not stated in this HTML construction table. Thickness is the published nominal value; pressed prepreg thickness must be confirmed with PCB fabricator.","construction":"2116","offering":null,"thickness_inch":0.0047,"collection_group":"fr4","record_id":"PCB006294","source_file":"originals/Isola/Isola__DE104__Dk_Df_구성표__FR006.html","dataset_role":"material_published_parameter","dk_input_status":"scalar_with_frequency","review_flags":"test_method_not_stated;measurement_axis_not_stated"}
{"manufacturer":"Isola","product":"DE104","material_family":null,"material_form":"prepreg","dk":4.42,"dk_min":null,"dk_max":null,"dk_tolerance":null,"df":0.02,"frequency_ghz":2.0,"frequency_text":"2 GHz","value_type":"published_construction_table","method":null,"axis":null,"thickness_mm":0.12,"glass_style":"2116","resin_content_pct":50.0,"source_id":"FR006","source_location":"HTML construction table 3, data row 5","source_url":"https://www.isola-group.com/pcb-laminates-prepreg/de104-laminate-and-prepreg/","notes":"Manufacturer construction-specific value; test method/conditioning not stated in this HTML construction table. Thickness is the published nominal value; pressed prepreg thickness must be confirmed with PCB fabricator.","construction":"2116","offering":null,"thickness_inch":0.0047,"collection_group":"fr4","record_id":"PCB006295","source_file":"originals/Isola/Isola__DE104__Dk_Df_구성표__FR006.html","dataset_role":"material_published_parameter","dk_input_status":"scalar_with_frequency","review_flags":"test_method_not_stated;measurement_axis_not_stated"}
{"manufacturer":"Isola","product":"DE104","material_family":null,"material_form":"prepreg","dk":4.36,"dk_min":null,"dk_max":null,"dk_tolerance":null,"df":0.02,"frequency_ghz":5.0,"frequency_text":"5 GHz","value_type":"published_construction_table","method":null,"axis":null,"thickness_mm":0.12,"glass_style":"2116","resin_content_pct":50.0,"source_id":"FR006","source_location":"HTML construction table 3, data row 5","source_url":"https://www.isola-group.com/pcb-laminates-prepreg/de104-laminate-and-prepreg/","notes":"Manufacturer construction-specific value; test method/conditioning not stated in this HTML construction table. Thickness is the published nominal value; pressed prepreg thickness must be confirmed with PCB fabricator.","construction":"2116","offering":null,"thickness_inch":0.0047,"collection_group":"fr4","record_id":"PCB006296","source_file":"originals/Isola/Isola__DE104__Dk_Df_구성표__FR006.html","dataset_role":"material_published_parameter","dk_input_status":"scalar_with_frequency","review_flags":"test_method_not_stated;measurement_axis_not_stated"}
{"manufacturer":"Isola","product":"DE104","material_family":null,"material_form":"prepreg","dk":4.37,"dk_min":null,"dk_max":null,"dk_tolerance":null,"df":0.016,"frequency_ghz":0.1,"frequency_text":"100 MHz","value_type":"published_construction_table","method":null,"axis":null,"thickness_mm":0.138,"glass_style":"2116","resin_content_pct":57.0,"source_id":"FR006","source_location":"HTML construction table 3, data row 6","source_url":"https://www.isola-group.com/pcb-laminates-prepreg/de104-laminate-and-prepreg/","notes":"Manufacturer construction-specific value; test method/conditioning not stated in this HTML construction table. Thickness is the published nominal value; pressed prepreg thickness must be confirmed with PCB fabricator.","construction":"2116","offering":null,"thickness_inch":0.0054,"collection_group":"fr4","record_id":"PCB006297","source_file":"originals/Isola/Isola__DE104__Dk_Df_구성표__FR006.html","dataset_role":"material_published_parameter","dk_input_status":"scalar_with_frequency","review_flags":"test_method_not_stated;measurement_axis_not_stated"}
{"manufacturer":"Isola","product":"DE104","material_family":null,"material_form":"prepreg","dk":4.33,"dk_min":null,"dk_max":null,"dk_tolerance":null,"df":0.018,"frequency_ghz":0.5,"frequency_text":"500 MHz","value_type":"published_construction_table","method":null,"axis":null,"thickness_mm":0.138,"glass_style":"2116","resin_content_pct":57.0,"source_id":"FR006","source_location":"HTML construction table 3, data row 6","source_url":"https://www.isola-group.com/pcb-laminates-prepreg/de104-laminate-and-prepreg/","notes":"Manufacturer construction-specific value; test method/conditioning not stated in this HTML construction table. Thickness is the published nominal value; pressed prepreg thickness must be confirmed with PCB fabricator.","construction":"2116","offering":null,"thickness_inch":0.0054,"collection_group":"fr4","record_id":"PCB006298","source_file":"originals/Isola/Isola__DE104__Dk_Df_구성표__FR006.html","dataset_role":"material_published_parameter","dk_input_status":"scalar_with_frequency","review_flags":"test_method_not_stated;measurement_axis_not_stated"}
{"manufacturer":"Isola","product":"DE104","material_family":null,"material_form":"prepreg","dk":4.31,"dk_min":null,"dk_max":null,"dk_tolerance":null,"df":0.02,"frequency_ghz":1.0,"frequency_text":"1 GHz","value_type":"published_construction_table","method":null,"axis":null,"thickness_mm":0.138,"glass_style":"2116","resin_content_pct":57.0,"source_id":"FR006","source_location":"HTML construction table 3, data row 6","source_url":"https://www.isola-group.com/pcb-laminates-prepreg/de104-laminate-and-prepreg/","notes":"Manufacturer construction-specific value; test method/conditioning not stated in this HTML construction table. Thickness is the published nominal value; pressed prepreg thickness must be confirmed with PCB fabricator.","construction":"2116","offering":null,"thickness_inch":0.0054,"collection_group":"fr4","record_id":"PCB006299","source_file":"originals/Isola/Isola__DE104__Dk_Df_구성표__FR006.html","dataset_role":"material_published_parameter","dk_input_status":"scalar_with_frequency","review_flags":"test_method_not_stated;measurement_axis_not_stated"}
{"manufacturer":"Isola","product":"DE104","material_family":null,"material_form":"prepreg","dk":4.27,"dk_min":null,"dk_max":null,"dk_tolerance":null,"df":0.021,"frequency_ghz":2.0,"frequency_text":"2 GHz","value_type":"published_construction_table","method":null,"axis":null,"thickness_mm":0.138,"glass_style":"2116","resin_content_pct":57.0,"source_id":"FR006","source_location":"HTML construction table 3, data row 6","source_url":"https://www.isola-group.com/pcb-laminates-prepreg/de104-laminate-and-prepreg/","notes":"Manufacturer construction-specific value; test method/conditioning not stated in this HTML construction table. Thickness is the published nominal value; pressed prepreg thickness must be confirmed with PCB fabricator.","construction":"2116","offering":null,"thickness_inch":0.0054,"collection_group":"fr4","record_id":"PCB006300","source_file":"originals/Isola/Isola__DE104__Dk_Df_구성표__FR006.html","dataset_role":"material_published_parameter","dk_input_status":"scalar_with_frequency","review_flags":"test_method_not_stated;measurement_axis_not_stated"}
{"manufacturer":"Isola","product":"DE104","material_family":null,"material_form":"prepreg","dk":4.21,"dk_min":null,"dk_max":null,"dk_tolerance":null,"df":0.021,"frequency_ghz":5.0,"frequency_text":"5 GHz","value_type":"published_construction_table","method":null,"axis":null,"thickness_mm":0.138,"glass_style":"2116","resin_content_pct":57.0,"source_id":"FR006","source_location":"HTML construction table 3, data row 6","source_url":"https://www.isola-group.com/pcb-laminates-prepreg/de104-laminate-and-prepreg/","notes":"Manufacturer construction-specific value; test method/conditioning not stated in this HTML construction table. Thickness is the published nominal value; pressed prepreg thickness must be confirmed with PCB fabricator.","construction":"2116","offering":null,"thickness_inch":0.0054,"collection_group":"fr4","record_id":"PCB006301","source_file":"originals/Isola/Isola__DE104__Dk_Df_구성표__FR006.html","dataset_role":"material_published_parameter","dk_input_status":"scalar_with_frequency","review_flags":"test_method_not_stated;measurement_axis_not_stated"}
{"manufacturer":"Isola","product":"DE104","material_family":null,"material_form":"prepreg","dk":4.61,"dk_min":null,"dk_max":null,"dk_tolerance":null,"df":0.014,"frequency_ghz":0.1,"frequency_text":"100 MHz","value_type":"published_construction_table","method":null,"axis":null,"thickness_mm":0.198,"glass_style":"7628","resin_content_pct":45.0,"source_id":"FR006","source_location":"HTML construction table 3, data row 7","source_url":"https://www.isola-group.com/pcb-laminates-prepreg/de104-laminate-and-prepreg/","notes":"Manufacturer construction-specific value; test method/conditioning not stated in this HTML construction table. Thickness is the published nominal value; pressed prepreg thickness must be confirmed with PCB fabricator.","construction":"7628","offering":null,"thickness_inch":0.0078,"collection_group":"fr4","record_id":"PCB006302","source_file":"originals/Isola/Isola__DE104__Dk_Df_구성표__FR006.html","dataset_role":"material_published_parameter","dk_input_status":"scalar_with_frequency","review_flags":"test_method_not_stated;measurement_axis_not_stated"}
{"manufacturer":"Isola","product":"DE104","material_family":null,"material_form":"prepreg","dk":4.58,"dk_min":null,"dk_max":null,"dk_tolerance":null,"df":0.016,"frequency_ghz":0.5,"frequency_text":"500 MHz","value_type":"published_construction_table","method":null,"axis":null,"thickness_mm":0.198,"glass_style":"7628","resin_content_pct":45.0,"source_id":"FR006","source_location":"HTML construction table 3, data row 7","source_url":"https://www.isola-group.com/pcb-laminates-prepreg/de104-laminate-and-prepreg/","notes":"Manufacturer construction-specific value; test method/conditioning not stated in this HTML construction table. Thickness is the published nominal value; pressed prepreg thickness must be confirmed with PCB fabricator.","construction":"7628","offering":null,"thickness_inch":0.0078,"collection_group":"fr4","record_id":"PCB006303","source_file":"originals/Isola/Isola__DE104__Dk_Df_구성표__FR006.html","dataset_role":"material_published_parameter","dk_input_status":"scalar_with_frequency","review_flags":"test_method_not_stated;measurement_axis_not_stated"}
{"manufacturer":"Isola","product":"DE104","material_family":null,"material_form":"prepreg","dk":4.56,"dk_min":null,"dk_max":null,"dk_tolerance":null,"df":0.018,"frequency_ghz":1.0,"frequency_text":"1 GHz","value_type":"published_construction_table","method":null,"axis":null,"thickness_mm":0.198,"glass_style":"7628","resin_content_pct":45.0,"source_id":"FR006","source_location":"HTML construction table 3, data row 7","source_url":"https://www.isola-group.com/pcb-laminates-prepreg/de104-laminate-and-prepreg/","notes":"Manufacturer construction-specific value; test method/conditioning not stated in this HTML construction table. Thickness is the published nominal value; pressed prepreg thickness must be confirmed with PCB fabricator.","construction":"7628","offering":null,"thickness_inch":0.0078,"collection_group":"fr4","record_id":"PCB006304","source_file":"originals/Isola/Isola__DE104__Dk_Df_구성표__FR006.html","dataset_role":"material_published_parameter","dk_input_status":"scalar_with_frequency","review_flags":"test_method_not_stated;measurement_axis_not_stated"}
