Repository: EIDOSDATA/TraceWave-Studio

# PCB 유전율과 적층 자료

수집/정리 기준일: 2026-11-11.

먼저 [전체 자료 안내 엑셀](Excel/00_전체_자료_안내.xlsx)을 연다. 회사별 엑셀은 `Excel/`에 있고, 원문 검색은 [HTML 안내](START_HERE_ko.html)를 사용한다.

- [자료 사용 안내](docs/자료_사용_안내.md): 폴더, 단위, 조건 선택과 내보내기.
- [자료 검토 결과](docs/자료_검토_결과.md): 확인한 범위, 오류/공백, 정리 내역.
- [TraceWave Studio 연결 설계](../../../Code/docs/pcb_material_catalog.md): 사용자 직접 입력, 소재 선택, 제조업체 적층 선택과 현재 구현의 경계.

57,340개 조건별 관측, 36개 회사와 일반 재료 참고 자료 1개 그룹, 1,756개 출처 기록을 보존했다. 새 엑셀은 전체 안내 1개와 회사/참고 자료별 37개로 총 38개다. 행 수는 고유 소재나 독립 측정 수가 아니다. 공식 자료에 값이 있어도 실제 제조 조건과 해석 대역에 맞는지 확인해야 한다.

사람이 보는 엑셀과 프로그램용 JSONL을 분리했다. 원문 PDF/HTML의 바이트는 보존하면서 파일명을 회사와 소재/용도 중심으로 바꿨다. 중복 저장한 데이터 사본은 복구 폴더로 옮겼고 관측 수치는 삭제하지 않았다.

File: 00_REF/PCB RF ANT/05_PCB_Dielectric_Data_2026/data/observations/Wurth_Elektronik.jsonl (part 30 of 61)
{"manufacturer":"Wurth Elektronik","product":"WE-SM-0001","material_family":"used on rigid parts","material_form":"solder_mask","dk":3.5,"dk_min":null,"dk_max":null,"dk_tolerance":null,"df":0.028,"frequency_ghz":1.0,"frequency_text":"1GHz","value_type":"fabricator_typical_IPC_class","record_kind":"stackup_master_layer_typical_planning_value","method":"not stated","axis":"not stated","thickness_mm":0.015001239999999999,"glass_style":null,"resin_content_pct":null,"source_id":"FB020","source_location":"BASIC10_ML10_147_17_2V13.stackup; master layer index 1; Top Solder","source_url":"https://www.we-online.com/files/zip1/we-cbt-basic-stackups-altium-designer.zip","stackup_id":"BASIC10_ML10_147_17_2V13","layer":"Top Solder","source_revision_date":"10/18/2023 14:39:38","material_description":"Soldermask IPC-SM840","thickness_original":"0.5906mil","notes":"Wurth public standard stackup: typical values for IPC material classes, not a specific raw-material vendor/grade guarantee. Master stack layer data; inspect native file for rigid-flex regional contexts. used on rigid parts","record_id":"PCB053092","simulation_ready":false,"collection_group":"fab","source_collection_record_id":"FABR026277","source_file":"originals/Wurth_Elektronik/Wurth_Elektronik__종합카탈로그_we-cbt-basic-stackups-altium-designer__Altium_적층자료__FB020.zip","dataset_role":"fabricator_published_parameter","dk_input_status":"scalar_with_frequency","review_flags":"test_method_not_stated;measurement_axis_not_stated"}
{"manufacturer":"Wurth Elektronik","product":"WE-PP-0034","material_family":"FR-4.1 filled, halogen free","material_form":"prepreg","dk":3.5,"dk_min":null,"dk_max":null,"dk_tolerance":null,"df":0.011,"frequency_ghz":1.0,"frequency_text":"1GHz","value_type":"fabricator_typical_IPC_class","record_kind":"stackup_master_layer_typical_planning_value","method":"not stated","axis":"not stated","thickness_mm":0.06500114,"glass_style":"1080","resin_content_pct":58.0,"source_id":"FB025","source_location":"HDI10_1-8b-1_149_17_2V13.stackup; master layer index 20; Dielectric 6","source_url":"https://www.we-online.com/files/zip1/we-cbt-hdi-stackups-altium-designer-v1.zip","stackup_id":"HDI10_1-8b-1_149_17_2V13","layer":"Dielectric 6","source_revision_date":"10/23/2023 08:04:06","material_description":"Prepreg IPC-4101/127/128","thickness_original":"2.5591mil","notes":"Wurth public standard stackup: typical values for IPC material classes, not a specific raw-material vendor/grade guarantee. Master stack layer data; inspect native file for rigid-flex regional contexts. FR-4.1 filled, halogen free","record_id":"PCB053851","simulation_ready":false,"collection_group":"fab","source_collection_record_id":"FABR027036","source_file":"originals/Wurth_Elektronik/Wurth_Elektronik__종합카탈로그_we-cbt-hdi-stackups-altium-designer-v1__Altium_적층자료__FB025.zip","dataset_role":"fabricator_published_parameter","dk_input_status":"scalar_with_frequency","review_flags":"test_method_not_stated;measurement_axis_not_stated"}
{"manufacturer":"Wurth Elektronik","product":"WE-SM-0001","material_family":"used on rigid parts","material_form":"solder_mask","dk":3.5,"dk_min":null,"dk_max":null,"dk_tolerance":null,"df":0.028,"frequency_ghz":1.0,"frequency_text":"1GHz","value_type":"fabricator_typical_IPC_class","record_kind":"stackup_master_layer_typical_planning_value","method":"not stated","axis":"not stated","thickness_mm":0.015001239999999999,"glass_style":null,"resin_content_pct":null,"source_id":"FB025","source_location":"HDI10_1-8b-1_149_17_2V13.stackup; master layer index 23; Bottom Solder","source_url":"https://www.we-online.com/files/zip1/we-cbt-hdi-stackups-altium-designer-v1.zip","stackup_id":"HDI10_1-8b-1_149_17_2V13","layer":"Bottom Solder","source_revision_date":"10/23/2023 08:04:06","material_description":"Soldermask IPC-SM840","thickness_original":"0.5906mil","notes":"Wurth public standard stackup: typical values for IPC material classes, not a specific raw-material vendor/grade guarantee. Master stack layer data; inspect native file for rigid-flex regional contexts. used on rigid parts","record_id":"PCB053852","simulation_ready":false,"collection_group":"fab","source_collection_record_id":"FABR027037","source_file":"originals/Wurth_Elektronik/Wurth_Elektronik__종합카탈로그_we-cbt-hdi-stackups-altium-designer-v1__Altium_적층자료__FB025.zip","dataset_role":"fabricator_published_parameter","dk_input_status":"scalar_with_frequency","review_flags":"test_method_not_stated;measurement_axis_not_stated"}
{"manufacturer":"Wurth Elektronik","product":"WE-SM-0001","material_family":"used on rigid parts","material_form":"solder_mask","dk":3.5,"dk_min":null,"dk_max":null,"dk_tolerance":null,"df":0.028,"frequency_ghz":1.0,"frequency_text":"1GHz","value_type":"fabricator_typical_IPC_class","record_kind":"stackup_master_layer_typical_planning_value","method":"not stated","axis":"not stated","thickness_mm":0.015001239999999999,"glass_style":null,"resin_content_pct":null,"source_id":"FB025","source_location":"HDI10_1-8b_1_160_35_2V13.stackup; master layer index 1; Top Solder","source_url":"https://www.we-online.com/files/zip1/we-cbt-hdi-stackups-altium-designer-v1.zip","stackup_id":"HDI10_1-8b_1_160_35_2V13","layer":"Top Solder","source_revision_date":"10/23/2023 07:38:06","material_description":"Soldermask IPC-SM840","thickness_original":"0.5906mil","notes":"Wurth public standard stackup: typical values for IPC material classes, not a specific raw-material vendor/grade guarantee. Master stack layer data; inspect native file for rigid-flex regional contexts. used on rigid parts","record_id":"PCB053853","simulation_ready":false,"collection_group":"fab","source_collection_record_id":"FABR027038","source_file":"originals/Wurth_Elektronik/Wurth_Elektronik__종합카탈로그_we-cbt-hdi-stackups-altium-designer-v1__Altium_적층자료__FB025.zip","dataset_role":"fabricator_published_parameter","dk_input_status":"scalar_with_frequency","review_flags":"test_method_not_stated;measurement_axis_not_stated"}
{"manufacturer":"Wurth Elektronik","product":"WE-PP-0034","material_family":"FR-4.1 filled, halogen free","material_form":"prepreg","dk":3.5,"dk_min":null,"dk_max":null,"dk_tolerance":null,"df":0.011,"frequency_ghz":1.0,"frequency_text":"1GHz","value_type":"fabricator_typical_IPC_class","record_kind":"stackup_master_layer_typical_planning_value","method":"not stated","axis":"not stated","thickness_mm":0.06500114,"glass_style":"1080","resin_content_pct":58.0,"source_id":"FB025","source_location":"HDI10_1-8b_1_160_35_2V13.stackup; master layer index 4; Dielectric 1","source_url":"https://www.we-online.com/files/zip1/we-cbt-hdi-stackups-altium-designer-v1.zip","stackup_id":"HDI10_1-8b_1_160_35_2V13","layer":"Dielectric 1","source_revision_date":"10/23/2023 07:38:06","material_description":"Prepreg IPC-4101/127/128","thickness_original":"2.5591mil","notes":"Wurth public standard stackup: typical values for IPC material classes, not a specific raw-material vendor/grade guarantee. Master stack layer data; inspect native file for rigid-flex regional contexts. FR-4.1 filled, halogen free","record_id":"PCB053854","simulation_ready":false,"collection_group":"fab","source_collection_record_id":"FABR027039","source_file":"originals/Wurth_Elektronik/Wurth_Elektronik__종합카탈로그_we-cbt-hdi-stackups-altium-designer-v1__Altium_적층자료__FB025.zip","dataset_role":"fabricator_published_parameter","dk_input_status":"scalar_with_frequency","review_flags":"test_method_not_stated;measurement_axis_not_stated"}
{"manufacturer":"Wurth Elektronik","product":"WE-PP-0035","material_family":"FR-4.1 filled, halogen free","material_form":"prepreg","dk":3.7,"dk_min":null,"dk_max":null,"dk_tolerance":null,"df":0.011,"frequency_ghz":1.0,"frequency_text":"1GHz","value_type":"fabricator_typical_IPC_class","record_kind":"stackup_master_layer_typical_planning_value","method":"not stated","axis":"not stated","thickness_mm":0.12500102,"glass_style":"2x1080","resin_content_pct":58.0,"source_id":"FB025","source_location":"HDI10_1-8b_1_160_35_2V13.stackup; master layer index 6; Dielectric 2","source_url":"https://www.we-online.com/files/zip1/we-cbt-hdi-stackups-altium-designer-v1.zip","stackup_id":"HDI10_1-8b_1_160_35_2V13","layer":"Dielectric 2","source_revision_date":"10/23/2023 07:38:06","material_description":"Prepreg IPC-4101/127/128","thickness_original":"4.9213mil","notes":"Wurth public standard stackup: typical values for IPC material classes, not a specific raw-material vendor/grade guarantee. Master stack layer data; inspect native file for rigid-flex regional contexts. FR-4.1 filled, halogen free","record_id":"PCB053855","simulation_ready":false,"collection_group":"fab","source_collection_record_id":"FABR027040","source_file":"originals/Wurth_Elektronik/Wurth_Elektronik__종합카탈로그_we-cbt-hdi-stackups-altium-designer-v1__Altium_적층자료__FB025.zip","dataset_role":"fabricator_published_parameter","dk_input_status":"scalar_with_frequency","review_flags":"test_method_not_stated;measurement_axis_not_stated"}
{"manufacturer":"Wurth Elektronik","product":"WE-CO-0044","material_family":"FR-4.1 filled, halogen free","material_form":"core","dk":4.4,"dk_min":null,"dk_max":null,"dk_tolerance":null,"df":0.011,"frequency_ghz":1.0,"frequency_text":"1GHz","value_type":"fabricator_typical_IPC_class","record_kind":"stackup_master_layer_typical_planning_value","method":"not stated","axis":"not stated","thickness_mm":0.19999959999999997,"glass_style":"1x7628","resin_content_pct":48.0,"source_id":"FB025","source_location":"HDI10_1-8b_1_160_35_2V13.stackup; master layer index 8; Core 1","source_url":"https://www.we-online.com/files/zip1/we-cbt-hdi-stackups-altium-designer-v1.zip","stackup_id":"HDI10_1-8b_1_160_35_2V13","layer":"Core 1","source_revision_date":"10/23/2023 07:38:06","material_description":"Core IPC-4101/127/128","thickness_original":"7.874mil","notes":"Wurth public standard stackup: typical values for IPC material classes, not a specific raw-material vendor/grade guarantee. Master stack layer data; inspect native file for rigid-flex regional contexts. FR-4.1 filled, halogen free","record_id":"PCB053856","simulation_ready":false,"collection_group":"fab","source_collection_record_id":"FABR027041","source_file":"originals/Wurth_Elektronik/Wurth_Elektronik__종합카탈로그_we-cbt-hdi-stackups-altium-designer-v1__Altium_적층자료__FB025.zip","dataset_role":"fabricator_published_parameter","dk_input_status":"scalar_with_frequency","review_flags":"test_method_not_stated;measurement_axis_not_stated"}
{"manufacturer":"Wurth Elektronik","product":"WE-PP-0035","material_family":"FR-4.1 filled, halogen free","material_form":"prepreg","dk":3.7,"dk_min":null,"dk_max":null,"dk_tolerance":null,"df":0.011,"frequency_ghz":1.0,"frequency_text":"1GHz","value_type":"fabricator_typical_IPC_class","record_kind":"stackup_master_layer_typical_planning_value","method":"not stated","axis":"not stated","thickness_mm":0.12500102,"glass_style":"2x1080","resin_content_pct":58.0,"source_id":"FB025","source_location":"HDI10_1-8b_1_160_35_2V13.stackup; master layer index 10; Dielectric 3","source_url":"https://www.we-online.com/files/zip1/we-cbt-hdi-stackups-altium-designer-v1.zip","stackup_id":"HDI10_1-8b_1_160_35_2V13","layer":"Dielectric 3","source_revision_date":"10/23/2023 07:38:06","material_description":"Prepreg IPC-4101/127/128","thickness_original":"4.9213mil","notes":"Wurth public standard stackup: typical values for IPC material classes, not a specific raw-material vendor/grade guarantee. Master stack layer data; inspect native file for rigid-flex regional contexts. FR-4.1 filled, halogen free","record_id":"PCB053857","simulation_ready":false,"collection_group":"fab","source_collection_record_id":"FABR027042","source_file":"originals/Wurth_Elektronik/Wurth_Elektronik__종합카탈로그_we-cbt-hdi-stackups-altium-designer-v1__Altium_적층자료__FB025.zip","dataset_role":"fabricator_published_parameter","dk_input_status":"scalar_with_frequency","review_flags":"test_method_not_stated;measurement_axis_not_stated"}
{"manufacturer":"Wurth Elektronik","product":"WE-CO-0044","material_family":"FR-4.1 filled, halogen free","material_form":"core","dk":4.4,"dk_min":null,"dk_max":null,"dk_tolerance":null,"df":0.011,"frequency_ghz":1.0,"frequency_text":"1GHz","value_type":"fabricator_typical_IPC_class","record_kind":"stackup_master_layer_typical_planning_value","method":"not stated","axis":"not stated","thickness_mm":0.19999959999999997,"glass_style":"1x7628","resin_content_pct":48.0,"source_id":"FB025","source_location":"HDI10_1-8b_1_160_35_2V13.stackup; master layer index 12; Core 2","source_url":"https://www.we-online.com/files/zip1/we-cbt-hdi-stackups-altium-designer-v1.zip","stackup_id":"HDI10_1-8b_1_160_35_2V13","layer":"Core 2","source_revision_date":"10/23/2023 07:38:06","material_description":"Core IPC-4101/127/128","thickness_original":"7.874mil","notes":"Wurth public standard stackup: typical values for IPC material classes, not a specific raw-material vendor/grade guarantee. Master stack layer data; inspect native file for rigid-flex regional contexts. FR-4.1 filled, halogen free","record_id":"PCB053858","simulation_ready":false,"collection_group":"fab","source_collection_record_id":"FABR027043","source_file":"originals/Wurth_Elektronik/Wurth_Elektronik__종합카탈로그_we-cbt-hdi-stackups-altium-designer-v1__Altium_적층자료__FB025.zip","dataset_role":"fabricator_published_parameter","dk_input_status":"scalar_with_frequency","review_flags":"test_method_not_stated;measurement_axis_not_stated"}
{"manufacturer":"Wurth Elektronik","product":"WE-PP-0035","material_family":"FR-4.1 filled, halogen free","material_form":"prepreg","dk":3.7,"dk_min":null,"dk_max":null,"dk_tolerance":null,"df":0.011,"frequency_ghz":1.0,"frequency_text":"1GHz","value_type":"fabricator_typical_IPC_class","record_kind":"stackup_master_layer_typical_planning_value","method":"not stated","axis":"not stated","thickness_mm":0.12500102,"glass_style":"2x1080","resin_content_pct":58.0,"source_id":"FB025","source_location":"HDI10_1-8b_1_160_35_2V13.stackup; master layer index 14; Dielectric 4","source_url":"https://www.we-online.com/files/zip1/we-cbt-hdi-stackups-altium-designer-v1.zip","stackup_id":"HDI10_1-8b_1_160_35_2V13","layer":"Dielectric 4","source_revision_date":"10/23/2023 07:38:06","material_description":"Prepreg IPC-4101/127/128","thickness_original":"4.9213mil","notes":"Wurth public standard stackup: typical values for IPC material classes, not a specific raw-material vendor/grade guarantee. Master stack layer data; inspect native file for rigid-flex regional contexts. FR-4.1 filled, halogen free","record_id":"PCB053859","simulation_ready":false,"collection_group":"fab","source_collection_record_id":"FABR027044","source_file":"originals/Wurth_Elektronik/Wurth_Elektronik__종합카탈로그_we-cbt-hdi-stackups-altium-designer-v1__Altium_적층자료__FB025.zip","dataset_role":"fabricator_published_parameter","dk_input_status":"scalar_with_frequency","review_flags":"test_method_not_stated;measurement_axis_not_stated"}
{"manufacturer":"Wurth Elektronik","product":"WE-CO-0044","material_family":"FR-4.1 filled, halogen free","material_form":"core","dk":4.4,"dk_min":null,"dk_max":null,"dk_tolerance":null,"df":0.011,"frequency_ghz":1.0,"frequency_text":"1GHz","value_type":"fabricator_typical_IPC_class","record_kind":"stackup_master_layer_typical_planning_value","method":"not stated","axis":"not stated","thickness_mm":0.19999959999999997,"glass_style":"1x7628","resin_content_pct":48.0,"source_id":"FB025","source_location":"HDI10_1-8b_1_160_35_2V13.stackup; master layer index 16; Core 3","source_url":"https://www.we-online.com/files/zip1/we-cbt-hdi-stackups-altium-designer-v1.zip","stackup_id":"HDI10_1-8b_1_160_35_2V13","layer":"Core 3","source_revision_date":"10/23/2023 07:38:06","material_description":"Core IPC-4101/127/128","thickness_original":"7.874mil","notes":"Wurth public standard stackup: typical values for IPC material classes, not a specific raw-material vendor/grade guarantee. Master stack layer data; inspect native file for rigid-flex regional contexts. FR-4.1 filled, halogen free","record_id":"PCB053860","simulation_ready":false,"collection_group":"fab","source_collection_record_id":"FABR027045","source_file":"originals/Wurth_Elektronik/Wurth_Elektronik__종합카탈로그_we-cbt-hdi-stackups-altium-designer-v1__Altium_적층자료__FB025.zip","dataset_role":"fabricator_published_parameter","dk_input_status":"scalar_with_frequency","review_flags":"test_method_not_stated;measurement_axis_not_stated"}
{"manufacturer":"Wurth Elektronik","product":"WE-PP-0035","material_family":"FR-4.1 filled, halogen free","material_form":"prepreg","dk":3.7,"dk_min":null,"dk_max":null,"dk_tolerance":null,"df":0.011,"frequency_ghz":1.0,"frequency_text":"1GHz","value_type":"fabricator_typical_IPC_class","record_kind":"stackup_master_layer_typical_planning_value","method":"not stated","axis":"not stated","thickness_mm":0.12500102,"glass_style":"2x1080","resin_content_pct":58.0,"source_id":"FB025","source_location":"HDI10_1-8b_1_160_35_2V13.stackup; master layer index 18; Dielectric 5","source_url":"https://www.we-online.com/files/zip1/we-cbt-hdi-stackups-altium-designer-v1.zip","stackup_id":"HDI10_1-8b_1_160_35_2V13","layer":"Dielectric 5","source_revision_date":"10/23/2023 07:38:06","material_description":"Prepreg IPC-4101/127/128","thickness_original":"4.9213mil","notes":"Wurth public standard stackup: typical values for IPC material classes, not a specific raw-material vendor/grade guarantee. Master stack layer data; inspect native file for rigid-flex regional contexts. FR-4.1 filled, halogen free","record_id":"PCB053861","simulation_ready":false,"collection_group":"fab","source_collection_record_id":"FABR027046","source_file":"originals/Wurth_Elektronik/Wurth_Elektronik__종합카탈로그_we-cbt-hdi-stackups-altium-designer-v1__Altium_적층자료__FB025.zip","dataset_role":"fabricator_published_parameter","dk_input_status":"scalar_with_frequency","review_flags":"test_method_not_stated;measurement_axis_not_stated"}
{"manufacturer":"Wurth Elektronik","product":"WE-PP-0034","material_family":"FR-4.1 filled, halogen free","material_form":"prepreg","dk":3.5,"dk_min":null,"dk_max":null,"dk_tolerance":null,"df":0.011,"frequency_ghz":1.0,"frequency_text":"1GHz","value_type":"fabricator_typical_IPC_class","record_kind":"stackup_master_layer_typical_planning_value","method":"not stated","axis":"not stated","thickness_mm":0.06500114,"glass_style":"1080","resin_content_pct":58.0,"source_id":"FB025","source_location":"HDI10_1-8b_1_160_35_2V13.stackup; master layer index 20; Dielectric 6","source_url":"https://www.we-online.com/files/zip1/we-cbt-hdi-stackups-altium-designer-v1.zip","stackup_id":"HDI10_1-8b_1_160_35_2V13","layer":"Dielectric 6","source_revision_date":"10/23/2023 07:38:06","material_description":"Prepreg IPC-4101/127/128","thickness_original":"2.5591mil","notes":"Wurth public standard stackup: typical values for IPC material classes, not a specific raw-material vendor/grade guarantee. Master stack layer data; inspect native file for rigid-flex regional contexts. FR-4.1 filled, halogen free","record_id":"PCB053862","simulation_ready":false,"collection_group":"fab","source_collection_record_id":"FABR027047","source_file":"originals/Wurth_Elektronik/Wurth_Elektronik__종합카탈로그_we-cbt-hdi-stackups-altium-designer-v1__Altium_적층자료__FB025.zip","dataset_role":"fabricator_published_parameter","dk_input_status":"scalar_with_frequency","review_flags":"test_method_not_stated;measurement_axis_not_stated"}
{"manufacturer":"Wurth Elektronik","product":"WE-SM-0001","material_family":"used on rigid parts","material_form":"solder_mask","dk":3.5,"dk_min":null,"dk_max":null,"dk_tolerance":null,"df":0.028,"frequency_ghz":1.0,"frequency_text":"1GHz","value_type":"fabricator_typical_IPC_class","record_kind":"stackup_master_layer_typical_planning_value","method":"not stated","axis":"not stated","thickness_mm":0.015001239999999999,"glass_style":null,"resin_content_pct":null,"source_id":"FB025","source_location":"HDI10_1-8b_1_160_35_2V13.stackup; master layer index 23; Bottom Solder","source_url":"https://www.we-online.com/files/zip1/we-cbt-hdi-stackups-altium-designer-v1.zip","stackup_id":"HDI10_1-8b_1_160_35_2V13","layer":"Bottom Solder","source_revision_date":"10/23/2023 07:38:06","material_description":"Soldermask IPC-SM840","thickness_original":"0.5906mil","notes":"Wurth public standard stackup: typical values for IPC material classes, not a specific raw-material vendor/grade guarantee. Master stack layer data; inspect native file for rigid-flex regional contexts. used on rigid parts","record_id":"PCB053863","simulation_ready":false,"collection_group":"fab","source_collection_record_id":"FABR027048","source_file":"originals/Wurth_Elektronik/Wurth_Elektronik__종합카탈로그_we-cbt-hdi-stackups-altium-designer-v1__Altium_적층자료__FB025.zip","dataset_role":"fabricator_published_parameter","dk_input_status":"scalar_with_frequency","review_flags":"test_method_not_stated;measurement_axis_not_stated"}
{"manufacturer":"Wurth Elektronik","product":"WE-SM-0001","material_family":"used on rigid parts","material_form":"solder_mask","dk":3.5,"dk_min":null,"dk_max":null,"dk_tolerance":null,"df":0.028,"frequency_ghz":1.0,"frequency_text":"1GHz","value_type":"fabricator_typical_IPC_class","record_kind":"stackup_master_layer_typical_planning_value","method":"not stated","axis":"not stated","thickness_mm":0.015001239999999999,"glass_style":null,"resin_content_pct":null,"source_id":"FB025","source_location":"HDI10_2-6-2_118_35_2V13.stackup; master layer index 1; Top Solder","source_url":"https://www.we-online.com/files/zip1/we-cbt-hdi-stackups-altium-designer-v1.zip","stackup_id":"HDI10_2-6-2_118_35_2V13","layer":"Top Solder","source_revision_date":"10/23/2023 08:38:58","material_description":"Soldermask IPC-SM840","thickness_original":"0.5906mil","notes":"Wurth public standard stackup: typical values for IPC material classes, not a specific raw-material vendor/grade guarantee. Master stack layer data; inspect native file for rigid-flex regional contexts. used on rigid parts","record_id":"PCB053864","simulation_ready":false,"collection_group":"fab","source_collection_record_id":"FABR027049","source_file":"originals/Wurth_Elektronik/Wurth_Elektronik__종합카탈로그_we-cbt-hdi-stackups-altium-designer-v1__Altium_적층자료__FB025.zip","dataset_role":"fabricator_published_parameter","dk_input_status":"scalar_with_frequency","review_flags":"test_method_not_stated;measurement_axis_not_stated"}
{"manufacturer":"Wurth Elektronik","product":"WE-PP-0034","material_family":"FR-4.1 filled, halogen free","material_form":"prepreg","dk":3.5,"dk_min":null,"dk_max":null,"dk_tolerance":null,"df":0.011,"frequency_ghz":1.0,"frequency_text":"1GHz","value_type":"fabricator_typical_IPC_class","record_kind":"stackup_master_layer_typical_planning_value","method":"not stated","axis":"not stated","thickness_mm":0.06500114,"glass_style":"1080","resin_content_pct":58.0,"source_id":"FB025","source_location":"HDI10_2-6-2_118_35_2V13.stackup; master layer index 4; Dielectric 1","source_url":"https://www.we-online.com/files/zip1/we-cbt-hdi-stackups-altium-designer-v1.zip","stackup_id":"HDI10_2-6-2_118_35_2V13","layer":"Dielectric 1","source_revision_date":"10/23/2023 08:38:58","material_description":"Prepreg IPC-4101/127/128","thickness_original":"2.5591mil","notes":"Wurth public standard stackup: typical values for IPC material classes, not a specific raw-material vendor/grade guarantee. Master stack layer data; inspect native file for rigid-flex regional contexts. FR-4.1 filled, halogen free","record_id":"PCB053865","simulation_ready":false,"collection_group":"fab","source_collection_record_id":"FABR027050","source_file":"originals/Wurth_Elektronik/Wurth_Elektronik__종합카탈로그_we-cbt-hdi-stackups-altium-designer-v1__Altium_적층자료__FB025.zip","dataset_role":"fabricator_published_parameter","dk_input_status":"scalar_with_frequency","review_flags":"test_method_not_stated;measurement_axis_not_stated"}
{"manufacturer":"Wurth Elektronik","product":"WE-PP-0034","material_family":"FR-4.1 filled, halogen free","material_form":"prepreg","dk":3.5,"dk_min":null,"dk_max":null,"dk_tolerance":null,"df":0.011,"frequency_ghz":1.0,"frequency_text":"1GHz","value_type":"fabricator_typical_IPC_class","record_kind":"stackup_master_layer_typical_planning_value","method":"not stated","axis":"not stated","thickness_mm":0.06500114,"glass_style":"1080","resin_content_pct":58.0,"source_id":"FB025","source_location":"HDI10_2-6-2_118_35_2V13.stackup; master layer index 6; Dielectric 2","source_url":"https://www.we-online.com/files/zip1/we-cbt-hdi-stackups-altium-designer-v1.zip","stackup_id":"HDI10_2-6-2_118_35_2V13","layer":"Dielectric 2","source_revision_date":"10/23/2023 08:38:58","material_description":"Prepreg IPC-4101/127/128","thickness_original":"2.5591mil","notes":"Wurth public standard stackup: typical values for IPC material classes, not a specific raw-material vendor/grade guarantee. Master stack layer data; inspect native file for rigid-flex regional contexts. FR-4.1 filled, halogen free","record_id":"PCB053866","simulation_ready":false,"collection_group":"fab","source_collection_record_id":"FABR027051","source_file":"originals/Wurth_Elektronik/Wurth_Elektronik__종합카탈로그_we-cbt-hdi-stackups-altium-designer-v1__Altium_적층자료__FB025.zip","dataset_role":"fabricator_published_parameter","dk_input_status":"scalar_with_frequency","review_flags":"test_method_not_stated;measurement_axis_not_stated"}
{"manufacturer":"Wurth Elektronik","product":"WE-CO-0041","material_family":"FR-4.1 filled, halogen free","material_form":"core","dk":3.8,"dk_min":null,"dk_max":null,"dk_tolerance":null,"df":0.011,"frequency_ghz":1.0,"frequency_text":"1GHz","value_type":"fabricator_typical_IPC_class","record_kind":"stackup_master_layer_typical_planning_value","method":"not stated","axis":"not stated","thickness_mm":0.09999979999999999,"glass_style":"1x2116","resin_content_pct":46.0,"source_id":"FB025","source_location":"HDI10_2-6-2_118_35_2V13.stackup; master layer index 8; Core 1","source_url":"https://www.we-online.com/files/zip1/we-cbt-hdi-stackups-altium-designer-v1.zip","stackup_id":"HDI10_2-6-2_118_35_2V13","layer":"Core 1","source_revision_date":"10/23/2023 08:38:58","material_description":"Core IPC-4101/127/128","thickness_original":"3.937mil","notes":"Wurth public standard stackup: typical values for IPC material classes, not a specific raw-material vendor/grade guarantee. Master stack layer data; inspect native file for rigid-flex regional contexts. FR-4.1 filled, halogen free","record_id":"PCB053867","simulation_ready":false,"collection_group":"fab","source_collection_record_id":"FABR027052","source_file":"originals/Wurth_Elektronik/Wurth_Elektronik__종합카탈로그_we-cbt-hdi-stackups-altium-designer-v1__Altium_적층자료__FB025.zip","dataset_role":"fabricator_published_parameter","dk_input_status":"scalar_with_frequency","review_flags":"test_method_not_stated;measurement_axis_not_stated"}
{"manufacturer":"Wurth Elektronik","product":"WE-PP-0035","material_family":"FR-4.1 filled, halogen free","material_form":"prepreg","dk":3.7,"dk_min":null,"dk_max":null,"dk_tolerance":null,"df":0.011,"frequency_ghz":1.0,"frequency_text":"1GHz","value_type":"fabricator_typical_IPC_class","record_kind":"stackup_master_layer_typical_planning_value","method":"not stated","axis":"not stated","thickness_mm":0.12500102,"glass_style":"2x1080","resin_content_pct":58.0,"source_id":"FB025","source_location":"HDI10_2-6-2_118_35_2V13.stackup; master layer index 10; Dielectric 3","source_url":"https://www.we-online.com/files/zip1/we-cbt-hdi-stackups-altium-designer-v1.zip","stackup_id":"HDI10_2-6-2_118_35_2V13","layer":"Dielectric 3","source_revision_date":"10/23/2023 08:38:58","material_description":"Prepreg IPC-4101/127/128","thickness_original":"4.9213mil","notes":"Wurth public standard stackup: typical values for IPC material classes, not a specific raw-material vendor/grade guarantee. Master stack layer data; inspect native file for rigid-flex regional contexts. FR-4.1 filled, halogen free","record_id":"PCB053868","simulation_ready":false,"collection_group":"fab","source_collection_record_id":"FABR027053","source_file":"originals/Wurth_Elektronik/Wurth_Elektronik__종합카탈로그_we-cbt-hdi-stackups-altium-designer-v1__Altium_적층자료__FB025.zip","dataset_role":"fabricator_published_parameter","dk_input_status":"scalar_with_frequency","review_flags":"test_method_not_stated;measurement_axis_not_stated"}
{"manufacturer":"Wurth Elektronik","product":"WE-CO-0041","material_family":"FR-4.1 filled, halogen free","material_form":"core","dk":3.8,"dk_min":null,"dk_max":null,"dk_tolerance":null,"df":0.011,"frequency_ghz":1.0,"frequency_text":"1GHz","value_type":"fabricator_typical_IPC_class","record_kind":"stackup_master_layer_typical_planning_value","method":"not stated","axis":"not stated","thickness_mm":0.09999979999999999,"glass_style":"1x2116","resin_content_pct":46.0,"source_id":"FB025","source_location":"HDI10_2-6-2_118_35_2V13.stackup; master layer index 12; Core 2","source_url":"https://www.we-online.com/files/zip1/we-cbt-hdi-stackups-altium-designer-v1.zip","stackup_id":"HDI10_2-6-2_118_35_2V13","layer":"Core 2","source_revision_date":"10/23/2023 08:38:58","material_description":"Core IPC-4101/127/128","thickness_original":"3.937mil","notes":"Wurth public standard stackup: typical values for IPC material classes, not a specific raw-material vendor/grade guarantee. Master stack layer data; inspect native file for rigid-flex regional contexts. FR-4.1 filled, halogen free","record_id":"PCB053869","simulation_ready":false,"collection_group":"fab","source_collection_record_id":"FABR027054","source_file":"originals/Wurth_Elektronik/Wurth_Elektronik__종합카탈로그_we-cbt-hdi-stackups-altium-designer-v1__Altium_적층자료__FB025.zip","dataset_role":"fabricator_published_parameter","dk_input_status":"scalar_with_frequency","review_flags":"test_method_not_stated;measurement_axis_not_stated"}
{"manufacturer":"Wurth Elektronik","product":"WE-PP-0035","material_family":"FR-4.1 filled, halogen free","material_form":"prepreg","dk":3.7,"dk_min":null,"dk_max":null,"dk_tolerance":null,"df":0.011,"frequency_ghz":1.0,"frequency_text":"1GHz","value_type":"fabricator_typical_IPC_class","record_kind":"stackup_master_layer_typical_planning_value","method":"not stated","axis":"not stated","thickness_mm":0.12500102,"glass_style":"2x1080","resin_content_pct":58.0,"source_id":"FB025","source_location":"HDI10_2-6-2_118_35_2V13.stackup; master layer index 14; Dielectric 4","source_url":"https://www.we-online.com/files/zip1/we-cbt-hdi-stackups-altium-designer-v1.zip","stackup_id":"HDI10_2-6-2_118_35_2V13","layer":"Dielectric 4","source_revision_date":"10/23/2023 08:38:58","material_description":"Prepreg IPC-4101/127/128","thickness_original":"4.9213mil","notes":"Wurth public standard stackup: typical values for IPC material classes, not a specific raw-material vendor/grade guarantee. Master stack layer data; inspect native file for rigid-flex regional contexts. FR-4.1 filled, halogen free","record_id":"PCB053870","simulation_ready":false,"collection_group":"fab","source_collection_record_id":"FABR027055","source_file":"originals/Wurth_Elektronik/Wurth_Elektronik__종합카탈로그_we-cbt-hdi-stackups-altium-designer-v1__Altium_적층자료__FB025.zip","dataset_role":"fabricator_published_parameter","dk_input_status":"scalar_with_frequency","review_flags":"test_method_not_stated;measurement_axis_not_stated"}
{"manufacturer":"Wurth Elektronik","product":"WE-CO-0041","material_family":"FR-4.1 filled, halogen free","material_form":"core","dk":3.8,"dk_min":null,"dk_max":null,"dk_tolerance":null,"df":0.011,"frequency_ghz":1.0,"frequency_text":"1GHz","value_type":"fabricator_typical_IPC_class","record_kind":"stackup_master_layer_typical_planning_value","method":"not stated","axis":"not stated","thickness_mm":0.09999979999999999,"glass_style":"1x2116","resin_content_pct":46.0,"source_id":"FB025","source_location":"HDI10_2-6-2_118_35_2V13.stackup; master layer index 16; Core 3","source_url":"https://www.we-online.com/files/zip1/we-cbt-hdi-stackups-altium-designer-v1.zip","stackup_id":"HDI10_2-6-2_118_35_2V13","layer":"Core 3","source_revision_date":"10/23/2023 08:38:58","material_description":"Core IPC-4101/127/128","thickness_original":"3.937mil","notes":"Wurth public standard stackup: typical values for IPC material classes, not a specific raw-material vendor/grade guarantee. Master stack layer data; inspect native file for rigid-flex regional contexts. FR-4.1 filled, halogen free","record_id":"PCB053871","simulation_ready":false,"collection_group":"fab","source_collection_record_id":"FABR027056","source_file":"originals/Wurth_Elektronik/Wurth_Elektronik__종합카탈로그_we-cbt-hdi-stackups-altium-designer-v1__Altium_적층자료__FB025.zip","dataset_role":"fabricator_published_parameter","dk_input_status":"scalar_with_frequency","review_flags":"test_method_not_stated;measurement_axis_not_stated"}
{"manufacturer":"Wurth Elektronik","product":"WE-PP-0034","material_family":"FR-4.1 filled, halogen free","material_form":"prepreg","dk":3.5,"dk_min":null,"dk_max":null,"dk_tolerance":null,"df":0.011,"frequency_ghz":1.0,"frequency_text":"1GHz","value_type":"fabricator_typical_IPC_class","record_kind":"stackup_master_layer_typical_planning_value","method":"not stated","axis":"not stated","thickness_mm":0.06500114,"glass_style":"1080","resin_content_pct":58.0,"source_id":"FB025","source_location":"HDI10_2-6-2_118_35_2V13.stackup; master layer index 18; Dielectric 5","source_url":"https://www.we-online.com/files/zip1/we-cbt-hdi-stackups-altium-designer-v1.zip","stackup_id":"HDI10_2-6-2_118_35_2V13","layer":"Dielectric 5","source_revision_date":"10/23/2023 08:38:58","material_description":"Prepreg IPC-4101/127/128","thickness_original":"2.5591mil","notes":"Wurth public standard stackup: typical values for IPC material classes, not a specific raw-material vendor/grade guarantee. Master stack layer data; inspect native file for rigid-flex regional contexts. FR-4.1 filled, halogen free","record_id":"PCB053872","simulation_ready":false,"collection_group":"fab","source_collection_record_id":"FABR027057","source_file":"originals/Wurth_Elektronik/Wurth_Elektronik__종합카탈로그_we-cbt-hdi-stackups-altium-designer-v1__Altium_적층자료__FB025.zip","dataset_role":"fabricator_published_parameter","dk_input_status":"scalar_with_frequency","review_flags":"test_method_not_stated;measurement_axis_not_stated"}
{"manufacturer":"Wurth Elektronik","product":"WE-PP-0034","material_family":"FR-4.1 filled, halogen free","material_form":"prepreg","dk":3.5,"dk_min":null,"dk_max":null,"dk_tolerance":null,"df":0.011,"frequency_ghz":1.0,"frequency_text":"1GHz","value_type":"fabricator_typical_IPC_class","record_kind":"stackup_master_layer_typical_planning_value","method":"not stated","axis":"not stated","thickness_mm":0.06500114,"glass_style":"1080","resin_content_pct":58.0,"source_id":"FB025","source_location":"HDI10_2-6-2_118_35_2V13.stackup; master layer index 20; Dielectric 6","source_url":"https://www.we-online.com/files/zip1/we-cbt-hdi-stackups-altium-designer-v1.zip","stackup_id":"HDI10_2-6-2_118_35_2V13","layer":"Dielectric 6","source_revision_date":"10/23/2023 08:38:58","material_description":"Prepreg IPC-4101/127/128","thickness_original":"2.5591mil","notes":"Wurth public standard stackup: typical values for IPC material classes, not a specific raw-material vendor/grade guarantee. Master stack layer data; inspect native file for rigid-flex regional contexts. FR-4.1 filled, halogen free","record_id":"PCB053873","simulation_ready":false,"collection_group":"fab","source_collection_record_id":"FABR027058","source_file":"originals/Wurth_Elektronik/Wurth_Elektronik__종합카탈로그_we-cbt-hdi-stackups-altium-designer-v1__Altium_적층자료__FB025.zip","dataset_role":"fabricator_published_parameter","dk_input_status":"scalar_with_frequency","review_flags":"test_method_not_stated;measurement_axis_not_stated"}
{"manufacturer":"Wurth Elektronik","product":"WE-SM-0001","material_family":"used on rigid parts","material_form":"solder_mask","dk":3.5,"dk_min":null,"dk_max":null,"dk_tolerance":null,"df":0.028,"frequency_ghz":1.0,"frequency_text":"1GHz","value_type":"fabricator_typical_IPC_class","record_kind":"stackup_master_layer_typical_planning_value","method":"not stated","axis":"not stated","thickness_mm":0.015001239999999999,"glass_style":null,"resin_content_pct":null,"source_id":"FB025","source_location":"HDI10_2-6-2_118_35_2V13.stackup; master layer index 23; Bottom Solder","source_url":"https://www.we-online.com/files/zip1/we-cbt-hdi-stackups-altium-designer-v1.zip","stackup_id":"HDI10_2-6-2_118_35_2V13","layer":"Bottom Solder","source_revision_date":"10/23/2023 08:38:58","material_description":"Soldermask IPC-SM840","thickness_original":"0.5906mil","notes":"Wurth public standard stackup: typical values for IPC material classes, not a specific raw-material vendor/grade guarantee. Master stack layer data; inspect native file for rigid-flex regional contexts. used on rigid parts","record_id":"PCB053874","simulation_ready":false,"collection_group":"fab","source_collection_record_id":"FABR027059","source_file":"originals/Wurth_Elektronik/Wurth_Elektronik__종합카탈로그_we-cbt-hdi-stackups-altium-designer-v1__Altium_적층자료__FB025.zip","dataset_role":"fabricator_published_parameter","dk_input_status":"scalar_with_frequency","review_flags":"test_method_not_stated;measurement_axis_not_stated"}
{"manufacturer":"Wurth Elektronik","product":"WE-SM-0001","material_family":"used on rigid parts","material_form":"solder_mask","dk":3.5,"dk_min":null,"dk_max":null,"dk_tolerance":null,"df":0.028,"frequency_ghz":1.0,"frequency_text":"1GHz","value_type":"fabricator_typical_IPC_class","record_kind":"stackup_master_layer_typical_planning_value","method":"not stated","axis":"not stated","thickness_mm":0.015001239999999999,"glass_style":null,"resin_content_pct":null,"source_id":"FB025","source_location":"HDI10_2-6-2_133_35_2V13.stackup; master layer index 1; Top Solder","source_url":"https://www.we-online.com/files/zip1/we-cbt-hdi-stackups-altium-designer-v1.zip","stackup_id":"HDI10_2-6-2_133_35_2V13","layer":"Top Solder","source_revision_date":"10/23/2023 08:41:57","material_description":"Soldermask IPC-SM840","thickness_original":"0.5906mil","notes":"Wurth public standard stackup: typical values for IPC material classes, not a specific raw-material vendor/grade guarantee. Master stack layer data; inspect native file for rigid-flex regional contexts. used on rigid parts","record_id":"PCB053875","simulation_ready":false,"collection_group":"fab","source_collection_record_id":"FABR027060","source_file":"originals/Wurth_Elektronik/Wurth_Elektronik__종합카탈로그_we-cbt-hdi-stackups-altium-designer-v1__Altium_적층자료__FB025.zip","dataset_role":"fabricator_published_parameter","dk_input_status":"scalar_with_frequency","review_flags":"test_method_not_stated;measurement_axis_not_stated"}
{"manufacturer":"Wurth Elektronik","product":"WE-PP-0034","material_family":"FR-4.1 filled, halogen free","material_form":"prepreg","dk":3.5,"dk_min":null,"dk_max":null,"dk_tolerance":null,"df":0.011,"frequency_ghz":1.0,"frequency_text":"1GHz","value_type":"fabricator_typical_IPC_class","record_kind":"stackup_master_layer_typical_planning_value","method":"not stated","axis":"not stated","thickness_mm":0.06500114,"glass_style":"1080","resin_content_pct":58.0,"source_id":"FB025","source_location":"HDI10_2-6-2_133_35_2V13.stackup; master layer index 4; Dielectric 1","source_url":"https://www.we-online.com/files/zip1/we-cbt-hdi-stackups-altium-designer-v1.zip","stackup_id":"HDI10_2-6-2_133_35_2V13","layer":"Dielectric 1","source_revision_date":"10/23/2023 08:41:57","material_description":"Prepreg IPC-4101/127/128","thickness_original":"2.5591mil","notes":"Wurth public standard stackup: typical values for IPC material classes, not a specific raw-material vendor/grade guarantee. Master stack layer data; inspect native file for rigid-flex regional contexts. FR-4.1 filled, halogen free","record_id":"PCB053876","simulation_ready":false,"collection_group":"fab","source_collection_record_id":"FABR027061","source_file":"originals/Wurth_Elektronik/Wurth_Elektronik__종합카탈로그_we-cbt-hdi-stackups-altium-designer-v1__Altium_적층자료__FB025.zip","dataset_role":"fabricator_published_parameter","dk_input_status":"scalar_with_frequency","review_flags":"test_method_not_stated;measurement_axis_not_stated"}
