Repository: EIDOSDATA/TraceWave-Studio

# PCB 유전율과 적층 자료

수집/정리 기준일: 2026-11-11.

먼저 [전체 자료 안내 엑셀](Excel/00_전체_자료_안내.xlsx)을 연다. 회사별 엑셀은 `Excel/`에 있고, 원문 검색은 [HTML 안내](START_HERE_ko.html)를 사용한다.

- [자료 사용 안내](docs/자료_사용_안내.md): 폴더, 단위, 조건 선택과 내보내기.
- [자료 검토 결과](docs/자료_검토_결과.md): 확인한 범위, 오류/공백, 정리 내역.
- [TraceWave Studio 연결 설계](../../../Code/docs/pcb_material_catalog.md): 사용자 직접 입력, 소재 선택, 제조업체 적층 선택과 현재 구현의 경계.

57,340개 조건별 관측, 36개 회사와 일반 재료 참고 자료 1개 그룹, 1,756개 출처 기록을 보존했다. 새 엑셀은 전체 안내 1개와 회사/참고 자료별 37개로 총 38개다. 행 수는 고유 소재나 독립 측정 수가 아니다. 공식 자료에 값이 있어도 실제 제조 조건과 해석 대역에 맞는지 확인해야 한다.

사람이 보는 엑셀과 프로그램용 JSONL을 분리했다. 원문 PDF/HTML의 바이트는 보존하면서 파일명을 회사와 소재/용도 중심으로 바꿨다. 중복 저장한 데이터 사본은 복구 폴더로 옮겼고 관측 수치는 삭제하지 않았다.

File: 00_REF/PCB RF ANT/05_PCB_Dielectric_Data_2026/data/observations/Isola.jsonl (part 33 of 92)
{"manufacturer":"Isola","product":"185HR","material_family":null,"material_form":"core","dk":3.97,"dk_min":null,"dk_max":null,"dk_tolerance":null,"df":0.017,"frequency_ghz":0.1,"frequency_text":"100 MHz","value_type":"published_construction_table","method":null,"axis":null,"thickness_mm":0.114,"glass_style":"1x106 / 1x1080","resin_content_pct":65.0,"source_id":"FR001","source_location":"HTML construction table 2, data row 12","source_url":"https://www.isola-group.com/pcb-laminates-prepreg/185hr-laminate-and-prepreg/","notes":"Manufacturer construction-specific value; test method/conditioning not stated in this HTML construction table. Thickness is the published nominal value; pressed prepreg thickness must be confirmed with PCB fabricator.","construction":"1x106 / 1x1080","offering":"Alternate","thickness_inch":0.0045,"collection_group":"fr4","record_id":"PCB005253","source_file":"originals/Isola/Isola__185HR__Dk_Df_구성표__FR001.html","dataset_role":"material_published_parameter","dk_input_status":"scalar_with_frequency","review_flags":"test_method_not_stated;measurement_axis_not_stated"}
{"manufacturer":"Isola","product":"FR406","material_family":null,"material_form":"core","dk":4.1,"dk_min":null,"dk_max":null,"dk_tolerance":null,"df":0.016,"frequency_ghz":5.0,"frequency_text":"5 GHz","value_type":"published_construction_table","method":null,"axis":null,"thickness_mm":0.457,"glass_style":"2x7628/2116","resin_content_pct":42.0,"source_id":"FR007","source_location":"HTML construction table 2, data row 17","source_url":"https://www.isola-group.com/pcb-laminates-prepreg/fr406-laminate-and-prepreg/","notes":"Manufacturer construction-specific value; test method/conditioning not stated in this HTML construction table. Thickness is the published nominal value; pressed prepreg thickness must be confirmed with PCB fabricator.","construction":"2x7628/2116","offering":"Standard","thickness_inch":null,"collection_group":"fr4","record_id":"PCB006413","source_file":"originals/Isola/Isola__FR406__Dk_Df_구성표__FR007.html","dataset_role":"material_published_parameter","dk_input_status":"scalar_with_frequency","review_flags":"test_method_not_stated;measurement_axis_not_stated"}
{"manufacturer":"Isola","product":"FR406","material_family":null,"material_form":"core","dk":4.23,"dk_min":null,"dk_max":null,"dk_tolerance":null,"df":0.012,"frequency_ghz":0.1,"frequency_text":"100 MHz","value_type":"published_construction_table","method":null,"axis":null,"thickness_mm":0.533,"glass_style":"3x7628","resin_content_pct":40.0,"source_id":"FR007","source_location":"HTML construction table 2, data row 18","source_url":"https://www.isola-group.com/pcb-laminates-prepreg/fr406-laminate-and-prepreg/","notes":"Manufacturer construction-specific value; test method/conditioning not stated in this HTML construction table. Thickness is the published nominal value; pressed prepreg thickness must be confirmed with PCB fabricator.","construction":"3x7628","offering":"Standard","thickness_inch":null,"collection_group":"fr4","record_id":"PCB006414","source_file":"originals/Isola/Isola__FR406__Dk_Df_구성표__FR007.html","dataset_role":"material_published_parameter","dk_input_status":"scalar_with_frequency","review_flags":"test_method_not_stated;measurement_axis_not_stated"}
{"manufacturer":"Isola","product":"FR406","material_family":null,"material_form":"core","dk":4.2,"dk_min":null,"dk_max":null,"dk_tolerance":null,"df":0.013,"frequency_ghz":0.5,"frequency_text":"500 MHz","value_type":"published_construction_table","method":null,"axis":null,"thickness_mm":0.533,"glass_style":"3x7628","resin_content_pct":40.0,"source_id":"FR007","source_location":"HTML construction table 2, data row 18","source_url":"https://www.isola-group.com/pcb-laminates-prepreg/fr406-laminate-and-prepreg/","notes":"Manufacturer construction-specific value; test method/conditioning not stated in this HTML construction table. Thickness is the published nominal value; pressed prepreg thickness must be confirmed with PCB fabricator.","construction":"3x7628","offering":"Standard","thickness_inch":null,"collection_group":"fr4","record_id":"PCB006415","source_file":"originals/Isola/Isola__FR406__Dk_Df_구성표__FR007.html","dataset_role":"material_published_parameter","dk_input_status":"scalar_with_frequency","review_flags":"test_method_not_stated;measurement_axis_not_stated"}
{"manufacturer":"Isola","product":"FR406","material_family":null,"material_form":"core","dk":4.19,"dk_min":null,"dk_max":null,"dk_tolerance":null,"df":0.014,"frequency_ghz":1.0,"frequency_text":"1 GHz","value_type":"published_construction_table","method":null,"axis":null,"thickness_mm":0.533,"glass_style":"3x7628","resin_content_pct":40.0,"source_id":"FR007","source_location":"HTML construction table 2, data row 18","source_url":"https://www.isola-group.com/pcb-laminates-prepreg/fr406-laminate-and-prepreg/","notes":"Manufacturer construction-specific value; test method/conditioning not stated in this HTML construction table. Thickness is the published nominal value; pressed prepreg thickness must be confirmed with PCB fabricator.","construction":"3x7628","offering":"Standard","thickness_inch":null,"collection_group":"fr4","record_id":"PCB006416","source_file":"originals/Isola/Isola__FR406__Dk_Df_구성표__FR007.html","dataset_role":"material_published_parameter","dk_input_status":"scalar_with_frequency","review_flags":"test_method_not_stated;measurement_axis_not_stated"}
{"manufacturer":"Isola","product":"FR406","material_family":null,"material_form":"core","dk":4.15,"dk_min":null,"dk_max":null,"dk_tolerance":null,"df":0.015,"frequency_ghz":10.0,"frequency_text":"10 GHz","value_type":"published_construction_table","method":null,"axis":null,"thickness_mm":0.533,"glass_style":"3x7628","resin_content_pct":40.0,"source_id":"FR007","source_location":"HTML construction table 2, data row 18","source_url":"https://www.isola-group.com/pcb-laminates-prepreg/fr406-laminate-and-prepreg/","notes":"Manufacturer construction-specific value; test method/conditioning not stated in this HTML construction table. Thickness is the published nominal value; pressed prepreg thickness must be confirmed with PCB fabricator.","construction":"3x7628","offering":"Standard","thickness_inch":null,"collection_group":"fr4","record_id":"PCB006417","source_file":"originals/Isola/Isola__FR406__Dk_Df_구성표__FR007.html","dataset_role":"material_published_parameter","dk_input_status":"scalar_with_frequency","review_flags":"test_method_not_stated;measurement_axis_not_stated"}
{"manufacturer":"Isola","product":"FR406","material_family":null,"material_form":"core","dk":4.17,"dk_min":null,"dk_max":null,"dk_tolerance":null,"df":0.015,"frequency_ghz":2.0,"frequency_text":"2 GHz","value_type":"published_construction_table","method":null,"axis":null,"thickness_mm":0.533,"glass_style":"3x7628","resin_content_pct":40.0,"source_id":"FR007","source_location":"HTML construction table 2, data row 18","source_url":"https://www.isola-group.com/pcb-laminates-prepreg/fr406-laminate-and-prepreg/","notes":"Manufacturer construction-specific value; test method/conditioning not stated in this HTML construction table. Thickness is the published nominal value; pressed prepreg thickness must be confirmed with PCB fabricator.","construction":"3x7628","offering":"Standard","thickness_inch":null,"collection_group":"fr4","record_id":"PCB006418","source_file":"originals/Isola/Isola__FR406__Dk_Df_구성표__FR007.html","dataset_role":"material_published_parameter","dk_input_status":"scalar_with_frequency","review_flags":"test_method_not_stated;measurement_axis_not_stated"}
{"manufacturer":"Isola","product":"FR406","material_family":null,"material_form":"core","dk":4.15,"dk_min":null,"dk_max":null,"dk_tolerance":null,"df":0.015,"frequency_ghz":5.0,"frequency_text":"5 GHz","value_type":"published_construction_table","method":null,"axis":null,"thickness_mm":0.533,"glass_style":"3x7628","resin_content_pct":40.0,"source_id":"FR007","source_location":"HTML construction table 2, data row 18","source_url":"https://www.isola-group.com/pcb-laminates-prepreg/fr406-laminate-and-prepreg/","notes":"Manufacturer construction-specific value; test method/conditioning not stated in this HTML construction table. Thickness is the published nominal value; pressed prepreg thickness must be confirmed with PCB fabricator.","construction":"3x7628","offering":"Standard","thickness_inch":null,"collection_group":"fr4","record_id":"PCB006419","source_file":"originals/Isola/Isola__FR406__Dk_Df_구성표__FR007.html","dataset_role":"material_published_parameter","dk_input_status":"scalar_with_frequency","review_flags":"test_method_not_stated;measurement_axis_not_stated"}
{"manufacturer":"Isola","product":"FR406","material_family":null,"material_form":"core","dk":4.18,"dk_min":null,"dk_max":null,"dk_tolerance":null,"df":0.012,"frequency_ghz":0.1,"frequency_text":"100 MHz","value_type":"published_construction_table","method":null,"axis":null,"thickness_mm":0.61,"glass_style":"3x7628/1080","resin_content_pct":42.0,"source_id":"FR007","source_location":"HTML construction table 2, data row 19","source_url":"https://www.isola-group.com/pcb-laminates-prepreg/fr406-laminate-and-prepreg/","notes":"Manufacturer construction-specific value; test method/conditioning not stated in this HTML construction table. Thickness is the published nominal value; pressed prepreg thickness must be confirmed with PCB fabricator.","construction":"3x7628/1080","offering":"Standard","thickness_inch":null,"collection_group":"fr4","record_id":"PCB006420","source_file":"originals/Isola/Isola__FR406__Dk_Df_구성표__FR007.html","dataset_role":"material_published_parameter","dk_input_status":"scalar_with_frequency","review_flags":"test_method_not_stated;measurement_axis_not_stated"}
{"manufacturer":"Isola","product":"FR406","material_family":null,"material_form":"core","dk":4.15,"dk_min":null,"dk_max":null,"dk_tolerance":null,"df":0.013,"frequency_ghz":0.5,"frequency_text":"500 MHz","value_type":"published_construction_table","method":null,"axis":null,"thickness_mm":0.61,"glass_style":"3x7628/1080","resin_content_pct":42.0,"source_id":"FR007","source_location":"HTML construction table 2, data row 19","source_url":"https://www.isola-group.com/pcb-laminates-prepreg/fr406-laminate-and-prepreg/","notes":"Manufacturer construction-specific value; test method/conditioning not stated in this HTML construction table. Thickness is the published nominal value; pressed prepreg thickness must be confirmed with PCB fabricator.","construction":"3x7628/1080","offering":"Standard","thickness_inch":null,"collection_group":"fr4","record_id":"PCB006421","source_file":"originals/Isola/Isola__FR406__Dk_Df_구성표__FR007.html","dataset_role":"material_published_parameter","dk_input_status":"scalar_with_frequency","review_flags":"test_method_not_stated;measurement_axis_not_stated"}
{"manufacturer":"Isola","product":"FR406","material_family":null,"material_form":"core","dk":4.14,"dk_min":null,"dk_max":null,"dk_tolerance":null,"df":0.015,"frequency_ghz":1.0,"frequency_text":"1 GHz","value_type":"published_construction_table","method":null,"axis":null,"thickness_mm":0.61,"glass_style":"3x7628/1080","resin_content_pct":42.0,"source_id":"FR007","source_location":"HTML construction table 2, data row 19","source_url":"https://www.isola-group.com/pcb-laminates-prepreg/fr406-laminate-and-prepreg/","notes":"Manufacturer construction-specific value; test method/conditioning not stated in this HTML construction table. Thickness is the published nominal value; pressed prepreg thickness must be confirmed with PCB fabricator.","construction":"3x7628/1080","offering":"Standard","thickness_inch":null,"collection_group":"fr4","record_id":"PCB006422","source_file":"originals/Isola/Isola__FR406__Dk_Df_구성표__FR007.html","dataset_role":"material_published_parameter","dk_input_status":"scalar_with_frequency","review_flags":"test_method_not_stated;measurement_axis_not_stated"}
{"manufacturer":"Isola","product":"FR406","material_family":null,"material_form":"core","dk":4.1,"dk_min":null,"dk_max":null,"dk_tolerance":null,"df":0.016,"frequency_ghz":10.0,"frequency_text":"10 GHz","value_type":"published_construction_table","method":null,"axis":null,"thickness_mm":0.61,"glass_style":"3x7628/1080","resin_content_pct":42.0,"source_id":"FR007","source_location":"HTML construction table 2, data row 19","source_url":"https://www.isola-group.com/pcb-laminates-prepreg/fr406-laminate-and-prepreg/","notes":"Manufacturer construction-specific value; test method/conditioning not stated in this HTML construction table. Thickness is the published nominal value; pressed prepreg thickness must be confirmed with PCB fabricator.","construction":"3x7628/1080","offering":"Standard","thickness_inch":null,"collection_group":"fr4","record_id":"PCB006423","source_file":"originals/Isola/Isola__FR406__Dk_Df_구성표__FR007.html","dataset_role":"material_published_parameter","dk_input_status":"scalar_with_frequency","review_flags":"test_method_not_stated;measurement_axis_not_stated"}
{"manufacturer":"Isola","product":"FR406","material_family":null,"material_form":"core","dk":4.12,"dk_min":null,"dk_max":null,"dk_tolerance":null,"df":0.015,"frequency_ghz":2.0,"frequency_text":"2 GHz","value_type":"published_construction_table","method":null,"axis":null,"thickness_mm":0.61,"glass_style":"3x7628/1080","resin_content_pct":42.0,"source_id":"FR007","source_location":"HTML construction table 2, data row 19","source_url":"https://www.isola-group.com/pcb-laminates-prepreg/fr406-laminate-and-prepreg/","notes":"Manufacturer construction-specific value; test method/conditioning not stated in this HTML construction table. Thickness is the published nominal value; pressed prepreg thickness must be confirmed with PCB fabricator.","construction":"3x7628/1080","offering":"Standard","thickness_inch":null,"collection_group":"fr4","record_id":"PCB006424","source_file":"originals/Isola/Isola__FR406__Dk_Df_구성표__FR007.html","dataset_role":"material_published_parameter","dk_input_status":"scalar_with_frequency","review_flags":"test_method_not_stated;measurement_axis_not_stated"}
{"manufacturer":"Isola","product":"FR406","material_family":null,"material_form":"core","dk":4.1,"dk_min":null,"dk_max":null,"dk_tolerance":null,"df":0.016,"frequency_ghz":5.0,"frequency_text":"5 GHz","value_type":"published_construction_table","method":null,"axis":null,"thickness_mm":0.61,"glass_style":"3x7628/1080","resin_content_pct":42.0,"source_id":"FR007","source_location":"HTML construction table 2, data row 19","source_url":"https://www.isola-group.com/pcb-laminates-prepreg/fr406-laminate-and-prepreg/","notes":"Manufacturer construction-specific value; test method/conditioning not stated in this HTML construction table. Thickness is the published nominal value; pressed prepreg thickness must be confirmed with PCB fabricator.","construction":"3x7628/1080","offering":"Standard","thickness_inch":null,"collection_group":"fr4","record_id":"PCB006425","source_file":"originals/Isola/Isola__FR406__Dk_Df_구성표__FR007.html","dataset_role":"material_published_parameter","dk_input_status":"scalar_with_frequency","review_flags":"test_method_not_stated;measurement_axis_not_stated"}
{"manufacturer":"Isola","product":"FR406","material_family":null,"material_form":"core","dk":4.23,"dk_min":null,"dk_max":null,"dk_tolerance":null,"df":0.012,"frequency_ghz":0.1,"frequency_text":"100 MHz","value_type":"published_construction_table","method":null,"axis":null,"thickness_mm":0.711,"glass_style":"4x7628","resin_content_pct":40.0,"source_id":"FR007","source_location":"HTML construction table 2, data row 20","source_url":"https://www.isola-group.com/pcb-laminates-prepreg/fr406-laminate-and-prepreg/","notes":"Manufacturer construction-specific value; test method/conditioning not stated in this HTML construction table. Thickness is the published nominal value; pressed prepreg thickness must be confirmed with PCB fabricator.","construction":"4x7628","offering":"Standard","thickness_inch":null,"collection_group":"fr4","record_id":"PCB006426","source_file":"originals/Isola/Isola__FR406__Dk_Df_구성표__FR007.html","dataset_role":"material_published_parameter","dk_input_status":"scalar_with_frequency","review_flags":"test_method_not_stated;measurement_axis_not_stated"}
{"manufacturer":"Isola","product":"FR406","material_family":null,"material_form":"core","dk":4.2,"dk_min":null,"dk_max":null,"dk_tolerance":null,"df":0.013,"frequency_ghz":0.5,"frequency_text":"500 MHz","value_type":"published_construction_table","method":null,"axis":null,"thickness_mm":0.711,"glass_style":"4x7628","resin_content_pct":40.0,"source_id":"FR007","source_location":"HTML construction table 2, data row 20","source_url":"https://www.isola-group.com/pcb-laminates-prepreg/fr406-laminate-and-prepreg/","notes":"Manufacturer construction-specific value; test method/conditioning not stated in this HTML construction table. Thickness is the published nominal value; pressed prepreg thickness must be confirmed with PCB fabricator.","construction":"4x7628","offering":"Standard","thickness_inch":null,"collection_group":"fr4","record_id":"PCB006427","source_file":"originals/Isola/Isola__FR406__Dk_Df_구성표__FR007.html","dataset_role":"material_published_parameter","dk_input_status":"scalar_with_frequency","review_flags":"test_method_not_stated;measurement_axis_not_stated"}
{"manufacturer":"Isola","product":"FR406","material_family":null,"material_form":"core","dk":4.19,"dk_min":null,"dk_max":null,"dk_tolerance":null,"df":0.014,"frequency_ghz":1.0,"frequency_text":"1 GHz","value_type":"published_construction_table","method":null,"axis":null,"thickness_mm":0.711,"glass_style":"4x7628","resin_content_pct":40.0,"source_id":"FR007","source_location":"HTML construction table 2, data row 20","source_url":"https://www.isola-group.com/pcb-laminates-prepreg/fr406-laminate-and-prepreg/","notes":"Manufacturer construction-specific value; test method/conditioning not stated in this HTML construction table. Thickness is the published nominal value; pressed prepreg thickness must be confirmed with PCB fabricator.","construction":"4x7628","offering":"Standard","thickness_inch":null,"collection_group":"fr4","record_id":"PCB006428","source_file":"originals/Isola/Isola__FR406__Dk_Df_구성표__FR007.html","dataset_role":"material_published_parameter","dk_input_status":"scalar_with_frequency","review_flags":"test_method_not_stated;measurement_axis_not_stated"}
{"manufacturer":"Isola","product":"FR406","material_family":null,"material_form":"core","dk":4.15,"dk_min":null,"dk_max":null,"dk_tolerance":null,"df":0.015,"frequency_ghz":10.0,"frequency_text":"10 GHz","value_type":"published_construction_table","method":null,"axis":null,"thickness_mm":0.711,"glass_style":"4x7628","resin_content_pct":40.0,"source_id":"FR007","source_location":"HTML construction table 2, data row 20","source_url":"https://www.isola-group.com/pcb-laminates-prepreg/fr406-laminate-and-prepreg/","notes":"Manufacturer construction-specific value; test method/conditioning not stated in this HTML construction table. Thickness is the published nominal value; pressed prepreg thickness must be confirmed with PCB fabricator.","construction":"4x7628","offering":"Standard","thickness_inch":null,"collection_group":"fr4","record_id":"PCB006429","source_file":"originals/Isola/Isola__FR406__Dk_Df_구성표__FR007.html","dataset_role":"material_published_parameter","dk_input_status":"scalar_with_frequency","review_flags":"test_method_not_stated;measurement_axis_not_stated"}
{"manufacturer":"Isola","product":"FR406","material_family":null,"material_form":"core","dk":4.17,"dk_min":null,"dk_max":null,"dk_tolerance":null,"df":0.015,"frequency_ghz":2.0,"frequency_text":"2 GHz","value_type":"published_construction_table","method":null,"axis":null,"thickness_mm":0.711,"glass_style":"4x7628","resin_content_pct":40.0,"source_id":"FR007","source_location":"HTML construction table 2, data row 20","source_url":"https://www.isola-group.com/pcb-laminates-prepreg/fr406-laminate-and-prepreg/","notes":"Manufacturer construction-specific value; test method/conditioning not stated in this HTML construction table. Thickness is the published nominal value; pressed prepreg thickness must be confirmed with PCB fabricator.","construction":"4x7628","offering":"Standard","thickness_inch":null,"collection_group":"fr4","record_id":"PCB006430","source_file":"originals/Isola/Isola__FR406__Dk_Df_구성표__FR007.html","dataset_role":"material_published_parameter","dk_input_status":"scalar_with_frequency","review_flags":"test_method_not_stated;measurement_axis_not_stated"}
{"manufacturer":"Isola","product":"FR406","material_family":null,"material_form":"core","dk":4.15,"dk_min":null,"dk_max":null,"dk_tolerance":null,"df":0.015,"frequency_ghz":5.0,"frequency_text":"5 GHz","value_type":"published_construction_table","method":null,"axis":null,"thickness_mm":0.711,"glass_style":"4x7628","resin_content_pct":40.0,"source_id":"FR007","source_location":"HTML construction table 2, data row 20","source_url":"https://www.isola-group.com/pcb-laminates-prepreg/fr406-laminate-and-prepreg/","notes":"Manufacturer construction-specific value; test method/conditioning not stated in this HTML construction table. Thickness is the published nominal value; pressed prepreg thickness must be confirmed with PCB fabricator.","construction":"4x7628","offering":"Standard","thickness_inch":null,"collection_group":"fr4","record_id":"PCB006431","source_file":"originals/Isola/Isola__FR406__Dk_Df_구성표__FR007.html","dataset_role":"material_published_parameter","dk_input_status":"scalar_with_frequency","review_flags":"test_method_not_stated;measurement_axis_not_stated"}
{"manufacturer":"Isola","product":"FR406","material_family":null,"material_form":"core","dk":4.18,"dk_min":null,"dk_max":null,"dk_tolerance":null,"df":0.012,"frequency_ghz":0.1,"frequency_text":"100 MHz","value_type":"published_construction_table","method":null,"axis":null,"thickness_mm":0.787,"glass_style":"4x7628/1080","resin_content_pct":42.0,"source_id":"FR007","source_location":"HTML construction table 2, data row 21","source_url":"https://www.isola-group.com/pcb-laminates-prepreg/fr406-laminate-and-prepreg/","notes":"Manufacturer construction-specific value; test method/conditioning not stated in this HTML construction table. Thickness is the published nominal value; pressed prepreg thickness must be confirmed with PCB fabricator.","construction":"4x7628/1080","offering":"Standard","thickness_inch":null,"collection_group":"fr4","record_id":"PCB006432","source_file":"originals/Isola/Isola__FR406__Dk_Df_구성표__FR007.html","dataset_role":"material_published_parameter","dk_input_status":"scalar_with_frequency","review_flags":"test_method_not_stated;measurement_axis_not_stated"}
{"manufacturer":"Isola","product":"FR406","material_family":null,"material_form":"core","dk":4.15,"dk_min":null,"dk_max":null,"dk_tolerance":null,"df":0.013,"frequency_ghz":0.5,"frequency_text":"500 MHz","value_type":"published_construction_table","method":null,"axis":null,"thickness_mm":0.787,"glass_style":"4x7628/1080","resin_content_pct":42.0,"source_id":"FR007","source_location":"HTML construction table 2, data row 21","source_url":"https://www.isola-group.com/pcb-laminates-prepreg/fr406-laminate-and-prepreg/","notes":"Manufacturer construction-specific value; test method/conditioning not stated in this HTML construction table. Thickness is the published nominal value; pressed prepreg thickness must be confirmed with PCB fabricator.","construction":"4x7628/1080","offering":"Standard","thickness_inch":null,"collection_group":"fr4","record_id":"PCB006433","source_file":"originals/Isola/Isola__FR406__Dk_Df_구성표__FR007.html","dataset_role":"material_published_parameter","dk_input_status":"scalar_with_frequency","review_flags":"test_method_not_stated;measurement_axis_not_stated"}
{"manufacturer":"Isola","product":"FR406","material_family":null,"material_form":"core","dk":4.14,"dk_min":null,"dk_max":null,"dk_tolerance":null,"df":0.015,"frequency_ghz":1.0,"frequency_text":"1 GHz","value_type":"published_construction_table","method":null,"axis":null,"thickness_mm":0.787,"glass_style":"4x7628/1080","resin_content_pct":42.0,"source_id":"FR007","source_location":"HTML construction table 2, data row 21","source_url":"https://www.isola-group.com/pcb-laminates-prepreg/fr406-laminate-and-prepreg/","notes":"Manufacturer construction-specific value; test method/conditioning not stated in this HTML construction table. Thickness is the published nominal value; pressed prepreg thickness must be confirmed with PCB fabricator.","construction":"4x7628/1080","offering":"Standard","thickness_inch":null,"collection_group":"fr4","record_id":"PCB006434","source_file":"originals/Isola/Isola__FR406__Dk_Df_구성표__FR007.html","dataset_role":"material_published_parameter","dk_input_status":"scalar_with_frequency","review_flags":"test_method_not_stated;measurement_axis_not_stated"}
{"manufacturer":"Isola","product":"FR406","material_family":null,"material_form":"core","dk":4.1,"dk_min":null,"dk_max":null,"dk_tolerance":null,"df":0.016,"frequency_ghz":10.0,"frequency_text":"10 GHz","value_type":"published_construction_table","method":null,"axis":null,"thickness_mm":0.787,"glass_style":"4x7628/1080","resin_content_pct":42.0,"source_id":"FR007","source_location":"HTML construction table 2, data row 21","source_url":"https://www.isola-group.com/pcb-laminates-prepreg/fr406-laminate-and-prepreg/","notes":"Manufacturer construction-specific value; test method/conditioning not stated in this HTML construction table. Thickness is the published nominal value; pressed prepreg thickness must be confirmed with PCB fabricator.","construction":"4x7628/1080","offering":"Standard","thickness_inch":null,"collection_group":"fr4","record_id":"PCB006435","source_file":"originals/Isola/Isola__FR406__Dk_Df_구성표__FR007.html","dataset_role":"material_published_parameter","dk_input_status":"scalar_with_frequency","review_flags":"test_method_not_stated;measurement_axis_not_stated"}
{"manufacturer":"Isola","product":"FR406","material_family":null,"material_form":"core","dk":4.12,"dk_min":null,"dk_max":null,"dk_tolerance":null,"df":0.015,"frequency_ghz":2.0,"frequency_text":"2 GHz","value_type":"published_construction_table","method":null,"axis":null,"thickness_mm":0.787,"glass_style":"4x7628/1080","resin_content_pct":42.0,"source_id":"FR007","source_location":"HTML construction table 2, data row 21","source_url":"https://www.isola-group.com/pcb-laminates-prepreg/fr406-laminate-and-prepreg/","notes":"Manufacturer construction-specific value; test method/conditioning not stated in this HTML construction table. Thickness is the published nominal value; pressed prepreg thickness must be confirmed with PCB fabricator.","construction":"4x7628/1080","offering":"Standard","thickness_inch":null,"collection_group":"fr4","record_id":"PCB006436","source_file":"originals/Isola/Isola__FR406__Dk_Df_구성표__FR007.html","dataset_role":"material_published_parameter","dk_input_status":"scalar_with_frequency","review_flags":"test_method_not_stated;measurement_axis_not_stated"}
{"manufacturer":"Isola","product":"FR406","material_family":null,"material_form":"core","dk":4.1,"dk_min":null,"dk_max":null,"dk_tolerance":null,"df":0.016,"frequency_ghz":5.0,"frequency_text":"5 GHz","value_type":"published_construction_table","method":null,"axis":null,"thickness_mm":0.787,"glass_style":"4x7628/1080","resin_content_pct":42.0,"source_id":"FR007","source_location":"HTML construction table 2, data row 21","source_url":"https://www.isola-group.com/pcb-laminates-prepreg/fr406-laminate-and-prepreg/","notes":"Manufacturer construction-specific value; test method/conditioning not stated in this HTML construction table. Thickness is the published nominal value; pressed prepreg thickness must be confirmed with PCB fabricator.","construction":"4x7628/1080","offering":"Standard","thickness_inch":null,"collection_group":"fr4","record_id":"PCB006437","source_file":"originals/Isola/Isola__FR406__Dk_Df_구성표__FR007.html","dataset_role":"material_published_parameter","dk_input_status":"scalar_with_frequency","review_flags":"test_method_not_stated;measurement_axis_not_stated"}
{"manufacturer":"Isola","product":"FR406","material_family":null,"material_form":"core","dk":4.23,"dk_min":null,"dk_max":null,"dk_tolerance":null,"df":0.012,"frequency_ghz":0.1,"frequency_text":"100 MHz","value_type":"published_construction_table","method":null,"axis":null,"thickness_mm":0.889,"glass_style":"5x7628","resin_content_pct":40.0,"source_id":"FR007","source_location":"HTML construction table 2, data row 22","source_url":"https://www.isola-group.com/pcb-laminates-prepreg/fr406-laminate-and-prepreg/","notes":"Manufacturer construction-specific value; test method/conditioning not stated in this HTML construction table. Thickness is the published nominal value; pressed prepreg thickness must be confirmed with PCB fabricator.","construction":"5x7628","offering":"Standard","thickness_inch":null,"collection_group":"fr4","record_id":"PCB006438","source_file":"originals/Isola/Isola__FR406__Dk_Df_구성표__FR007.html","dataset_role":"material_published_parameter","dk_input_status":"scalar_with_frequency","review_flags":"test_method_not_stated;measurement_axis_not_stated"}
{"manufacturer":"Isola","product":"FR406","material_family":null,"material_form":"core","dk":4.2,"dk_min":null,"dk_max":null,"dk_tolerance":null,"df":0.013,"frequency_ghz":0.5,"frequency_text":"500 MHz","value_type":"published_construction_table","method":null,"axis":null,"thickness_mm":0.889,"glass_style":"5x7628","resin_content_pct":40.0,"source_id":"FR007","source_location":"HTML construction table 2, data row 22","source_url":"https://www.isola-group.com/pcb-laminates-prepreg/fr406-laminate-and-prepreg/","notes":"Manufacturer construction-specific value; test method/conditioning not stated in this HTML construction table. Thickness is the published nominal value; pressed prepreg thickness must be confirmed with PCB fabricator.","construction":"5x7628","offering":"Standard","thickness_inch":null,"collection_group":"fr4","record_id":"PCB006439","source_file":"originals/Isola/Isola__FR406__Dk_Df_구성표__FR007.html","dataset_role":"material_published_parameter","dk_input_status":"scalar_with_frequency","review_flags":"test_method_not_stated;measurement_axis_not_stated"}
{"manufacturer":"Isola","product":"FR406","material_family":null,"material_form":"core","dk":4.19,"dk_min":null,"dk_max":null,"dk_tolerance":null,"df":0.014,"frequency_ghz":1.0,"frequency_text":"1 GHz","value_type":"published_construction_table","method":null,"axis":null,"thickness_mm":0.889,"glass_style":"5x7628","resin_content_pct":40.0,"source_id":"FR007","source_location":"HTML construction table 2, data row 22","source_url":"https://www.isola-group.com/pcb-laminates-prepreg/fr406-laminate-and-prepreg/","notes":"Manufacturer construction-specific value; test method/conditioning not stated in this HTML construction table. Thickness is the published nominal value; pressed prepreg thickness must be confirmed with PCB fabricator.","construction":"5x7628","offering":"Standard","thickness_inch":null,"collection_group":"fr4","record_id":"PCB006440","source_file":"originals/Isola/Isola__FR406__Dk_Df_구성표__FR007.html","dataset_role":"material_published_parameter","dk_input_status":"scalar_with_frequency","review_flags":"test_method_not_stated;measurement_axis_not_stated"}
{"manufacturer":"Isola","product":"FR406","material_family":null,"material_form":"core","dk":4.15,"dk_min":null,"dk_max":null,"dk_tolerance":null,"df":0.015,"frequency_ghz":10.0,"frequency_text":"10 GHz","value_type":"published_construction_table","method":null,"axis":null,"thickness_mm":0.889,"glass_style":"5x7628","resin_content_pct":40.0,"source_id":"FR007","source_location":"HTML construction table 2, data row 22","source_url":"https://www.isola-group.com/pcb-laminates-prepreg/fr406-laminate-and-prepreg/","notes":"Manufacturer construction-specific value; test method/conditioning not stated in this HTML construction table. Thickness is the published nominal value; pressed prepreg thickness must be confirmed with PCB fabricator.","construction":"5x7628","offering":"Standard","thickness_inch":null,"collection_group":"fr4","record_id":"PCB006441","source_file":"originals/Isola/Isola__FR406__Dk_Df_구성표__FR007.html","dataset_role":"material_published_parameter","dk_input_status":"scalar_with_frequency","review_flags":"test_method_not_stated;measurement_axis_not_stated"}
{"manufacturer":"Isola","product":"FR406","material_family":null,"material_form":"core","dk":4.17,"dk_min":null,"dk_max":null,"dk_tolerance":null,"df":0.015,"frequency_ghz":2.0,"frequency_text":"2 GHz","value_type":"published_construction_table","method":null,"axis":null,"thickness_mm":0.889,"glass_style":"5x7628","resin_content_pct":40.0,"source_id":"FR007","source_location":"HTML construction table 2, data row 22","source_url":"https://www.isola-group.com/pcb-laminates-prepreg/fr406-laminate-and-prepreg/","notes":"Manufacturer construction-specific value; test method/conditioning not stated in this HTML construction table. Thickness is the published nominal value; pressed prepreg thickness must be confirmed with PCB fabricator.","construction":"5x7628","offering":"Standard","thickness_inch":null,"collection_group":"fr4","record_id":"PCB006442","source_file":"originals/Isola/Isola__FR406__Dk_Df_구성표__FR007.html","dataset_role":"material_published_parameter","dk_input_status":"scalar_with_frequency","review_flags":"test_method_not_stated;measurement_axis_not_stated"}
{"manufacturer":"Isola","product":"FR406","material_family":null,"material_form":"core","dk":4.15,"dk_min":null,"dk_max":null,"dk_tolerance":null,"df":0.015,"frequency_ghz":5.0,"frequency_text":"5 GHz","value_type":"published_construction_table","method":null,"axis":null,"thickness_mm":0.889,"glass_style":"5x7628","resin_content_pct":40.0,"source_id":"FR007","source_location":"HTML construction table 2, data row 22","source_url":"https://www.isola-group.com/pcb-laminates-prepreg/fr406-laminate-and-prepreg/","notes":"Manufacturer construction-specific value; test method/conditioning not stated in this HTML construction table. Thickness is the published nominal value; pressed prepreg thickness must be confirmed with PCB fabricator.","construction":"5x7628","offering":"Standard","thickness_inch":null,"collection_group":"fr4","record_id":"PCB006443","source_file":"originals/Isola/Isola__FR406__Dk_Df_구성표__FR007.html","dataset_role":"material_published_parameter","dk_input_status":"scalar_with_frequency","review_flags":"test_method_not_stated;measurement_axis_not_stated"}
{"manufacturer":"Isola","product":"FR406","material_family":null,"material_form":"prepreg","dk":3.52,"dk_min":null,"dk_max":null,"dk_tolerance":null,"df":0.016,"frequency_ghz":0.1,"frequency_text":"100 MHz","value_type":"published_construction_table","method":null,"axis":null,"thickness_mm":0.064,"glass_style":"106","resin_content_pct":75.0,"source_id":"FR007","source_location":"HTML construction table 3, data row 1","source_url":"https://www.isola-group.com/pcb-laminates-prepreg/fr406-laminate-and-prepreg/","notes":"Manufacturer construction-specific value; test method/conditioning not stated in this HTML construction table. Thickness is the published nominal value; pressed prepreg thickness must be confirmed with PCB fabricator.","construction":"106","offering":"Standard","thickness_inch":0.0025,"collection_group":"fr4","record_id":"PCB006444","source_file":"originals/Isola/Isola__FR406__Dk_Df_구성표__FR007.html","dataset_role":"material_published_parameter","dk_input_status":"scalar_with_frequency","review_flags":"test_method_not_stated;measurement_axis_not_stated"}
{"manufacturer":"Isola","product":"FR406","material_family":null,"material_form":"prepreg","dk":3.47,"dk_min":null,"dk_max":null,"dk_tolerance":null,"df":0.018,"frequency_ghz":0.5,"frequency_text":"500 MHz","value_type":"published_construction_table","method":null,"axis":null,"thickness_mm":0.064,"glass_style":"106","resin_content_pct":75.0,"source_id":"FR007","source_location":"HTML construction table 3, data row 1","source_url":"https://www.isola-group.com/pcb-laminates-prepreg/fr406-laminate-and-prepreg/","notes":"Manufacturer construction-specific value; test method/conditioning not stated in this HTML construction table. Thickness is the published nominal value; pressed prepreg thickness must be confirmed with PCB fabricator.","construction":"106","offering":"Standard","thickness_inch":0.0025,"collection_group":"fr4","record_id":"PCB006445","source_file":"originals/Isola/Isola__FR406__Dk_Df_구성표__FR007.html","dataset_role":"material_published_parameter","dk_input_status":"scalar_with_frequency","review_flags":"test_method_not_stated;measurement_axis_not_stated"}
{"manufacturer":"Isola","product":"FR406","material_family":null,"material_form":"prepreg","dk":3.45,"dk_min":null,"dk_max":null,"dk_tolerance":null,"df":0.021,"frequency_ghz":1.0,"frequency_text":"1 GHz","value_type":"published_construction_table","method":null,"axis":null,"thickness_mm":0.064,"glass_style":"106","resin_content_pct":75.0,"source_id":"FR007","source_location":"HTML construction table 3, data row 1","source_url":"https://www.isola-group.com/pcb-laminates-prepreg/fr406-laminate-and-prepreg/","notes":"Manufacturer construction-specific value; test method/conditioning not stated in this HTML construction table. Thickness is the published nominal value; pressed prepreg thickness must be confirmed with PCB fabricator.","construction":"106","offering":"Standard","thickness_inch":0.0025,"collection_group":"fr4","record_id":"PCB006446","source_file":"originals/Isola/Isola__FR406__Dk_Df_구성표__FR007.html","dataset_role":"material_published_parameter","dk_input_status":"scalar_with_frequency","review_flags":"test_method_not_stated;measurement_axis_not_stated"}
{"manufacturer":"Isola","product":"FR406","material_family":null,"material_form":"prepreg","dk":3.39,"dk_min":null,"dk_max":null,"dk_tolerance":null,"df":0.023,"frequency_ghz":10.0,"frequency_text":"10 GHz","value_type":"published_construction_table","method":null,"axis":null,"thickness_mm":0.064,"glass_style":"106","resin_content_pct":75.0,"source_id":"FR007","source_location":"HTML construction table 3, data row 1","source_url":"https://www.isola-group.com/pcb-laminates-prepreg/fr406-laminate-and-prepreg/","notes":"Manufacturer construction-specific value; test method/conditioning not stated in this HTML construction table. Thickness is the published nominal value; pressed prepreg thickness must be confirmed with PCB fabricator.","construction":"106","offering":"Standard","thickness_inch":0.0025,"collection_group":"fr4","record_id":"PCB006447","source_file":"originals/Isola/Isola__FR406__Dk_Df_구성표__FR007.html","dataset_role":"material_published_parameter","dk_input_status":"scalar_with_frequency","review_flags":"test_method_not_stated;measurement_axis_not_stated"}
{"manufacturer":"Isola","product":"FR406","material_family":null,"material_form":"prepreg","dk":3.42,"dk_min":null,"dk_max":null,"dk_tolerance":null,"df":0.022,"frequency_ghz":2.0,"frequency_text":"2 GHz","value_type":"published_construction_table","method":null,"axis":null,"thickness_mm":0.064,"glass_style":"106","resin_content_pct":75.0,"source_id":"FR007","source_location":"HTML construction table 3, data row 1","source_url":"https://www.isola-group.com/pcb-laminates-prepreg/fr406-laminate-and-prepreg/","notes":"Manufacturer construction-specific value; test method/conditioning not stated in this HTML construction table. Thickness is the published nominal value; pressed prepreg thickness must be confirmed with PCB fabricator.","construction":"106","offering":"Standard","thickness_inch":0.0025,"collection_group":"fr4","record_id":"PCB006448","source_file":"originals/Isola/Isola__FR406__Dk_Df_구성표__FR007.html","dataset_role":"material_published_parameter","dk_input_status":"scalar_with_frequency","review_flags":"test_method_not_stated;measurement_axis_not_stated"}
