Repository: EIDOSDATA/TraceWave-Studio

# PCB 유전율과 적층 자료

수집/정리 기준일: 2026-11-11.

먼저 [전체 자료 안내 엑셀](Excel/00_전체_자료_안내.xlsx)을 연다. 회사별 엑셀은 `Excel/`에 있고, 원문 검색은 [HTML 안내](START_HERE_ko.html)를 사용한다.

- [자료 사용 안내](docs/자료_사용_안내.md): 폴더, 단위, 조건 선택과 내보내기.
- [자료 검토 결과](docs/자료_검토_결과.md): 확인한 범위, 오류/공백, 정리 내역.
- [TraceWave Studio 연결 설계](../../../Code/docs/pcb_material_catalog.md): 사용자 직접 입력, 소재 선택, 제조업체 적층 선택과 현재 구현의 경계.

57,340개 조건별 관측, 36개 회사와 일반 재료 참고 자료 1개 그룹, 1,756개 출처 기록을 보존했다. 새 엑셀은 전체 안내 1개와 회사/참고 자료별 37개로 총 38개다. 행 수는 고유 소재나 독립 측정 수가 아니다. 공식 자료에 값이 있어도 실제 제조 조건과 해석 대역에 맞는지 확인해야 한다.

사람이 보는 엑셀과 프로그램용 JSONL을 분리했다. 원문 PDF/HTML의 바이트는 보존하면서 파일명을 회사와 소재/용도 중심으로 바꿨다. 중복 저장한 데이터 사본은 복구 폴더로 옮겼고 관측 수치는 삭제하지 않았다.

File: 00_REF/PCB RF ANT/05_PCB_Dielectric_Data_2026/data/observations/Kingboard.jsonl (part 33 of 92)
{"manufacturer":"Kingboard","product":"KB-6150","material_family":"laminate","material_form":"laminate","dk":4.6,"dk_min":null,"dk_max":null,"dk_tolerance":null,"df":0.017,"frequency_ghz":0.001,"frequency_text":"1 MHz","value_type":"typical","method":"IPC-TM-650 2.5.5.9","axis":null,"thickness_mm":1.6,"glass_style":null,"resin_content_pct":50.0,"source_id":"RT0156","source_location":"PDF p.1, Laminate Properties dielectric rows","source_url":"https://www.kblaminates.com/en/upload/ueditor/20250313/KB-6150.pdf","notes":"Typical test specimen, not every offered construction; exact four frequency/value rows verified before extraction. See original footnote for glass stack and conditioning.","collection_group":"root","record_id":"PCB000350","source_file":"originals/Kingboard/Kingboard__KB-6150__기술자료__RT0156.pdf","dataset_role":"material_published_parameter","dk_input_status":"scalar_with_frequency","review_flags":"measurement_axis_not_stated"}
{"manufacturer":"Kingboard","product":"KB-3200G","material_family":"FR-4_or_high_speed_laminate","material_form":"core","dk":4.2,"dk_min":null,"dk_max":null,"dk_tolerance":0.2,"df":0.008,"frequency_ghz":10.0,"frequency_text":"10 GHz","value_type":"construction_table","method":null,"axis":null,"thickness_mm":0.762,"glass_style":null,"resin_content_pct":null,"source_id":"RT0183","source_location":"PDF p.1, table 2, row 25","source_url":"https://www.kblaminates.com/en/upload/ueditor/20260601/KB-3200G-line-up.pdf","notes":"Thickness tolerance ±10% where stated in table header. Printed mm values retained without reconverting rounded mil. Test method not stated in this table.","dk_text":"4.2","df_text":"0.008","nominal_thickness_mil":30.0,"construction":"7628×4","df_tolerance_pct":10.0,"collection_group":"root","record_id":"PCB001523","source_file":"originals/Kingboard/Kingboard__KB-3200G_및_PP-KB3200G__종합카탈로그__RT0183.pdf","dataset_role":"material_published_parameter","dk_input_status":"scalar_with_frequency","review_flags":"test_method_not_stated;measurement_axis_not_stated"}
{"manufacturer":"Kingboard","product":"KB-3200G","material_family":"FR-4_or_high_speed_laminate","material_form":"core","dk":4.4,"dk_min":null,"dk_max":null,"dk_tolerance":0.2,"df":0.006,"frequency_ghz":1.0,"frequency_text":"1 GHz","value_type":"construction_table","method":null,"axis":null,"thickness_mm":0.889,"glass_style":null,"resin_content_pct":null,"source_id":"RT0183","source_location":"PDF p.1, table 2, row 26","source_url":"https://www.kblaminates.com/en/upload/ueditor/20260601/KB-3200G-line-up.pdf","notes":"Thickness tolerance ±10% where stated in table header. Printed mm values retained without reconverting rounded mil. Test method not stated in this table.","dk_text":"4.4","df_text":"0.006","nominal_thickness_mil":35.0,"construction":"7628×5","df_tolerance_pct":10.0,"collection_group":"root","record_id":"PCB001524","source_file":"originals/Kingboard/Kingboard__KB-3200G_및_PP-KB3200G__종합카탈로그__RT0183.pdf","dataset_role":"material_published_parameter","dk_input_status":"scalar_with_frequency","review_flags":"test_method_not_stated;measurement_axis_not_stated"}
{"manufacturer":"Kingboard","product":"KB-3200G","material_family":"FR-4_or_high_speed_laminate","material_form":"core","dk":4.4,"dk_min":null,"dk_max":null,"dk_tolerance":0.2,"df":0.006,"frequency_ghz":2.0,"frequency_text":"2 GHz","value_type":"construction_table","method":null,"axis":null,"thickness_mm":0.889,"glass_style":null,"resin_content_pct":null,"source_id":"RT0183","source_location":"PDF p.1, table 2, row 26","source_url":"https://www.kblaminates.com/en/upload/ueditor/20260601/KB-3200G-line-up.pdf","notes":"Thickness tolerance ±10% where stated in table header. Printed mm values retained without reconverting rounded mil. Test method not stated in this table.","dk_text":"4.4","df_text":"0.006","nominal_thickness_mil":35.0,"construction":"7628×5","df_tolerance_pct":10.0,"collection_group":"root","record_id":"PCB001525","source_file":"originals/Kingboard/Kingboard__KB-3200G_및_PP-KB3200G__종합카탈로그__RT0183.pdf","dataset_role":"material_published_parameter","dk_input_status":"scalar_with_frequency","review_flags":"test_method_not_stated;measurement_axis_not_stated"}
{"manufacturer":"Kingboard","product":"KB-3200G","material_family":"FR-4_or_high_speed_laminate","material_form":"core","dk":4.3,"dk_min":null,"dk_max":null,"dk_tolerance":0.2,"df":0.007,"frequency_ghz":5.0,"frequency_text":"5 GHz","value_type":"construction_table","method":null,"axis":null,"thickness_mm":0.889,"glass_style":null,"resin_content_pct":null,"source_id":"RT0183","source_location":"PDF p.1, table 2, row 26","source_url":"https://www.kblaminates.com/en/upload/ueditor/20260601/KB-3200G-line-up.pdf","notes":"Thickness tolerance ±10% where stated in table header. Printed mm values retained without reconverting rounded mil. Test method not stated in this table.","dk_text":"4.3","df_text":"0.007","nominal_thickness_mil":35.0,"construction":"7628×5","df_tolerance_pct":10.0,"collection_group":"root","record_id":"PCB001526","source_file":"originals/Kingboard/Kingboard__KB-3200G_및_PP-KB3200G__종합카탈로그__RT0183.pdf","dataset_role":"material_published_parameter","dk_input_status":"scalar_with_frequency","review_flags":"test_method_not_stated;measurement_axis_not_stated"}
{"manufacturer":"Kingboard","product":"KB-3200G","material_family":"FR-4_or_high_speed_laminate","material_form":"core","dk":4.3,"dk_min":null,"dk_max":null,"dk_tolerance":0.2,"df":0.008,"frequency_ghz":10.0,"frequency_text":"10 GHz","value_type":"construction_table","method":null,"axis":null,"thickness_mm":0.889,"glass_style":null,"resin_content_pct":null,"source_id":"RT0183","source_location":"PDF p.1, table 2, row 26","source_url":"https://www.kblaminates.com/en/upload/ueditor/20260601/KB-3200G-line-up.pdf","notes":"Thickness tolerance ±10% where stated in table header. Printed mm values retained without reconverting rounded mil. Test method not stated in this table.","dk_text":"4.3","df_text":"0.008","nominal_thickness_mil":35.0,"construction":"7628×5","df_tolerance_pct":10.0,"collection_group":"root","record_id":"PCB001527","source_file":"originals/Kingboard/Kingboard__KB-3200G_및_PP-KB3200G__종합카탈로그__RT0183.pdf","dataset_role":"material_published_parameter","dk_input_status":"scalar_with_frequency","review_flags":"test_method_not_stated;measurement_axis_not_stated"}
{"manufacturer":"Kingboard","product":"KB-3200G","material_family":"FR-4_or_high_speed_laminate","material_form":"core","dk":4.3,"dk_min":null,"dk_max":null,"dk_tolerance":0.2,"df":0.006,"frequency_ghz":1.0,"frequency_text":"1 GHz","value_type":"construction_table","method":null,"axis":null,"thickness_mm":1.016,"glass_style":null,"resin_content_pct":null,"source_id":"RT0183","source_location":"PDF p.1, table 2, row 27","source_url":"https://www.kblaminates.com/en/upload/ueditor/20260601/KB-3200G-line-up.pdf","notes":"Thickness tolerance ±10% where stated in table header. Printed mm values retained without reconverting rounded mil. Test method not stated in this table.","dk_text":"4.3","df_text":"0.006","nominal_thickness_mil":40.0,"construction":"7628×5","df_tolerance_pct":10.0,"collection_group":"root","record_id":"PCB001528","source_file":"originals/Kingboard/Kingboard__KB-3200G_및_PP-KB3200G__종합카탈로그__RT0183.pdf","dataset_role":"material_published_parameter","dk_input_status":"scalar_with_frequency","review_flags":"test_method_not_stated;measurement_axis_not_stated"}
{"manufacturer":"Kingboard","product":"KB-3200G","material_family":"FR-4_or_high_speed_laminate","material_form":"core","dk":4.2,"dk_min":null,"dk_max":null,"dk_tolerance":0.2,"df":0.006,"frequency_ghz":2.0,"frequency_text":"2 GHz","value_type":"construction_table","method":null,"axis":null,"thickness_mm":1.016,"glass_style":null,"resin_content_pct":null,"source_id":"RT0183","source_location":"PDF p.1, table 2, row 27","source_url":"https://www.kblaminates.com/en/upload/ueditor/20260601/KB-3200G-line-up.pdf","notes":"Thickness tolerance ±10% where stated in table header. Printed mm values retained without reconverting rounded mil. Test method not stated in this table.","dk_text":"4.2","df_text":"0.006","nominal_thickness_mil":40.0,"construction":"7628×5","df_tolerance_pct":10.0,"collection_group":"root","record_id":"PCB001529","source_file":"originals/Kingboard/Kingboard__KB-3200G_및_PP-KB3200G__종합카탈로그__RT0183.pdf","dataset_role":"material_published_parameter","dk_input_status":"scalar_with_frequency","review_flags":"test_method_not_stated;measurement_axis_not_stated"}
{"manufacturer":"Kingboard","product":"KB-3200G","material_family":"FR-4_or_high_speed_laminate","material_form":"core","dk":4.2,"dk_min":null,"dk_max":null,"dk_tolerance":0.2,"df":0.007,"frequency_ghz":5.0,"frequency_text":"5 GHz","value_type":"construction_table","method":null,"axis":null,"thickness_mm":1.016,"glass_style":null,"resin_content_pct":null,"source_id":"RT0183","source_location":"PDF p.1, table 2, row 27","source_url":"https://www.kblaminates.com/en/upload/ueditor/20260601/KB-3200G-line-up.pdf","notes":"Thickness tolerance ±10% where stated in table header. Printed mm values retained without reconverting rounded mil. Test method not stated in this table.","dk_text":"4.2","df_text":"0.007","nominal_thickness_mil":40.0,"construction":"7628×5","df_tolerance_pct":10.0,"collection_group":"root","record_id":"PCB001530","source_file":"originals/Kingboard/Kingboard__KB-3200G_및_PP-KB3200G__종합카탈로그__RT0183.pdf","dataset_role":"material_published_parameter","dk_input_status":"scalar_with_frequency","review_flags":"test_method_not_stated;measurement_axis_not_stated"}
{"manufacturer":"Kingboard","product":"KB-3200G","material_family":"FR-4_or_high_speed_laminate","material_form":"core","dk":4.1,"dk_min":null,"dk_max":null,"dk_tolerance":0.2,"df":0.008,"frequency_ghz":10.0,"frequency_text":"10 GHz","value_type":"construction_table","method":null,"axis":null,"thickness_mm":1.016,"glass_style":null,"resin_content_pct":null,"source_id":"RT0183","source_location":"PDF p.1, table 2, row 27","source_url":"https://www.kblaminates.com/en/upload/ueditor/20260601/KB-3200G-line-up.pdf","notes":"Thickness tolerance ±10% where stated in table header. Printed mm values retained without reconverting rounded mil. Test method not stated in this table.","dk_text":"4.1","df_text":"0.008","nominal_thickness_mil":40.0,"construction":"7628×5","df_tolerance_pct":10.0,"collection_group":"root","record_id":"PCB001531","source_file":"originals/Kingboard/Kingboard__KB-3200G_및_PP-KB3200G__종합카탈로그__RT0183.pdf","dataset_role":"material_published_parameter","dk_input_status":"scalar_with_frequency","review_flags":"test_method_not_stated;measurement_axis_not_stated"}
{"manufacturer":"Kingboard","product":"KB-3200G","material_family":"FR-4_or_high_speed_laminate","material_form":"core","dk":4.4,"dk_min":null,"dk_max":null,"dk_tolerance":0.2,"df":0.006,"frequency_ghz":1.0,"frequency_text":"1 GHz","value_type":"construction_table","method":null,"axis":null,"thickness_mm":1.499,"glass_style":null,"resin_content_pct":null,"source_id":"RT0183","source_location":"PDF p.1, table 2, row 28","source_url":"https://www.kblaminates.com/en/upload/ueditor/20260601/KB-3200G-line-up.pdf","notes":"Thickness tolerance ±10% where stated in table header. Printed mm values retained without reconverting rounded mil. Test method not stated in this table.","dk_text":"4.4","df_text":"0.006","nominal_thickness_mil":59.0,"construction":"7628×8","df_tolerance_pct":10.0,"collection_group":"root","record_id":"PCB001532","source_file":"originals/Kingboard/Kingboard__KB-3200G_및_PP-KB3200G__종합카탈로그__RT0183.pdf","dataset_role":"material_published_parameter","dk_input_status":"scalar_with_frequency","review_flags":"test_method_not_stated;measurement_axis_not_stated"}
{"manufacturer":"Kingboard","product":"KB-3200G","material_family":"FR-4_or_high_speed_laminate","material_form":"core","dk":4.4,"dk_min":null,"dk_max":null,"dk_tolerance":0.2,"df":0.006,"frequency_ghz":2.0,"frequency_text":"2 GHz","value_type":"construction_table","method":null,"axis":null,"thickness_mm":1.499,"glass_style":null,"resin_content_pct":null,"source_id":"RT0183","source_location":"PDF p.1, table 2, row 28","source_url":"https://www.kblaminates.com/en/upload/ueditor/20260601/KB-3200G-line-up.pdf","notes":"Thickness tolerance ±10% where stated in table header. Printed mm values retained without reconverting rounded mil. Test method not stated in this table.","dk_text":"4.4","df_text":"0.006","nominal_thickness_mil":59.0,"construction":"7628×8","df_tolerance_pct":10.0,"collection_group":"root","record_id":"PCB001533","source_file":"originals/Kingboard/Kingboard__KB-3200G_및_PP-KB3200G__종합카탈로그__RT0183.pdf","dataset_role":"material_published_parameter","dk_input_status":"scalar_with_frequency","review_flags":"test_method_not_stated;measurement_axis_not_stated"}
{"manufacturer":"Kingboard","product":"KB-3200G","material_family":"FR-4_or_high_speed_laminate","material_form":"core","dk":4.3,"dk_min":null,"dk_max":null,"dk_tolerance":0.2,"df":0.007,"frequency_ghz":5.0,"frequency_text":"5 GHz","value_type":"construction_table","method":null,"axis":null,"thickness_mm":1.499,"glass_style":null,"resin_content_pct":null,"source_id":"RT0183","source_location":"PDF p.1, table 2, row 28","source_url":"https://www.kblaminates.com/en/upload/ueditor/20260601/KB-3200G-line-up.pdf","notes":"Thickness tolerance ±10% where stated in table header. Printed mm values retained without reconverting rounded mil. Test method not stated in this table.","dk_text":"4.3","df_text":"0.007","nominal_thickness_mil":59.0,"construction":"7628×8","df_tolerance_pct":10.0,"collection_group":"root","record_id":"PCB001534","source_file":"originals/Kingboard/Kingboard__KB-3200G_및_PP-KB3200G__종합카탈로그__RT0183.pdf","dataset_role":"material_published_parameter","dk_input_status":"scalar_with_frequency","review_flags":"test_method_not_stated;measurement_axis_not_stated"}
{"manufacturer":"Kingboard","product":"KB-3200G","material_family":"FR-4_or_high_speed_laminate","material_form":"core","dk":4.3,"dk_min":null,"dk_max":null,"dk_tolerance":0.2,"df":0.008,"frequency_ghz":10.0,"frequency_text":"10 GHz","value_type":"construction_table","method":null,"axis":null,"thickness_mm":1.499,"glass_style":null,"resin_content_pct":null,"source_id":"RT0183","source_location":"PDF p.1, table 2, row 28","source_url":"https://www.kblaminates.com/en/upload/ueditor/20260601/KB-3200G-line-up.pdf","notes":"Thickness tolerance ±10% where stated in table header. Printed mm values retained without reconverting rounded mil. Test method not stated in this table.","dk_text":"4.3","df_text":"0.008","nominal_thickness_mil":59.0,"construction":"7628×8","df_tolerance_pct":10.0,"collection_group":"root","record_id":"PCB001535","source_file":"originals/Kingboard/Kingboard__KB-3200G_및_PP-KB3200G__종합카탈로그__RT0183.pdf","dataset_role":"material_published_parameter","dk_input_status":"scalar_with_frequency","review_flags":"test_method_not_stated;measurement_axis_not_stated"}
{"manufacturer":"Kingboard","product":"PP-KB3200G","material_family":"FR-4_or_high_speed_laminate","material_form":"prepreg","dk":3.6,"dk_min":null,"dk_max":null,"dk_tolerance":0.2,"df":0.006,"frequency_ghz":1.0,"frequency_text":"1 GHz","value_type":"construction_table","method":null,"axis":null,"thickness_mm":0.043,"glass_style":"1027","resin_content_pct":72.0,"source_id":"RT0183","source_location":"PDF p.2, table 1, row 3","source_url":"https://www.kblaminates.com/en/upload/ueditor/20260601/KB-3200G-line-up.pdf","notes":"Thickness tolerance ±10% where stated in table header. Printed mm values retained without reconverting rounded mil. Test method not stated in this table.","dk_text":"3.6","df_text":"0.006","nominal_thickness_mil":1.7,"construction":null,"df_tolerance_pct":10.0,"collection_group":"root","record_id":"PCB001536","source_file":"originals/Kingboard/Kingboard__KB-3200G_및_PP-KB3200G__종합카탈로그__RT0183.pdf","dataset_role":"material_published_parameter","dk_input_status":"scalar_with_frequency","review_flags":"test_method_not_stated;measurement_axis_not_stated"}
{"manufacturer":"Kingboard","product":"PP-KB3200G","material_family":"FR-4_or_high_speed_laminate","material_form":"prepreg","dk":3.5,"dk_min":null,"dk_max":null,"dk_tolerance":0.2,"df":0.006,"frequency_ghz":2.0,"frequency_text":"2 GHz","value_type":"construction_table","method":null,"axis":null,"thickness_mm":0.043,"glass_style":"1027","resin_content_pct":72.0,"source_id":"RT0183","source_location":"PDF p.2, table 1, row 3","source_url":"https://www.kblaminates.com/en/upload/ueditor/20260601/KB-3200G-line-up.pdf","notes":"Thickness tolerance ±10% where stated in table header. Printed mm values retained without reconverting rounded mil. Test method not stated in this table.","dk_text":"3.5","df_text":"0.006","nominal_thickness_mil":1.7,"construction":null,"df_tolerance_pct":10.0,"collection_group":"root","record_id":"PCB001537","source_file":"originals/Kingboard/Kingboard__KB-3200G_및_PP-KB3200G__종합카탈로그__RT0183.pdf","dataset_role":"material_published_parameter","dk_input_status":"scalar_with_frequency","review_flags":"test_method_not_stated;measurement_axis_not_stated"}
{"manufacturer":"Kingboard","product":"PP-KB3200G","material_family":"FR-4_or_high_speed_laminate","material_form":"prepreg","dk":3.4,"dk_min":null,"dk_max":null,"dk_tolerance":0.2,"df":0.007,"frequency_ghz":5.0,"frequency_text":"5 GHz","value_type":"construction_table","method":null,"axis":null,"thickness_mm":0.043,"glass_style":"1027","resin_content_pct":72.0,"source_id":"RT0183","source_location":"PDF p.2, table 1, row 3","source_url":"https://www.kblaminates.com/en/upload/ueditor/20260601/KB-3200G-line-up.pdf","notes":"Thickness tolerance ±10% where stated in table header. Printed mm values retained without reconverting rounded mil. Test method not stated in this table.","dk_text":"3.4","df_text":"0.007","nominal_thickness_mil":1.7,"construction":null,"df_tolerance_pct":10.0,"collection_group":"root","record_id":"PCB001538","source_file":"originals/Kingboard/Kingboard__KB-3200G_및_PP-KB3200G__종합카탈로그__RT0183.pdf","dataset_role":"material_published_parameter","dk_input_status":"scalar_with_frequency","review_flags":"test_method_not_stated;measurement_axis_not_stated"}
{"manufacturer":"Kingboard","product":"PP-KB3200G","material_family":"FR-4_or_high_speed_laminate","material_form":"prepreg","dk":3.4,"dk_min":null,"dk_max":null,"dk_tolerance":0.2,"df":0.008,"frequency_ghz":10.0,"frequency_text":"10 GHz","value_type":"construction_table","method":null,"axis":null,"thickness_mm":0.043,"glass_style":"1027","resin_content_pct":72.0,"source_id":"RT0183","source_location":"PDF p.2, table 1, row 3","source_url":"https://www.kblaminates.com/en/upload/ueditor/20260601/KB-3200G-line-up.pdf","notes":"Thickness tolerance ±10% where stated in table header. Printed mm values retained without reconverting rounded mil. Test method not stated in this table.","dk_text":"3.4","df_text":"0.008","nominal_thickness_mil":1.7,"construction":null,"df_tolerance_pct":10.0,"collection_group":"root","record_id":"PCB001539","source_file":"originals/Kingboard/Kingboard__KB-3200G_및_PP-KB3200G__종합카탈로그__RT0183.pdf","dataset_role":"material_published_parameter","dk_input_status":"scalar_with_frequency","review_flags":"test_method_not_stated;measurement_axis_not_stated"}
{"manufacturer":"Kingboard","product":"PP-KB3200G","material_family":"FR-4_or_high_speed_laminate","material_form":"prepreg","dk":3.6,"dk_min":null,"dk_max":null,"dk_tolerance":0.2,"df":0.006,"frequency_ghz":1.0,"frequency_text":"1 GHz","value_type":"construction_table","method":null,"axis":null,"thickness_mm":0.046,"glass_style":"1027","resin_content_pct":74.0,"source_id":"RT0183","source_location":"PDF p.2, table 1, row 4","source_url":"https://www.kblaminates.com/en/upload/ueditor/20260601/KB-3200G-line-up.pdf","notes":"Thickness tolerance ±10% where stated in table header. Printed mm values retained without reconverting rounded mil. Test method not stated in this table.","dk_text":"3.6","df_text":"0.006","nominal_thickness_mil":1.8,"construction":null,"df_tolerance_pct":10.0,"collection_group":"root","record_id":"PCB001540","source_file":"originals/Kingboard/Kingboard__KB-3200G_및_PP-KB3200G__종합카탈로그__RT0183.pdf","dataset_role":"material_published_parameter","dk_input_status":"scalar_with_frequency","review_flags":"test_method_not_stated;measurement_axis_not_stated"}
{"manufacturer":"Kingboard","product":"PP-KB3200G","material_family":"FR-4_or_high_speed_laminate","material_form":"prepreg","dk":3.5,"dk_min":null,"dk_max":null,"dk_tolerance":0.2,"df":0.006,"frequency_ghz":2.0,"frequency_text":"2 GHz","value_type":"construction_table","method":null,"axis":null,"thickness_mm":0.046,"glass_style":"1027","resin_content_pct":74.0,"source_id":"RT0183","source_location":"PDF p.2, table 1, row 4","source_url":"https://www.kblaminates.com/en/upload/ueditor/20260601/KB-3200G-line-up.pdf","notes":"Thickness tolerance ±10% where stated in table header. Printed mm values retained without reconverting rounded mil. Test method not stated in this table.","dk_text":"3.5","df_text":"0.006","nominal_thickness_mil":1.8,"construction":null,"df_tolerance_pct":10.0,"collection_group":"root","record_id":"PCB001541","source_file":"originals/Kingboard/Kingboard__KB-3200G_및_PP-KB3200G__종합카탈로그__RT0183.pdf","dataset_role":"material_published_parameter","dk_input_status":"scalar_with_frequency","review_flags":"test_method_not_stated;measurement_axis_not_stated"}
{"manufacturer":"Kingboard","product":"PP-KB3200G","material_family":"FR-4_or_high_speed_laminate","material_form":"prepreg","dk":3.4,"dk_min":null,"dk_max":null,"dk_tolerance":0.2,"df":0.007,"frequency_ghz":5.0,"frequency_text":"5 GHz","value_type":"construction_table","method":null,"axis":null,"thickness_mm":0.046,"glass_style":"1027","resin_content_pct":74.0,"source_id":"RT0183","source_location":"PDF p.2, table 1, row 4","source_url":"https://www.kblaminates.com/en/upload/ueditor/20260601/KB-3200G-line-up.pdf","notes":"Thickness tolerance ±10% where stated in table header. Printed mm values retained without reconverting rounded mil. Test method not stated in this table.","dk_text":"3.4","df_text":"0.007","nominal_thickness_mil":1.8,"construction":null,"df_tolerance_pct":10.0,"collection_group":"root","record_id":"PCB001542","source_file":"originals/Kingboard/Kingboard__KB-3200G_및_PP-KB3200G__종합카탈로그__RT0183.pdf","dataset_role":"material_published_parameter","dk_input_status":"scalar_with_frequency","review_flags":"test_method_not_stated;measurement_axis_not_stated"}
{"manufacturer":"Kingboard","product":"PP-KB3200G","material_family":"FR-4_or_high_speed_laminate","material_form":"prepreg","dk":3.4,"dk_min":null,"dk_max":null,"dk_tolerance":0.2,"df":0.008,"frequency_ghz":10.0,"frequency_text":"10 GHz","value_type":"construction_table","method":null,"axis":null,"thickness_mm":0.046,"glass_style":"1027","resin_content_pct":74.0,"source_id":"RT0183","source_location":"PDF p.2, table 1, row 4","source_url":"https://www.kblaminates.com/en/upload/ueditor/20260601/KB-3200G-line-up.pdf","notes":"Thickness tolerance ±10% where stated in table header. Printed mm values retained without reconverting rounded mil. Test method not stated in this table.","dk_text":"3.4","df_text":"0.008","nominal_thickness_mil":1.8,"construction":null,"df_tolerance_pct":10.0,"collection_group":"root","record_id":"PCB001543","source_file":"originals/Kingboard/Kingboard__KB-3200G_및_PP-KB3200G__종합카탈로그__RT0183.pdf","dataset_role":"material_published_parameter","dk_input_status":"scalar_with_frequency","review_flags":"test_method_not_stated;measurement_axis_not_stated"}
{"manufacturer":"Kingboard","product":"PP-KB3200G","material_family":"FR-4_or_high_speed_laminate","material_form":"prepreg","dk":3.5,"dk_min":null,"dk_max":null,"dk_tolerance":0.2,"df":0.006,"frequency_ghz":1.0,"frequency_text":"1 GHz","value_type":"construction_table","method":null,"axis":null,"thickness_mm":0.051,"glass_style":"1027","resin_content_pct":76.0,"source_id":"RT0183","source_location":"PDF p.2, table 1, row 5","source_url":"https://www.kblaminates.com/en/upload/ueditor/20260601/KB-3200G-line-up.pdf","notes":"Thickness tolerance ±10% where stated in table header. Printed mm values retained without reconverting rounded mil. Test method not stated in this table.","dk_text":"3.5","df_text":"0.006","nominal_thickness_mil":2.0,"construction":null,"df_tolerance_pct":10.0,"collection_group":"root","record_id":"PCB001544","source_file":"originals/Kingboard/Kingboard__KB-3200G_및_PP-KB3200G__종합카탈로그__RT0183.pdf","dataset_role":"material_published_parameter","dk_input_status":"scalar_with_frequency","review_flags":"test_method_not_stated;measurement_axis_not_stated"}
{"manufacturer":"Kingboard","product":"PP-KB3200G","material_family":"FR-4_or_high_speed_laminate","material_form":"prepreg","dk":3.5,"dk_min":null,"dk_max":null,"dk_tolerance":0.2,"df":0.006,"frequency_ghz":2.0,"frequency_text":"2 GHz","value_type":"construction_table","method":null,"axis":null,"thickness_mm":0.051,"glass_style":"1027","resin_content_pct":76.0,"source_id":"RT0183","source_location":"PDF p.2, table 1, row 5","source_url":"https://www.kblaminates.com/en/upload/ueditor/20260601/KB-3200G-line-up.pdf","notes":"Thickness tolerance ±10% where stated in table header. Printed mm values retained without reconverting rounded mil. Test method not stated in this table.","dk_text":"3.5","df_text":"0.006","nominal_thickness_mil":2.0,"construction":null,"df_tolerance_pct":10.0,"collection_group":"root","record_id":"PCB001545","source_file":"originals/Kingboard/Kingboard__KB-3200G_및_PP-KB3200G__종합카탈로그__RT0183.pdf","dataset_role":"material_published_parameter","dk_input_status":"scalar_with_frequency","review_flags":"test_method_not_stated;measurement_axis_not_stated"}
{"manufacturer":"Kingboard","product":"PP-KB3200G","material_family":"FR-4_or_high_speed_laminate","material_form":"prepreg","dk":3.4,"dk_min":null,"dk_max":null,"dk_tolerance":0.2,"df":0.007,"frequency_ghz":5.0,"frequency_text":"5 GHz","value_type":"construction_table","method":null,"axis":null,"thickness_mm":0.051,"glass_style":"1027","resin_content_pct":76.0,"source_id":"RT0183","source_location":"PDF p.2, table 1, row 5","source_url":"https://www.kblaminates.com/en/upload/ueditor/20260601/KB-3200G-line-up.pdf","notes":"Thickness tolerance ±10% where stated in table header. Printed mm values retained without reconverting rounded mil. Test method not stated in this table.","dk_text":"3.4","df_text":"0.007","nominal_thickness_mil":2.0,"construction":null,"df_tolerance_pct":10.0,"collection_group":"root","record_id":"PCB001546","source_file":"originals/Kingboard/Kingboard__KB-3200G_및_PP-KB3200G__종합카탈로그__RT0183.pdf","dataset_role":"material_published_parameter","dk_input_status":"scalar_with_frequency","review_flags":"test_method_not_stated;measurement_axis_not_stated"}
{"manufacturer":"Kingboard","product":"PP-KB3200G","material_family":"FR-4_or_high_speed_laminate","material_form":"prepreg","dk":3.4,"dk_min":null,"dk_max":null,"dk_tolerance":0.2,"df":0.008,"frequency_ghz":10.0,"frequency_text":"10 GHz","value_type":"construction_table","method":null,"axis":null,"thickness_mm":0.051,"glass_style":"1027","resin_content_pct":76.0,"source_id":"RT0183","source_location":"PDF p.2, table 1, row 5","source_url":"https://www.kblaminates.com/en/upload/ueditor/20260601/KB-3200G-line-up.pdf","notes":"Thickness tolerance ±10% where stated in table header. Printed mm values retained without reconverting rounded mil. Test method not stated in this table.","dk_text":"3.4","df_text":"0.008","nominal_thickness_mil":2.0,"construction":null,"df_tolerance_pct":10.0,"collection_group":"root","record_id":"PCB001547","source_file":"originals/Kingboard/Kingboard__KB-3200G_및_PP-KB3200G__종합카탈로그__RT0183.pdf","dataset_role":"material_published_parameter","dk_input_status":"scalar_with_frequency","review_flags":"test_method_not_stated;measurement_axis_not_stated"}
{"manufacturer":"Kingboard","product":"PP-KB3200G","material_family":"FR-4_or_high_speed_laminate","material_form":"prepreg","dk":3.5,"dk_min":null,"dk_max":null,"dk_tolerance":0.2,"df":0.006,"frequency_ghz":1.0,"frequency_text":"1 GHz","value_type":"construction_table","method":null,"axis":null,"thickness_mm":0.058,"glass_style":"1037","resin_content_pct":76.0,"source_id":"RT0183","source_location":"PDF p.2, table 1, row 6","source_url":"https://www.kblaminates.com/en/upload/ueditor/20260601/KB-3200G-line-up.pdf","notes":"Thickness tolerance ±10% where stated in table header. Printed mm values retained without reconverting rounded mil. Test method not stated in this table.","dk_text":"3.5","df_text":"0.006","nominal_thickness_mil":2.3,"construction":null,"df_tolerance_pct":10.0,"collection_group":"root","record_id":"PCB001548","source_file":"originals/Kingboard/Kingboard__KB-3200G_및_PP-KB3200G__종합카탈로그__RT0183.pdf","dataset_role":"material_published_parameter","dk_input_status":"scalar_with_frequency","review_flags":"test_method_not_stated;measurement_axis_not_stated"}
{"manufacturer":"Kingboard","product":"PP-KB3200G","material_family":"FR-4_or_high_speed_laminate","material_form":"prepreg","dk":3.5,"dk_min":null,"dk_max":null,"dk_tolerance":0.2,"df":0.006,"frequency_ghz":2.0,"frequency_text":"2 GHz","value_type":"construction_table","method":null,"axis":null,"thickness_mm":0.058,"glass_style":"1037","resin_content_pct":76.0,"source_id":"RT0183","source_location":"PDF p.2, table 1, row 6","source_url":"https://www.kblaminates.com/en/upload/ueditor/20260601/KB-3200G-line-up.pdf","notes":"Thickness tolerance ±10% where stated in table header. Printed mm values retained without reconverting rounded mil. Test method not stated in this table.","dk_text":"3.5","df_text":"0.006","nominal_thickness_mil":2.3,"construction":null,"df_tolerance_pct":10.0,"collection_group":"root","record_id":"PCB001549","source_file":"originals/Kingboard/Kingboard__KB-3200G_및_PP-KB3200G__종합카탈로그__RT0183.pdf","dataset_role":"material_published_parameter","dk_input_status":"scalar_with_frequency","review_flags":"test_method_not_stated;measurement_axis_not_stated"}
{"manufacturer":"Kingboard","product":"PP-KB3200G","material_family":"FR-4_or_high_speed_laminate","material_form":"prepreg","dk":3.4,"dk_min":null,"dk_max":null,"dk_tolerance":0.2,"df":0.007,"frequency_ghz":5.0,"frequency_text":"5 GHz","value_type":"construction_table","method":null,"axis":null,"thickness_mm":0.058,"glass_style":"1037","resin_content_pct":76.0,"source_id":"RT0183","source_location":"PDF p.2, table 1, row 6","source_url":"https://www.kblaminates.com/en/upload/ueditor/20260601/KB-3200G-line-up.pdf","notes":"Thickness tolerance ±10% where stated in table header. Printed mm values retained without reconverting rounded mil. Test method not stated in this table.","dk_text":"3.4","df_text":"0.007","nominal_thickness_mil":2.3,"construction":null,"df_tolerance_pct":10.0,"collection_group":"root","record_id":"PCB001550","source_file":"originals/Kingboard/Kingboard__KB-3200G_및_PP-KB3200G__종합카탈로그__RT0183.pdf","dataset_role":"material_published_parameter","dk_input_status":"scalar_with_frequency","review_flags":"test_method_not_stated;measurement_axis_not_stated"}
{"manufacturer":"Kingboard","product":"PP-KB3200G","material_family":"FR-4_or_high_speed_laminate","material_form":"prepreg","dk":3.4,"dk_min":null,"dk_max":null,"dk_tolerance":0.2,"df":0.008,"frequency_ghz":10.0,"frequency_text":"10 GHz","value_type":"construction_table","method":null,"axis":null,"thickness_mm":0.058,"glass_style":"1037","resin_content_pct":76.0,"source_id":"RT0183","source_location":"PDF p.2, table 1, row 6","source_url":"https://www.kblaminates.com/en/upload/ueditor/20260601/KB-3200G-line-up.pdf","notes":"Thickness tolerance ±10% where stated in table header. Printed mm values retained without reconverting rounded mil. Test method not stated in this table.","dk_text":"3.4","df_text":"0.008","nominal_thickness_mil":2.3,"construction":null,"df_tolerance_pct":10.0,"collection_group":"root","record_id":"PCB001551","source_file":"originals/Kingboard/Kingboard__KB-3200G_및_PP-KB3200G__종합카탈로그__RT0183.pdf","dataset_role":"material_published_parameter","dk_input_status":"scalar_with_frequency","review_flags":"test_method_not_stated;measurement_axis_not_stated"}
{"manufacturer":"Kingboard","product":"PP-KB3200G","material_family":"FR-4_or_high_speed_laminate","material_form":"prepreg","dk":3.5,"dk_min":null,"dk_max":null,"dk_tolerance":0.2,"df":0.006,"frequency_ghz":1.0,"frequency_text":"1 GHz","value_type":"construction_table","method":null,"axis":null,"thickness_mm":0.064,"glass_style":"1037","resin_content_pct":78.0,"source_id":"RT0183","source_location":"PDF p.2, table 1, row 7","source_url":"https://www.kblaminates.com/en/upload/ueditor/20260601/KB-3200G-line-up.pdf","notes":"Thickness tolerance ±10% where stated in table header. Printed mm values retained without reconverting rounded mil. Test method not stated in this table.","dk_text":"3.5","df_text":"0.006","nominal_thickness_mil":2.5,"construction":null,"df_tolerance_pct":10.0,"collection_group":"root","record_id":"PCB001552","source_file":"originals/Kingboard/Kingboard__KB-3200G_및_PP-KB3200G__종합카탈로그__RT0183.pdf","dataset_role":"material_published_parameter","dk_input_status":"scalar_with_frequency","review_flags":"test_method_not_stated;measurement_axis_not_stated"}
{"manufacturer":"Kingboard","product":"PP-KB3200G","material_family":"FR-4_or_high_speed_laminate","material_form":"prepreg","dk":3.4,"dk_min":null,"dk_max":null,"dk_tolerance":0.2,"df":0.006,"frequency_ghz":2.0,"frequency_text":"2 GHz","value_type":"construction_table","method":null,"axis":null,"thickness_mm":0.064,"glass_style":"1037","resin_content_pct":78.0,"source_id":"RT0183","source_location":"PDF p.2, table 1, row 7","source_url":"https://www.kblaminates.com/en/upload/ueditor/20260601/KB-3200G-line-up.pdf","notes":"Thickness tolerance ±10% where stated in table header. Printed mm values retained without reconverting rounded mil. Test method not stated in this table.","dk_text":"3.4","df_text":"0.006","nominal_thickness_mil":2.5,"construction":null,"df_tolerance_pct":10.0,"collection_group":"root","record_id":"PCB001553","source_file":"originals/Kingboard/Kingboard__KB-3200G_및_PP-KB3200G__종합카탈로그__RT0183.pdf","dataset_role":"material_published_parameter","dk_input_status":"scalar_with_frequency","review_flags":"test_method_not_stated;measurement_axis_not_stated"}
{"manufacturer":"Kingboard","product":"PP-KB3200G","material_family":"FR-4_or_high_speed_laminate","material_form":"prepreg","dk":3.4,"dk_min":null,"dk_max":null,"dk_tolerance":0.2,"df":0.007,"frequency_ghz":5.0,"frequency_text":"5 GHz","value_type":"construction_table","method":null,"axis":null,"thickness_mm":0.064,"glass_style":"1037","resin_content_pct":78.0,"source_id":"RT0183","source_location":"PDF p.2, table 1, row 7","source_url":"https://www.kblaminates.com/en/upload/ueditor/20260601/KB-3200G-line-up.pdf","notes":"Thickness tolerance ±10% where stated in table header. Printed mm values retained without reconverting rounded mil. Test method not stated in this table.","dk_text":"3.4","df_text":"0.007","nominal_thickness_mil":2.5,"construction":null,"df_tolerance_pct":10.0,"collection_group":"root","record_id":"PCB001554","source_file":"originals/Kingboard/Kingboard__KB-3200G_및_PP-KB3200G__종합카탈로그__RT0183.pdf","dataset_role":"material_published_parameter","dk_input_status":"scalar_with_frequency","review_flags":"test_method_not_stated;measurement_axis_not_stated"}
{"manufacturer":"Kingboard","product":"PP-KB3200G","material_family":"FR-4_or_high_speed_laminate","material_form":"prepreg","dk":3.4,"dk_min":null,"dk_max":null,"dk_tolerance":0.2,"df":0.008,"frequency_ghz":10.0,"frequency_text":"10 GHz","value_type":"construction_table","method":null,"axis":null,"thickness_mm":0.064,"glass_style":"1037","resin_content_pct":78.0,"source_id":"RT0183","source_location":"PDF p.2, table 1, row 7","source_url":"https://www.kblaminates.com/en/upload/ueditor/20260601/KB-3200G-line-up.pdf","notes":"Thickness tolerance ±10% where stated in table header. Printed mm values retained without reconverting rounded mil. Test method not stated in this table.","dk_text":"3.4","df_text":"0.008","nominal_thickness_mil":2.5,"construction":null,"df_tolerance_pct":10.0,"collection_group":"root","record_id":"PCB001555","source_file":"originals/Kingboard/Kingboard__KB-3200G_및_PP-KB3200G__종합카탈로그__RT0183.pdf","dataset_role":"material_published_parameter","dk_input_status":"scalar_with_frequency","review_flags":"test_method_not_stated;measurement_axis_not_stated"}
{"manufacturer":"Kingboard","product":"PP-KB3200G","material_family":"FR-4_or_high_speed_laminate","material_form":"prepreg","dk":3.6,"dk_min":null,"dk_max":null,"dk_tolerance":0.2,"df":0.006,"frequency_ghz":1.0,"frequency_text":"1 GHz","value_type":"construction_table","method":null,"axis":null,"thickness_mm":0.051,"glass_style":"106","resin_content_pct":71.0,"source_id":"RT0183","source_location":"PDF p.2, table 1, row 8","source_url":"https://www.kblaminates.com/en/upload/ueditor/20260601/KB-3200G-line-up.pdf","notes":"Thickness tolerance ±10% where stated in table header. Printed mm values retained without reconverting rounded mil. Test method not stated in this table.","dk_text":"3.6","df_text":"0.006","nominal_thickness_mil":2.0,"construction":null,"df_tolerance_pct":10.0,"collection_group":"root","record_id":"PCB001556","source_file":"originals/Kingboard/Kingboard__KB-3200G_및_PP-KB3200G__종합카탈로그__RT0183.pdf","dataset_role":"material_published_parameter","dk_input_status":"scalar_with_frequency","review_flags":"test_method_not_stated;measurement_axis_not_stated"}
{"manufacturer":"Kingboard","product":"PP-KB3200G","material_family":"FR-4_or_high_speed_laminate","material_form":"prepreg","dk":3.6,"dk_min":null,"dk_max":null,"dk_tolerance":0.2,"df":0.006,"frequency_ghz":2.0,"frequency_text":"2 GHz","value_type":"construction_table","method":null,"axis":null,"thickness_mm":0.051,"glass_style":"106","resin_content_pct":71.0,"source_id":"RT0183","source_location":"PDF p.2, table 1, row 8","source_url":"https://www.kblaminates.com/en/upload/ueditor/20260601/KB-3200G-line-up.pdf","notes":"Thickness tolerance ±10% where stated in table header. Printed mm values retained without reconverting rounded mil. Test method not stated in this table.","dk_text":"3.6","df_text":"0.006","nominal_thickness_mil":2.0,"construction":null,"df_tolerance_pct":10.0,"collection_group":"root","record_id":"PCB001557","source_file":"originals/Kingboard/Kingboard__KB-3200G_및_PP-KB3200G__종합카탈로그__RT0183.pdf","dataset_role":"material_published_parameter","dk_input_status":"scalar_with_frequency","review_flags":"test_method_not_stated;measurement_axis_not_stated"}
{"manufacturer":"Kingboard","product":"PP-KB3200G","material_family":"FR-4_or_high_speed_laminate","material_form":"prepreg","dk":3.5,"dk_min":null,"dk_max":null,"dk_tolerance":0.2,"df":0.007,"frequency_ghz":5.0,"frequency_text":"5 GHz","value_type":"construction_table","method":null,"axis":null,"thickness_mm":0.051,"glass_style":"106","resin_content_pct":71.0,"source_id":"RT0183","source_location":"PDF p.2, table 1, row 8","source_url":"https://www.kblaminates.com/en/upload/ueditor/20260601/KB-3200G-line-up.pdf","notes":"Thickness tolerance ±10% where stated in table header. Printed mm values retained without reconverting rounded mil. Test method not stated in this table.","dk_text":"3.5","df_text":"0.007","nominal_thickness_mil":2.0,"construction":null,"df_tolerance_pct":10.0,"collection_group":"root","record_id":"PCB001558","source_file":"originals/Kingboard/Kingboard__KB-3200G_및_PP-KB3200G__종합카탈로그__RT0183.pdf","dataset_role":"material_published_parameter","dk_input_status":"scalar_with_frequency","review_flags":"test_method_not_stated;measurement_axis_not_stated"}
