Repository: EIDOSDATA/TraceWave-Studio

# PCB 유전율과 적층 자료

수집/정리 기준일: 2026-11-11.

먼저 [전체 자료 안내 엑셀](Excel/00_전체_자료_안내.xlsx)을 연다. 회사별 엑셀은 `Excel/`에 있고, 원문 검색은 [HTML 안내](START_HERE_ko.html)를 사용한다.

- [자료 사용 안내](docs/자료_사용_안내.md): 폴더, 단위, 조건 선택과 내보내기.
- [자료 검토 결과](docs/자료_검토_결과.md): 확인한 범위, 오류/공백, 정리 내역.
- [TraceWave Studio 연결 설계](../../../Code/docs/pcb_material_catalog.md): 사용자 직접 입력, 소재 선택, 제조업체 적층 선택과 현재 구현의 경계.

57,340개 조건별 관측, 36개 회사와 일반 재료 참고 자료 1개 그룹, 1,756개 출처 기록을 보존했다. 새 엑셀은 전체 안내 1개와 회사/참고 자료별 37개로 총 38개다. 행 수는 고유 소재나 독립 측정 수가 아니다. 공식 자료에 값이 있어도 실제 제조 조건과 해석 대역에 맞는지 확인해야 한다.

사람이 보는 엑셀과 프로그램용 JSONL을 분리했다. 원문 PDF/HTML의 바이트는 보존하면서 파일명을 회사와 소재/용도 중심으로 바꿨다. 중복 저장한 데이터 사본은 복구 폴더로 옮겼고 관측 수치는 삭제하지 않았다.

File: 00_REF/PCB RF ANT/05_PCB_Dielectric_Data_2026/data/observations/Isola.jsonl (part 36 of 92)
{"manufacturer":"Isola","product":"185HR","material_family":null,"material_form":"core","dk":3.97,"dk_min":null,"dk_max":null,"dk_tolerance":null,"df":0.017,"frequency_ghz":0.1,"frequency_text":"100 MHz","value_type":"published_construction_table","method":null,"axis":null,"thickness_mm":0.114,"glass_style":"1x106 / 1x1080","resin_content_pct":65.0,"source_id":"FR001","source_location":"HTML construction table 2, data row 12","source_url":"https://www.isola-group.com/pcb-laminates-prepreg/185hr-laminate-and-prepreg/","notes":"Manufacturer construction-specific value; test method/conditioning not stated in this HTML construction table. Thickness is the published nominal value; pressed prepreg thickness must be confirmed with PCB fabricator.","construction":"1x106 / 1x1080","offering":"Alternate","thickness_inch":0.0045,"collection_group":"fr4","record_id":"PCB005253","source_file":"originals/Isola/Isola__185HR__Dk_Df_구성표__FR001.html","dataset_role":"material_published_parameter","dk_input_status":"scalar_with_frequency","review_flags":"test_method_not_stated;measurement_axis_not_stated"}
{"manufacturer":"Isola","product":"FR408HR","material_family":null,"material_form":"core","dk":3.34,"dk_min":null,"dk_max":null,"dk_tolerance":null,"df":0.0105,"frequency_ghz":5.0,"frequency_text":"5 GHz","value_type":"published_construction_table","method":null,"axis":null,"thickness_mm":0.064,"glass_style":"1x1067","resin_content_pct":69.0,"source_id":"FR009","source_location":"HTML construction table 2, data row 3","source_url":"https://www.isola-group.com/pcb-laminates-prepreg/fr408hr-laminate-and-prepreg/","notes":"Manufacturer construction-specific value; test method/conditioning not stated in this HTML construction table. Thickness is the published nominal value; pressed prepreg thickness must be confirmed with PCB fabricator.","construction":"1x1067","offering":"Alternate","thickness_inch":0.0025,"collection_group":"fr4","record_id":"PCB006521","source_file":"originals/Isola/Isola__FR408HR__Dk_Df_구성표__FR009.html","dataset_role":"material_published_parameter","dk_input_status":"scalar_with_frequency","review_flags":"test_method_not_stated;measurement_axis_not_stated"}
{"manufacturer":"Isola","product":"FR408HR","material_family":null,"material_form":"core","dk":3.67,"dk_min":null,"dk_max":null,"dk_tolerance":null,"df":0.0071,"frequency_ghz":0.1,"frequency_text":"100 MHz","value_type":"published_construction_table","method":null,"axis":null,"thickness_mm":0.064,"glass_style":"1x1080","resin_content_pct":57.0,"source_id":"FR009","source_location":"HTML construction table 2, data row 2","source_url":"https://www.isola-group.com/pcb-laminates-prepreg/fr408hr-laminate-and-prepreg/","notes":"Manufacturer construction-specific value; test method/conditioning not stated in this HTML construction table. Thickness is the published nominal value; pressed prepreg thickness must be confirmed with PCB fabricator.","construction":"1x1080","offering":"Standard","thickness_inch":0.0025,"collection_group":"fr4","record_id":"PCB006522","source_file":"originals/Isola/Isola__FR408HR__Dk_Df_구성표__FR009.html","dataset_role":"material_published_parameter","dk_input_status":"scalar_with_frequency","review_flags":"test_method_not_stated;measurement_axis_not_stated"}
{"manufacturer":"Isola","product":"FR408HR","material_family":null,"material_form":"core","dk":3.64,"dk_min":null,"dk_max":null,"dk_tolerance":null,"df":0.0079,"frequency_ghz":0.5,"frequency_text":"500 MHz","value_type":"published_construction_table","method":null,"axis":null,"thickness_mm":0.064,"glass_style":"1x1080","resin_content_pct":57.0,"source_id":"FR009","source_location":"HTML construction table 2, data row 2","source_url":"https://www.isola-group.com/pcb-laminates-prepreg/fr408hr-laminate-and-prepreg/","notes":"Manufacturer construction-specific value; test method/conditioning not stated in this HTML construction table. Thickness is the published nominal value; pressed prepreg thickness must be confirmed with PCB fabricator.","construction":"1x1080","offering":"Standard","thickness_inch":0.0025,"collection_group":"fr4","record_id":"PCB006523","source_file":"originals/Isola/Isola__FR408HR__Dk_Df_구성표__FR009.html","dataset_role":"material_published_parameter","dk_input_status":"scalar_with_frequency","review_flags":"test_method_not_stated;measurement_axis_not_stated"}
{"manufacturer":"Isola","product":"FR408HR","material_family":null,"material_form":"core","dk":3.62,"dk_min":null,"dk_max":null,"dk_tolerance":null,"df":0.0089,"frequency_ghz":1.0,"frequency_text":"1 GHz","value_type":"published_construction_table","method":null,"axis":null,"thickness_mm":0.064,"glass_style":"1x1080","resin_content_pct":57.0,"source_id":"FR009","source_location":"HTML construction table 2, data row 2","source_url":"https://www.isola-group.com/pcb-laminates-prepreg/fr408hr-laminate-and-prepreg/","notes":"Manufacturer construction-specific value; test method/conditioning not stated in this HTML construction table. Thickness is the published nominal value; pressed prepreg thickness must be confirmed with PCB fabricator.","construction":"1x1080","offering":"Standard","thickness_inch":0.0025,"collection_group":"fr4","record_id":"PCB006524","source_file":"originals/Isola/Isola__FR408HR__Dk_Df_구성표__FR009.html","dataset_role":"material_published_parameter","dk_input_status":"scalar_with_frequency","review_flags":"test_method_not_stated;measurement_axis_not_stated"}
{"manufacturer":"Isola","product":"FR408HR","material_family":null,"material_form":"core","dk":3.59,"dk_min":null,"dk_max":null,"dk_tolerance":null,"df":0.0095,"frequency_ghz":10.0,"frequency_text":"10 Ghz","value_type":"published_construction_table","method":null,"axis":null,"thickness_mm":0.064,"glass_style":"1x1080","resin_content_pct":57.0,"source_id":"FR009","source_location":"HTML construction table 2, data row 2","source_url":"https://www.isola-group.com/pcb-laminates-prepreg/fr408hr-laminate-and-prepreg/","notes":"Manufacturer construction-specific value; test method/conditioning not stated in this HTML construction table. Thickness is the published nominal value; pressed prepreg thickness must be confirmed with PCB fabricator.","construction":"1x1080","offering":"Standard","thickness_inch":0.0025,"collection_group":"fr4","record_id":"PCB006525","source_file":"originals/Isola/Isola__FR408HR__Dk_Df_구성표__FR009.html","dataset_role":"material_published_parameter","dk_input_status":"scalar_with_frequency","review_flags":"test_method_not_stated;measurement_axis_not_stated"}
{"manufacturer":"Isola","product":"FR408HR","material_family":null,"material_form":"core","dk":3.61,"dk_min":null,"dk_max":null,"dk_tolerance":null,"df":0.0092,"frequency_ghz":2.0,"frequency_text":"2 GHz","value_type":"published_construction_table","method":null,"axis":null,"thickness_mm":0.064,"glass_style":"1x1080","resin_content_pct":57.0,"source_id":"FR009","source_location":"HTML construction table 2, data row 2","source_url":"https://www.isola-group.com/pcb-laminates-prepreg/fr408hr-laminate-and-prepreg/","notes":"Manufacturer construction-specific value; test method/conditioning not stated in this HTML construction table. Thickness is the published nominal value; pressed prepreg thickness must be confirmed with PCB fabricator.","construction":"1x1080","offering":"Standard","thickness_inch":0.0025,"collection_group":"fr4","record_id":"PCB006526","source_file":"originals/Isola/Isola__FR408HR__Dk_Df_구성표__FR009.html","dataset_role":"material_published_parameter","dk_input_status":"scalar_with_frequency","review_flags":"test_method_not_stated;measurement_axis_not_stated"}
{"manufacturer":"Isola","product":"FR408HR","material_family":null,"material_form":"core","dk":3.6,"dk_min":null,"dk_max":null,"dk_tolerance":null,"df":0.0097,"frequency_ghz":5.0,"frequency_text":"5 GHz","value_type":"published_construction_table","method":null,"axis":null,"thickness_mm":0.064,"glass_style":"1x1080","resin_content_pct":57.0,"source_id":"FR009","source_location":"HTML construction table 2, data row 2","source_url":"https://www.isola-group.com/pcb-laminates-prepreg/fr408hr-laminate-and-prepreg/","notes":"Manufacturer construction-specific value; test method/conditioning not stated in this HTML construction table. Thickness is the published nominal value; pressed prepreg thickness must be confirmed with PCB fabricator.","construction":"1x1080","offering":"Standard","thickness_inch":0.0025,"collection_group":"fr4","record_id":"PCB006527","source_file":"originals/Isola/Isola__FR408HR__Dk_Df_구성표__FR009.html","dataset_role":"material_published_parameter","dk_input_status":"scalar_with_frequency","review_flags":"test_method_not_stated;measurement_axis_not_stated"}
{"manufacturer":"Isola","product":"FR408HR","material_family":null,"material_form":"core","dk":3.54,"dk_min":null,"dk_max":null,"dk_tolerance":null,"df":0.0074,"frequency_ghz":0.1,"frequency_text":"100 MHz","value_type":"published_construction_table","method":null,"axis":null,"thickness_mm":0.076,"glass_style":"1x1080","resin_content_pct":63.0,"source_id":"FR009","source_location":"HTML construction table 2, data row 4","source_url":"https://www.isola-group.com/pcb-laminates-prepreg/fr408hr-laminate-and-prepreg/","notes":"Manufacturer construction-specific value; test method/conditioning not stated in this HTML construction table. Thickness is the published nominal value; pressed prepreg thickness must be confirmed with PCB fabricator.","construction":"1x1080","offering":"Standard","thickness_inch":0.003,"collection_group":"fr4","record_id":"PCB006528","source_file":"originals/Isola/Isola__FR408HR__Dk_Df_구성표__FR009.html","dataset_role":"material_published_parameter","dk_input_status":"scalar_with_frequency","review_flags":"test_method_not_stated;measurement_axis_not_stated"}
{"manufacturer":"Isola","product":"FR408HR","material_family":null,"material_form":"core","dk":3.52,"dk_min":null,"dk_max":null,"dk_tolerance":null,"df":0.0082,"frequency_ghz":0.5,"frequency_text":"500 MHz","value_type":"published_construction_table","method":null,"axis":null,"thickness_mm":0.076,"glass_style":"1x1080","resin_content_pct":63.0,"source_id":"FR009","source_location":"HTML construction table 2, data row 4","source_url":"https://www.isola-group.com/pcb-laminates-prepreg/fr408hr-laminate-and-prepreg/","notes":"Manufacturer construction-specific value; test method/conditioning not stated in this HTML construction table. Thickness is the published nominal value; pressed prepreg thickness must be confirmed with PCB fabricator.","construction":"1x1080","offering":"Standard","thickness_inch":0.003,"collection_group":"fr4","record_id":"PCB006529","source_file":"originals/Isola/Isola__FR408HR__Dk_Df_구성표__FR009.html","dataset_role":"material_published_parameter","dk_input_status":"scalar_with_frequency","review_flags":"test_method_not_stated;measurement_axis_not_stated"}
{"manufacturer":"Isola","product":"FR408HR","material_family":null,"material_form":"core","dk":3.5,"dk_min":null,"dk_max":null,"dk_tolerance":null,"df":0.0092,"frequency_ghz":1.0,"frequency_text":"1 GHz","value_type":"published_construction_table","method":null,"axis":null,"thickness_mm":0.076,"glass_style":"1x1080","resin_content_pct":63.0,"source_id":"FR009","source_location":"HTML construction table 2, data row 4","source_url":"https://www.isola-group.com/pcb-laminates-prepreg/fr408hr-laminate-and-prepreg/","notes":"Manufacturer construction-specific value; test method/conditioning not stated in this HTML construction table. Thickness is the published nominal value; pressed prepreg thickness must be confirmed with PCB fabricator.","construction":"1x1080","offering":"Standard","thickness_inch":0.003,"collection_group":"fr4","record_id":"PCB006530","source_file":"originals/Isola/Isola__FR408HR__Dk_Df_구성표__FR009.html","dataset_role":"material_published_parameter","dk_input_status":"scalar_with_frequency","review_flags":"test_method_not_stated;measurement_axis_not_stated"}
{"manufacturer":"Isola","product":"FR408HR","material_family":null,"material_form":"core","dk":3.47,"dk_min":null,"dk_max":null,"dk_tolerance":null,"df":0.0101,"frequency_ghz":10.0,"frequency_text":"10 Ghz","value_type":"published_construction_table","method":null,"axis":null,"thickness_mm":0.076,"glass_style":"1x1080","resin_content_pct":63.0,"source_id":"FR009","source_location":"HTML construction table 2, data row 4","source_url":"https://www.isola-group.com/pcb-laminates-prepreg/fr408hr-laminate-and-prepreg/","notes":"Manufacturer construction-specific value; test method/conditioning not stated in this HTML construction table. Thickness is the published nominal value; pressed prepreg thickness must be confirmed with PCB fabricator.","construction":"1x1080","offering":"Standard","thickness_inch":0.003,"collection_group":"fr4","record_id":"PCB006531","source_file":"originals/Isola/Isola__FR408HR__Dk_Df_구성표__FR009.html","dataset_role":"material_published_parameter","dk_input_status":"scalar_with_frequency","review_flags":"test_method_not_stated;measurement_axis_not_stated"}
{"manufacturer":"Isola","product":"FR408HR","material_family":null,"material_form":"core","dk":3.48,"dk_min":null,"dk_max":null,"dk_tolerance":null,"df":0.0096,"frequency_ghz":2.0,"frequency_text":"2 GHz","value_type":"published_construction_table","method":null,"axis":null,"thickness_mm":0.076,"glass_style":"1x1080","resin_content_pct":63.0,"source_id":"FR009","source_location":"HTML construction table 2, data row 4","source_url":"https://www.isola-group.com/pcb-laminates-prepreg/fr408hr-laminate-and-prepreg/","notes":"Manufacturer construction-specific value; test method/conditioning not stated in this HTML construction table. Thickness is the published nominal value; pressed prepreg thickness must be confirmed with PCB fabricator.","construction":"1x1080","offering":"Standard","thickness_inch":0.003,"collection_group":"fr4","record_id":"PCB006532","source_file":"originals/Isola/Isola__FR408HR__Dk_Df_구성표__FR009.html","dataset_role":"material_published_parameter","dk_input_status":"scalar_with_frequency","review_flags":"test_method_not_stated;measurement_axis_not_stated"}
{"manufacturer":"Isola","product":"FR408HR","material_family":null,"material_form":"core","dk":3.47,"dk_min":null,"dk_max":null,"dk_tolerance":null,"df":0.0102,"frequency_ghz":5.0,"frequency_text":"5 GHz","value_type":"published_construction_table","method":null,"axis":null,"thickness_mm":0.076,"glass_style":"1x1080","resin_content_pct":63.0,"source_id":"FR009","source_location":"HTML construction table 2, data row 4","source_url":"https://www.isola-group.com/pcb-laminates-prepreg/fr408hr-laminate-and-prepreg/","notes":"Manufacturer construction-specific value; test method/conditioning not stated in this HTML construction table. Thickness is the published nominal value; pressed prepreg thickness must be confirmed with PCB fabricator.","construction":"1x1080","offering":"Standard","thickness_inch":0.003,"collection_group":"fr4","record_id":"PCB006533","source_file":"originals/Isola/Isola__FR408HR__Dk_Df_구성표__FR009.html","dataset_role":"material_published_parameter","dk_input_status":"scalar_with_frequency","review_flags":"test_method_not_stated;measurement_axis_not_stated"}
{"manufacturer":"Isola","product":"FR408HR","material_family":null,"material_form":"core","dk":3.86,"dk_min":null,"dk_max":null,"dk_tolerance":null,"df":0.0068,"frequency_ghz":0.1,"frequency_text":"100 MHz","value_type":"published_construction_table","method":null,"axis":null,"thickness_mm":0.356,"glass_style":"1x1080/2x1652","resin_content_pct":49.0,"source_id":"FR009","source_location":"HTML construction table 2, data row 24","source_url":"https://www.isola-group.com/pcb-laminates-prepreg/fr408hr-laminate-and-prepreg/","notes":"Manufacturer construction-specific value; test method/conditioning not stated in this HTML construction table. Thickness is the published nominal value; pressed prepreg thickness must be confirmed with PCB fabricator.","construction":"1x1080/2x1652","offering":"Standard","thickness_inch":0.014,"collection_group":"fr4","record_id":"PCB006534","source_file":"originals/Isola/Isola__FR408HR__Dk_Df_구성표__FR009.html","dataset_role":"material_published_parameter","dk_input_status":"scalar_with_frequency","review_flags":"test_method_not_stated;measurement_axis_not_stated"}
{"manufacturer":"Isola","product":"FR408HR","material_family":null,"material_form":"core","dk":3.83,"dk_min":null,"dk_max":null,"dk_tolerance":null,"df":0.0074,"frequency_ghz":0.5,"frequency_text":"500 MHz","value_type":"published_construction_table","method":null,"axis":null,"thickness_mm":0.356,"glass_style":"1x1080/2x1652","resin_content_pct":49.0,"source_id":"FR009","source_location":"HTML construction table 2, data row 24","source_url":"https://www.isola-group.com/pcb-laminates-prepreg/fr408hr-laminate-and-prepreg/","notes":"Manufacturer construction-specific value; test method/conditioning not stated in this HTML construction table. Thickness is the published nominal value; pressed prepreg thickness must be confirmed with PCB fabricator.","construction":"1x1080/2x1652","offering":"Standard","thickness_inch":0.014,"collection_group":"fr4","record_id":"PCB006535","source_file":"originals/Isola/Isola__FR408HR__Dk_Df_구성표__FR009.html","dataset_role":"material_published_parameter","dk_input_status":"scalar_with_frequency","review_flags":"test_method_not_stated;measurement_axis_not_stated"}
{"manufacturer":"Isola","product":"FR408HR","material_family":null,"material_form":"core","dk":3.81,"dk_min":null,"dk_max":null,"dk_tolerance":null,"df":0.0083,"frequency_ghz":1.0,"frequency_text":"1 GHz","value_type":"published_construction_table","method":null,"axis":null,"thickness_mm":0.356,"glass_style":"1x1080/2x1652","resin_content_pct":49.0,"source_id":"FR009","source_location":"HTML construction table 2, data row 24","source_url":"https://www.isola-group.com/pcb-laminates-prepreg/fr408hr-laminate-and-prepreg/","notes":"Manufacturer construction-specific value; test method/conditioning not stated in this HTML construction table. Thickness is the published nominal value; pressed prepreg thickness must be confirmed with PCB fabricator.","construction":"1x1080/2x1652","offering":"Standard","thickness_inch":0.014,"collection_group":"fr4","record_id":"PCB006536","source_file":"originals/Isola/Isola__FR408HR__Dk_Df_구성표__FR009.html","dataset_role":"material_published_parameter","dk_input_status":"scalar_with_frequency","review_flags":"test_method_not_stated;measurement_axis_not_stated"}
{"manufacturer":"Isola","product":"FR408HR","material_family":null,"material_form":"core","dk":3.78,"dk_min":null,"dk_max":null,"dk_tolerance":null,"df":0.0089,"frequency_ghz":10.0,"frequency_text":"10 Ghz","value_type":"published_construction_table","method":null,"axis":null,"thickness_mm":0.356,"glass_style":"1x1080/2x1652","resin_content_pct":49.0,"source_id":"FR009","source_location":"HTML construction table 2, data row 24","source_url":"https://www.isola-group.com/pcb-laminates-prepreg/fr408hr-laminate-and-prepreg/","notes":"Manufacturer construction-specific value; test method/conditioning not stated in this HTML construction table. Thickness is the published nominal value; pressed prepreg thickness must be confirmed with PCB fabricator.","construction":"1x1080/2x1652","offering":"Standard","thickness_inch":0.014,"collection_group":"fr4","record_id":"PCB006537","source_file":"originals/Isola/Isola__FR408HR__Dk_Df_구성표__FR009.html","dataset_role":"material_published_parameter","dk_input_status":"scalar_with_frequency","review_flags":"test_method_not_stated;measurement_axis_not_stated"}
{"manufacturer":"Isola","product":"FR408HR","material_family":null,"material_form":"core","dk":3.8,"dk_min":null,"dk_max":null,"dk_tolerance":null,"df":0.0086,"frequency_ghz":2.0,"frequency_text":"2 GHz","value_type":"published_construction_table","method":null,"axis":null,"thickness_mm":0.356,"glass_style":"1x1080/2x1652","resin_content_pct":49.0,"source_id":"FR009","source_location":"HTML construction table 2, data row 24","source_url":"https://www.isola-group.com/pcb-laminates-prepreg/fr408hr-laminate-and-prepreg/","notes":"Manufacturer construction-specific value; test method/conditioning not stated in this HTML construction table. Thickness is the published nominal value; pressed prepreg thickness must be confirmed with PCB fabricator.","construction":"1x1080/2x1652","offering":"Standard","thickness_inch":0.014,"collection_group":"fr4","record_id":"PCB006538","source_file":"originals/Isola/Isola__FR408HR__Dk_Df_구성표__FR009.html","dataset_role":"material_published_parameter","dk_input_status":"scalar_with_frequency","review_flags":"test_method_not_stated;measurement_axis_not_stated"}
{"manufacturer":"Isola","product":"FR408HR","material_family":null,"material_form":"core","dk":3.78,"dk_min":null,"dk_max":null,"dk_tolerance":null,"df":0.009,"frequency_ghz":5.0,"frequency_text":"5 GHz","value_type":"published_construction_table","method":null,"axis":null,"thickness_mm":0.356,"glass_style":"1x1080/2x1652","resin_content_pct":49.0,"source_id":"FR009","source_location":"HTML construction table 2, data row 24","source_url":"https://www.isola-group.com/pcb-laminates-prepreg/fr408hr-laminate-and-prepreg/","notes":"Manufacturer construction-specific value; test method/conditioning not stated in this HTML construction table. Thickness is the published nominal value; pressed prepreg thickness must be confirmed with PCB fabricator.","construction":"1x1080/2x1652","offering":"Standard","thickness_inch":0.014,"collection_group":"fr4","record_id":"PCB006539","source_file":"originals/Isola/Isola__FR408HR__Dk_Df_구성표__FR009.html","dataset_role":"material_published_parameter","dk_input_status":"scalar_with_frequency","review_flags":"test_method_not_stated;measurement_axis_not_stated"}
{"manufacturer":"Isola","product":"FR408HR","material_family":null,"material_form":"core","dk":3.65,"dk_min":null,"dk_max":null,"dk_tolerance":null,"df":0.0072,"frequency_ghz":0.1,"frequency_text":"100 MHz","value_type":"published_construction_table","method":null,"axis":null,"thickness_mm":0.076,"glass_style":"1x1086","resin_content_pct":59.0,"source_id":"FR009","source_location":"HTML construction table 2, data row 5","source_url":"https://www.isola-group.com/pcb-laminates-prepreg/fr408hr-laminate-and-prepreg/","notes":"Manufacturer construction-specific value; test method/conditioning not stated in this HTML construction table. Thickness is the published nominal value; pressed prepreg thickness must be confirmed with PCB fabricator.","construction":"1x1086","offering":"Alternate","thickness_inch":0.003,"collection_group":"fr4","record_id":"PCB006540","source_file":"originals/Isola/Isola__FR408HR__Dk_Df_구성표__FR009.html","dataset_role":"material_published_parameter","dk_input_status":"scalar_with_frequency","review_flags":"test_method_not_stated;measurement_axis_not_stated"}
{"manufacturer":"Isola","product":"FR408HR","material_family":null,"material_form":"core","dk":3.63,"dk_min":null,"dk_max":null,"dk_tolerance":null,"df":0.0079,"frequency_ghz":0.5,"frequency_text":"500 MHz","value_type":"published_construction_table","method":null,"axis":null,"thickness_mm":0.076,"glass_style":"1x1086","resin_content_pct":59.0,"source_id":"FR009","source_location":"HTML construction table 2, data row 5","source_url":"https://www.isola-group.com/pcb-laminates-prepreg/fr408hr-laminate-and-prepreg/","notes":"Manufacturer construction-specific value; test method/conditioning not stated in this HTML construction table. Thickness is the published nominal value; pressed prepreg thickness must be confirmed with PCB fabricator.","construction":"1x1086","offering":"Alternate","thickness_inch":0.003,"collection_group":"fr4","record_id":"PCB006541","source_file":"originals/Isola/Isola__FR408HR__Dk_Df_구성표__FR009.html","dataset_role":"material_published_parameter","dk_input_status":"scalar_with_frequency","review_flags":"test_method_not_stated;measurement_axis_not_stated"}
{"manufacturer":"Isola","product":"FR408HR","material_family":null,"material_form":"core","dk":3.6,"dk_min":null,"dk_max":null,"dk_tolerance":null,"df":0.0091,"frequency_ghz":1.0,"frequency_text":"1 GHz","value_type":"published_construction_table","method":null,"axis":null,"thickness_mm":0.076,"glass_style":"1x1086","resin_content_pct":59.0,"source_id":"FR009","source_location":"HTML construction table 2, data row 5","source_url":"https://www.isola-group.com/pcb-laminates-prepreg/fr408hr-laminate-and-prepreg/","notes":"Manufacturer construction-specific value; test method/conditioning not stated in this HTML construction table. Thickness is the published nominal value; pressed prepreg thickness must be confirmed with PCB fabricator.","construction":"1x1086","offering":"Alternate","thickness_inch":0.003,"collection_group":"fr4","record_id":"PCB006542","source_file":"originals/Isola/Isola__FR408HR__Dk_Df_구성표__FR009.html","dataset_role":"material_published_parameter","dk_input_status":"scalar_with_frequency","review_flags":"test_method_not_stated;measurement_axis_not_stated"}
{"manufacturer":"Isola","product":"FR408HR","material_family":null,"material_form":"core","dk":3.57,"dk_min":null,"dk_max":null,"dk_tolerance":null,"df":0.0095,"frequency_ghz":10.0,"frequency_text":"10 Ghz","value_type":"published_construction_table","method":null,"axis":null,"thickness_mm":0.076,"glass_style":"1x1086","resin_content_pct":59.0,"source_id":"FR009","source_location":"HTML construction table 2, data row 5","source_url":"https://www.isola-group.com/pcb-laminates-prepreg/fr408hr-laminate-and-prepreg/","notes":"Manufacturer construction-specific value; test method/conditioning not stated in this HTML construction table. Thickness is the published nominal value; pressed prepreg thickness must be confirmed with PCB fabricator.","construction":"1x1086","offering":"Alternate","thickness_inch":0.003,"collection_group":"fr4","record_id":"PCB006543","source_file":"originals/Isola/Isola__FR408HR__Dk_Df_구성표__FR009.html","dataset_role":"material_published_parameter","dk_input_status":"scalar_with_frequency","review_flags":"test_method_not_stated;measurement_axis_not_stated"}
{"manufacturer":"Isola","product":"FR408HR","material_family":null,"material_form":"core","dk":3.59,"dk_min":null,"dk_max":null,"dk_tolerance":null,"df":0.0092,"frequency_ghz":2.0,"frequency_text":"2 GHz","value_type":"published_construction_table","method":null,"axis":null,"thickness_mm":0.076,"glass_style":"1x1086","resin_content_pct":59.0,"source_id":"FR009","source_location":"HTML construction table 2, data row 5","source_url":"https://www.isola-group.com/pcb-laminates-prepreg/fr408hr-laminate-and-prepreg/","notes":"Manufacturer construction-specific value; test method/conditioning not stated in this HTML construction table. Thickness is the published nominal value; pressed prepreg thickness must be confirmed with PCB fabricator.","construction":"1x1086","offering":"Alternate","thickness_inch":0.003,"collection_group":"fr4","record_id":"PCB006544","source_file":"originals/Isola/Isola__FR408HR__Dk_Df_구성표__FR009.html","dataset_role":"material_published_parameter","dk_input_status":"scalar_with_frequency","review_flags":"test_method_not_stated;measurement_axis_not_stated"}
{"manufacturer":"Isola","product":"FR408HR","material_family":null,"material_form":"core","dk":3.57,"dk_min":null,"dk_max":null,"dk_tolerance":null,"df":0.0098,"frequency_ghz":5.0,"frequency_text":"5 GHz","value_type":"published_construction_table","method":null,"axis":null,"thickness_mm":0.076,"glass_style":"1x1086","resin_content_pct":59.0,"source_id":"FR009","source_location":"HTML construction table 2, data row 5","source_url":"https://www.isola-group.com/pcb-laminates-prepreg/fr408hr-laminate-and-prepreg/","notes":"Manufacturer construction-specific value; test method/conditioning not stated in this HTML construction table. Thickness is the published nominal value; pressed prepreg thickness must be confirmed with PCB fabricator.","construction":"1x1086","offering":"Alternate","thickness_inch":0.003,"collection_group":"fr4","record_id":"PCB006545","source_file":"originals/Isola/Isola__FR408HR__Dk_Df_구성표__FR009.html","dataset_role":"material_published_parameter","dk_input_status":"scalar_with_frequency","review_flags":"test_method_not_stated;measurement_axis_not_stated"}
{"manufacturer":"Isola","product":"FR408HR","material_family":null,"material_form":"core","dk":3.82,"dk_min":null,"dk_max":null,"dk_tolerance":null,"df":0.0068,"frequency_ghz":0.1,"frequency_text":"100 MHz","value_type":"published_construction_table","method":null,"axis":null,"thickness_mm":0.152,"glass_style":"1x1652","resin_content_pct":50.0,"source_id":"FR009","source_location":"HTML construction table 2, data row 18","source_url":"https://www.isola-group.com/pcb-laminates-prepreg/fr408hr-laminate-and-prepreg/","notes":"Manufacturer construction-specific value; test method/conditioning not stated in this HTML construction table. Thickness is the published nominal value; pressed prepreg thickness must be confirmed with PCB fabricator.","construction":"1x1652","offering":"Standard","thickness_inch":0.006,"collection_group":"fr4","record_id":"PCB006546","source_file":"originals/Isola/Isola__FR408HR__Dk_Df_구성표__FR009.html","dataset_role":"material_published_parameter","dk_input_status":"scalar_with_frequency","review_flags":"test_method_not_stated;measurement_axis_not_stated"}
{"manufacturer":"Isola","product":"FR408HR","material_family":null,"material_form":"core","dk":3.81,"dk_min":null,"dk_max":null,"dk_tolerance":null,"df":0.0075,"frequency_ghz":0.5,"frequency_text":"500 MHz","value_type":"published_construction_table","method":null,"axis":null,"thickness_mm":0.152,"glass_style":"1x1652","resin_content_pct":50.0,"source_id":"FR009","source_location":"HTML construction table 2, data row 18","source_url":"https://www.isola-group.com/pcb-laminates-prepreg/fr408hr-laminate-and-prepreg/","notes":"Manufacturer construction-specific value; test method/conditioning not stated in this HTML construction table. Thickness is the published nominal value; pressed prepreg thickness must be confirmed with PCB fabricator.","construction":"1x1652","offering":"Standard","thickness_inch":0.006,"collection_group":"fr4","record_id":"PCB006547","source_file":"originals/Isola/Isola__FR408HR__Dk_Df_구성표__FR009.html","dataset_role":"material_published_parameter","dk_input_status":"scalar_with_frequency","review_flags":"test_method_not_stated;measurement_axis_not_stated"}
{"manufacturer":"Isola","product":"FR408HR","material_family":null,"material_form":"core","dk":3.8,"dk_min":null,"dk_max":null,"dk_tolerance":null,"df":0.0083,"frequency_ghz":1.0,"frequency_text":"1 GHz","value_type":"published_construction_table","method":null,"axis":null,"thickness_mm":0.152,"glass_style":"1x1652","resin_content_pct":50.0,"source_id":"FR009","source_location":"HTML construction table 2, data row 18","source_url":"https://www.isola-group.com/pcb-laminates-prepreg/fr408hr-laminate-and-prepreg/","notes":"Manufacturer construction-specific value; test method/conditioning not stated in this HTML construction table. Thickness is the published nominal value; pressed prepreg thickness must be confirmed with PCB fabricator.","construction":"1x1652","offering":"Standard","thickness_inch":0.006,"collection_group":"fr4","record_id":"PCB006548","source_file":"originals/Isola/Isola__FR408HR__Dk_Df_구성표__FR009.html","dataset_role":"material_published_parameter","dk_input_status":"scalar_with_frequency","review_flags":"test_method_not_stated;measurement_axis_not_stated"}
{"manufacturer":"Isola","product":"FR408HR","material_family":null,"material_form":"core","dk":3.76,"dk_min":null,"dk_max":null,"dk_tolerance":null,"df":0.0089,"frequency_ghz":10.0,"frequency_text":"10 Ghz","value_type":"published_construction_table","method":null,"axis":null,"thickness_mm":0.152,"glass_style":"1x1652","resin_content_pct":50.0,"source_id":"FR009","source_location":"HTML construction table 2, data row 18","source_url":"https://www.isola-group.com/pcb-laminates-prepreg/fr408hr-laminate-and-prepreg/","notes":"Manufacturer construction-specific value; test method/conditioning not stated in this HTML construction table. Thickness is the published nominal value; pressed prepreg thickness must be confirmed with PCB fabricator.","construction":"1x1652","offering":"Standard","thickness_inch":0.006,"collection_group":"fr4","record_id":"PCB006549","source_file":"originals/Isola/Isola__FR408HR__Dk_Df_구성표__FR009.html","dataset_role":"material_published_parameter","dk_input_status":"scalar_with_frequency","review_flags":"test_method_not_stated;measurement_axis_not_stated"}
{"manufacturer":"Isola","product":"FR408HR","material_family":null,"material_form":"core","dk":3.79,"dk_min":null,"dk_max":null,"dk_tolerance":null,"df":0.0086,"frequency_ghz":2.0,"frequency_text":"2 GHz","value_type":"published_construction_table","method":null,"axis":null,"thickness_mm":0.152,"glass_style":"1x1652","resin_content_pct":50.0,"source_id":"FR009","source_location":"HTML construction table 2, data row 18","source_url":"https://www.isola-group.com/pcb-laminates-prepreg/fr408hr-laminate-and-prepreg/","notes":"Manufacturer construction-specific value; test method/conditioning not stated in this HTML construction table. Thickness is the published nominal value; pressed prepreg thickness must be confirmed with PCB fabricator.","construction":"1x1652","offering":"Standard","thickness_inch":0.006,"collection_group":"fr4","record_id":"PCB006550","source_file":"originals/Isola/Isola__FR408HR__Dk_Df_구성표__FR009.html","dataset_role":"material_published_parameter","dk_input_status":"scalar_with_frequency","review_flags":"test_method_not_stated;measurement_axis_not_stated"}
{"manufacturer":"Isola","product":"FR408HR","material_family":null,"material_form":"core","dk":3.78,"dk_min":null,"dk_max":null,"dk_tolerance":null,"df":0.0091,"frequency_ghz":5.0,"frequency_text":"5 GHz","value_type":"published_construction_table","method":null,"axis":null,"thickness_mm":0.152,"glass_style":"1x1652","resin_content_pct":50.0,"source_id":"FR009","source_location":"HTML construction table 2, data row 18","source_url":"https://www.isola-group.com/pcb-laminates-prepreg/fr408hr-laminate-and-prepreg/","notes":"Manufacturer construction-specific value; test method/conditioning not stated in this HTML construction table. Thickness is the published nominal value; pressed prepreg thickness must be confirmed with PCB fabricator.","construction":"1x1652","offering":"Standard","thickness_inch":0.006,"collection_group":"fr4","record_id":"PCB006551","source_file":"originals/Isola/Isola__FR408HR__Dk_Df_구성표__FR009.html","dataset_role":"material_published_parameter","dk_input_status":"scalar_with_frequency","review_flags":"test_method_not_stated;measurement_axis_not_stated"}
{"manufacturer":"Isola","product":"FR408HR","material_family":null,"material_form":"core","dk":3.82,"dk_min":null,"dk_max":null,"dk_tolerance":null,"df":0.0068,"frequency_ghz":0.1,"frequency_text":"100 MHz","value_type":"published_construction_table","method":null,"axis":null,"thickness_mm":0.114,"glass_style":"1x2116","resin_content_pct":50.0,"source_id":"FR009","source_location":"HTML construction table 2, data row 11","source_url":"https://www.isola-group.com/pcb-laminates-prepreg/fr408hr-laminate-and-prepreg/","notes":"Manufacturer construction-specific value; test method/conditioning not stated in this HTML construction table. Thickness is the published nominal value; pressed prepreg thickness must be confirmed with PCB fabricator.","construction":"1x2116","offering":"Standard","thickness_inch":0.0045,"collection_group":"fr4","record_id":"PCB006552","source_file":"originals/Isola/Isola__FR408HR__Dk_Df_구성표__FR009.html","dataset_role":"material_published_parameter","dk_input_status":"scalar_with_frequency","review_flags":"test_method_not_stated;measurement_axis_not_stated"}
{"manufacturer":"Isola","product":"FR408HR","material_family":null,"material_form":"core","dk":3.81,"dk_min":null,"dk_max":null,"dk_tolerance":null,"df":0.0075,"frequency_ghz":0.5,"frequency_text":"500 MHz","value_type":"published_construction_table","method":null,"axis":null,"thickness_mm":0.114,"glass_style":"1x2116","resin_content_pct":50.0,"source_id":"FR009","source_location":"HTML construction table 2, data row 11","source_url":"https://www.isola-group.com/pcb-laminates-prepreg/fr408hr-laminate-and-prepreg/","notes":"Manufacturer construction-specific value; test method/conditioning not stated in this HTML construction table. Thickness is the published nominal value; pressed prepreg thickness must be confirmed with PCB fabricator.","construction":"1x2116","offering":"Standard","thickness_inch":0.0045,"collection_group":"fr4","record_id":"PCB006553","source_file":"originals/Isola/Isola__FR408HR__Dk_Df_구성표__FR009.html","dataset_role":"material_published_parameter","dk_input_status":"scalar_with_frequency","review_flags":"test_method_not_stated;measurement_axis_not_stated"}
{"manufacturer":"Isola","product":"FR408HR","material_family":null,"material_form":"core","dk":3.8,"dk_min":null,"dk_max":null,"dk_tolerance":null,"df":0.0083,"frequency_ghz":1.0,"frequency_text":"1 GHz","value_type":"published_construction_table","method":null,"axis":null,"thickness_mm":0.114,"glass_style":"1x2116","resin_content_pct":50.0,"source_id":"FR009","source_location":"HTML construction table 2, data row 11","source_url":"https://www.isola-group.com/pcb-laminates-prepreg/fr408hr-laminate-and-prepreg/","notes":"Manufacturer construction-specific value; test method/conditioning not stated in this HTML construction table. Thickness is the published nominal value; pressed prepreg thickness must be confirmed with PCB fabricator.","construction":"1x2116","offering":"Standard","thickness_inch":0.0045,"collection_group":"fr4","record_id":"PCB006554","source_file":"originals/Isola/Isola__FR408HR__Dk_Df_구성표__FR009.html","dataset_role":"material_published_parameter","dk_input_status":"scalar_with_frequency","review_flags":"test_method_not_stated;measurement_axis_not_stated"}
{"manufacturer":"Isola","product":"FR408HR","material_family":null,"material_form":"core","dk":3.76,"dk_min":null,"dk_max":null,"dk_tolerance":null,"df":0.0089,"frequency_ghz":10.0,"frequency_text":"10 Ghz","value_type":"published_construction_table","method":null,"axis":null,"thickness_mm":0.114,"glass_style":"1x2116","resin_content_pct":50.0,"source_id":"FR009","source_location":"HTML construction table 2, data row 11","source_url":"https://www.isola-group.com/pcb-laminates-prepreg/fr408hr-laminate-and-prepreg/","notes":"Manufacturer construction-specific value; test method/conditioning not stated in this HTML construction table. Thickness is the published nominal value; pressed prepreg thickness must be confirmed with PCB fabricator.","construction":"1x2116","offering":"Standard","thickness_inch":0.0045,"collection_group":"fr4","record_id":"PCB006555","source_file":"originals/Isola/Isola__FR408HR__Dk_Df_구성표__FR009.html","dataset_role":"material_published_parameter","dk_input_status":"scalar_with_frequency","review_flags":"test_method_not_stated;measurement_axis_not_stated"}
{"manufacturer":"Isola","product":"FR408HR","material_family":null,"material_form":"core","dk":3.79,"dk_min":null,"dk_max":null,"dk_tolerance":null,"df":0.0086,"frequency_ghz":2.0,"frequency_text":"2 GHz","value_type":"published_construction_table","method":null,"axis":null,"thickness_mm":0.114,"glass_style":"1x2116","resin_content_pct":50.0,"source_id":"FR009","source_location":"HTML construction table 2, data row 11","source_url":"https://www.isola-group.com/pcb-laminates-prepreg/fr408hr-laminate-and-prepreg/","notes":"Manufacturer construction-specific value; test method/conditioning not stated in this HTML construction table. Thickness is the published nominal value; pressed prepreg thickness must be confirmed with PCB fabricator.","construction":"1x2116","offering":"Standard","thickness_inch":0.0045,"collection_group":"fr4","record_id":"PCB006556","source_file":"originals/Isola/Isola__FR408HR__Dk_Df_구성표__FR009.html","dataset_role":"material_published_parameter","dk_input_status":"scalar_with_frequency","review_flags":"test_method_not_stated;measurement_axis_not_stated"}
