Repository: EIDOSDATA/TraceWave-Studio

# PCB 유전율과 적층 자료

수집/정리 기준일: 2026-11-11.

먼저 [전체 자료 안내 엑셀](Excel/00_전체_자료_안내.xlsx)을 연다. 회사별 엑셀은 `Excel/`에 있고, 원문 검색은 [HTML 안내](START_HERE_ko.html)를 사용한다.

- [자료 사용 안내](docs/자료_사용_안내.md): 폴더, 단위, 조건 선택과 내보내기.
- [자료 검토 결과](docs/자료_검토_결과.md): 확인한 범위, 오류/공백, 정리 내역.
- [TraceWave Studio 연결 설계](../../../Code/docs/pcb_material_catalog.md): 사용자 직접 입력, 소재 선택, 제조업체 적층 선택과 현재 구현의 경계.

57,340개 조건별 관측, 36개 회사와 일반 재료 참고 자료 1개 그룹, 1,756개 출처 기록을 보존했다. 새 엑셀은 전체 안내 1개와 회사/참고 자료별 37개로 총 38개다. 행 수는 고유 소재나 독립 측정 수가 아니다. 공식 자료에 값이 있어도 실제 제조 조건과 해석 대역에 맞는지 확인해야 한다.

사람이 보는 엑셀과 프로그램용 JSONL을 분리했다. 원문 PDF/HTML의 바이트는 보존하면서 파일명을 회사와 소재/용도 중심으로 바꿨다. 중복 저장한 데이터 사본은 복구 폴더로 옮겼고 관측 수치는 삭제하지 않았다.

File: 00_REF/PCB RF ANT/05_PCB_Dielectric_Data_2026/data/observations/Isola.jsonl (part 37 of 92)
{"manufacturer":"Isola","product":"185HR","material_family":null,"material_form":"core","dk":3.97,"dk_min":null,"dk_max":null,"dk_tolerance":null,"df":0.017,"frequency_ghz":0.1,"frequency_text":"100 MHz","value_type":"published_construction_table","method":null,"axis":null,"thickness_mm":0.114,"glass_style":"1x106 / 1x1080","resin_content_pct":65.0,"source_id":"FR001","source_location":"HTML construction table 2, data row 12","source_url":"https://www.isola-group.com/pcb-laminates-prepreg/185hr-laminate-and-prepreg/","notes":"Manufacturer construction-specific value; test method/conditioning not stated in this HTML construction table. Thickness is the published nominal value; pressed prepreg thickness must be confirmed with PCB fabricator.","construction":"1x106 / 1x1080","offering":"Alternate","thickness_inch":0.0045,"collection_group":"fr4","record_id":"PCB005253","source_file":"originals/Isola/Isola__185HR__Dk_Df_구성표__FR001.html","dataset_role":"material_published_parameter","dk_input_status":"scalar_with_frequency","review_flags":"test_method_not_stated;measurement_axis_not_stated"}
{"manufacturer":"Isola","product":"FR408HR","material_family":null,"material_form":"core","dk":3.78,"dk_min":null,"dk_max":null,"dk_tolerance":null,"df":0.0091,"frequency_ghz":5.0,"frequency_text":"5 GHz","value_type":"published_construction_table","method":null,"axis":null,"thickness_mm":0.114,"glass_style":"1x2116","resin_content_pct":50.0,"source_id":"FR009","source_location":"HTML construction table 2, data row 11","source_url":"https://www.isola-group.com/pcb-laminates-prepreg/fr408hr-laminate-and-prepreg/","notes":"Manufacturer construction-specific value; test method/conditioning not stated in this HTML construction table. Thickness is the published nominal value; pressed prepreg thickness must be confirmed with PCB fabricator.","construction":"1x2116","offering":"Standard","thickness_inch":0.0045,"collection_group":"fr4","record_id":"PCB006557","source_file":"originals/Isola/Isola__FR408HR__Dk_Df_구성표__FR009.html","dataset_role":"material_published_parameter","dk_input_status":"scalar_with_frequency","review_flags":"test_method_not_stated;measurement_axis_not_stated"}
{"manufacturer":"Isola","product":"FR408HR","material_family":null,"material_form":"core","dk":3.72,"dk_min":null,"dk_max":null,"dk_tolerance":null,"df":0.007,"frequency_ghz":0.1,"frequency_text":"100 MHz","value_type":"published_construction_table","method":null,"axis":null,"thickness_mm":0.127,"glass_style":"1x2116","resin_content_pct":54.0,"source_id":"FR009","source_location":"HTML construction table 2, data row 15","source_url":"https://www.isola-group.com/pcb-laminates-prepreg/fr408hr-laminate-and-prepreg/","notes":"Manufacturer construction-specific value; test method/conditioning not stated in this HTML construction table. Thickness is the published nominal value; pressed prepreg thickness must be confirmed with PCB fabricator.","construction":"1x2116","offering":"Standard","thickness_inch":0.005,"collection_group":"fr4","record_id":"PCB006558","source_file":"originals/Isola/Isola__FR408HR__Dk_Df_구성표__FR009.html","dataset_role":"material_published_parameter","dk_input_status":"scalar_with_frequency","review_flags":"test_method_not_stated;measurement_axis_not_stated"}
{"manufacturer":"Isola","product":"FR408HR","material_family":null,"material_form":"core","dk":3.71,"dk_min":null,"dk_max":null,"dk_tolerance":null,"df":0.0077,"frequency_ghz":0.5,"frequency_text":"500 MHz","value_type":"published_construction_table","method":null,"axis":null,"thickness_mm":0.127,"glass_style":"1x2116","resin_content_pct":54.0,"source_id":"FR009","source_location":"HTML construction table 2, data row 15","source_url":"https://www.isola-group.com/pcb-laminates-prepreg/fr408hr-laminate-and-prepreg/","notes":"Manufacturer construction-specific value; test method/conditioning not stated in this HTML construction table. Thickness is the published nominal value; pressed prepreg thickness must be confirmed with PCB fabricator.","construction":"1x2116","offering":"Standard","thickness_inch":0.005,"collection_group":"fr4","record_id":"PCB006559","source_file":"originals/Isola/Isola__FR408HR__Dk_Df_구성표__FR009.html","dataset_role":"material_published_parameter","dk_input_status":"scalar_with_frequency","review_flags":"test_method_not_stated;measurement_axis_not_stated"}
{"manufacturer":"Isola","product":"FR408HR","material_family":null,"material_form":"core","dk":3.7,"dk_min":null,"dk_max":null,"dk_tolerance":null,"df":0.0086,"frequency_ghz":1.0,"frequency_text":"1 GHz","value_type":"published_construction_table","method":null,"axis":null,"thickness_mm":0.127,"glass_style":"1x2116","resin_content_pct":54.0,"source_id":"FR009","source_location":"HTML construction table 2, data row 15","source_url":"https://www.isola-group.com/pcb-laminates-prepreg/fr408hr-laminate-and-prepreg/","notes":"Manufacturer construction-specific value; test method/conditioning not stated in this HTML construction table. Thickness is the published nominal value; pressed prepreg thickness must be confirmed with PCB fabricator.","construction":"1x2116","offering":"Standard","thickness_inch":0.005,"collection_group":"fr4","record_id":"PCB006560","source_file":"originals/Isola/Isola__FR408HR__Dk_Df_구성표__FR009.html","dataset_role":"material_published_parameter","dk_input_status":"scalar_with_frequency","review_flags":"test_method_not_stated;measurement_axis_not_stated"}
{"manufacturer":"Isola","product":"FR408HR","material_family":null,"material_form":"core","dk":3.67,"dk_min":null,"dk_max":null,"dk_tolerance":null,"df":0.0093,"frequency_ghz":10.0,"frequency_text":"10 Ghz","value_type":"published_construction_table","method":null,"axis":null,"thickness_mm":0.127,"glass_style":"1x2116","resin_content_pct":54.0,"source_id":"FR009","source_location":"HTML construction table 2, data row 15","source_url":"https://www.isola-group.com/pcb-laminates-prepreg/fr408hr-laminate-and-prepreg/","notes":"Manufacturer construction-specific value; test method/conditioning not stated in this HTML construction table. Thickness is the published nominal value; pressed prepreg thickness must be confirmed with PCB fabricator.","construction":"1x2116","offering":"Standard","thickness_inch":0.005,"collection_group":"fr4","record_id":"PCB006561","source_file":"originals/Isola/Isola__FR408HR__Dk_Df_구성표__FR009.html","dataset_role":"material_published_parameter","dk_input_status":"scalar_with_frequency","review_flags":"test_method_not_stated;measurement_axis_not_stated"}
{"manufacturer":"Isola","product":"FR408HR","material_family":null,"material_form":"core","dk":3.69,"dk_min":null,"dk_max":null,"dk_tolerance":null,"df":0.0089,"frequency_ghz":2.0,"frequency_text":"2 GHz","value_type":"published_construction_table","method":null,"axis":null,"thickness_mm":0.127,"glass_style":"1x2116","resin_content_pct":54.0,"source_id":"FR009","source_location":"HTML construction table 2, data row 15","source_url":"https://www.isola-group.com/pcb-laminates-prepreg/fr408hr-laminate-and-prepreg/","notes":"Manufacturer construction-specific value; test method/conditioning not stated in this HTML construction table. Thickness is the published nominal value; pressed prepreg thickness must be confirmed with PCB fabricator.","construction":"1x2116","offering":"Standard","thickness_inch":0.005,"collection_group":"fr4","record_id":"PCB006562","source_file":"originals/Isola/Isola__FR408HR__Dk_Df_구성표__FR009.html","dataset_role":"material_published_parameter","dk_input_status":"scalar_with_frequency","review_flags":"test_method_not_stated;measurement_axis_not_stated"}
{"manufacturer":"Isola","product":"FR408HR","material_family":null,"material_form":"core","dk":3.67,"dk_min":null,"dk_max":null,"dk_tolerance":null,"df":0.0095,"frequency_ghz":5.0,"frequency_text":"5 GHz","value_type":"published_construction_table","method":null,"axis":null,"thickness_mm":0.127,"glass_style":"1x2116","resin_content_pct":54.0,"source_id":"FR009","source_location":"HTML construction table 2, data row 15","source_url":"https://www.isola-group.com/pcb-laminates-prepreg/fr408hr-laminate-and-prepreg/","notes":"Manufacturer construction-specific value; test method/conditioning not stated in this HTML construction table. Thickness is the published nominal value; pressed prepreg thickness must be confirmed with PCB fabricator.","construction":"1x2116","offering":"Standard","thickness_inch":0.005,"collection_group":"fr4","record_id":"PCB006563","source_file":"originals/Isola/Isola__FR408HR__Dk_Df_구성표__FR009.html","dataset_role":"material_published_parameter","dk_input_status":"scalar_with_frequency","review_flags":"test_method_not_stated;measurement_axis_not_stated"}
{"manufacturer":"Isola","product":"FR408HR","material_family":null,"material_form":"core","dk":3.82,"dk_min":null,"dk_max":null,"dk_tolerance":null,"df":0.0068,"frequency_ghz":0.1,"frequency_text":"100 MHz","value_type":"published_construction_table","method":null,"axis":null,"thickness_mm":0.089,"glass_style":"1x3313","resin_content_pct":51.0,"source_id":"FR009","source_location":"HTML construction table 2, data row 7","source_url":"https://www.isola-group.com/pcb-laminates-prepreg/fr408hr-laminate-and-prepreg/","notes":"Manufacturer construction-specific value; test method/conditioning not stated in this HTML construction table. Thickness is the published nominal value; pressed prepreg thickness must be confirmed with PCB fabricator.","construction":"1x3313","offering":"Standard","thickness_inch":0.0035,"collection_group":"fr4","record_id":"PCB006564","source_file":"originals/Isola/Isola__FR408HR__Dk_Df_구성표__FR009.html","dataset_role":"material_published_parameter","dk_input_status":"scalar_with_frequency","review_flags":"test_method_not_stated;measurement_axis_not_stated"}
{"manufacturer":"Isola","product":"FR408HR","material_family":null,"material_form":"core","dk":3.79,"dk_min":null,"dk_max":null,"dk_tolerance":null,"df":0.0076,"frequency_ghz":0.5,"frequency_text":"500 MHz","value_type":"published_construction_table","method":null,"axis":null,"thickness_mm":0.089,"glass_style":"1x3313","resin_content_pct":51.0,"source_id":"FR009","source_location":"HTML construction table 2, data row 7","source_url":"https://www.isola-group.com/pcb-laminates-prepreg/fr408hr-laminate-and-prepreg/","notes":"Manufacturer construction-specific value; test method/conditioning not stated in this HTML construction table. Thickness is the published nominal value; pressed prepreg thickness must be confirmed with PCB fabricator.","construction":"1x3313","offering":"Standard","thickness_inch":0.0035,"collection_group":"fr4","record_id":"PCB006565","source_file":"originals/Isola/Isola__FR408HR__Dk_Df_구성표__FR009.html","dataset_role":"material_published_parameter","dk_input_status":"scalar_with_frequency","review_flags":"test_method_not_stated;measurement_axis_not_stated"}
{"manufacturer":"Isola","product":"FR408HR","material_family":null,"material_form":"core","dk":3.77,"dk_min":null,"dk_max":null,"dk_tolerance":null,"df":0.0084,"frequency_ghz":1.0,"frequency_text":"1 GHz","value_type":"published_construction_table","method":null,"axis":null,"thickness_mm":0.089,"glass_style":"1x3313","resin_content_pct":51.0,"source_id":"FR009","source_location":"HTML construction table 2, data row 7","source_url":"https://www.isola-group.com/pcb-laminates-prepreg/fr408hr-laminate-and-prepreg/","notes":"Manufacturer construction-specific value; test method/conditioning not stated in this HTML construction table. Thickness is the published nominal value; pressed prepreg thickness must be confirmed with PCB fabricator.","construction":"1x3313","offering":"Standard","thickness_inch":0.0035,"collection_group":"fr4","record_id":"PCB006566","source_file":"originals/Isola/Isola__FR408HR__Dk_Df_구성표__FR009.html","dataset_role":"material_published_parameter","dk_input_status":"scalar_with_frequency","review_flags":"test_method_not_stated;measurement_axis_not_stated"}
{"manufacturer":"Isola","product":"FR408HR","material_family":null,"material_form":"core","dk":3.74,"dk_min":null,"dk_max":null,"dk_tolerance":null,"df":0.009,"frequency_ghz":10.0,"frequency_text":"10 Ghz","value_type":"published_construction_table","method":null,"axis":null,"thickness_mm":0.089,"glass_style":"1x3313","resin_content_pct":51.0,"source_id":"FR009","source_location":"HTML construction table 2, data row 7","source_url":"https://www.isola-group.com/pcb-laminates-prepreg/fr408hr-laminate-and-prepreg/","notes":"Manufacturer construction-specific value; test method/conditioning not stated in this HTML construction table. Thickness is the published nominal value; pressed prepreg thickness must be confirmed with PCB fabricator.","construction":"1x3313","offering":"Standard","thickness_inch":0.0035,"collection_group":"fr4","record_id":"PCB006567","source_file":"originals/Isola/Isola__FR408HR__Dk_Df_구성표__FR009.html","dataset_role":"material_published_parameter","dk_input_status":"scalar_with_frequency","review_flags":"test_method_not_stated;measurement_axis_not_stated"}
{"manufacturer":"Isola","product":"FR408HR","material_family":null,"material_form":"core","dk":3.77,"dk_min":null,"dk_max":null,"dk_tolerance":null,"df":0.0087,"frequency_ghz":2.0,"frequency_text":"2 GHz","value_type":"published_construction_table","method":null,"axis":null,"thickness_mm":0.089,"glass_style":"1x3313","resin_content_pct":51.0,"source_id":"FR009","source_location":"HTML construction table 2, data row 7","source_url":"https://www.isola-group.com/pcb-laminates-prepreg/fr408hr-laminate-and-prepreg/","notes":"Manufacturer construction-specific value; test method/conditioning not stated in this HTML construction table. Thickness is the published nominal value; pressed prepreg thickness must be confirmed with PCB fabricator.","construction":"1x3313","offering":"Standard","thickness_inch":0.0035,"collection_group":"fr4","record_id":"PCB006568","source_file":"originals/Isola/Isola__FR408HR__Dk_Df_구성표__FR009.html","dataset_role":"material_published_parameter","dk_input_status":"scalar_with_frequency","review_flags":"test_method_not_stated;measurement_axis_not_stated"}
{"manufacturer":"Isola","product":"FR408HR","material_family":null,"material_form":"core","dk":3.74,"dk_min":null,"dk_max":null,"dk_tolerance":null,"df":0.0092,"frequency_ghz":5.0,"frequency_text":"5 GHz","value_type":"published_construction_table","method":null,"axis":null,"thickness_mm":0.089,"glass_style":"1x3313","resin_content_pct":51.0,"source_id":"FR009","source_location":"HTML construction table 2, data row 7","source_url":"https://www.isola-group.com/pcb-laminates-prepreg/fr408hr-laminate-and-prepreg/","notes":"Manufacturer construction-specific value; test method/conditioning not stated in this HTML construction table. Thickness is the published nominal value; pressed prepreg thickness must be confirmed with PCB fabricator.","construction":"1x3313","offering":"Standard","thickness_inch":0.0035,"collection_group":"fr4","record_id":"PCB006569","source_file":"originals/Isola/Isola__FR408HR__Dk_Df_구성표__FR009.html","dataset_role":"material_published_parameter","dk_input_status":"scalar_with_frequency","review_flags":"test_method_not_stated;measurement_axis_not_stated"}
{"manufacturer":"Isola","product":"FR408HR","material_family":null,"material_form":"core","dk":3.72,"dk_min":null,"dk_max":null,"dk_tolerance":null,"df":0.0071,"frequency_ghz":0.1,"frequency_text":"100 MHz","value_type":"published_construction_table","method":null,"axis":null,"thickness_mm":0.102,"glass_style":"1x3313","resin_content_pct":55.0,"source_id":"FR009","source_location":"HTML construction table 2, data row 9","source_url":"https://www.isola-group.com/pcb-laminates-prepreg/fr408hr-laminate-and-prepreg/","notes":"Manufacturer construction-specific value; test method/conditioning not stated in this HTML construction table. Thickness is the published nominal value; pressed prepreg thickness must be confirmed with PCB fabricator.","construction":"1x3313","offering":"Standard","thickness_inch":0.004,"collection_group":"fr4","record_id":"PCB006570","source_file":"originals/Isola/Isola__FR408HR__Dk_Df_구성표__FR009.html","dataset_role":"material_published_parameter","dk_input_status":"scalar_with_frequency","review_flags":"test_method_not_stated;measurement_axis_not_stated"}
{"manufacturer":"Isola","product":"FR408HR","material_family":null,"material_form":"core","dk":3.7,"dk_min":null,"dk_max":null,"dk_tolerance":null,"df":0.0077,"frequency_ghz":0.5,"frequency_text":"500 MHz","value_type":"published_construction_table","method":null,"axis":null,"thickness_mm":0.102,"glass_style":"1x3313","resin_content_pct":55.0,"source_id":"FR009","source_location":"HTML construction table 2, data row 9","source_url":"https://www.isola-group.com/pcb-laminates-prepreg/fr408hr-laminate-and-prepreg/","notes":"Manufacturer construction-specific value; test method/conditioning not stated in this HTML construction table. Thickness is the published nominal value; pressed prepreg thickness must be confirmed with PCB fabricator.","construction":"1x3313","offering":"Standard","thickness_inch":0.004,"collection_group":"fr4","record_id":"PCB006571","source_file":"originals/Isola/Isola__FR408HR__Dk_Df_구성표__FR009.html","dataset_role":"material_published_parameter","dk_input_status":"scalar_with_frequency","review_flags":"test_method_not_stated;measurement_axis_not_stated"}
{"manufacturer":"Isola","product":"FR408HR","material_family":null,"material_form":"core","dk":3.68,"dk_min":null,"dk_max":null,"dk_tolerance":null,"df":0.0087,"frequency_ghz":1.0,"frequency_text":"1 GHz","value_type":"published_construction_table","method":null,"axis":null,"thickness_mm":0.102,"glass_style":"1x3313","resin_content_pct":55.0,"source_id":"FR009","source_location":"HTML construction table 2, data row 9","source_url":"https://www.isola-group.com/pcb-laminates-prepreg/fr408hr-laminate-and-prepreg/","notes":"Manufacturer construction-specific value; test method/conditioning not stated in this HTML construction table. Thickness is the published nominal value; pressed prepreg thickness must be confirmed with PCB fabricator.","construction":"1x3313","offering":"Standard","thickness_inch":0.004,"collection_group":"fr4","record_id":"PCB006572","source_file":"originals/Isola/Isola__FR408HR__Dk_Df_구성표__FR009.html","dataset_role":"material_published_parameter","dk_input_status":"scalar_with_frequency","review_flags":"test_method_not_stated;measurement_axis_not_stated"}
{"manufacturer":"Isola","product":"FR408HR","material_family":null,"material_form":"core","dk":3.65,"dk_min":null,"dk_max":null,"dk_tolerance":null,"df":0.0094,"frequency_ghz":10.0,"frequency_text":"10 Ghz","value_type":"published_construction_table","method":null,"axis":null,"thickness_mm":0.102,"glass_style":"1x3313","resin_content_pct":55.0,"source_id":"FR009","source_location":"HTML construction table 2, data row 9","source_url":"https://www.isola-group.com/pcb-laminates-prepreg/fr408hr-laminate-and-prepreg/","notes":"Manufacturer construction-specific value; test method/conditioning not stated in this HTML construction table. Thickness is the published nominal value; pressed prepreg thickness must be confirmed with PCB fabricator.","construction":"1x3313","offering":"Standard","thickness_inch":0.004,"collection_group":"fr4","record_id":"PCB006573","source_file":"originals/Isola/Isola__FR408HR__Dk_Df_구성표__FR009.html","dataset_role":"material_published_parameter","dk_input_status":"scalar_with_frequency","review_flags":"test_method_not_stated;measurement_axis_not_stated"}
{"manufacturer":"Isola","product":"FR408HR","material_family":null,"material_form":"core","dk":3.66,"dk_min":null,"dk_max":null,"dk_tolerance":null,"df":0.009,"frequency_ghz":2.0,"frequency_text":"2 GHz","value_type":"published_construction_table","method":null,"axis":null,"thickness_mm":0.102,"glass_style":"1x3313","resin_content_pct":55.0,"source_id":"FR009","source_location":"HTML construction table 2, data row 9","source_url":"https://www.isola-group.com/pcb-laminates-prepreg/fr408hr-laminate-and-prepreg/","notes":"Manufacturer construction-specific value; test method/conditioning not stated in this HTML construction table. Thickness is the published nominal value; pressed prepreg thickness must be confirmed with PCB fabricator.","construction":"1x3313","offering":"Standard","thickness_inch":0.004,"collection_group":"fr4","record_id":"PCB006574","source_file":"originals/Isola/Isola__FR408HR__Dk_Df_구성표__FR009.html","dataset_role":"material_published_parameter","dk_input_status":"scalar_with_frequency","review_flags":"test_method_not_stated;measurement_axis_not_stated"}
{"manufacturer":"Isola","product":"FR408HR","material_family":null,"material_form":"core","dk":3.65,"dk_min":null,"dk_max":null,"dk_tolerance":null,"df":0.0095,"frequency_ghz":5.0,"frequency_text":"5 GHz","value_type":"published_construction_table","method":null,"axis":null,"thickness_mm":0.102,"glass_style":"1x3313","resin_content_pct":55.0,"source_id":"FR009","source_location":"HTML construction table 2, data row 9","source_url":"https://www.isola-group.com/pcb-laminates-prepreg/fr408hr-laminate-and-prepreg/","notes":"Manufacturer construction-specific value; test method/conditioning not stated in this HTML construction table. Thickness is the published nominal value; pressed prepreg thickness must be confirmed with PCB fabricator.","construction":"1x3313","offering":"Standard","thickness_inch":0.004,"collection_group":"fr4","record_id":"PCB006575","source_file":"originals/Isola/Isola__FR408HR__Dk_Df_구성표__FR009.html","dataset_role":"material_published_parameter","dk_input_status":"scalar_with_frequency","review_flags":"test_method_not_stated;measurement_axis_not_stated"}
{"manufacturer":"Isola","product":"FR408HR","material_family":null,"material_form":"core","dk":3.46,"dk_min":null,"dk_max":null,"dk_tolerance":null,"df":0.0074,"frequency_ghz":0.1,"frequency_text":"100 MHz","value_type":"published_construction_table","method":null,"axis":null,"thickness_mm":0.089,"glass_style":"2x106","resin_content_pct":67.0,"source_id":"FR009","source_location":"HTML construction table 2, data row 6","source_url":"https://www.isola-group.com/pcb-laminates-prepreg/fr408hr-laminate-and-prepreg/","notes":"Manufacturer construction-specific value; test method/conditioning not stated in this HTML construction table. Thickness is the published nominal value; pressed prepreg thickness must be confirmed with PCB fabricator.","construction":"2x106","offering":"Standard","thickness_inch":0.0035,"collection_group":"fr4","record_id":"PCB006576","source_file":"originals/Isola/Isola__FR408HR__Dk_Df_구성표__FR009.html","dataset_role":"material_published_parameter","dk_input_status":"scalar_with_frequency","review_flags":"test_method_not_stated;measurement_axis_not_stated"}
{"manufacturer":"Isola","product":"FR408HR","material_family":null,"material_form":"core","dk":3.45,"dk_min":null,"dk_max":null,"dk_tolerance":null,"df":0.0083,"frequency_ghz":0.5,"frequency_text":"500 MHz","value_type":"published_construction_table","method":null,"axis":null,"thickness_mm":0.089,"glass_style":"2x106","resin_content_pct":67.0,"source_id":"FR009","source_location":"HTML construction table 2, data row 6","source_url":"https://www.isola-group.com/pcb-laminates-prepreg/fr408hr-laminate-and-prepreg/","notes":"Manufacturer construction-specific value; test method/conditioning not stated in this HTML construction table. Thickness is the published nominal value; pressed prepreg thickness must be confirmed with PCB fabricator.","construction":"2x106","offering":"Standard","thickness_inch":0.0035,"collection_group":"fr4","record_id":"PCB006577","source_file":"originals/Isola/Isola__FR408HR__Dk_Df_구성표__FR009.html","dataset_role":"material_published_parameter","dk_input_status":"scalar_with_frequency","review_flags":"test_method_not_stated;measurement_axis_not_stated"}
{"manufacturer":"Isola","product":"FR408HR","material_family":null,"material_form":"core","dk":3.42,"dk_min":null,"dk_max":null,"dk_tolerance":null,"df":0.0094,"frequency_ghz":1.0,"frequency_text":"1 GHz","value_type":"published_construction_table","method":null,"axis":null,"thickness_mm":0.089,"glass_style":"2x106","resin_content_pct":67.0,"source_id":"FR009","source_location":"HTML construction table 2, data row 6","source_url":"https://www.isola-group.com/pcb-laminates-prepreg/fr408hr-laminate-and-prepreg/","notes":"Manufacturer construction-specific value; test method/conditioning not stated in this HTML construction table. Thickness is the published nominal value; pressed prepreg thickness must be confirmed with PCB fabricator.","construction":"2x106","offering":"Standard","thickness_inch":0.0035,"collection_group":"fr4","record_id":"PCB006578","source_file":"originals/Isola/Isola__FR408HR__Dk_Df_구성표__FR009.html","dataset_role":"material_published_parameter","dk_input_status":"scalar_with_frequency","review_flags":"test_method_not_stated;measurement_axis_not_stated"}
{"manufacturer":"Isola","product":"FR408HR","material_family":null,"material_form":"core","dk":3.37,"dk_min":null,"dk_max":null,"dk_tolerance":null,"df":0.0102,"frequency_ghz":10.0,"frequency_text":"10 Ghz","value_type":"published_construction_table","method":null,"axis":null,"thickness_mm":0.089,"glass_style":"2x106","resin_content_pct":67.0,"source_id":"FR009","source_location":"HTML construction table 2, data row 6","source_url":"https://www.isola-group.com/pcb-laminates-prepreg/fr408hr-laminate-and-prepreg/","notes":"Manufacturer construction-specific value; test method/conditioning not stated in this HTML construction table. Thickness is the published nominal value; pressed prepreg thickness must be confirmed with PCB fabricator.","construction":"2x106","offering":"Standard","thickness_inch":0.0035,"collection_group":"fr4","record_id":"PCB006579","source_file":"originals/Isola/Isola__FR408HR__Dk_Df_구성표__FR009.html","dataset_role":"material_published_parameter","dk_input_status":"scalar_with_frequency","review_flags":"test_method_not_stated;measurement_axis_not_stated"}
{"manufacturer":"Isola","product":"FR408HR","material_family":null,"material_form":"core","dk":3.4,"dk_min":null,"dk_max":null,"dk_tolerance":null,"df":0.0098,"frequency_ghz":2.0,"frequency_text":"2 GHz","value_type":"published_construction_table","method":null,"axis":null,"thickness_mm":0.089,"glass_style":"2x106","resin_content_pct":67.0,"source_id":"FR009","source_location":"HTML construction table 2, data row 6","source_url":"https://www.isola-group.com/pcb-laminates-prepreg/fr408hr-laminate-and-prepreg/","notes":"Manufacturer construction-specific value; test method/conditioning not stated in this HTML construction table. Thickness is the published nominal value; pressed prepreg thickness must be confirmed with PCB fabricator.","construction":"2x106","offering":"Standard","thickness_inch":0.0035,"collection_group":"fr4","record_id":"PCB006580","source_file":"originals/Isola/Isola__FR408HR__Dk_Df_구성표__FR009.html","dataset_role":"material_published_parameter","dk_input_status":"scalar_with_frequency","review_flags":"test_method_not_stated;measurement_axis_not_stated"}
{"manufacturer":"Isola","product":"FR408HR","material_family":null,"material_form":"core","dk":3.38,"dk_min":null,"dk_max":null,"dk_tolerance":null,"df":0.0104,"frequency_ghz":5.0,"frequency_text":"5 GHz","value_type":"published_construction_table","method":null,"axis":null,"thickness_mm":0.089,"glass_style":"2x106","resin_content_pct":67.0,"source_id":"FR009","source_location":"HTML construction table 2, data row 6","source_url":"https://www.isola-group.com/pcb-laminates-prepreg/fr408hr-laminate-and-prepreg/","notes":"Manufacturer construction-specific value; test method/conditioning not stated in this HTML construction table. Thickness is the published nominal value; pressed prepreg thickness must be confirmed with PCB fabricator.","construction":"2x106","offering":"Standard","thickness_inch":0.0035,"collection_group":"fr4","record_id":"PCB006581","source_file":"originals/Isola/Isola__FR408HR__Dk_Df_구성표__FR009.html","dataset_role":"material_published_parameter","dk_input_status":"scalar_with_frequency","review_flags":"test_method_not_stated;measurement_axis_not_stated"}
{"manufacturer":"Isola","product":"FR408HR","material_family":null,"material_form":"core","dk":3.42,"dk_min":null,"dk_max":null,"dk_tolerance":null,"df":0.0075,"frequency_ghz":0.1,"frequency_text":"100 MHz","value_type":"published_construction_table","method":null,"axis":null,"thickness_mm":0.127,"glass_style":"2x1067","resin_content_pct":69.0,"source_id":"FR009","source_location":"HTML construction table 2, data row 13","source_url":"https://www.isola-group.com/pcb-laminates-prepreg/fr408hr-laminate-and-prepreg/","notes":"Manufacturer construction-specific value; test method/conditioning not stated in this HTML construction table. Thickness is the published nominal value; pressed prepreg thickness must be confirmed with PCB fabricator.","construction":"2x1067","offering":"Alternate","thickness_inch":0.005,"collection_group":"fr4","record_id":"PCB006582","source_file":"originals/Isola/Isola__FR408HR__Dk_Df_구성표__FR009.html","dataset_role":"material_published_parameter","dk_input_status":"scalar_with_frequency","review_flags":"test_method_not_stated;measurement_axis_not_stated"}
{"manufacturer":"Isola","product":"FR408HR","material_family":null,"material_form":"core","dk":3.4,"dk_min":null,"dk_max":null,"dk_tolerance":null,"df":0.0084,"frequency_ghz":0.5,"frequency_text":"500 MHz","value_type":"published_construction_table","method":null,"axis":null,"thickness_mm":0.127,"glass_style":"2x1067","resin_content_pct":69.0,"source_id":"FR009","source_location":"HTML construction table 2, data row 13","source_url":"https://www.isola-group.com/pcb-laminates-prepreg/fr408hr-laminate-and-prepreg/","notes":"Manufacturer construction-specific value; test method/conditioning not stated in this HTML construction table. Thickness is the published nominal value; pressed prepreg thickness must be confirmed with PCB fabricator.","construction":"2x1067","offering":"Alternate","thickness_inch":0.005,"collection_group":"fr4","record_id":"PCB006583","source_file":"originals/Isola/Isola__FR408HR__Dk_Df_구성표__FR009.html","dataset_role":"material_published_parameter","dk_input_status":"scalar_with_frequency","review_flags":"test_method_not_stated;measurement_axis_not_stated"}
{"manufacturer":"Isola","product":"FR408HR","material_family":null,"material_form":"core","dk":3.38,"dk_min":null,"dk_max":null,"dk_tolerance":null,"df":0.0095,"frequency_ghz":1.0,"frequency_text":"1 GHz","value_type":"published_construction_table","method":null,"axis":null,"thickness_mm":0.127,"glass_style":"2x1067","resin_content_pct":69.0,"source_id":"FR009","source_location":"HTML construction table 2, data row 13","source_url":"https://www.isola-group.com/pcb-laminates-prepreg/fr408hr-laminate-and-prepreg/","notes":"Manufacturer construction-specific value; test method/conditioning not stated in this HTML construction table. Thickness is the published nominal value; pressed prepreg thickness must be confirmed with PCB fabricator.","construction":"2x1067","offering":"Alternate","thickness_inch":0.005,"collection_group":"fr4","record_id":"PCB006584","source_file":"originals/Isola/Isola__FR408HR__Dk_Df_구성표__FR009.html","dataset_role":"material_published_parameter","dk_input_status":"scalar_with_frequency","review_flags":"test_method_not_stated;measurement_axis_not_stated"}
{"manufacturer":"Isola","product":"FR408HR","material_family":null,"material_form":"core","dk":3.33,"dk_min":null,"dk_max":null,"dk_tolerance":null,"df":0.0104,"frequency_ghz":10.0,"frequency_text":"10 Ghz","value_type":"published_construction_table","method":null,"axis":null,"thickness_mm":0.127,"glass_style":"2x1067","resin_content_pct":69.0,"source_id":"FR009","source_location":"HTML construction table 2, data row 13","source_url":"https://www.isola-group.com/pcb-laminates-prepreg/fr408hr-laminate-and-prepreg/","notes":"Manufacturer construction-specific value; test method/conditioning not stated in this HTML construction table. Thickness is the published nominal value; pressed prepreg thickness must be confirmed with PCB fabricator.","construction":"2x1067","offering":"Alternate","thickness_inch":0.005,"collection_group":"fr4","record_id":"PCB006585","source_file":"originals/Isola/Isola__FR408HR__Dk_Df_구성표__FR009.html","dataset_role":"material_published_parameter","dk_input_status":"scalar_with_frequency","review_flags":"test_method_not_stated;measurement_axis_not_stated"}
{"manufacturer":"Isola","product":"FR408HR","material_family":null,"material_form":"core","dk":3.36,"dk_min":null,"dk_max":null,"dk_tolerance":null,"df":0.01,"frequency_ghz":2.0,"frequency_text":"2 GHz","value_type":"published_construction_table","method":null,"axis":null,"thickness_mm":0.127,"glass_style":"2x1067","resin_content_pct":69.0,"source_id":"FR009","source_location":"HTML construction table 2, data row 13","source_url":"https://www.isola-group.com/pcb-laminates-prepreg/fr408hr-laminate-and-prepreg/","notes":"Manufacturer construction-specific value; test method/conditioning not stated in this HTML construction table. Thickness is the published nominal value; pressed prepreg thickness must be confirmed with PCB fabricator.","construction":"2x1067","offering":"Alternate","thickness_inch":0.005,"collection_group":"fr4","record_id":"PCB006586","source_file":"originals/Isola/Isola__FR408HR__Dk_Df_구성표__FR009.html","dataset_role":"material_published_parameter","dk_input_status":"scalar_with_frequency","review_flags":"test_method_not_stated;measurement_axis_not_stated"}
{"manufacturer":"Isola","product":"FR408HR","material_family":null,"material_form":"core","dk":3.34,"dk_min":null,"dk_max":null,"dk_tolerance":null,"df":0.0105,"frequency_ghz":5.0,"frequency_text":"5 GHz","value_type":"published_construction_table","method":null,"axis":null,"thickness_mm":0.127,"glass_style":"2x1067","resin_content_pct":69.0,"source_id":"FR009","source_location":"HTML construction table 2, data row 13","source_url":"https://www.isola-group.com/pcb-laminates-prepreg/fr408hr-laminate-and-prepreg/","notes":"Manufacturer construction-specific value; test method/conditioning not stated in this HTML construction table. Thickness is the published nominal value; pressed prepreg thickness must be confirmed with PCB fabricator.","construction":"2x1067","offering":"Alternate","thickness_inch":0.005,"collection_group":"fr4","record_id":"PCB006587","source_file":"originals/Isola/Isola__FR408HR__Dk_Df_구성표__FR009.html","dataset_role":"material_published_parameter","dk_input_status":"scalar_with_frequency","review_flags":"test_method_not_stated;measurement_axis_not_stated"}
{"manufacturer":"Isola","product":"FR408HR","material_family":null,"material_form":"core","dk":3.67,"dk_min":null,"dk_max":null,"dk_tolerance":null,"df":0.0071,"frequency_ghz":0.1,"frequency_text":"100 MHz","value_type":"published_construction_table","method":null,"axis":null,"thickness_mm":0.127,"glass_style":"2x1080","resin_content_pct":57.0,"source_id":"FR009","source_location":"HTML construction table 2, data row 14","source_url":"https://www.isola-group.com/pcb-laminates-prepreg/fr408hr-laminate-and-prepreg/","notes":"Manufacturer construction-specific value; test method/conditioning not stated in this HTML construction table. Thickness is the published nominal value; pressed prepreg thickness must be confirmed with PCB fabricator.","construction":"2x1080","offering":"Standard","thickness_inch":0.005,"collection_group":"fr4","record_id":"PCB006588","source_file":"originals/Isola/Isola__FR408HR__Dk_Df_구성표__FR009.html","dataset_role":"material_published_parameter","dk_input_status":"scalar_with_frequency","review_flags":"test_method_not_stated;measurement_axis_not_stated"}
{"manufacturer":"Isola","product":"FR408HR","material_family":null,"material_form":"core","dk":3.64,"dk_min":null,"dk_max":null,"dk_tolerance":null,"df":0.0079,"frequency_ghz":0.5,"frequency_text":"500 MHz","value_type":"published_construction_table","method":null,"axis":null,"thickness_mm":0.127,"glass_style":"2x1080","resin_content_pct":57.0,"source_id":"FR009","source_location":"HTML construction table 2, data row 14","source_url":"https://www.isola-group.com/pcb-laminates-prepreg/fr408hr-laminate-and-prepreg/","notes":"Manufacturer construction-specific value; test method/conditioning not stated in this HTML construction table. Thickness is the published nominal value; pressed prepreg thickness must be confirmed with PCB fabricator.","construction":"2x1080","offering":"Standard","thickness_inch":0.005,"collection_group":"fr4","record_id":"PCB006589","source_file":"originals/Isola/Isola__FR408HR__Dk_Df_구성표__FR009.html","dataset_role":"material_published_parameter","dk_input_status":"scalar_with_frequency","review_flags":"test_method_not_stated;measurement_axis_not_stated"}
{"manufacturer":"Isola","product":"FR408HR","material_family":null,"material_form":"core","dk":3.62,"dk_min":null,"dk_max":null,"dk_tolerance":null,"df":0.0089,"frequency_ghz":1.0,"frequency_text":"1 GHz","value_type":"published_construction_table","method":null,"axis":null,"thickness_mm":0.127,"glass_style":"2x1080","resin_content_pct":57.0,"source_id":"FR009","source_location":"HTML construction table 2, data row 14","source_url":"https://www.isola-group.com/pcb-laminates-prepreg/fr408hr-laminate-and-prepreg/","notes":"Manufacturer construction-specific value; test method/conditioning not stated in this HTML construction table. Thickness is the published nominal value; pressed prepreg thickness must be confirmed with PCB fabricator.","construction":"2x1080","offering":"Standard","thickness_inch":0.005,"collection_group":"fr4","record_id":"PCB006590","source_file":"originals/Isola/Isola__FR408HR__Dk_Df_구성표__FR009.html","dataset_role":"material_published_parameter","dk_input_status":"scalar_with_frequency","review_flags":"test_method_not_stated;measurement_axis_not_stated"}
{"manufacturer":"Isola","product":"FR408HR","material_family":null,"material_form":"core","dk":3.59,"dk_min":null,"dk_max":null,"dk_tolerance":null,"df":0.0095,"frequency_ghz":10.0,"frequency_text":"10 Ghz","value_type":"published_construction_table","method":null,"axis":null,"thickness_mm":0.127,"glass_style":"2x1080","resin_content_pct":57.0,"source_id":"FR009","source_location":"HTML construction table 2, data row 14","source_url":"https://www.isola-group.com/pcb-laminates-prepreg/fr408hr-laminate-and-prepreg/","notes":"Manufacturer construction-specific value; test method/conditioning not stated in this HTML construction table. Thickness is the published nominal value; pressed prepreg thickness must be confirmed with PCB fabricator.","construction":"2x1080","offering":"Standard","thickness_inch":0.005,"collection_group":"fr4","record_id":"PCB006591","source_file":"originals/Isola/Isola__FR408HR__Dk_Df_구성표__FR009.html","dataset_role":"material_published_parameter","dk_input_status":"scalar_with_frequency","review_flags":"test_method_not_stated;measurement_axis_not_stated"}
{"manufacturer":"Isola","product":"FR408HR","material_family":null,"material_form":"core","dk":3.61,"dk_min":null,"dk_max":null,"dk_tolerance":null,"df":0.0092,"frequency_ghz":2.0,"frequency_text":"2 GHz","value_type":"published_construction_table","method":null,"axis":null,"thickness_mm":0.127,"glass_style":"2x1080","resin_content_pct":57.0,"source_id":"FR009","source_location":"HTML construction table 2, data row 14","source_url":"https://www.isola-group.com/pcb-laminates-prepreg/fr408hr-laminate-and-prepreg/","notes":"Manufacturer construction-specific value; test method/conditioning not stated in this HTML construction table. Thickness is the published nominal value; pressed prepreg thickness must be confirmed with PCB fabricator.","construction":"2x1080","offering":"Standard","thickness_inch":0.005,"collection_group":"fr4","record_id":"PCB006592","source_file":"originals/Isola/Isola__FR408HR__Dk_Df_구성표__FR009.html","dataset_role":"material_published_parameter","dk_input_status":"scalar_with_frequency","review_flags":"test_method_not_stated;measurement_axis_not_stated"}
