Repository: EIDOSDATA/TraceWave-Studio

# PCB 유전율과 적층 자료

수집/정리 기준일: 2026-11-11.

먼저 [전체 자료 안내 엑셀](Excel/00_전체_자료_안내.xlsx)을 연다. 회사별 엑셀은 `Excel/`에 있고, 원문 검색은 [HTML 안내](START_HERE_ko.html)를 사용한다.

- [자료 사용 안내](docs/자료_사용_안내.md): 폴더, 단위, 조건 선택과 내보내기.
- [자료 검토 결과](docs/자료_검토_결과.md): 확인한 범위, 오류/공백, 정리 내역.
- [TraceWave Studio 연결 설계](../../../Code/docs/pcb_material_catalog.md): 사용자 직접 입력, 소재 선택, 제조업체 적층 선택과 현재 구현의 경계.

57,340개 조건별 관측, 36개 회사와 일반 재료 참고 자료 1개 그룹, 1,756개 출처 기록을 보존했다. 새 엑셀은 전체 안내 1개와 회사/참고 자료별 37개로 총 38개다. 행 수는 고유 소재나 독립 측정 수가 아니다. 공식 자료에 값이 있어도 실제 제조 조건과 해석 대역에 맞는지 확인해야 한다.

사람이 보는 엑셀과 프로그램용 JSONL을 분리했다. 원문 PDF/HTML의 바이트는 보존하면서 파일명을 회사와 소재/용도 중심으로 바꿨다. 중복 저장한 데이터 사본은 복구 폴더로 옮겼고 관측 수치는 삭제하지 않았다.

File: 00_REF/PCB RF ANT/05_PCB_Dielectric_Data_2026/data/observations/Isola.jsonl (part 38 of 92)
{"manufacturer":"Isola","product":"185HR","material_family":null,"material_form":"core","dk":3.97,"dk_min":null,"dk_max":null,"dk_tolerance":null,"df":0.017,"frequency_ghz":0.1,"frequency_text":"100 MHz","value_type":"published_construction_table","method":null,"axis":null,"thickness_mm":0.114,"glass_style":"1x106 / 1x1080","resin_content_pct":65.0,"source_id":"FR001","source_location":"HTML construction table 2, data row 12","source_url":"https://www.isola-group.com/pcb-laminates-prepreg/185hr-laminate-and-prepreg/","notes":"Manufacturer construction-specific value; test method/conditioning not stated in this HTML construction table. Thickness is the published nominal value; pressed prepreg thickness must be confirmed with PCB fabricator.","construction":"1x106 / 1x1080","offering":"Alternate","thickness_inch":0.0045,"collection_group":"fr4","record_id":"PCB005253","source_file":"originals/Isola/Isola__185HR__Dk_Df_구성표__FR001.html","dataset_role":"material_published_parameter","dk_input_status":"scalar_with_frequency","review_flags":"test_method_not_stated;measurement_axis_not_stated"}
{"manufacturer":"Isola","product":"FR408HR","material_family":null,"material_form":"core","dk":3.6,"dk_min":null,"dk_max":null,"dk_tolerance":null,"df":0.0097,"frequency_ghz":5.0,"frequency_text":"5 GHz","value_type":"published_construction_table","method":null,"axis":null,"thickness_mm":0.127,"glass_style":"2x1080","resin_content_pct":57.0,"source_id":"FR009","source_location":"HTML construction table 2, data row 14","source_url":"https://www.isola-group.com/pcb-laminates-prepreg/fr408hr-laminate-and-prepreg/","notes":"Manufacturer construction-specific value; test method/conditioning not stated in this HTML construction table. Thickness is the published nominal value; pressed prepreg thickness must be confirmed with PCB fabricator.","construction":"2x1080","offering":"Standard","thickness_inch":0.005,"collection_group":"fr4","record_id":"PCB006593","source_file":"originals/Isola/Isola__FR408HR__Dk_Df_구성표__FR009.html","dataset_role":"material_published_parameter","dk_input_status":"scalar_with_frequency","review_flags":"test_method_not_stated;measurement_axis_not_stated"}
{"manufacturer":"Isola","product":"FR408HR","material_family":null,"material_form":"core","dk":3.65,"dk_min":null,"dk_max":null,"dk_tolerance":null,"df":0.0072,"frequency_ghz":0.1,"frequency_text":"100 MHz","value_type":"published_construction_table","method":null,"axis":null,"thickness_mm":0.14,"glass_style":"2x1080","resin_content_pct":58.0,"source_id":"FR009","source_location":"HTML construction table 2, data row 16","source_url":"https://www.isola-group.com/pcb-laminates-prepreg/fr408hr-laminate-and-prepreg/","notes":"Manufacturer construction-specific value; test method/conditioning not stated in this HTML construction table. Thickness is the published nominal value; pressed prepreg thickness must be confirmed with PCB fabricator.","construction":"2x1080","offering":"Standard","thickness_inch":0.0055,"collection_group":"fr4","record_id":"PCB006594","source_file":"originals/Isola/Isola__FR408HR__Dk_Df_구성표__FR009.html","dataset_role":"material_published_parameter","dk_input_status":"scalar_with_frequency","review_flags":"test_method_not_stated;measurement_axis_not_stated"}
{"manufacturer":"Isola","product":"FR408HR","material_family":null,"material_form":"core","dk":3.63,"dk_min":null,"dk_max":null,"dk_tolerance":null,"df":0.0079,"frequency_ghz":0.5,"frequency_text":"500 MHz","value_type":"published_construction_table","method":null,"axis":null,"thickness_mm":0.14,"glass_style":"2x1080","resin_content_pct":58.0,"source_id":"FR009","source_location":"HTML construction table 2, data row 16","source_url":"https://www.isola-group.com/pcb-laminates-prepreg/fr408hr-laminate-and-prepreg/","notes":"Manufacturer construction-specific value; test method/conditioning not stated in this HTML construction table. Thickness is the published nominal value; pressed prepreg thickness must be confirmed with PCB fabricator.","construction":"2x1080","offering":"Standard","thickness_inch":0.0055,"collection_group":"fr4","record_id":"PCB006595","source_file":"originals/Isola/Isola__FR408HR__Dk_Df_구성표__FR009.html","dataset_role":"material_published_parameter","dk_input_status":"scalar_with_frequency","review_flags":"test_method_not_stated;measurement_axis_not_stated"}
{"manufacturer":"Isola","product":"FR408HR","material_family":null,"material_form":"core","dk":3.6,"dk_min":null,"dk_max":null,"dk_tolerance":null,"df":0.0091,"frequency_ghz":1.0,"frequency_text":"1 GHz","value_type":"published_construction_table","method":null,"axis":null,"thickness_mm":0.14,"glass_style":"2x1080","resin_content_pct":58.0,"source_id":"FR009","source_location":"HTML construction table 2, data row 16","source_url":"https://www.isola-group.com/pcb-laminates-prepreg/fr408hr-laminate-and-prepreg/","notes":"Manufacturer construction-specific value; test method/conditioning not stated in this HTML construction table. Thickness is the published nominal value; pressed prepreg thickness must be confirmed with PCB fabricator.","construction":"2x1080","offering":"Standard","thickness_inch":0.0055,"collection_group":"fr4","record_id":"PCB006596","source_file":"originals/Isola/Isola__FR408HR__Dk_Df_구성표__FR009.html","dataset_role":"material_published_parameter","dk_input_status":"scalar_with_frequency","review_flags":"test_method_not_stated;measurement_axis_not_stated"}
{"manufacturer":"Isola","product":"FR408HR","material_family":null,"material_form":"core","dk":3.57,"dk_min":null,"dk_max":null,"dk_tolerance":null,"df":0.0095,"frequency_ghz":10.0,"frequency_text":"10 Ghz","value_type":"published_construction_table","method":null,"axis":null,"thickness_mm":0.14,"glass_style":"2x1080","resin_content_pct":58.0,"source_id":"FR009","source_location":"HTML construction table 2, data row 16","source_url":"https://www.isola-group.com/pcb-laminates-prepreg/fr408hr-laminate-and-prepreg/","notes":"Manufacturer construction-specific value; test method/conditioning not stated in this HTML construction table. Thickness is the published nominal value; pressed prepreg thickness must be confirmed with PCB fabricator.","construction":"2x1080","offering":"Standard","thickness_inch":0.0055,"collection_group":"fr4","record_id":"PCB006597","source_file":"originals/Isola/Isola__FR408HR__Dk_Df_구성표__FR009.html","dataset_role":"material_published_parameter","dk_input_status":"scalar_with_frequency","review_flags":"test_method_not_stated;measurement_axis_not_stated"}
{"manufacturer":"Isola","product":"FR408HR","material_family":null,"material_form":"core","dk":3.59,"dk_min":null,"dk_max":null,"dk_tolerance":null,"df":0.0092,"frequency_ghz":2.0,"frequency_text":"2 GHz","value_type":"published_construction_table","method":null,"axis":null,"thickness_mm":0.14,"glass_style":"2x1080","resin_content_pct":58.0,"source_id":"FR009","source_location":"HTML construction table 2, data row 16","source_url":"https://www.isola-group.com/pcb-laminates-prepreg/fr408hr-laminate-and-prepreg/","notes":"Manufacturer construction-specific value; test method/conditioning not stated in this HTML construction table. Thickness is the published nominal value; pressed prepreg thickness must be confirmed with PCB fabricator.","construction":"2x1080","offering":"Standard","thickness_inch":0.0055,"collection_group":"fr4","record_id":"PCB006598","source_file":"originals/Isola/Isola__FR408HR__Dk_Df_구성표__FR009.html","dataset_role":"material_published_parameter","dk_input_status":"scalar_with_frequency","review_flags":"test_method_not_stated;measurement_axis_not_stated"}
{"manufacturer":"Isola","product":"FR408HR","material_family":null,"material_form":"core","dk":3.57,"dk_min":null,"dk_max":null,"dk_tolerance":null,"df":0.0098,"frequency_ghz":5.0,"frequency_text":"5 GHz","value_type":"published_construction_table","method":null,"axis":null,"thickness_mm":0.14,"glass_style":"2x1080","resin_content_pct":58.0,"source_id":"FR009","source_location":"HTML construction table 2, data row 16","source_url":"https://www.isola-group.com/pcb-laminates-prepreg/fr408hr-laminate-and-prepreg/","notes":"Manufacturer construction-specific value; test method/conditioning not stated in this HTML construction table. Thickness is the published nominal value; pressed prepreg thickness must be confirmed with PCB fabricator.","construction":"2x1080","offering":"Standard","thickness_inch":0.0055,"collection_group":"fr4","record_id":"PCB006599","source_file":"originals/Isola/Isola__FR408HR__Dk_Df_구성표__FR009.html","dataset_role":"material_published_parameter","dk_input_status":"scalar_with_frequency","review_flags":"test_method_not_stated;measurement_axis_not_stated"}
{"manufacturer":"Isola","product":"FR408HR","material_family":null,"material_form":"core","dk":3.65,"dk_min":null,"dk_max":null,"dk_tolerance":null,"df":0.0072,"frequency_ghz":0.1,"frequency_text":"100 MHz","value_type":"published_construction_table","method":null,"axis":null,"thickness_mm":0.152,"glass_style":"2x1086","resin_content_pct":58.0,"source_id":"FR009","source_location":"HTML construction table 2, data row 17","source_url":"https://www.isola-group.com/pcb-laminates-prepreg/fr408hr-laminate-and-prepreg/","notes":"Manufacturer construction-specific value; test method/conditioning not stated in this HTML construction table. Thickness is the published nominal value; pressed prepreg thickness must be confirmed with PCB fabricator.","construction":"2x1086","offering":"Alternate","thickness_inch":0.006,"collection_group":"fr4","record_id":"PCB006600","source_file":"originals/Isola/Isola__FR408HR__Dk_Df_구성표__FR009.html","dataset_role":"material_published_parameter","dk_input_status":"scalar_with_frequency","review_flags":"test_method_not_stated;measurement_axis_not_stated"}
{"manufacturer":"Isola","product":"FR408HR","material_family":null,"material_form":"core","dk":3.63,"dk_min":null,"dk_max":null,"dk_tolerance":null,"df":0.0079,"frequency_ghz":0.5,"frequency_text":"500 MHz","value_type":"published_construction_table","method":null,"axis":null,"thickness_mm":0.152,"glass_style":"2x1086","resin_content_pct":58.0,"source_id":"FR009","source_location":"HTML construction table 2, data row 17","source_url":"https://www.isola-group.com/pcb-laminates-prepreg/fr408hr-laminate-and-prepreg/","notes":"Manufacturer construction-specific value; test method/conditioning not stated in this HTML construction table. Thickness is the published nominal value; pressed prepreg thickness must be confirmed with PCB fabricator.","construction":"2x1086","offering":"Alternate","thickness_inch":0.006,"collection_group":"fr4","record_id":"PCB006601","source_file":"originals/Isola/Isola__FR408HR__Dk_Df_구성표__FR009.html","dataset_role":"material_published_parameter","dk_input_status":"scalar_with_frequency","review_flags":"test_method_not_stated;measurement_axis_not_stated"}
{"manufacturer":"Isola","product":"FR408HR","material_family":null,"material_form":"core","dk":3.6,"dk_min":null,"dk_max":null,"dk_tolerance":null,"df":0.0091,"frequency_ghz":1.0,"frequency_text":"1 GHz","value_type":"published_construction_table","method":null,"axis":null,"thickness_mm":0.152,"glass_style":"2x1086","resin_content_pct":58.0,"source_id":"FR009","source_location":"HTML construction table 2, data row 17","source_url":"https://www.isola-group.com/pcb-laminates-prepreg/fr408hr-laminate-and-prepreg/","notes":"Manufacturer construction-specific value; test method/conditioning not stated in this HTML construction table. Thickness is the published nominal value; pressed prepreg thickness must be confirmed with PCB fabricator.","construction":"2x1086","offering":"Alternate","thickness_inch":0.006,"collection_group":"fr4","record_id":"PCB006602","source_file":"originals/Isola/Isola__FR408HR__Dk_Df_구성표__FR009.html","dataset_role":"material_published_parameter","dk_input_status":"scalar_with_frequency","review_flags":"test_method_not_stated;measurement_axis_not_stated"}
{"manufacturer":"Isola","product":"FR408HR","material_family":null,"material_form":"core","dk":3.57,"dk_min":null,"dk_max":null,"dk_tolerance":null,"df":0.0095,"frequency_ghz":10.0,"frequency_text":"10 Ghz","value_type":"published_construction_table","method":null,"axis":null,"thickness_mm":0.152,"glass_style":"2x1086","resin_content_pct":58.0,"source_id":"FR009","source_location":"HTML construction table 2, data row 17","source_url":"https://www.isola-group.com/pcb-laminates-prepreg/fr408hr-laminate-and-prepreg/","notes":"Manufacturer construction-specific value; test method/conditioning not stated in this HTML construction table. Thickness is the published nominal value; pressed prepreg thickness must be confirmed with PCB fabricator.","construction":"2x1086","offering":"Alternate","thickness_inch":0.006,"collection_group":"fr4","record_id":"PCB006603","source_file":"originals/Isola/Isola__FR408HR__Dk_Df_구성표__FR009.html","dataset_role":"material_published_parameter","dk_input_status":"scalar_with_frequency","review_flags":"test_method_not_stated;measurement_axis_not_stated"}
{"manufacturer":"Isola","product":"FR408HR","material_family":null,"material_form":"core","dk":3.59,"dk_min":null,"dk_max":null,"dk_tolerance":null,"df":0.0092,"frequency_ghz":2.0,"frequency_text":"2 GHz","value_type":"published_construction_table","method":null,"axis":null,"thickness_mm":0.152,"glass_style":"2x1086","resin_content_pct":58.0,"source_id":"FR009","source_location":"HTML construction table 2, data row 17","source_url":"https://www.isola-group.com/pcb-laminates-prepreg/fr408hr-laminate-and-prepreg/","notes":"Manufacturer construction-specific value; test method/conditioning not stated in this HTML construction table. Thickness is the published nominal value; pressed prepreg thickness must be confirmed with PCB fabricator.","construction":"2x1086","offering":"Alternate","thickness_inch":0.006,"collection_group":"fr4","record_id":"PCB006604","source_file":"originals/Isola/Isola__FR408HR__Dk_Df_구성표__FR009.html","dataset_role":"material_published_parameter","dk_input_status":"scalar_with_frequency","review_flags":"test_method_not_stated;measurement_axis_not_stated"}
{"manufacturer":"Isola","product":"FR408HR","material_family":null,"material_form":"core","dk":3.57,"dk_min":null,"dk_max":null,"dk_tolerance":null,"df":0.0098,"frequency_ghz":5.0,"frequency_text":"5 GHz","value_type":"published_construction_table","method":null,"axis":null,"thickness_mm":0.152,"glass_style":"2x1086","resin_content_pct":58.0,"source_id":"FR009","source_location":"HTML construction table 2, data row 17","source_url":"https://www.isola-group.com/pcb-laminates-prepreg/fr408hr-laminate-and-prepreg/","notes":"Manufacturer construction-specific value; test method/conditioning not stated in this HTML construction table. Thickness is the published nominal value; pressed prepreg thickness must be confirmed with PCB fabricator.","construction":"2x1086","offering":"Alternate","thickness_inch":0.006,"collection_group":"fr4","record_id":"PCB006605","source_file":"originals/Isola/Isola__FR408HR__Dk_Df_구성표__FR009.html","dataset_role":"material_published_parameter","dk_input_status":"scalar_with_frequency","review_flags":"test_method_not_stated;measurement_axis_not_stated"}
{"manufacturer":"Isola","product":"FR408HR","material_family":null,"material_form":"core","dk":4.02,"dk_min":null,"dk_max":null,"dk_tolerance":null,"df":0.0065,"frequency_ghz":0.1,"frequency_text":"100 MHz","value_type":"published_construction_table","method":null,"axis":null,"thickness_mm":0.254,"glass_style":"2x1652","resin_content_pct":42.0,"source_id":"FR009","source_location":"HTML construction table 2, data row 22","source_url":"https://www.isola-group.com/pcb-laminates-prepreg/fr408hr-laminate-and-prepreg/","notes":"Manufacturer construction-specific value; test method/conditioning not stated in this HTML construction table. Thickness is the published nominal value; pressed prepreg thickness must be confirmed with PCB fabricator.","construction":"2x1652","offering":"Standard","thickness_inch":0.01,"collection_group":"fr4","record_id":"PCB006606","source_file":"originals/Isola/Isola__FR408HR__Dk_Df_구성표__FR009.html","dataset_role":"material_published_parameter","dk_input_status":"scalar_with_frequency","review_flags":"test_method_not_stated;measurement_axis_not_stated"}
{"manufacturer":"Isola","product":"FR408HR","material_family":null,"material_form":"core","dk":4.01,"dk_min":null,"dk_max":null,"dk_tolerance":null,"df":0.0072,"frequency_ghz":0.5,"frequency_text":"500 MHz","value_type":"published_construction_table","method":null,"axis":null,"thickness_mm":0.254,"glass_style":"2x1652","resin_content_pct":42.0,"source_id":"FR009","source_location":"HTML construction table 2, data row 22","source_url":"https://www.isola-group.com/pcb-laminates-prepreg/fr408hr-laminate-and-prepreg/","notes":"Manufacturer construction-specific value; test method/conditioning not stated in this HTML construction table. Thickness is the published nominal value; pressed prepreg thickness must be confirmed with PCB fabricator.","construction":"2x1652","offering":"Standard","thickness_inch":0.01,"collection_group":"fr4","record_id":"PCB006607","source_file":"originals/Isola/Isola__FR408HR__Dk_Df_구성표__FR009.html","dataset_role":"material_published_parameter","dk_input_status":"scalar_with_frequency","review_flags":"test_method_not_stated;measurement_axis_not_stated"}
{"manufacturer":"Isola","product":"FR408HR","material_family":null,"material_form":"core","dk":3.99,"dk_min":null,"dk_max":null,"dk_tolerance":null,"df":0.008,"frequency_ghz":1.0,"frequency_text":"1 GHz","value_type":"published_construction_table","method":null,"axis":null,"thickness_mm":0.254,"glass_style":"2x1652","resin_content_pct":42.0,"source_id":"FR009","source_location":"HTML construction table 2, data row 22","source_url":"https://www.isola-group.com/pcb-laminates-prepreg/fr408hr-laminate-and-prepreg/","notes":"Manufacturer construction-specific value; test method/conditioning not stated in this HTML construction table. Thickness is the published nominal value; pressed prepreg thickness must be confirmed with PCB fabricator.","construction":"2x1652","offering":"Standard","thickness_inch":0.01,"collection_group":"fr4","record_id":"PCB006608","source_file":"originals/Isola/Isola__FR408HR__Dk_Df_구성표__FR009.html","dataset_role":"material_published_parameter","dk_input_status":"scalar_with_frequency","review_flags":"test_method_not_stated;measurement_axis_not_stated"}
{"manufacturer":"Isola","product":"FR408HR","material_family":null,"material_form":"core","dk":3.96,"dk_min":null,"dk_max":null,"dk_tolerance":null,"df":0.0085,"frequency_ghz":10.0,"frequency_text":"10 Ghz","value_type":"published_construction_table","method":null,"axis":null,"thickness_mm":0.254,"glass_style":"2x1652","resin_content_pct":42.0,"source_id":"FR009","source_location":"HTML construction table 2, data row 22","source_url":"https://www.isola-group.com/pcb-laminates-prepreg/fr408hr-laminate-and-prepreg/","notes":"Manufacturer construction-specific value; test method/conditioning not stated in this HTML construction table. Thickness is the published nominal value; pressed prepreg thickness must be confirmed with PCB fabricator.","construction":"2x1652","offering":"Standard","thickness_inch":0.01,"collection_group":"fr4","record_id":"PCB006609","source_file":"originals/Isola/Isola__FR408HR__Dk_Df_구성표__FR009.html","dataset_role":"material_published_parameter","dk_input_status":"scalar_with_frequency","review_flags":"test_method_not_stated;measurement_axis_not_stated"}
{"manufacturer":"Isola","product":"FR408HR","material_family":null,"material_form":"core","dk":3.98,"dk_min":null,"dk_max":null,"dk_tolerance":null,"df":0.0083,"frequency_ghz":2.0,"frequency_text":"2 GHz","value_type":"published_construction_table","method":null,"axis":null,"thickness_mm":0.254,"glass_style":"2x1652","resin_content_pct":42.0,"source_id":"FR009","source_location":"HTML construction table 2, data row 22","source_url":"https://www.isola-group.com/pcb-laminates-prepreg/fr408hr-laminate-and-prepreg/","notes":"Manufacturer construction-specific value; test method/conditioning not stated in this HTML construction table. Thickness is the published nominal value; pressed prepreg thickness must be confirmed with PCB fabricator.","construction":"2x1652","offering":"Standard","thickness_inch":0.01,"collection_group":"fr4","record_id":"PCB006610","source_file":"originals/Isola/Isola__FR408HR__Dk_Df_구성표__FR009.html","dataset_role":"material_published_parameter","dk_input_status":"scalar_with_frequency","review_flags":"test_method_not_stated;measurement_axis_not_stated"}
{"manufacturer":"Isola","product":"FR408HR","material_family":null,"material_form":"core","dk":3.97,"dk_min":null,"dk_max":null,"dk_tolerance":null,"df":0.0088,"frequency_ghz":5.0,"frequency_text":"5 GHz","value_type":"published_construction_table","method":null,"axis":null,"thickness_mm":0.254,"glass_style":"2x1652","resin_content_pct":42.0,"source_id":"FR009","source_location":"HTML construction table 2, data row 22","source_url":"https://www.isola-group.com/pcb-laminates-prepreg/fr408hr-laminate-and-prepreg/","notes":"Manufacturer construction-specific value; test method/conditioning not stated in this HTML construction table. Thickness is the published nominal value; pressed prepreg thickness must be confirmed with PCB fabricator.","construction":"2x1652","offering":"Standard","thickness_inch":0.01,"collection_group":"fr4","record_id":"PCB006611","source_file":"originals/Isola/Isola__FR408HR__Dk_Df_구성표__FR009.html","dataset_role":"material_published_parameter","dk_input_status":"scalar_with_frequency","review_flags":"test_method_not_stated;measurement_axis_not_stated"}
{"manufacturer":"Isola","product":"FR408HR","material_family":null,"material_form":"core","dk":3.72,"dk_min":null,"dk_max":null,"dk_tolerance":null,"df":0.007,"frequency_ghz":0.1,"frequency_text":"100 MHz","value_type":"published_construction_table","method":null,"axis":null,"thickness_mm":0.254,"glass_style":"2x2116","resin_content_pct":54.0,"source_id":"FR009","source_location":"HTML construction table 2, data row 21","source_url":"https://www.isola-group.com/pcb-laminates-prepreg/fr408hr-laminate-and-prepreg/","notes":"Manufacturer construction-specific value; test method/conditioning not stated in this HTML construction table. Thickness is the published nominal value; pressed prepreg thickness must be confirmed with PCB fabricator.","construction":"2x2116","offering":"Standard","thickness_inch":0.01,"collection_group":"fr4","record_id":"PCB006612","source_file":"originals/Isola/Isola__FR408HR__Dk_Df_구성표__FR009.html","dataset_role":"material_published_parameter","dk_input_status":"scalar_with_frequency","review_flags":"test_method_not_stated;measurement_axis_not_stated"}
{"manufacturer":"Isola","product":"FR408HR","material_family":null,"material_form":"core","dk":3.71,"dk_min":null,"dk_max":null,"dk_tolerance":null,"df":0.0077,"frequency_ghz":0.5,"frequency_text":"500 MHz","value_type":"published_construction_table","method":null,"axis":null,"thickness_mm":0.254,"glass_style":"2x2116","resin_content_pct":54.0,"source_id":"FR009","source_location":"HTML construction table 2, data row 21","source_url":"https://www.isola-group.com/pcb-laminates-prepreg/fr408hr-laminate-and-prepreg/","notes":"Manufacturer construction-specific value; test method/conditioning not stated in this HTML construction table. Thickness is the published nominal value; pressed prepreg thickness must be confirmed with PCB fabricator.","construction":"2x2116","offering":"Standard","thickness_inch":0.01,"collection_group":"fr4","record_id":"PCB006613","source_file":"originals/Isola/Isola__FR408HR__Dk_Df_구성표__FR009.html","dataset_role":"material_published_parameter","dk_input_status":"scalar_with_frequency","review_flags":"test_method_not_stated;measurement_axis_not_stated"}
{"manufacturer":"Isola","product":"FR408HR","material_family":null,"material_form":"core","dk":3.7,"dk_min":null,"dk_max":null,"dk_tolerance":null,"df":0.0086,"frequency_ghz":1.0,"frequency_text":"1 GHz","value_type":"published_construction_table","method":null,"axis":null,"thickness_mm":0.254,"glass_style":"2x2116","resin_content_pct":54.0,"source_id":"FR009","source_location":"HTML construction table 2, data row 21","source_url":"https://www.isola-group.com/pcb-laminates-prepreg/fr408hr-laminate-and-prepreg/","notes":"Manufacturer construction-specific value; test method/conditioning not stated in this HTML construction table. Thickness is the published nominal value; pressed prepreg thickness must be confirmed with PCB fabricator.","construction":"2x2116","offering":"Standard","thickness_inch":0.01,"collection_group":"fr4","record_id":"PCB006614","source_file":"originals/Isola/Isola__FR408HR__Dk_Df_구성표__FR009.html","dataset_role":"material_published_parameter","dk_input_status":"scalar_with_frequency","review_flags":"test_method_not_stated;measurement_axis_not_stated"}
{"manufacturer":"Isola","product":"FR408HR","material_family":null,"material_form":"core","dk":3.67,"dk_min":null,"dk_max":null,"dk_tolerance":null,"df":0.0093,"frequency_ghz":10.0,"frequency_text":"10 Ghz","value_type":"published_construction_table","method":null,"axis":null,"thickness_mm":0.254,"glass_style":"2x2116","resin_content_pct":54.0,"source_id":"FR009","source_location":"HTML construction table 2, data row 21","source_url":"https://www.isola-group.com/pcb-laminates-prepreg/fr408hr-laminate-and-prepreg/","notes":"Manufacturer construction-specific value; test method/conditioning not stated in this HTML construction table. Thickness is the published nominal value; pressed prepreg thickness must be confirmed with PCB fabricator.","construction":"2x2116","offering":"Standard","thickness_inch":0.01,"collection_group":"fr4","record_id":"PCB006615","source_file":"originals/Isola/Isola__FR408HR__Dk_Df_구성표__FR009.html","dataset_role":"material_published_parameter","dk_input_status":"scalar_with_frequency","review_flags":"test_method_not_stated;measurement_axis_not_stated"}
{"manufacturer":"Isola","product":"FR408HR","material_family":null,"material_form":"core","dk":3.69,"dk_min":null,"dk_max":null,"dk_tolerance":null,"df":0.0089,"frequency_ghz":2.0,"frequency_text":"2 GHz","value_type":"published_construction_table","method":null,"axis":null,"thickness_mm":0.254,"glass_style":"2x2116","resin_content_pct":54.0,"source_id":"FR009","source_location":"HTML construction table 2, data row 21","source_url":"https://www.isola-group.com/pcb-laminates-prepreg/fr408hr-laminate-and-prepreg/","notes":"Manufacturer construction-specific value; test method/conditioning not stated in this HTML construction table. Thickness is the published nominal value; pressed prepreg thickness must be confirmed with PCB fabricator.","construction":"2x2116","offering":"Standard","thickness_inch":0.01,"collection_group":"fr4","record_id":"PCB006616","source_file":"originals/Isola/Isola__FR408HR__Dk_Df_구성표__FR009.html","dataset_role":"material_published_parameter","dk_input_status":"scalar_with_frequency","review_flags":"test_method_not_stated;measurement_axis_not_stated"}
{"manufacturer":"Isola","product":"FR408HR","material_family":null,"material_form":"core","dk":3.67,"dk_min":null,"dk_max":null,"dk_tolerance":null,"df":0.0095,"frequency_ghz":5.0,"frequency_text":"5 GHz","value_type":"published_construction_table","method":null,"axis":null,"thickness_mm":0.254,"glass_style":"2x2116","resin_content_pct":54.0,"source_id":"FR009","source_location":"HTML construction table 2, data row 21","source_url":"https://www.isola-group.com/pcb-laminates-prepreg/fr408hr-laminate-and-prepreg/","notes":"Manufacturer construction-specific value; test method/conditioning not stated in this HTML construction table. Thickness is the published nominal value; pressed prepreg thickness must be confirmed with PCB fabricator.","construction":"2x2116","offering":"Standard","thickness_inch":0.01,"collection_group":"fr4","record_id":"PCB006617","source_file":"originals/Isola/Isola__FR408HR__Dk_Df_구성표__FR009.html","dataset_role":"material_published_parameter","dk_input_status":"scalar_with_frequency","review_flags":"test_method_not_stated;measurement_axis_not_stated"}
{"manufacturer":"Isola","product":"FR408HR","material_family":null,"material_form":"core","dk":3.92,"dk_min":null,"dk_max":null,"dk_tolerance":null,"df":0.0066,"frequency_ghz":0.1,"frequency_text":"100 MHz","value_type":"published_construction_table","method":null,"axis":null,"thickness_mm":0.483,"glass_style":"2x2116/2x1652","resin_content_pct":46.0,"source_id":"FR009","source_location":"HTML construction table 2, data row 27","source_url":"https://www.isola-group.com/pcb-laminates-prepreg/fr408hr-laminate-and-prepreg/","notes":"Manufacturer construction-specific value; test method/conditioning not stated in this HTML construction table. Thickness is the published nominal value; pressed prepreg thickness must be confirmed with PCB fabricator.","construction":"2x2116/2x1652","offering":"Alternate","thickness_inch":0.019,"collection_group":"fr4","record_id":"PCB006618","source_file":"originals/Isola/Isola__FR408HR__Dk_Df_구성표__FR009.html","dataset_role":"material_published_parameter","dk_input_status":"scalar_with_frequency","review_flags":"test_method_not_stated;measurement_axis_not_stated"}
{"manufacturer":"Isola","product":"FR408HR","material_family":null,"material_form":"core","dk":3.9,"dk_min":null,"dk_max":null,"dk_tolerance":null,"df":0.0073,"frequency_ghz":0.5,"frequency_text":"500 MHz","value_type":"published_construction_table","method":null,"axis":null,"thickness_mm":0.483,"glass_style":"2x2116/2x1652","resin_content_pct":46.0,"source_id":"FR009","source_location":"HTML construction table 2, data row 27","source_url":"https://www.isola-group.com/pcb-laminates-prepreg/fr408hr-laminate-and-prepreg/","notes":"Manufacturer construction-specific value; test method/conditioning not stated in this HTML construction table. Thickness is the published nominal value; pressed prepreg thickness must be confirmed with PCB fabricator.","construction":"2x2116/2x1652","offering":"Alternate","thickness_inch":0.019,"collection_group":"fr4","record_id":"PCB006619","source_file":"originals/Isola/Isola__FR408HR__Dk_Df_구성표__FR009.html","dataset_role":"material_published_parameter","dk_input_status":"scalar_with_frequency","review_flags":"test_method_not_stated;measurement_axis_not_stated"}
{"manufacturer":"Isola","product":"FR408HR","material_family":null,"material_form":"core","dk":3.89,"dk_min":null,"dk_max":null,"dk_tolerance":null,"df":0.0081,"frequency_ghz":1.0,"frequency_text":"1 GHz","value_type":"published_construction_table","method":null,"axis":null,"thickness_mm":0.483,"glass_style":"2x2116/2x1652","resin_content_pct":46.0,"source_id":"FR009","source_location":"HTML construction table 2, data row 27","source_url":"https://www.isola-group.com/pcb-laminates-prepreg/fr408hr-laminate-and-prepreg/","notes":"Manufacturer construction-specific value; test method/conditioning not stated in this HTML construction table. Thickness is the published nominal value; pressed prepreg thickness must be confirmed with PCB fabricator.","construction":"2x2116/2x1652","offering":"Alternate","thickness_inch":0.019,"collection_group":"fr4","record_id":"PCB006620","source_file":"originals/Isola/Isola__FR408HR__Dk_Df_구성표__FR009.html","dataset_role":"material_published_parameter","dk_input_status":"scalar_with_frequency","review_flags":"test_method_not_stated;measurement_axis_not_stated"}
{"manufacturer":"Isola","product":"FR408HR","material_family":null,"material_form":"core","dk":3.85,"dk_min":null,"dk_max":null,"dk_tolerance":null,"df":0.0086,"frequency_ghz":10.0,"frequency_text":"10 Ghz","value_type":"published_construction_table","method":null,"axis":null,"thickness_mm":0.483,"glass_style":"2x2116/2x1652","resin_content_pct":46.0,"source_id":"FR009","source_location":"HTML construction table 2, data row 27","source_url":"https://www.isola-group.com/pcb-laminates-prepreg/fr408hr-laminate-and-prepreg/","notes":"Manufacturer construction-specific value; test method/conditioning not stated in this HTML construction table. Thickness is the published nominal value; pressed prepreg thickness must be confirmed with PCB fabricator.","construction":"2x2116/2x1652","offering":"Alternate","thickness_inch":0.019,"collection_group":"fr4","record_id":"PCB006621","source_file":"originals/Isola/Isola__FR408HR__Dk_Df_구성표__FR009.html","dataset_role":"material_published_parameter","dk_input_status":"scalar_with_frequency","review_flags":"test_method_not_stated;measurement_axis_not_stated"}
{"manufacturer":"Isola","product":"FR408HR","material_family":null,"material_form":"core","dk":3.87,"dk_min":null,"dk_max":null,"dk_tolerance":null,"df":0.0089,"frequency_ghz":2.0,"frequency_text":"2 GHz","value_type":"published_construction_table","method":null,"axis":null,"thickness_mm":0.483,"glass_style":"2x2116/2x1652","resin_content_pct":46.0,"source_id":"FR009","source_location":"HTML construction table 2, data row 27","source_url":"https://www.isola-group.com/pcb-laminates-prepreg/fr408hr-laminate-and-prepreg/","notes":"Manufacturer construction-specific value; test method/conditioning not stated in this HTML construction table. Thickness is the published nominal value; pressed prepreg thickness must be confirmed with PCB fabricator.","construction":"2x2116/2x1652","offering":"Alternate","thickness_inch":0.019,"collection_group":"fr4","record_id":"PCB006622","source_file":"originals/Isola/Isola__FR408HR__Dk_Df_구성표__FR009.html","dataset_role":"material_published_parameter","dk_input_status":"scalar_with_frequency","review_flags":"test_method_not_stated;measurement_axis_not_stated"}
{"manufacturer":"Isola","product":"FR408HR","material_family":null,"material_form":"core","dk":3.86,"dk_min":null,"dk_max":null,"dk_tolerance":null,"df":0.0087,"frequency_ghz":5.0,"frequency_text":"5 GHz","value_type":"published_construction_table","method":null,"axis":null,"thickness_mm":0.483,"glass_style":"2x2116/2x1652","resin_content_pct":46.0,"source_id":"FR009","source_location":"HTML construction table 2, data row 27","source_url":"https://www.isola-group.com/pcb-laminates-prepreg/fr408hr-laminate-and-prepreg/","notes":"Manufacturer construction-specific value; test method/conditioning not stated in this HTML construction table. Thickness is the published nominal value; pressed prepreg thickness must be confirmed with PCB fabricator.","construction":"2x2116/2x1652","offering":"Alternate","thickness_inch":0.019,"collection_group":"fr4","record_id":"PCB006623","source_file":"originals/Isola/Isola__FR408HR__Dk_Df_구성표__FR009.html","dataset_role":"material_published_parameter","dk_input_status":"scalar_with_frequency","review_flags":"test_method_not_stated;measurement_axis_not_stated"}
{"manufacturer":"Isola","product":"FR408HR","material_family":null,"material_form":"core","dk":3.89,"dk_min":null,"dk_max":null,"dk_tolerance":null,"df":0.0067,"frequency_ghz":0.1,"frequency_text":"100 MHz","value_type":"published_construction_table","method":null,"axis":null,"thickness_mm":0.508,"glass_style":"2x2116/2x1652","resin_content_pct":47.0,"source_id":"FR009","source_location":"HTML construction table 2, data row 28","source_url":"https://www.isola-group.com/pcb-laminates-prepreg/fr408hr-laminate-and-prepreg/","notes":"Manufacturer construction-specific value; test method/conditioning not stated in this HTML construction table. Thickness is the published nominal value; pressed prepreg thickness must be confirmed with PCB fabricator.","construction":"2x2116/2x1652","offering":"Alternate","thickness_inch":0.02,"collection_group":"fr4","record_id":"PCB006624","source_file":"originals/Isola/Isola__FR408HR__Dk_Df_구성표__FR009.html","dataset_role":"material_published_parameter","dk_input_status":"scalar_with_frequency","review_flags":"test_method_not_stated;measurement_axis_not_stated"}
{"manufacturer":"Isola","product":"FR408HR","material_family":null,"material_form":"core","dk":3.88,"dk_min":null,"dk_max":null,"dk_tolerance":null,"df":0.0074,"frequency_ghz":0.5,"frequency_text":"500 MHz","value_type":"published_construction_table","method":null,"axis":null,"thickness_mm":0.508,"glass_style":"2x2116/2x1652","resin_content_pct":47.0,"source_id":"FR009","source_location":"HTML construction table 2, data row 28","source_url":"https://www.isola-group.com/pcb-laminates-prepreg/fr408hr-laminate-and-prepreg/","notes":"Manufacturer construction-specific value; test method/conditioning not stated in this HTML construction table. Thickness is the published nominal value; pressed prepreg thickness must be confirmed with PCB fabricator.","construction":"2x2116/2x1652","offering":"Alternate","thickness_inch":0.02,"collection_group":"fr4","record_id":"PCB006625","source_file":"originals/Isola/Isola__FR408HR__Dk_Df_구성표__FR009.html","dataset_role":"material_published_parameter","dk_input_status":"scalar_with_frequency","review_flags":"test_method_not_stated;measurement_axis_not_stated"}
{"manufacturer":"Isola","product":"FR408HR","material_family":null,"material_form":"core","dk":3.87,"dk_min":null,"dk_max":null,"dk_tolerance":null,"df":0.0083,"frequency_ghz":1.0,"frequency_text":"1 GHz","value_type":"published_construction_table","method":null,"axis":null,"thickness_mm":0.508,"glass_style":"2x2116/2x1652","resin_content_pct":47.0,"source_id":"FR009","source_location":"HTML construction table 2, data row 28","source_url":"https://www.isola-group.com/pcb-laminates-prepreg/fr408hr-laminate-and-prepreg/","notes":"Manufacturer construction-specific value; test method/conditioning not stated in this HTML construction table. Thickness is the published nominal value; pressed prepreg thickness must be confirmed with PCB fabricator.","construction":"2x2116/2x1652","offering":"Alternate","thickness_inch":0.02,"collection_group":"fr4","record_id":"PCB006626","source_file":"originals/Isola/Isola__FR408HR__Dk_Df_구성표__FR009.html","dataset_role":"material_published_parameter","dk_input_status":"scalar_with_frequency","review_flags":"test_method_not_stated;measurement_axis_not_stated"}
{"manufacturer":"Isola","product":"FR408HR","material_family":null,"material_form":"core","dk":3.83,"dk_min":null,"dk_max":null,"dk_tolerance":null,"df":0.0088,"frequency_ghz":10.0,"frequency_text":"10 Ghz","value_type":"published_construction_table","method":null,"axis":null,"thickness_mm":0.508,"glass_style":"2x2116/2x1652","resin_content_pct":47.0,"source_id":"FR009","source_location":"HTML construction table 2, data row 28","source_url":"https://www.isola-group.com/pcb-laminates-prepreg/fr408hr-laminate-and-prepreg/","notes":"Manufacturer construction-specific value; test method/conditioning not stated in this HTML construction table. Thickness is the published nominal value; pressed prepreg thickness must be confirmed with PCB fabricator.","construction":"2x2116/2x1652","offering":"Alternate","thickness_inch":0.02,"collection_group":"fr4","record_id":"PCB006627","source_file":"originals/Isola/Isola__FR408HR__Dk_Df_구성표__FR009.html","dataset_role":"material_published_parameter","dk_input_status":"scalar_with_frequency","review_flags":"test_method_not_stated;measurement_axis_not_stated"}
{"manufacturer":"Isola","product":"FR408HR","material_family":null,"material_form":"core","dk":3.85,"dk_min":null,"dk_max":null,"dk_tolerance":null,"df":0.0085,"frequency_ghz":2.0,"frequency_text":"2 GHz","value_type":"published_construction_table","method":null,"axis":null,"thickness_mm":0.508,"glass_style":"2x2116/2x1652","resin_content_pct":47.0,"source_id":"FR009","source_location":"HTML construction table 2, data row 28","source_url":"https://www.isola-group.com/pcb-laminates-prepreg/fr408hr-laminate-and-prepreg/","notes":"Manufacturer construction-specific value; test method/conditioning not stated in this HTML construction table. Thickness is the published nominal value; pressed prepreg thickness must be confirmed with PCB fabricator.","construction":"2x2116/2x1652","offering":"Alternate","thickness_inch":0.02,"collection_group":"fr4","record_id":"PCB006628","source_file":"originals/Isola/Isola__FR408HR__Dk_Df_구성표__FR009.html","dataset_role":"material_published_parameter","dk_input_status":"scalar_with_frequency","review_flags":"test_method_not_stated;measurement_axis_not_stated"}
