Repository: EIDOSDATA/TraceWave-Studio

# PCB 유전율과 적층 자료

수집/정리 기준일: 2026-11-11.

먼저 [전체 자료 안내 엑셀](Excel/00_전체_자료_안내.xlsx)을 연다. 회사별 엑셀은 `Excel/`에 있고, 원문 검색은 [HTML 안내](START_HERE_ko.html)를 사용한다.

- [자료 사용 안내](docs/자료_사용_안내.md): 폴더, 단위, 조건 선택과 내보내기.
- [자료 검토 결과](docs/자료_검토_결과.md): 확인한 범위, 오류/공백, 정리 내역.
- [TraceWave Studio 연결 설계](../../../Code/docs/pcb_material_catalog.md): 사용자 직접 입력, 소재 선택, 제조업체 적층 선택과 현재 구현의 경계.

57,340개 조건별 관측, 36개 회사와 일반 재료 참고 자료 1개 그룹, 1,756개 출처 기록을 보존했다. 새 엑셀은 전체 안내 1개와 회사/참고 자료별 37개로 총 38개다. 행 수는 고유 소재나 독립 측정 수가 아니다. 공식 자료에 값이 있어도 실제 제조 조건과 해석 대역에 맞는지 확인해야 한다.

사람이 보는 엑셀과 프로그램용 JSONL을 분리했다. 원문 PDF/HTML의 바이트는 보존하면서 파일명을 회사와 소재/용도 중심으로 바꿨다. 중복 저장한 데이터 사본은 복구 폴더로 옮겼고 관측 수치는 삭제하지 않았다.

File: 00_REF/PCB RF ANT/05_PCB_Dielectric_Data_2026/data/observations/PCBWay.jsonl (part 41 of 89)
{"manufacturer":"PCBWay","product":"2116 RC58%","material_family":"FR-4","material_form":"prepreg","dk":4.45,"dk_min":null,"dk_max":null,"dk_tolerance":null,"df":null,"frequency_ghz":null,"frequency_text":"not stated","value_type":"fabricator_stackup","record_kind":"published_stackup_layer","method":"not stated","axis":"not stated","thickness_mm":0.109,"glass_style":"2116","resin_content_pct":58.0,"source_id":"FB198","source_location":"PCBWay_8L_published_3; table row 10","source_url":"https://www.pcbway.com/multi-layer-laminated-structure.html","stackup_id":"PCBWay_8L_published_3","layer":"PP row 10","layer_sequence":10,"board_layers":8,"board_nominal_thickness_mm":1.6,"finished_outer_copper_oz":2.0,"inner_copper_oz":1.0,"inner_residual_copper_pct":70.0,"thickness_before_lamination_mm":0.13,"laminated_group_thickness_mm":0.109,"laminated_group_rows":1,"laminated_group_start_row":10,"core_with_copper_thickness_mm":null,"notes":"Published fabrication stackup; Dk test frequency, method, and raw laminate manufacturer not stated. Single prepreg row: thickness_mm is the published thickness after lamination.","record_id":"PCB055700","simulation_ready":false,"collection_group":"fab","source_collection_record_id":"FABR028885","source_file":"originals/PCBWay/PCBWay__종합카탈로그_All_298_rigid_PCB_stackups__적층구조__FB198.html","dataset_role":"fabricator_published_parameter","dk_input_status":"scalar_without_point_frequency","review_flags":"frequency_not_numeric_or_not_stated;test_method_not_stated;measurement_axis_not_stated"}
{"manufacturer":"PCBWay","product":"Core","material_family":"FR-4","material_form":"core","dk":4.6,"dk_min":null,"dk_max":null,"dk_tolerance":null,"df":null,"frequency_ghz":null,"frequency_text":"not stated","value_type":"fabricator_stackup","record_kind":"published_stackup_layer","method":"not stated","axis":"not stated","thickness_mm":0.23,"glass_style":null,"resin_content_pct":null,"source_id":"FB198","source_location":"PCBWay_8L_published_3; table row 12","source_url":"https://www.pcbway.com/multi-layer-laminated-structure.html","stackup_id":"PCBWay_8L_published_3","layer":"CORE row 12","layer_sequence":12,"board_layers":8,"board_nominal_thickness_mm":1.6,"finished_outer_copper_oz":2.0,"inner_copper_oz":1.0,"inner_residual_copper_pct":70.0,"thickness_before_lamination_mm":0.23,"laminated_group_thickness_mm":null,"laminated_group_rows":null,"laminated_group_start_row":null,"core_with_copper_thickness_mm":0.3,"notes":"Published fabrication stackup; Dk test frequency, method, and raw laminate manufacturer not stated. Bare core dielectric thickness excludes both copper foils.","record_id":"PCB055701","simulation_ready":false,"collection_group":"fab","source_collection_record_id":"FABR028886","source_file":"originals/PCBWay/PCBWay__종합카탈로그_All_298_rigid_PCB_stackups__적층구조__FB198.html","dataset_role":"fabricator_published_parameter","dk_input_status":"scalar_without_point_frequency","review_flags":"frequency_not_numeric_or_not_stated;test_method_not_stated;measurement_axis_not_stated"}
{"manufacturer":"PCBWay","product":"2116 RC58%","material_family":"FR-4","material_form":"prepreg","dk":4.45,"dk_min":null,"dk_max":null,"dk_tolerance":null,"df":null,"frequency_ghz":null,"frequency_text":"not stated","value_type":"fabricator_stackup","record_kind":"published_stackup_layer","method":"not stated","axis":"not stated","thickness_mm":0.1195,"glass_style":"2116","resin_content_pct":58.0,"source_id":"FB198","source_location":"PCBWay_8L_published_3; table row 14","source_url":"https://www.pcbway.com/multi-layer-laminated-structure.html","stackup_id":"PCBWay_8L_published_3","layer":"PP row 14","layer_sequence":14,"board_layers":8,"board_nominal_thickness_mm":1.6,"finished_outer_copper_oz":2.0,"inner_copper_oz":1.0,"inner_residual_copper_pct":70.0,"thickness_before_lamination_mm":0.13,"laminated_group_thickness_mm":0.1195,"laminated_group_rows":1,"laminated_group_start_row":14,"core_with_copper_thickness_mm":null,"notes":"Published fabrication stackup; Dk test frequency, method, and raw laminate manufacturer not stated. Single prepreg row: thickness_mm is the published thickness after lamination.","record_id":"PCB055702","simulation_ready":false,"collection_group":"fab","source_collection_record_id":"FABR028887","source_file":"originals/PCBWay/PCBWay__종합카탈로그_All_298_rigid_PCB_stackups__적층구조__FB198.html","dataset_role":"fabricator_published_parameter","dk_input_status":"scalar_without_point_frequency","review_flags":"frequency_not_numeric_or_not_stated;test_method_not_stated;measurement_axis_not_stated"}
{"manufacturer":"PCBWay","product":"2116 RC58%","material_family":"FR-4","material_form":"prepreg","dk":4.45,"dk_min":null,"dk_max":null,"dk_tolerance":null,"df":null,"frequency_ghz":null,"frequency_text":"not stated","value_type":"fabricator_stackup","record_kind":"published_stackup_layer","method":"not stated","axis":"not stated","thickness_mm":0.1125,"glass_style":"2116","resin_content_pct":58.0,"source_id":"FB198","source_location":"PCBWay_8L_published_4; table row 2","source_url":"https://www.pcbway.com/multi-layer-laminated-structure.html","stackup_id":"PCBWay_8L_published_4","layer":"PP row 2","layer_sequence":2,"board_layers":8,"board_nominal_thickness_mm":1.6,"finished_outer_copper_oz":2.0,"inner_copper_oz":1.0,"inner_residual_copper_pct":50.0,"thickness_before_lamination_mm":0.13,"laminated_group_thickness_mm":0.1125,"laminated_group_rows":1,"laminated_group_start_row":2,"core_with_copper_thickness_mm":null,"notes":"Published fabrication stackup; Dk test frequency, method, and raw laminate manufacturer not stated. Single prepreg row: thickness_mm is the published thickness after lamination.","record_id":"PCB055703","simulation_ready":false,"collection_group":"fab","source_collection_record_id":"FABR028888","source_file":"originals/PCBWay/PCBWay__종합카탈로그_All_298_rigid_PCB_stackups__적층구조__FB198.html","dataset_role":"fabricator_published_parameter","dk_input_status":"scalar_without_point_frequency","review_flags":"frequency_not_numeric_or_not_stated;test_method_not_stated;measurement_axis_not_stated"}
{"manufacturer":"PCBWay","product":"Core","material_family":"FR-4","material_form":"core","dk":4.6,"dk_min":null,"dk_max":null,"dk_tolerance":null,"df":null,"frequency_ghz":null,"frequency_text":"not stated","value_type":"fabricator_stackup","record_kind":"published_stackup_layer","method":"not stated","axis":"not stated","thickness_mm":0.23,"glass_style":null,"resin_content_pct":null,"source_id":"FB198","source_location":"PCBWay_8L_published_4; table row 4","source_url":"https://www.pcbway.com/multi-layer-laminated-structure.html","stackup_id":"PCBWay_8L_published_4","layer":"CORE row 4","layer_sequence":4,"board_layers":8,"board_nominal_thickness_mm":1.6,"finished_outer_copper_oz":2.0,"inner_copper_oz":1.0,"inner_residual_copper_pct":50.0,"thickness_before_lamination_mm":0.23,"laminated_group_thickness_mm":null,"laminated_group_rows":null,"laminated_group_start_row":null,"core_with_copper_thickness_mm":0.3,"notes":"Published fabrication stackup; Dk test frequency, method, and raw laminate manufacturer not stated. Bare core dielectric thickness excludes both copper foils.","record_id":"PCB055704","simulation_ready":false,"collection_group":"fab","source_collection_record_id":"FABR028889","source_file":"originals/PCBWay/PCBWay__종합카탈로그_All_298_rigid_PCB_stackups__적층구조__FB198.html","dataset_role":"fabricator_published_parameter","dk_input_status":"scalar_without_point_frequency","review_flags":"frequency_not_numeric_or_not_stated;test_method_not_stated;measurement_axis_not_stated"}
{"manufacturer":"PCBWay","product":"7628 RC46%","material_family":"FR-4","material_form":"prepreg","dk":4.74,"dk_min":null,"dk_max":null,"dk_tolerance":null,"df":null,"frequency_ghz":null,"frequency_text":"not stated","value_type":"fabricator_stackup","record_kind":"published_stackup_layer","method":"not stated","axis":"not stated","thickness_mm":0.161,"glass_style":"7628","resin_content_pct":46.0,"source_id":"FB198","source_location":"PCBWay_8L_published_4; table row 6","source_url":"https://www.pcbway.com/multi-layer-laminated-structure.html","stackup_id":"PCBWay_8L_published_4","layer":"PP row 6","layer_sequence":6,"board_layers":8,"board_nominal_thickness_mm":1.6,"finished_outer_copper_oz":2.0,"inner_copper_oz":1.0,"inner_residual_copper_pct":50.0,"thickness_before_lamination_mm":0.196,"laminated_group_thickness_mm":0.161,"laminated_group_rows":1,"laminated_group_start_row":6,"core_with_copper_thickness_mm":null,"notes":"Published fabrication stackup; Dk test frequency, method, and raw laminate manufacturer not stated. Single prepreg row: thickness_mm is the published thickness after lamination.","record_id":"PCB055705","simulation_ready":false,"collection_group":"fab","source_collection_record_id":"FABR028890","source_file":"originals/PCBWay/PCBWay__종합카탈로그_All_298_rigid_PCB_stackups__적층구조__FB198.html","dataset_role":"fabricator_published_parameter","dk_input_status":"scalar_without_point_frequency","review_flags":"frequency_not_numeric_or_not_stated;test_method_not_stated;measurement_axis_not_stated"}
{"manufacturer":"PCBWay","product":"Core","material_family":"FR-4","material_form":"core","dk":4.6,"dk_min":null,"dk_max":null,"dk_tolerance":null,"df":null,"frequency_ghz":null,"frequency_text":"not stated","value_type":"fabricator_stackup","record_kind":"published_stackup_layer","method":"not stated","axis":"not stated","thickness_mm":0.23,"glass_style":null,"resin_content_pct":null,"source_id":"FB198","source_location":"PCBWay_8L_published_4; table row 8","source_url":"https://www.pcbway.com/multi-layer-laminated-structure.html","stackup_id":"PCBWay_8L_published_4","layer":"CORE row 8","layer_sequence":8,"board_layers":8,"board_nominal_thickness_mm":1.6,"finished_outer_copper_oz":2.0,"inner_copper_oz":1.0,"inner_residual_copper_pct":50.0,"thickness_before_lamination_mm":0.23,"laminated_group_thickness_mm":null,"laminated_group_rows":null,"laminated_group_start_row":null,"core_with_copper_thickness_mm":0.3,"notes":"Published fabrication stackup; Dk test frequency, method, and raw laminate manufacturer not stated. Bare core dielectric thickness excludes both copper foils.","record_id":"PCB055706","simulation_ready":false,"collection_group":"fab","source_collection_record_id":"FABR028891","source_file":"originals/PCBWay/PCBWay__종합카탈로그_All_298_rigid_PCB_stackups__적층구조__FB198.html","dataset_role":"fabricator_published_parameter","dk_input_status":"scalar_without_point_frequency","review_flags":"frequency_not_numeric_or_not_stated;test_method_not_stated;measurement_axis_not_stated"}
{"manufacturer":"PCBWay","product":"7628 RC46%","material_family":"FR-4","material_form":"prepreg","dk":4.74,"dk_min":null,"dk_max":null,"dk_tolerance":null,"df":null,"frequency_ghz":null,"frequency_text":"not stated","value_type":"fabricator_stackup","record_kind":"published_stackup_layer","method":"not stated","axis":"not stated","thickness_mm":0.161,"glass_style":"7628","resin_content_pct":46.0,"source_id":"FB198","source_location":"PCBWay_8L_published_4; table row 10","source_url":"https://www.pcbway.com/multi-layer-laminated-structure.html","stackup_id":"PCBWay_8L_published_4","layer":"PP row 10","layer_sequence":10,"board_layers":8,"board_nominal_thickness_mm":1.6,"finished_outer_copper_oz":2.0,"inner_copper_oz":1.0,"inner_residual_copper_pct":50.0,"thickness_before_lamination_mm":0.196,"laminated_group_thickness_mm":0.161,"laminated_group_rows":1,"laminated_group_start_row":10,"core_with_copper_thickness_mm":null,"notes":"Published fabrication stackup; Dk test frequency, method, and raw laminate manufacturer not stated. Single prepreg row: thickness_mm is the published thickness after lamination.","record_id":"PCB055707","simulation_ready":false,"collection_group":"fab","source_collection_record_id":"FABR028892","source_file":"originals/PCBWay/PCBWay__종합카탈로그_All_298_rigid_PCB_stackups__적층구조__FB198.html","dataset_role":"fabricator_published_parameter","dk_input_status":"scalar_without_point_frequency","review_flags":"frequency_not_numeric_or_not_stated;test_method_not_stated;measurement_axis_not_stated"}
{"manufacturer":"PCBWay","product":"Core","material_family":"FR-4","material_form":"core","dk":4.6,"dk_min":null,"dk_max":null,"dk_tolerance":null,"df":null,"frequency_ghz":null,"frequency_text":"not stated","value_type":"fabricator_stackup","record_kind":"published_stackup_layer","method":"not stated","axis":"not stated","thickness_mm":0.23,"glass_style":null,"resin_content_pct":null,"source_id":"FB198","source_location":"PCBWay_8L_published_4; table row 12","source_url":"https://www.pcbway.com/multi-layer-laminated-structure.html","stackup_id":"PCBWay_8L_published_4","layer":"CORE row 12","layer_sequence":12,"board_layers":8,"board_nominal_thickness_mm":1.6,"finished_outer_copper_oz":2.0,"inner_copper_oz":1.0,"inner_residual_copper_pct":50.0,"thickness_before_lamination_mm":0.23,"laminated_group_thickness_mm":null,"laminated_group_rows":null,"laminated_group_start_row":null,"core_with_copper_thickness_mm":0.3,"notes":"Published fabrication stackup; Dk test frequency, method, and raw laminate manufacturer not stated. Bare core dielectric thickness excludes both copper foils.","record_id":"PCB055708","simulation_ready":false,"collection_group":"fab","source_collection_record_id":"FABR028893","source_file":"originals/PCBWay/PCBWay__종합카탈로그_All_298_rigid_PCB_stackups__적층구조__FB198.html","dataset_role":"fabricator_published_parameter","dk_input_status":"scalar_without_point_frequency","review_flags":"frequency_not_numeric_or_not_stated;test_method_not_stated;measurement_axis_not_stated"}
{"manufacturer":"PCBWay","product":"2116 RC58%","material_family":"FR-4","material_form":"prepreg","dk":4.45,"dk_min":null,"dk_max":null,"dk_tolerance":null,"df":null,"frequency_ghz":null,"frequency_text":"not stated","value_type":"fabricator_stackup","record_kind":"published_stackup_layer","method":"not stated","axis":"not stated","thickness_mm":0.1125,"glass_style":"2116","resin_content_pct":58.0,"source_id":"FB198","source_location":"PCBWay_8L_published_4; table row 14","source_url":"https://www.pcbway.com/multi-layer-laminated-structure.html","stackup_id":"PCBWay_8L_published_4","layer":"PP row 14","layer_sequence":14,"board_layers":8,"board_nominal_thickness_mm":1.6,"finished_outer_copper_oz":2.0,"inner_copper_oz":1.0,"inner_residual_copper_pct":50.0,"thickness_before_lamination_mm":0.13,"laminated_group_thickness_mm":0.1125,"laminated_group_rows":1,"laminated_group_start_row":14,"core_with_copper_thickness_mm":null,"notes":"Published fabrication stackup; Dk test frequency, method, and raw laminate manufacturer not stated. Single prepreg row: thickness_mm is the published thickness after lamination.","record_id":"PCB055709","simulation_ready":false,"collection_group":"fab","source_collection_record_id":"FABR028894","source_file":"originals/PCBWay/PCBWay__종합카탈로그_All_298_rigid_PCB_stackups__적층구조__FB198.html","dataset_role":"fabricator_published_parameter","dk_input_status":"scalar_without_point_frequency","review_flags":"frequency_not_numeric_or_not_stated;test_method_not_stated;measurement_axis_not_stated"}
{"manufacturer":"PCBWay","product":"2116 RC58%","material_family":"FR-4","material_form":"prepreg","dk":4.45,"dk_min":null,"dk_max":null,"dk_tolerance":null,"df":null,"frequency_ghz":null,"frequency_text":"not stated","value_type":"fabricator_stackup","record_kind":"published_stackup_layer","method":"not stated","axis":"not stated","thickness_mm":0.1195,"glass_style":"2116","resin_content_pct":58.0,"source_id":"FB198","source_location":"PCBWay_8L_published_5; table row 2","source_url":"https://www.pcbway.com/multi-layer-laminated-structure.html","stackup_id":"PCBWay_8L_published_5","layer":"PP row 2","layer_sequence":2,"board_layers":8,"board_nominal_thickness_mm":2.4,"finished_outer_copper_oz":1.0,"inner_copper_oz":1.0,"inner_residual_copper_pct":70.0,"thickness_before_lamination_mm":0.13,"laminated_group_thickness_mm":0.1195,"laminated_group_rows":1,"laminated_group_start_row":2,"core_with_copper_thickness_mm":null,"notes":"Published fabrication stackup; Dk test frequency, method, and raw laminate manufacturer not stated. Single prepreg row: thickness_mm is the published thickness after lamination.","record_id":"PCB055710","simulation_ready":false,"collection_group":"fab","source_collection_record_id":"FABR028895","source_file":"originals/PCBWay/PCBWay__종합카탈로그_All_298_rigid_PCB_stackups__적층구조__FB198.html","dataset_role":"fabricator_published_parameter","dk_input_status":"scalar_without_point_frequency","review_flags":"frequency_not_numeric_or_not_stated;test_method_not_stated;measurement_axis_not_stated"}
{"manufacturer":"PCBWay","product":"Core","material_family":"FR-4","material_form":"core","dk":4.6,"dk_min":null,"dk_max":null,"dk_tolerance":null,"df":null,"frequency_ghz":null,"frequency_text":"not stated","value_type":"fabricator_stackup","record_kind":"published_stackup_layer","method":"not stated","axis":"not stated","thickness_mm":0.53,"glass_style":null,"resin_content_pct":null,"source_id":"FB198","source_location":"PCBWay_8L_published_5; table row 4","source_url":"https://www.pcbway.com/multi-layer-laminated-structure.html","stackup_id":"PCBWay_8L_published_5","layer":"CORE row 4","layer_sequence":4,"board_layers":8,"board_nominal_thickness_mm":2.4,"finished_outer_copper_oz":1.0,"inner_copper_oz":1.0,"inner_residual_copper_pct":70.0,"thickness_before_lamination_mm":0.53,"laminated_group_thickness_mm":null,"laminated_group_rows":null,"laminated_group_start_row":null,"core_with_copper_thickness_mm":0.6,"notes":"Published fabrication stackup; Dk test frequency, method, and raw laminate manufacturer not stated. Bare core dielectric thickness excludes both copper foils.","record_id":"PCB055711","simulation_ready":false,"collection_group":"fab","source_collection_record_id":"FABR028896","source_file":"originals/PCBWay/PCBWay__종합카탈로그_All_298_rigid_PCB_stackups__적층구조__FB198.html","dataset_role":"fabricator_published_parameter","dk_input_status":"scalar_without_point_frequency","review_flags":"frequency_not_numeric_or_not_stated;test_method_not_stated;measurement_axis_not_stated"}
{"manufacturer":"PCBWay","product":"2116 RC58%","material_family":"FR-4","material_form":"prepreg","dk":4.45,"dk_min":null,"dk_max":null,"dk_tolerance":null,"df":null,"frequency_ghz":null,"frequency_text":"not stated","value_type":"fabricator_stackup","record_kind":"published_stackup_layer","method":"not stated","axis":"not stated","thickness_mm":0.109,"glass_style":"2116","resin_content_pct":58.0,"source_id":"FB198","source_location":"PCBWay_8L_published_5; table row 6","source_url":"https://www.pcbway.com/multi-layer-laminated-structure.html","stackup_id":"PCBWay_8L_published_5","layer":"PP row 6","layer_sequence":6,"board_layers":8,"board_nominal_thickness_mm":2.4,"finished_outer_copper_oz":1.0,"inner_copper_oz":1.0,"inner_residual_copper_pct":70.0,"thickness_before_lamination_mm":0.13,"laminated_group_thickness_mm":0.109,"laminated_group_rows":1,"laminated_group_start_row":6,"core_with_copper_thickness_mm":null,"notes":"Published fabrication stackup; Dk test frequency, method, and raw laminate manufacturer not stated. Single prepreg row: thickness_mm is the published thickness after lamination.","record_id":"PCB055712","simulation_ready":false,"collection_group":"fab","source_collection_record_id":"FABR028897","source_file":"originals/PCBWay/PCBWay__종합카탈로그_All_298_rigid_PCB_stackups__적층구조__FB198.html","dataset_role":"fabricator_published_parameter","dk_input_status":"scalar_without_point_frequency","review_flags":"frequency_not_numeric_or_not_stated;test_method_not_stated;measurement_axis_not_stated"}
{"manufacturer":"PCBWay","product":"Core","material_family":"FR-4","material_form":"core","dk":4.6,"dk_min":null,"dk_max":null,"dk_tolerance":null,"df":null,"frequency_ghz":null,"frequency_text":"not stated","value_type":"fabricator_stackup","record_kind":"published_stackup_layer","method":"not stated","axis":"not stated","thickness_mm":0.53,"glass_style":null,"resin_content_pct":null,"source_id":"FB198","source_location":"PCBWay_8L_published_5; table row 8","source_url":"https://www.pcbway.com/multi-layer-laminated-structure.html","stackup_id":"PCBWay_8L_published_5","layer":"CORE row 8","layer_sequence":8,"board_layers":8,"board_nominal_thickness_mm":2.4,"finished_outer_copper_oz":1.0,"inner_copper_oz":1.0,"inner_residual_copper_pct":70.0,"thickness_before_lamination_mm":0.53,"laminated_group_thickness_mm":null,"laminated_group_rows":null,"laminated_group_start_row":null,"core_with_copper_thickness_mm":0.6,"notes":"Published fabrication stackup; Dk test frequency, method, and raw laminate manufacturer not stated. Bare core dielectric thickness excludes both copper foils.","record_id":"PCB055713","simulation_ready":false,"collection_group":"fab","source_collection_record_id":"FABR028898","source_file":"originals/PCBWay/PCBWay__종합카탈로그_All_298_rigid_PCB_stackups__적층구조__FB198.html","dataset_role":"fabricator_published_parameter","dk_input_status":"scalar_without_point_frequency","review_flags":"frequency_not_numeric_or_not_stated;test_method_not_stated;measurement_axis_not_stated"}
{"manufacturer":"PCBWay","product":"2116 RC58%","material_family":"FR-4","material_form":"prepreg","dk":4.45,"dk_min":null,"dk_max":null,"dk_tolerance":null,"df":null,"frequency_ghz":null,"frequency_text":"not stated","value_type":"fabricator_stackup","record_kind":"published_stackup_layer","method":"not stated","axis":"not stated","thickness_mm":0.109,"glass_style":"2116","resin_content_pct":58.0,"source_id":"FB198","source_location":"PCBWay_8L_published_5; table row 10","source_url":"https://www.pcbway.com/multi-layer-laminated-structure.html","stackup_id":"PCBWay_8L_published_5","layer":"PP row 10","layer_sequence":10,"board_layers":8,"board_nominal_thickness_mm":2.4,"finished_outer_copper_oz":1.0,"inner_copper_oz":1.0,"inner_residual_copper_pct":70.0,"thickness_before_lamination_mm":0.13,"laminated_group_thickness_mm":0.109,"laminated_group_rows":1,"laminated_group_start_row":10,"core_with_copper_thickness_mm":null,"notes":"Published fabrication stackup; Dk test frequency, method, and raw laminate manufacturer not stated. Single prepreg row: thickness_mm is the published thickness after lamination.","record_id":"PCB055714","simulation_ready":false,"collection_group":"fab","source_collection_record_id":"FABR028899","source_file":"originals/PCBWay/PCBWay__종합카탈로그_All_298_rigid_PCB_stackups__적층구조__FB198.html","dataset_role":"fabricator_published_parameter","dk_input_status":"scalar_without_point_frequency","review_flags":"frequency_not_numeric_or_not_stated;test_method_not_stated;measurement_axis_not_stated"}
{"manufacturer":"PCBWay","product":"Core","material_family":"FR-4","material_form":"core","dk":4.6,"dk_min":null,"dk_max":null,"dk_tolerance":null,"df":null,"frequency_ghz":null,"frequency_text":"not stated","value_type":"fabricator_stackup","record_kind":"published_stackup_layer","method":"not stated","axis":"not stated","thickness_mm":0.53,"glass_style":null,"resin_content_pct":null,"source_id":"FB198","source_location":"PCBWay_8L_published_5; table row 12","source_url":"https://www.pcbway.com/multi-layer-laminated-structure.html","stackup_id":"PCBWay_8L_published_5","layer":"CORE row 12","layer_sequence":12,"board_layers":8,"board_nominal_thickness_mm":2.4,"finished_outer_copper_oz":1.0,"inner_copper_oz":1.0,"inner_residual_copper_pct":70.0,"thickness_before_lamination_mm":0.53,"laminated_group_thickness_mm":null,"laminated_group_rows":null,"laminated_group_start_row":null,"core_with_copper_thickness_mm":0.6,"notes":"Published fabrication stackup; Dk test frequency, method, and raw laminate manufacturer not stated. Bare core dielectric thickness excludes both copper foils.","record_id":"PCB055715","simulation_ready":false,"collection_group":"fab","source_collection_record_id":"FABR028900","source_file":"originals/PCBWay/PCBWay__종합카탈로그_All_298_rigid_PCB_stackups__적층구조__FB198.html","dataset_role":"fabricator_published_parameter","dk_input_status":"scalar_without_point_frequency","review_flags":"frequency_not_numeric_or_not_stated;test_method_not_stated;measurement_axis_not_stated"}
{"manufacturer":"PCBWay","product":"2116 RC58%","material_family":"FR-4","material_form":"prepreg","dk":4.45,"dk_min":null,"dk_max":null,"dk_tolerance":null,"df":null,"frequency_ghz":null,"frequency_text":"not stated","value_type":"fabricator_stackup","record_kind":"published_stackup_layer","method":"not stated","axis":"not stated","thickness_mm":0.1195,"glass_style":"2116","resin_content_pct":58.0,"source_id":"FB198","source_location":"PCBWay_8L_published_5; table row 14","source_url":"https://www.pcbway.com/multi-layer-laminated-structure.html","stackup_id":"PCBWay_8L_published_5","layer":"PP row 14","layer_sequence":14,"board_layers":8,"board_nominal_thickness_mm":2.4,"finished_outer_copper_oz":1.0,"inner_copper_oz":1.0,"inner_residual_copper_pct":70.0,"thickness_before_lamination_mm":0.13,"laminated_group_thickness_mm":0.1195,"laminated_group_rows":1,"laminated_group_start_row":14,"core_with_copper_thickness_mm":null,"notes":"Published fabrication stackup; Dk test frequency, method, and raw laminate manufacturer not stated. Single prepreg row: thickness_mm is the published thickness after lamination.","record_id":"PCB055716","simulation_ready":false,"collection_group":"fab","source_collection_record_id":"FABR028901","source_file":"originals/PCBWay/PCBWay__종합카탈로그_All_298_rigid_PCB_stackups__적층구조__FB198.html","dataset_role":"fabricator_published_parameter","dk_input_status":"scalar_without_point_frequency","review_flags":"frequency_not_numeric_or_not_stated;test_method_not_stated;measurement_axis_not_stated"}
{"manufacturer":"PCBWay","product":"2116 RC58%","material_family":"FR-4","material_form":"prepreg","dk":4.45,"dk_min":null,"dk_max":null,"dk_tolerance":null,"df":null,"frequency_ghz":null,"frequency_text":"not stated","value_type":"fabricator_stackup","record_kind":"published_stackup_layer","method":"not stated","axis":"not stated","thickness_mm":0.1125,"glass_style":"2116","resin_content_pct":58.0,"source_id":"FB198","source_location":"PCBWay_8L_published_6; table row 2","source_url":"https://www.pcbway.com/multi-layer-laminated-structure.html","stackup_id":"PCBWay_8L_published_6","layer":"PP row 2","layer_sequence":2,"board_layers":8,"board_nominal_thickness_mm":2.4,"finished_outer_copper_oz":1.0,"inner_copper_oz":1.0,"inner_residual_copper_pct":50.0,"thickness_before_lamination_mm":0.13,"laminated_group_thickness_mm":0.1125,"laminated_group_rows":1,"laminated_group_start_row":2,"core_with_copper_thickness_mm":null,"notes":"Published fabrication stackup; Dk test frequency, method, and raw laminate manufacturer not stated. Single prepreg row: thickness_mm is the published thickness after lamination.","record_id":"PCB055717","simulation_ready":false,"collection_group":"fab","source_collection_record_id":"FABR028902","source_file":"originals/PCBWay/PCBWay__종합카탈로그_All_298_rigid_PCB_stackups__적층구조__FB198.html","dataset_role":"fabricator_published_parameter","dk_input_status":"scalar_without_point_frequency","review_flags":"frequency_not_numeric_or_not_stated;test_method_not_stated;measurement_axis_not_stated"}
{"manufacturer":"PCBWay","product":"Core","material_family":"FR-4","material_form":"core","dk":4.6,"dk_min":null,"dk_max":null,"dk_tolerance":null,"df":null,"frequency_ghz":null,"frequency_text":"not stated","value_type":"fabricator_stackup","record_kind":"published_stackup_layer","method":"not stated","axis":"not stated","thickness_mm":0.53,"glass_style":null,"resin_content_pct":null,"source_id":"FB198","source_location":"PCBWay_8L_published_6; table row 4","source_url":"https://www.pcbway.com/multi-layer-laminated-structure.html","stackup_id":"PCBWay_8L_published_6","layer":"CORE row 4","layer_sequence":4,"board_layers":8,"board_nominal_thickness_mm":2.4,"finished_outer_copper_oz":1.0,"inner_copper_oz":1.0,"inner_residual_copper_pct":50.0,"thickness_before_lamination_mm":0.53,"laminated_group_thickness_mm":null,"laminated_group_rows":null,"laminated_group_start_row":null,"core_with_copper_thickness_mm":0.6,"notes":"Published fabrication stackup; Dk test frequency, method, and raw laminate manufacturer not stated. Bare core dielectric thickness excludes both copper foils.","record_id":"PCB055718","simulation_ready":false,"collection_group":"fab","source_collection_record_id":"FABR028903","source_file":"originals/PCBWay/PCBWay__종합카탈로그_All_298_rigid_PCB_stackups__적층구조__FB198.html","dataset_role":"fabricator_published_parameter","dk_input_status":"scalar_without_point_frequency","review_flags":"frequency_not_numeric_or_not_stated;test_method_not_stated;measurement_axis_not_stated"}
{"manufacturer":"PCBWay","product":"2116 RC58%","material_family":"FR-4","material_form":"prepreg","dk":4.45,"dk_min":null,"dk_max":null,"dk_tolerance":null,"df":null,"frequency_ghz":null,"frequency_text":"not stated","value_type":"fabricator_stackup","record_kind":"published_stackup_layer","method":"not stated","axis":"not stated","thickness_mm":0.095,"glass_style":"2116","resin_content_pct":58.0,"source_id":"FB198","source_location":"PCBWay_8L_published_6; table row 6","source_url":"https://www.pcbway.com/multi-layer-laminated-structure.html","stackup_id":"PCBWay_8L_published_6","layer":"PP row 6","layer_sequence":6,"board_layers":8,"board_nominal_thickness_mm":2.4,"finished_outer_copper_oz":1.0,"inner_copper_oz":1.0,"inner_residual_copper_pct":50.0,"thickness_before_lamination_mm":0.13,"laminated_group_thickness_mm":0.095,"laminated_group_rows":1,"laminated_group_start_row":6,"core_with_copper_thickness_mm":null,"notes":"Published fabrication stackup; Dk test frequency, method, and raw laminate manufacturer not stated. Single prepreg row: thickness_mm is the published thickness after lamination.","record_id":"PCB055719","simulation_ready":false,"collection_group":"fab","source_collection_record_id":"FABR028904","source_file":"originals/PCBWay/PCBWay__종합카탈로그_All_298_rigid_PCB_stackups__적층구조__FB198.html","dataset_role":"fabricator_published_parameter","dk_input_status":"scalar_without_point_frequency","review_flags":"frequency_not_numeric_or_not_stated;test_method_not_stated;measurement_axis_not_stated"}
{"manufacturer":"PCBWay","product":"Core","material_family":"FR-4","material_form":"core","dk":4.6,"dk_min":null,"dk_max":null,"dk_tolerance":null,"df":null,"frequency_ghz":null,"frequency_text":"not stated","value_type":"fabricator_stackup","record_kind":"published_stackup_layer","method":"not stated","axis":"not stated","thickness_mm":0.53,"glass_style":null,"resin_content_pct":null,"source_id":"FB198","source_location":"PCBWay_8L_published_6; table row 8","source_url":"https://www.pcbway.com/multi-layer-laminated-structure.html","stackup_id":"PCBWay_8L_published_6","layer":"CORE row 8","layer_sequence":8,"board_layers":8,"board_nominal_thickness_mm":2.4,"finished_outer_copper_oz":1.0,"inner_copper_oz":1.0,"inner_residual_copper_pct":50.0,"thickness_before_lamination_mm":0.53,"laminated_group_thickness_mm":null,"laminated_group_rows":null,"laminated_group_start_row":null,"core_with_copper_thickness_mm":0.6,"notes":"Published fabrication stackup; Dk test frequency, method, and raw laminate manufacturer not stated. Bare core dielectric thickness excludes both copper foils.","record_id":"PCB055720","simulation_ready":false,"collection_group":"fab","source_collection_record_id":"FABR028905","source_file":"originals/PCBWay/PCBWay__종합카탈로그_All_298_rigid_PCB_stackups__적층구조__FB198.html","dataset_role":"fabricator_published_parameter","dk_input_status":"scalar_without_point_frequency","review_flags":"frequency_not_numeric_or_not_stated;test_method_not_stated;measurement_axis_not_stated"}
{"manufacturer":"PCBWay","product":"2116 RC58%","material_family":"FR-4","material_form":"prepreg","dk":4.45,"dk_min":null,"dk_max":null,"dk_tolerance":null,"df":null,"frequency_ghz":null,"frequency_text":"not stated","value_type":"fabricator_stackup","record_kind":"published_stackup_layer","method":"not stated","axis":"not stated","thickness_mm":0.095,"glass_style":"2116","resin_content_pct":58.0,"source_id":"FB198","source_location":"PCBWay_8L_published_6; table row 10","source_url":"https://www.pcbway.com/multi-layer-laminated-structure.html","stackup_id":"PCBWay_8L_published_6","layer":"PP row 10","layer_sequence":10,"board_layers":8,"board_nominal_thickness_mm":2.4,"finished_outer_copper_oz":1.0,"inner_copper_oz":1.0,"inner_residual_copper_pct":50.0,"thickness_before_lamination_mm":0.13,"laminated_group_thickness_mm":0.095,"laminated_group_rows":1,"laminated_group_start_row":10,"core_with_copper_thickness_mm":null,"notes":"Published fabrication stackup; Dk test frequency, method, and raw laminate manufacturer not stated. Single prepreg row: thickness_mm is the published thickness after lamination.","record_id":"PCB055721","simulation_ready":false,"collection_group":"fab","source_collection_record_id":"FABR028906","source_file":"originals/PCBWay/PCBWay__종합카탈로그_All_298_rigid_PCB_stackups__적층구조__FB198.html","dataset_role":"fabricator_published_parameter","dk_input_status":"scalar_without_point_frequency","review_flags":"frequency_not_numeric_or_not_stated;test_method_not_stated;measurement_axis_not_stated"}
{"manufacturer":"PCBWay","product":"Core","material_family":"FR-4","material_form":"core","dk":4.6,"dk_min":null,"dk_max":null,"dk_tolerance":null,"df":null,"frequency_ghz":null,"frequency_text":"not stated","value_type":"fabricator_stackup","record_kind":"published_stackup_layer","method":"not stated","axis":"not stated","thickness_mm":0.53,"glass_style":null,"resin_content_pct":null,"source_id":"FB198","source_location":"PCBWay_8L_published_6; table row 12","source_url":"https://www.pcbway.com/multi-layer-laminated-structure.html","stackup_id":"PCBWay_8L_published_6","layer":"CORE row 12","layer_sequence":12,"board_layers":8,"board_nominal_thickness_mm":2.4,"finished_outer_copper_oz":1.0,"inner_copper_oz":1.0,"inner_residual_copper_pct":50.0,"thickness_before_lamination_mm":0.53,"laminated_group_thickness_mm":null,"laminated_group_rows":null,"laminated_group_start_row":null,"core_with_copper_thickness_mm":0.6,"notes":"Published fabrication stackup; Dk test frequency, method, and raw laminate manufacturer not stated. Bare core dielectric thickness excludes both copper foils.","record_id":"PCB055722","simulation_ready":false,"collection_group":"fab","source_collection_record_id":"FABR028907","source_file":"originals/PCBWay/PCBWay__종합카탈로그_All_298_rigid_PCB_stackups__적층구조__FB198.html","dataset_role":"fabricator_published_parameter","dk_input_status":"scalar_without_point_frequency","review_flags":"frequency_not_numeric_or_not_stated;test_method_not_stated;measurement_axis_not_stated"}
{"manufacturer":"PCBWay","product":"2116 RC58%","material_family":"FR-4","material_form":"prepreg","dk":4.45,"dk_min":null,"dk_max":null,"dk_tolerance":null,"df":null,"frequency_ghz":null,"frequency_text":"not stated","value_type":"fabricator_stackup","record_kind":"published_stackup_layer","method":"not stated","axis":"not stated","thickness_mm":0.1125,"glass_style":"2116","resin_content_pct":58.0,"source_id":"FB198","source_location":"PCBWay_8L_published_6; table row 14","source_url":"https://www.pcbway.com/multi-layer-laminated-structure.html","stackup_id":"PCBWay_8L_published_6","layer":"PP row 14","layer_sequence":14,"board_layers":8,"board_nominal_thickness_mm":2.4,"finished_outer_copper_oz":1.0,"inner_copper_oz":1.0,"inner_residual_copper_pct":50.0,"thickness_before_lamination_mm":0.13,"laminated_group_thickness_mm":0.1125,"laminated_group_rows":1,"laminated_group_start_row":14,"core_with_copper_thickness_mm":null,"notes":"Published fabrication stackup; Dk test frequency, method, and raw laminate manufacturer not stated. Single prepreg row: thickness_mm is the published thickness after lamination.","record_id":"PCB055723","simulation_ready":false,"collection_group":"fab","source_collection_record_id":"FABR028908","source_file":"originals/PCBWay/PCBWay__종합카탈로그_All_298_rigid_PCB_stackups__적층구조__FB198.html","dataset_role":"fabricator_published_parameter","dk_input_status":"scalar_without_point_frequency","review_flags":"frequency_not_numeric_or_not_stated;test_method_not_stated;measurement_axis_not_stated"}
{"manufacturer":"PCBWay","product":"7628 RC46%","material_family":"FR-4","material_form":"prepreg","dk":4.74,"dk_min":null,"dk_max":null,"dk_tolerance":null,"df":null,"frequency_ghz":null,"frequency_text":"not stated","value_type":"fabricator_stackup","record_kind":"published_stackup_layer","method":"not stated","axis":"not stated","thickness_mm":0.1855,"glass_style":"7628","resin_content_pct":46.0,"source_id":"FB198","source_location":"PCBWay_8L_published_7; table row 2","source_url":"https://www.pcbway.com/multi-layer-laminated-structure.html","stackup_id":"PCBWay_8L_published_7","layer":"PP row 2","layer_sequence":2,"board_layers":8,"board_nominal_thickness_mm":2.4,"finished_outer_copper_oz":2.0,"inner_copper_oz":1.0,"inner_residual_copper_pct":70.0,"thickness_before_lamination_mm":0.196,"laminated_group_thickness_mm":0.1855,"laminated_group_rows":1,"laminated_group_start_row":2,"core_with_copper_thickness_mm":null,"notes":"Published fabrication stackup; Dk test frequency, method, and raw laminate manufacturer not stated. Single prepreg row: thickness_mm is the published thickness after lamination.","record_id":"PCB055724","simulation_ready":false,"collection_group":"fab","source_collection_record_id":"FABR028909","source_file":"originals/PCBWay/PCBWay__종합카탈로그_All_298_rigid_PCB_stackups__적층구조__FB198.html","dataset_role":"fabricator_published_parameter","dk_input_status":"scalar_without_point_frequency","review_flags":"frequency_not_numeric_or_not_stated;test_method_not_stated;measurement_axis_not_stated"}
{"manufacturer":"PCBWay","product":"Core","material_family":"FR-4","material_form":"core","dk":4.6,"dk_min":null,"dk_max":null,"dk_tolerance":null,"df":null,"frequency_ghz":null,"frequency_text":"not stated","value_type":"fabricator_stackup","record_kind":"published_stackup_layer","method":"not stated","axis":"not stated","thickness_mm":0.43,"glass_style":null,"resin_content_pct":null,"source_id":"FB198","source_location":"PCBWay_8L_published_7; table row 4","source_url":"https://www.pcbway.com/multi-layer-laminated-structure.html","stackup_id":"PCBWay_8L_published_7","layer":"CORE row 4","layer_sequence":4,"board_layers":8,"board_nominal_thickness_mm":2.4,"finished_outer_copper_oz":2.0,"inner_copper_oz":1.0,"inner_residual_copper_pct":70.0,"thickness_before_lamination_mm":0.43,"laminated_group_thickness_mm":null,"laminated_group_rows":null,"laminated_group_start_row":null,"core_with_copper_thickness_mm":0.5,"notes":"Published fabrication stackup; Dk test frequency, method, and raw laminate manufacturer not stated. Bare core dielectric thickness excludes both copper foils.","record_id":"PCB055725","simulation_ready":false,"collection_group":"fab","source_collection_record_id":"FABR028910","source_file":"originals/PCBWay/PCBWay__종합카탈로그_All_298_rigid_PCB_stackups__적층구조__FB198.html","dataset_role":"fabricator_published_parameter","dk_input_status":"scalar_without_point_frequency","review_flags":"frequency_not_numeric_or_not_stated;test_method_not_stated;measurement_axis_not_stated"}
