Repository: EIDOSDATA/TraceWave-Studio

# PCB 유전율과 적층 자료

수집/정리 기준일: 2026-11-11.

먼저 [전체 자료 안내 엑셀](Excel/00_전체_자료_안내.xlsx)을 연다. 회사별 엑셀은 `Excel/`에 있고, 원문 검색은 [HTML 안내](START_HERE_ko.html)를 사용한다.

- [자료 사용 안내](docs/자료_사용_안내.md): 폴더, 단위, 조건 선택과 내보내기.
- [자료 검토 결과](docs/자료_검토_결과.md): 확인한 범위, 오류/공백, 정리 내역.
- [TraceWave Studio 연결 설계](../../../Code/docs/pcb_material_catalog.md): 사용자 직접 입력, 소재 선택, 제조업체 적층 선택과 현재 구현의 경계.

57,340개 조건별 관측, 36개 회사와 일반 재료 참고 자료 1개 그룹, 1,756개 출처 기록을 보존했다. 새 엑셀은 전체 안내 1개와 회사/참고 자료별 37개로 총 38개다. 행 수는 고유 소재나 독립 측정 수가 아니다. 공식 자료에 값이 있어도 실제 제조 조건과 해석 대역에 맞는지 확인해야 한다.

사람이 보는 엑셀과 프로그램용 JSONL을 분리했다. 원문 PDF/HTML의 바이트는 보존하면서 파일명을 회사와 소재/용도 중심으로 바꿨다. 중복 저장한 데이터 사본은 복구 폴더로 옮겼고 관측 수치는 삭제하지 않았다.

File: 00_REF/PCB RF ANT/05_PCB_Dielectric_Data_2026/data/observations/Isola.jsonl (part 44 of 92)
{"manufacturer":"Isola","product":"185HR","material_family":null,"material_form":"core","dk":3.97,"dk_min":null,"dk_max":null,"dk_tolerance":null,"df":0.017,"frequency_ghz":0.1,"frequency_text":"100 MHz","value_type":"published_construction_table","method":null,"axis":null,"thickness_mm":0.114,"glass_style":"1x106 / 1x1080","resin_content_pct":65.0,"source_id":"FR001","source_location":"HTML construction table 2, data row 12","source_url":"https://www.isola-group.com/pcb-laminates-prepreg/185hr-laminate-and-prepreg/","notes":"Manufacturer construction-specific value; test method/conditioning not stated in this HTML construction table. Thickness is the published nominal value; pressed prepreg thickness must be confirmed with PCB fabricator.","construction":"1x106 / 1x1080","offering":"Alternate","thickness_inch":0.0045,"collection_group":"fr4","record_id":"PCB005253","source_file":"originals/Isola/Isola__185HR__Dk_Df_구성표__FR001.html","dataset_role":"material_published_parameter","dk_input_status":"scalar_with_frequency","review_flags":"test_method_not_stated;measurement_axis_not_stated"}
{"manufacturer":"Isola","product":"I-Speed ®","material_family":null,"material_form":"core","dk":3.57,"dk_min":null,"dk_max":null,"dk_tolerance":null,"df":0.0059,"frequency_ghz":20.0,"frequency_text":"20 GHz","value_type":"published_construction_table","method":null,"axis":null,"thickness_mm":0.152,"glass_style":"2x1080","resin_content_pct":66.0,"source_id":"FR010","source_location":"HTML construction table 2, data row 10","source_url":"https://www.isola-group.com/pcb-laminates-prepreg/i-speed-laminate-and-prepreg/","notes":"Manufacturer construction-specific value; test method/conditioning not stated in this HTML construction table. Thickness is the published nominal value; pressed prepreg thickness must be confirmed with PCB fabricator.","construction":"2x1080","offering":null,"thickness_inch":0.006,"collection_group":"fr4","record_id":"PCB006809","source_file":"originals/Isola/Isola__I-Speed__Dk_Df_구성표__FR010.html","dataset_role":"material_published_parameter","dk_input_status":"scalar_with_frequency","review_flags":"test_method_not_stated;measurement_axis_not_stated"}
{"manufacturer":"Isola","product":"I-Speed ®","material_family":null,"material_form":"core","dk":3.57,"dk_min":null,"dk_max":null,"dk_tolerance":null,"df":0.0059,"frequency_ghz":5.0,"frequency_text":"5 GHz","value_type":"published_construction_table","method":null,"axis":null,"thickness_mm":0.152,"glass_style":"2x1080","resin_content_pct":66.0,"source_id":"FR010","source_location":"HTML construction table 2, data row 10","source_url":"https://www.isola-group.com/pcb-laminates-prepreg/i-speed-laminate-and-prepreg/","notes":"Manufacturer construction-specific value; test method/conditioning not stated in this HTML construction table. Thickness is the published nominal value; pressed prepreg thickness must be confirmed with PCB fabricator.","construction":"2x1080","offering":null,"thickness_inch":0.006,"collection_group":"fr4","record_id":"PCB006810","source_file":"originals/Isola/Isola__I-Speed__Dk_Df_구성표__FR010.html","dataset_role":"material_published_parameter","dk_input_status":"scalar_with_frequency","review_flags":"test_method_not_stated;measurement_axis_not_stated"}
{"manufacturer":"Isola","product":"I-Speed ®","material_family":null,"material_form":"core","dk":3.79,"dk_min":null,"dk_max":null,"dk_tolerance":null,"df":0.006,"frequency_ghz":10.0,"frequency_text":"10 GHz","value_type":"published_construction_table","method":null,"axis":null,"thickness_mm":0.254,"glass_style":"2x2116","resin_content_pct":56.5,"source_id":"FR010","source_location":"HTML construction table 2, data row 12","source_url":"https://www.isola-group.com/pcb-laminates-prepreg/i-speed-laminate-and-prepreg/","notes":"Manufacturer construction-specific value; test method/conditioning not stated in this HTML construction table. Thickness is the published nominal value; pressed prepreg thickness must be confirmed with PCB fabricator.","construction":"2x2116","offering":null,"thickness_inch":0.01,"collection_group":"fr4","record_id":"PCB006811","source_file":"originals/Isola/Isola__I-Speed__Dk_Df_구성표__FR010.html","dataset_role":"material_published_parameter","dk_input_status":"scalar_with_frequency","review_flags":"test_method_not_stated;measurement_axis_not_stated"}
{"manufacturer":"Isola","product":"I-Speed ®","material_family":null,"material_form":"core","dk":3.78,"dk_min":null,"dk_max":null,"dk_tolerance":null,"df":0.006,"frequency_ghz":15.0,"frequency_text":"15 GHz","value_type":"published_construction_table","method":null,"axis":null,"thickness_mm":0.254,"glass_style":"2x2116","resin_content_pct":56.5,"source_id":"FR010","source_location":"HTML construction table 2, data row 12","source_url":"https://www.isola-group.com/pcb-laminates-prepreg/i-speed-laminate-and-prepreg/","notes":"Manufacturer construction-specific value; test method/conditioning not stated in this HTML construction table. Thickness is the published nominal value; pressed prepreg thickness must be confirmed with PCB fabricator.","construction":"2x2116","offering":null,"thickness_inch":0.01,"collection_group":"fr4","record_id":"PCB006812","source_file":"originals/Isola/Isola__I-Speed__Dk_Df_구성표__FR010.html","dataset_role":"material_published_parameter","dk_input_status":"scalar_with_frequency","review_flags":"test_method_not_stated;measurement_axis_not_stated"}
{"manufacturer":"Isola","product":"I-Speed ®","material_family":null,"material_form":"core","dk":3.79,"dk_min":null,"dk_max":null,"dk_tolerance":null,"df":0.006,"frequency_ghz":2.0,"frequency_text":"2 GHz","value_type":"published_construction_table","method":null,"axis":null,"thickness_mm":0.254,"glass_style":"2x2116","resin_content_pct":56.5,"source_id":"FR010","source_location":"HTML construction table 2, data row 12","source_url":"https://www.isola-group.com/pcb-laminates-prepreg/i-speed-laminate-and-prepreg/","notes":"Manufacturer construction-specific value; test method/conditioning not stated in this HTML construction table. Thickness is the published nominal value; pressed prepreg thickness must be confirmed with PCB fabricator.","construction":"2x2116","offering":null,"thickness_inch":0.01,"collection_group":"fr4","record_id":"PCB006813","source_file":"originals/Isola/Isola__I-Speed__Dk_Df_구성표__FR010.html","dataset_role":"material_published_parameter","dk_input_status":"scalar_with_frequency","review_flags":"test_method_not_stated;measurement_axis_not_stated"}
{"manufacturer":"Isola","product":"I-Speed ®","material_family":null,"material_form":"core","dk":3.78,"dk_min":null,"dk_max":null,"dk_tolerance":null,"df":0.006,"frequency_ghz":20.0,"frequency_text":"20 GHz","value_type":"published_construction_table","method":null,"axis":null,"thickness_mm":0.254,"glass_style":"2x2116","resin_content_pct":56.5,"source_id":"FR010","source_location":"HTML construction table 2, data row 12","source_url":"https://www.isola-group.com/pcb-laminates-prepreg/i-speed-laminate-and-prepreg/","notes":"Manufacturer construction-specific value; test method/conditioning not stated in this HTML construction table. Thickness is the published nominal value; pressed prepreg thickness must be confirmed with PCB fabricator.","construction":"2x2116","offering":null,"thickness_inch":0.01,"collection_group":"fr4","record_id":"PCB006814","source_file":"originals/Isola/Isola__I-Speed__Dk_Df_구성표__FR010.html","dataset_role":"material_published_parameter","dk_input_status":"scalar_with_frequency","review_flags":"test_method_not_stated;measurement_axis_not_stated"}
{"manufacturer":"Isola","product":"I-Speed ®","material_family":null,"material_form":"core","dk":3.79,"dk_min":null,"dk_max":null,"dk_tolerance":null,"df":0.006,"frequency_ghz":5.0,"frequency_text":"5 GHz","value_type":"published_construction_table","method":null,"axis":null,"thickness_mm":0.254,"glass_style":"2x2116","resin_content_pct":56.5,"source_id":"FR010","source_location":"HTML construction table 2, data row 12","source_url":"https://www.isola-group.com/pcb-laminates-prepreg/i-speed-laminate-and-prepreg/","notes":"Manufacturer construction-specific value; test method/conditioning not stated in this HTML construction table. Thickness is the published nominal value; pressed prepreg thickness must be confirmed with PCB fabricator.","construction":"2x2116","offering":null,"thickness_inch":0.01,"collection_group":"fr4","record_id":"PCB006815","source_file":"originals/Isola/Isola__I-Speed__Dk_Df_구성표__FR010.html","dataset_role":"material_published_parameter","dk_input_status":"scalar_with_frequency","review_flags":"test_method_not_stated;measurement_axis_not_stated"}
{"manufacturer":"Isola","product":"I-Speed ®","material_family":null,"material_form":"core","dk":3.83,"dk_min":null,"dk_max":null,"dk_tolerance":null,"df":0.006,"frequency_ghz":10.0,"frequency_text":"10 GHz","value_type":"published_construction_table","method":null,"axis":null,"thickness_mm":0.711,"glass_style":"2x2116/3x1652","resin_content_pct":53.9,"source_id":"FR010","source_location":"HTML construction table 2, data row 17","source_url":"https://www.isola-group.com/pcb-laminates-prepreg/i-speed-laminate-and-prepreg/","notes":"Manufacturer construction-specific value; test method/conditioning not stated in this HTML construction table. Thickness is the published nominal value; pressed prepreg thickness must be confirmed with PCB fabricator.","construction":"2x2116/3x1652","offering":null,"thickness_inch":0.028,"collection_group":"fr4","record_id":"PCB006816","source_file":"originals/Isola/Isola__I-Speed__Dk_Df_구성표__FR010.html","dataset_role":"material_published_parameter","dk_input_status":"scalar_with_frequency","review_flags":"test_method_not_stated;measurement_axis_not_stated"}
{"manufacturer":"Isola","product":"I-Speed ®","material_family":null,"material_form":"core","dk":3.83,"dk_min":null,"dk_max":null,"dk_tolerance":null,"df":0.006,"frequency_ghz":15.0,"frequency_text":"15 GHz","value_type":"published_construction_table","method":null,"axis":null,"thickness_mm":0.711,"glass_style":"2x2116/3x1652","resin_content_pct":53.9,"source_id":"FR010","source_location":"HTML construction table 2, data row 17","source_url":"https://www.isola-group.com/pcb-laminates-prepreg/i-speed-laminate-and-prepreg/","notes":"Manufacturer construction-specific value; test method/conditioning not stated in this HTML construction table. Thickness is the published nominal value; pressed prepreg thickness must be confirmed with PCB fabricator.","construction":"2x2116/3x1652","offering":null,"thickness_inch":0.028,"collection_group":"fr4","record_id":"PCB006817","source_file":"originals/Isola/Isola__I-Speed__Dk_Df_구성표__FR010.html","dataset_role":"material_published_parameter","dk_input_status":"scalar_with_frequency","review_flags":"test_method_not_stated;measurement_axis_not_stated"}
{"manufacturer":"Isola","product":"I-Speed ®","material_family":null,"material_form":"core","dk":3.83,"dk_min":null,"dk_max":null,"dk_tolerance":null,"df":0.006,"frequency_ghz":2.0,"frequency_text":"2 GHz","value_type":"published_construction_table","method":null,"axis":null,"thickness_mm":0.711,"glass_style":"2x2116/3x1652","resin_content_pct":53.9,"source_id":"FR010","source_location":"HTML construction table 2, data row 17","source_url":"https://www.isola-group.com/pcb-laminates-prepreg/i-speed-laminate-and-prepreg/","notes":"Manufacturer construction-specific value; test method/conditioning not stated in this HTML construction table. Thickness is the published nominal value; pressed prepreg thickness must be confirmed with PCB fabricator.","construction":"2x2116/3x1652","offering":null,"thickness_inch":0.028,"collection_group":"fr4","record_id":"PCB006818","source_file":"originals/Isola/Isola__I-Speed__Dk_Df_구성표__FR010.html","dataset_role":"material_published_parameter","dk_input_status":"scalar_with_frequency","review_flags":"test_method_not_stated;measurement_axis_not_stated"}
{"manufacturer":"Isola","product":"I-Speed ®","material_family":null,"material_form":"core","dk":3.83,"dk_min":null,"dk_max":null,"dk_tolerance":null,"df":0.006,"frequency_ghz":20.0,"frequency_text":"20 GHz","value_type":"published_construction_table","method":null,"axis":null,"thickness_mm":0.711,"glass_style":"2x2116/3x1652","resin_content_pct":53.9,"source_id":"FR010","source_location":"HTML construction table 2, data row 17","source_url":"https://www.isola-group.com/pcb-laminates-prepreg/i-speed-laminate-and-prepreg/","notes":"Manufacturer construction-specific value; test method/conditioning not stated in this HTML construction table. Thickness is the published nominal value; pressed prepreg thickness must be confirmed with PCB fabricator.","construction":"2x2116/3x1652","offering":null,"thickness_inch":0.028,"collection_group":"fr4","record_id":"PCB006819","source_file":"originals/Isola/Isola__I-Speed__Dk_Df_구성표__FR010.html","dataset_role":"material_published_parameter","dk_input_status":"scalar_with_frequency","review_flags":"test_method_not_stated;measurement_axis_not_stated"}
{"manufacturer":"Isola","product":"I-Speed ®","material_family":null,"material_form":"core","dk":3.83,"dk_min":null,"dk_max":null,"dk_tolerance":null,"df":0.006,"frequency_ghz":5.0,"frequency_text":"5 GHz","value_type":"published_construction_table","method":null,"axis":null,"thickness_mm":0.711,"glass_style":"2x2116/3x1652","resin_content_pct":53.9,"source_id":"FR010","source_location":"HTML construction table 2, data row 17","source_url":"https://www.isola-group.com/pcb-laminates-prepreg/i-speed-laminate-and-prepreg/","notes":"Manufacturer construction-specific value; test method/conditioning not stated in this HTML construction table. Thickness is the published nominal value; pressed prepreg thickness must be confirmed with PCB fabricator.","construction":"2x2116/3x1652","offering":null,"thickness_inch":0.028,"collection_group":"fr4","record_id":"PCB006820","source_file":"originals/Isola/Isola__I-Speed__Dk_Df_구성표__FR010.html","dataset_role":"material_published_parameter","dk_input_status":"scalar_with_frequency","review_flags":"test_method_not_stated;measurement_axis_not_stated"}
{"manufacturer":"Isola","product":"I-Speed ®","material_family":null,"material_form":"core","dk":3.77,"dk_min":null,"dk_max":null,"dk_tolerance":null,"df":0.006,"frequency_ghz":10.0,"frequency_text":"10 GHz","value_type":"published_construction_table","method":null,"axis":null,"thickness_mm":0.203,"glass_style":"2x3313","resin_content_pct":57.0,"source_id":"FR010","source_location":"HTML construction table 2, data row 11","source_url":"https://www.isola-group.com/pcb-laminates-prepreg/i-speed-laminate-and-prepreg/","notes":"Manufacturer construction-specific value; test method/conditioning not stated in this HTML construction table. Thickness is the published nominal value; pressed prepreg thickness must be confirmed with PCB fabricator.","construction":"2x3313","offering":null,"thickness_inch":0.008,"collection_group":"fr4","record_id":"PCB006821","source_file":"originals/Isola/Isola__I-Speed__Dk_Df_구성표__FR010.html","dataset_role":"material_published_parameter","dk_input_status":"scalar_with_frequency","review_flags":"test_method_not_stated;measurement_axis_not_stated"}
{"manufacturer":"Isola","product":"I-Speed ®","material_family":null,"material_form":"core","dk":3.77,"dk_min":null,"dk_max":null,"dk_tolerance":null,"df":0.006,"frequency_ghz":15.0,"frequency_text":"15 GHz","value_type":"published_construction_table","method":null,"axis":null,"thickness_mm":0.203,"glass_style":"2x3313","resin_content_pct":57.0,"source_id":"FR010","source_location":"HTML construction table 2, data row 11","source_url":"https://www.isola-group.com/pcb-laminates-prepreg/i-speed-laminate-and-prepreg/","notes":"Manufacturer construction-specific value; test method/conditioning not stated in this HTML construction table. Thickness is the published nominal value; pressed prepreg thickness must be confirmed with PCB fabricator.","construction":"2x3313","offering":null,"thickness_inch":0.008,"collection_group":"fr4","record_id":"PCB006822","source_file":"originals/Isola/Isola__I-Speed__Dk_Df_구성표__FR010.html","dataset_role":"material_published_parameter","dk_input_status":"scalar_with_frequency","review_flags":"test_method_not_stated;measurement_axis_not_stated"}
{"manufacturer":"Isola","product":"I-Speed ®","material_family":null,"material_form":"core","dk":3.77,"dk_min":null,"dk_max":null,"dk_tolerance":null,"df":0.006,"frequency_ghz":2.0,"frequency_text":"2 GHz","value_type":"published_construction_table","method":null,"axis":null,"thickness_mm":0.203,"glass_style":"2x3313","resin_content_pct":57.0,"source_id":"FR010","source_location":"HTML construction table 2, data row 11","source_url":"https://www.isola-group.com/pcb-laminates-prepreg/i-speed-laminate-and-prepreg/","notes":"Manufacturer construction-specific value; test method/conditioning not stated in this HTML construction table. Thickness is the published nominal value; pressed prepreg thickness must be confirmed with PCB fabricator.","construction":"2x3313","offering":null,"thickness_inch":0.008,"collection_group":"fr4","record_id":"PCB006823","source_file":"originals/Isola/Isola__I-Speed__Dk_Df_구성표__FR010.html","dataset_role":"material_published_parameter","dk_input_status":"scalar_with_frequency","review_flags":"test_method_not_stated;measurement_axis_not_stated"}
{"manufacturer":"Isola","product":"I-Speed ®","material_family":null,"material_form":"core","dk":3.77,"dk_min":null,"dk_max":null,"dk_tolerance":null,"df":0.006,"frequency_ghz":20.0,"frequency_text":"20 GHz","value_type":"published_construction_table","method":null,"axis":null,"thickness_mm":0.203,"glass_style":"2x3313","resin_content_pct":57.0,"source_id":"FR010","source_location":"HTML construction table 2, data row 11","source_url":"https://www.isola-group.com/pcb-laminates-prepreg/i-speed-laminate-and-prepreg/","notes":"Manufacturer construction-specific value; test method/conditioning not stated in this HTML construction table. Thickness is the published nominal value; pressed prepreg thickness must be confirmed with PCB fabricator.","construction":"2x3313","offering":null,"thickness_inch":0.008,"collection_group":"fr4","record_id":"PCB006824","source_file":"originals/Isola/Isola__I-Speed__Dk_Df_구성표__FR010.html","dataset_role":"material_published_parameter","dk_input_status":"scalar_with_frequency","review_flags":"test_method_not_stated;measurement_axis_not_stated"}
{"manufacturer":"Isola","product":"I-Speed ®","material_family":null,"material_form":"core","dk":3.77,"dk_min":null,"dk_max":null,"dk_tolerance":null,"df":0.006,"frequency_ghz":5.0,"frequency_text":"5 GHz","value_type":"published_construction_table","method":null,"axis":null,"thickness_mm":0.203,"glass_style":"2x3313","resin_content_pct":57.0,"source_id":"FR010","source_location":"HTML construction table 2, data row 11","source_url":"https://www.isola-group.com/pcb-laminates-prepreg/i-speed-laminate-and-prepreg/","notes":"Manufacturer construction-specific value; test method/conditioning not stated in this HTML construction table. Thickness is the published nominal value; pressed prepreg thickness must be confirmed with PCB fabricator.","construction":"2x3313","offering":null,"thickness_inch":0.008,"collection_group":"fr4","record_id":"PCB006825","source_file":"originals/Isola/Isola__I-Speed__Dk_Df_구성표__FR010.html","dataset_role":"material_published_parameter","dk_input_status":"scalar_with_frequency","review_flags":"test_method_not_stated;measurement_axis_not_stated"}
{"manufacturer":"Isola","product":"I-Speed ®","material_family":null,"material_form":"core","dk":3.79,"dk_min":null,"dk_max":null,"dk_tolerance":null,"df":0.006,"frequency_ghz":10.0,"frequency_text":"10 GHz","value_type":"published_construction_table","method":null,"axis":null,"thickness_mm":0.381,"glass_style":"3x2116","resin_content_pct":56.5,"source_id":"FR010","source_location":"HTML construction table 2, data row 14","source_url":"https://www.isola-group.com/pcb-laminates-prepreg/i-speed-laminate-and-prepreg/","notes":"Manufacturer construction-specific value; test method/conditioning not stated in this HTML construction table. Thickness is the published nominal value; pressed prepreg thickness must be confirmed with PCB fabricator.","construction":"3x2116","offering":null,"thickness_inch":0.015,"collection_group":"fr4","record_id":"PCB006826","source_file":"originals/Isola/Isola__I-Speed__Dk_Df_구성표__FR010.html","dataset_role":"material_published_parameter","dk_input_status":"scalar_with_frequency","review_flags":"test_method_not_stated;measurement_axis_not_stated"}
{"manufacturer":"Isola","product":"I-Speed ®","material_family":null,"material_form":"core","dk":3.78,"dk_min":null,"dk_max":null,"dk_tolerance":null,"df":0.006,"frequency_ghz":15.0,"frequency_text":"15 GHz","value_type":"published_construction_table","method":null,"axis":null,"thickness_mm":0.381,"glass_style":"3x2116","resin_content_pct":56.5,"source_id":"FR010","source_location":"HTML construction table 2, data row 14","source_url":"https://www.isola-group.com/pcb-laminates-prepreg/i-speed-laminate-and-prepreg/","notes":"Manufacturer construction-specific value; test method/conditioning not stated in this HTML construction table. Thickness is the published nominal value; pressed prepreg thickness must be confirmed with PCB fabricator.","construction":"3x2116","offering":null,"thickness_inch":0.015,"collection_group":"fr4","record_id":"PCB006827","source_file":"originals/Isola/Isola__I-Speed__Dk_Df_구성표__FR010.html","dataset_role":"material_published_parameter","dk_input_status":"scalar_with_frequency","review_flags":"test_method_not_stated;measurement_axis_not_stated"}
{"manufacturer":"Isola","product":"I-Speed ®","material_family":null,"material_form":"core","dk":3.79,"dk_min":null,"dk_max":null,"dk_tolerance":null,"df":0.006,"frequency_ghz":2.0,"frequency_text":"2 GHz","value_type":"published_construction_table","method":null,"axis":null,"thickness_mm":0.381,"glass_style":"3x2116","resin_content_pct":56.5,"source_id":"FR010","source_location":"HTML construction table 2, data row 14","source_url":"https://www.isola-group.com/pcb-laminates-prepreg/i-speed-laminate-and-prepreg/","notes":"Manufacturer construction-specific value; test method/conditioning not stated in this HTML construction table. Thickness is the published nominal value; pressed prepreg thickness must be confirmed with PCB fabricator.","construction":"3x2116","offering":null,"thickness_inch":0.015,"collection_group":"fr4","record_id":"PCB006828","source_file":"originals/Isola/Isola__I-Speed__Dk_Df_구성표__FR010.html","dataset_role":"material_published_parameter","dk_input_status":"scalar_with_frequency","review_flags":"test_method_not_stated;measurement_axis_not_stated"}
{"manufacturer":"Isola","product":"I-Speed ®","material_family":null,"material_form":"core","dk":3.78,"dk_min":null,"dk_max":null,"dk_tolerance":null,"df":0.006,"frequency_ghz":20.0,"frequency_text":"20 GHz","value_type":"published_construction_table","method":null,"axis":null,"thickness_mm":0.381,"glass_style":"3x2116","resin_content_pct":56.5,"source_id":"FR010","source_location":"HTML construction table 2, data row 14","source_url":"https://www.isola-group.com/pcb-laminates-prepreg/i-speed-laminate-and-prepreg/","notes":"Manufacturer construction-specific value; test method/conditioning not stated in this HTML construction table. Thickness is the published nominal value; pressed prepreg thickness must be confirmed with PCB fabricator.","construction":"3x2116","offering":null,"thickness_inch":0.015,"collection_group":"fr4","record_id":"PCB006829","source_file":"originals/Isola/Isola__I-Speed__Dk_Df_구성표__FR010.html","dataset_role":"material_published_parameter","dk_input_status":"scalar_with_frequency","review_flags":"test_method_not_stated;measurement_axis_not_stated"}
{"manufacturer":"Isola","product":"I-Speed ®","material_family":null,"material_form":"core","dk":3.79,"dk_min":null,"dk_max":null,"dk_tolerance":null,"df":0.006,"frequency_ghz":5.0,"frequency_text":"5 GHz","value_type":"published_construction_table","method":null,"axis":null,"thickness_mm":0.381,"glass_style":"3x2116","resin_content_pct":56.5,"source_id":"FR010","source_location":"HTML construction table 2, data row 14","source_url":"https://www.isola-group.com/pcb-laminates-prepreg/i-speed-laminate-and-prepreg/","notes":"Manufacturer construction-specific value; test method/conditioning not stated in this HTML construction table. Thickness is the published nominal value; pressed prepreg thickness must be confirmed with PCB fabricator.","construction":"3x2116","offering":null,"thickness_inch":0.015,"collection_group":"fr4","record_id":"PCB006830","source_file":"originals/Isola/Isola__I-Speed__Dk_Df_구성표__FR010.html","dataset_role":"material_published_parameter","dk_input_status":"scalar_with_frequency","review_flags":"test_method_not_stated;measurement_axis_not_stated"}
{"manufacturer":"Isola","product":"I-Speed ®","material_family":null,"material_form":"core","dk":3.77,"dk_min":null,"dk_max":null,"dk_tolerance":null,"df":0.006,"frequency_ghz":10.0,"frequency_text":"10 GHz","value_type":"published_construction_table","method":null,"axis":null,"thickness_mm":0.305,"glass_style":"3x3313","resin_content_pct":57.0,"source_id":"FR010","source_location":"HTML construction table 2, data row 13","source_url":"https://www.isola-group.com/pcb-laminates-prepreg/i-speed-laminate-and-prepreg/","notes":"Manufacturer construction-specific value; test method/conditioning not stated in this HTML construction table. Thickness is the published nominal value; pressed prepreg thickness must be confirmed with PCB fabricator.","construction":"3x3313","offering":null,"thickness_inch":0.012,"collection_group":"fr4","record_id":"PCB006831","source_file":"originals/Isola/Isola__I-Speed__Dk_Df_구성표__FR010.html","dataset_role":"material_published_parameter","dk_input_status":"scalar_with_frequency","review_flags":"test_method_not_stated;measurement_axis_not_stated"}
{"manufacturer":"Isola","product":"I-Speed ®","material_family":null,"material_form":"core","dk":3.77,"dk_min":null,"dk_max":null,"dk_tolerance":null,"df":0.006,"frequency_ghz":15.0,"frequency_text":"15 GHz","value_type":"published_construction_table","method":null,"axis":null,"thickness_mm":0.305,"glass_style":"3x3313","resin_content_pct":57.0,"source_id":"FR010","source_location":"HTML construction table 2, data row 13","source_url":"https://www.isola-group.com/pcb-laminates-prepreg/i-speed-laminate-and-prepreg/","notes":"Manufacturer construction-specific value; test method/conditioning not stated in this HTML construction table. Thickness is the published nominal value; pressed prepreg thickness must be confirmed with PCB fabricator.","construction":"3x3313","offering":null,"thickness_inch":0.012,"collection_group":"fr4","record_id":"PCB006832","source_file":"originals/Isola/Isola__I-Speed__Dk_Df_구성표__FR010.html","dataset_role":"material_published_parameter","dk_input_status":"scalar_with_frequency","review_flags":"test_method_not_stated;measurement_axis_not_stated"}
{"manufacturer":"Isola","product":"I-Speed ®","material_family":null,"material_form":"core","dk":3.77,"dk_min":null,"dk_max":null,"dk_tolerance":null,"df":0.006,"frequency_ghz":2.0,"frequency_text":"2 GHz","value_type":"published_construction_table","method":null,"axis":null,"thickness_mm":0.305,"glass_style":"3x3313","resin_content_pct":57.0,"source_id":"FR010","source_location":"HTML construction table 2, data row 13","source_url":"https://www.isola-group.com/pcb-laminates-prepreg/i-speed-laminate-and-prepreg/","notes":"Manufacturer construction-specific value; test method/conditioning not stated in this HTML construction table. Thickness is the published nominal value; pressed prepreg thickness must be confirmed with PCB fabricator.","construction":"3x3313","offering":null,"thickness_inch":0.012,"collection_group":"fr4","record_id":"PCB006833","source_file":"originals/Isola/Isola__I-Speed__Dk_Df_구성표__FR010.html","dataset_role":"material_published_parameter","dk_input_status":"scalar_with_frequency","review_flags":"test_method_not_stated;measurement_axis_not_stated"}
{"manufacturer":"Isola","product":"I-Speed ®","material_family":null,"material_form":"core","dk":3.77,"dk_min":null,"dk_max":null,"dk_tolerance":null,"df":0.006,"frequency_ghz":20.0,"frequency_text":"20 GHz","value_type":"published_construction_table","method":null,"axis":null,"thickness_mm":0.305,"glass_style":"3x3313","resin_content_pct":57.0,"source_id":"FR010","source_location":"HTML construction table 2, data row 13","source_url":"https://www.isola-group.com/pcb-laminates-prepreg/i-speed-laminate-and-prepreg/","notes":"Manufacturer construction-specific value; test method/conditioning not stated in this HTML construction table. Thickness is the published nominal value; pressed prepreg thickness must be confirmed with PCB fabricator.","construction":"3x3313","offering":null,"thickness_inch":0.012,"collection_group":"fr4","record_id":"PCB006834","source_file":"originals/Isola/Isola__I-Speed__Dk_Df_구성표__FR010.html","dataset_role":"material_published_parameter","dk_input_status":"scalar_with_frequency","review_flags":"test_method_not_stated;measurement_axis_not_stated"}
{"manufacturer":"Isola","product":"I-Speed ®","material_family":null,"material_form":"core","dk":3.77,"dk_min":null,"dk_max":null,"dk_tolerance":null,"df":0.006,"frequency_ghz":5.0,"frequency_text":"5 GHz","value_type":"published_construction_table","method":null,"axis":null,"thickness_mm":0.305,"glass_style":"3x3313","resin_content_pct":57.0,"source_id":"FR010","source_location":"HTML construction table 2, data row 13","source_url":"https://www.isola-group.com/pcb-laminates-prepreg/i-speed-laminate-and-prepreg/","notes":"Manufacturer construction-specific value; test method/conditioning not stated in this HTML construction table. Thickness is the published nominal value; pressed prepreg thickness must be confirmed with PCB fabricator.","construction":"3x3313","offering":null,"thickness_inch":0.012,"collection_group":"fr4","record_id":"PCB006835","source_file":"originals/Isola/Isola__I-Speed__Dk_Df_구성표__FR010.html","dataset_role":"material_published_parameter","dk_input_status":"scalar_with_frequency","review_flags":"test_method_not_stated;measurement_axis_not_stated"}
{"manufacturer":"Isola","product":"I-Speed ®","material_family":null,"material_form":"core","dk":3.79,"dk_min":null,"dk_max":null,"dk_tolerance":null,"df":0.006,"frequency_ghz":10.0,"frequency_text":"10 GHz","value_type":"published_construction_table","method":null,"axis":null,"thickness_mm":0.508,"glass_style":"4x2116","resin_content_pct":56.5,"source_id":"FR010","source_location":"HTML construction table 2, data row 15","source_url":"https://www.isola-group.com/pcb-laminates-prepreg/i-speed-laminate-and-prepreg/","notes":"Manufacturer construction-specific value; test method/conditioning not stated in this HTML construction table. Thickness is the published nominal value; pressed prepreg thickness must be confirmed with PCB fabricator.","construction":"4x2116","offering":null,"thickness_inch":0.02,"collection_group":"fr4","record_id":"PCB006836","source_file":"originals/Isola/Isola__I-Speed__Dk_Df_구성표__FR010.html","dataset_role":"material_published_parameter","dk_input_status":"scalar_with_frequency","review_flags":"test_method_not_stated;measurement_axis_not_stated"}
{"manufacturer":"Isola","product":"I-Speed ®","material_family":null,"material_form":"core","dk":3.78,"dk_min":null,"dk_max":null,"dk_tolerance":null,"df":0.006,"frequency_ghz":15.0,"frequency_text":"15 GHz","value_type":"published_construction_table","method":null,"axis":null,"thickness_mm":0.508,"glass_style":"4x2116","resin_content_pct":56.5,"source_id":"FR010","source_location":"HTML construction table 2, data row 15","source_url":"https://www.isola-group.com/pcb-laminates-prepreg/i-speed-laminate-and-prepreg/","notes":"Manufacturer construction-specific value; test method/conditioning not stated in this HTML construction table. Thickness is the published nominal value; pressed prepreg thickness must be confirmed with PCB fabricator.","construction":"4x2116","offering":null,"thickness_inch":0.02,"collection_group":"fr4","record_id":"PCB006837","source_file":"originals/Isola/Isola__I-Speed__Dk_Df_구성표__FR010.html","dataset_role":"material_published_parameter","dk_input_status":"scalar_with_frequency","review_flags":"test_method_not_stated;measurement_axis_not_stated"}
{"manufacturer":"Isola","product":"I-Speed ®","material_family":null,"material_form":"core","dk":3.79,"dk_min":null,"dk_max":null,"dk_tolerance":null,"df":0.006,"frequency_ghz":2.0,"frequency_text":"2 GHz","value_type":"published_construction_table","method":null,"axis":null,"thickness_mm":0.508,"glass_style":"4x2116","resin_content_pct":56.5,"source_id":"FR010","source_location":"HTML construction table 2, data row 15","source_url":"https://www.isola-group.com/pcb-laminates-prepreg/i-speed-laminate-and-prepreg/","notes":"Manufacturer construction-specific value; test method/conditioning not stated in this HTML construction table. Thickness is the published nominal value; pressed prepreg thickness must be confirmed with PCB fabricator.","construction":"4x2116","offering":null,"thickness_inch":0.02,"collection_group":"fr4","record_id":"PCB006838","source_file":"originals/Isola/Isola__I-Speed__Dk_Df_구성표__FR010.html","dataset_role":"material_published_parameter","dk_input_status":"scalar_with_frequency","review_flags":"test_method_not_stated;measurement_axis_not_stated"}
{"manufacturer":"Isola","product":"I-Speed ®","material_family":null,"material_form":"core","dk":3.78,"dk_min":null,"dk_max":null,"dk_tolerance":null,"df":0.006,"frequency_ghz":20.0,"frequency_text":"20 GHz","value_type":"published_construction_table","method":null,"axis":null,"thickness_mm":0.508,"glass_style":"4x2116","resin_content_pct":56.5,"source_id":"FR010","source_location":"HTML construction table 2, data row 15","source_url":"https://www.isola-group.com/pcb-laminates-prepreg/i-speed-laminate-and-prepreg/","notes":"Manufacturer construction-specific value; test method/conditioning not stated in this HTML construction table. Thickness is the published nominal value; pressed prepreg thickness must be confirmed with PCB fabricator.","construction":"4x2116","offering":null,"thickness_inch":0.02,"collection_group":"fr4","record_id":"PCB006839","source_file":"originals/Isola/Isola__I-Speed__Dk_Df_구성표__FR010.html","dataset_role":"material_published_parameter","dk_input_status":"scalar_with_frequency","review_flags":"test_method_not_stated;measurement_axis_not_stated"}
{"manufacturer":"Isola","product":"I-Speed ®","material_family":null,"material_form":"core","dk":3.79,"dk_min":null,"dk_max":null,"dk_tolerance":null,"df":0.006,"frequency_ghz":5.0,"frequency_text":"5 GHz","value_type":"published_construction_table","method":null,"axis":null,"thickness_mm":0.508,"glass_style":"4x2116","resin_content_pct":56.5,"source_id":"FR010","source_location":"HTML construction table 2, data row 15","source_url":"https://www.isola-group.com/pcb-laminates-prepreg/i-speed-laminate-and-prepreg/","notes":"Manufacturer construction-specific value; test method/conditioning not stated in this HTML construction table. Thickness is the published nominal value; pressed prepreg thickness must be confirmed with PCB fabricator.","construction":"4x2116","offering":null,"thickness_inch":0.02,"collection_group":"fr4","record_id":"PCB006840","source_file":"originals/Isola/Isola__I-Speed__Dk_Df_구성표__FR010.html","dataset_role":"material_published_parameter","dk_input_status":"scalar_with_frequency","review_flags":"test_method_not_stated;measurement_axis_not_stated"}
{"manufacturer":"Isola","product":"I-Tera ® MT40","material_family":null,"material_form":"core","dk":3.36,"dk_min":null,"dk_max":null,"dk_tolerance":null,"df":0.0028,"frequency_ghz":10.0,"frequency_text":"10 Ghz","value_type":"published_construction_table","method":null,"axis":null,"thickness_mm":1.524,"glass_style":"12x3313","resin_content_pct":63.0,"source_id":"FR012","source_location":"HTML construction table 2, data row 24","source_url":"https://www.isola-group.com/pcb-laminates-prepreg/i-tera-mt40/","notes":"Manufacturer construction-specific value; test method/conditioning not stated in this HTML construction table. Thickness is the published nominal value; pressed prepreg thickness must be confirmed with PCB fabricator.","construction":"12x3313","offering":null,"thickness_inch":0.06,"collection_group":"fr4","record_id":"PCB006841","source_file":"originals/Isola/Isola__I-Tera_MT40__Dk_Df_구성표__FR012.html","dataset_role":"material_published_parameter","dk_input_status":"scalar_with_frequency","review_flags":"test_method_not_stated;measurement_axis_not_stated"}
{"manufacturer":"Isola","product":"I-Tera ® MT40","material_family":null,"material_form":"core","dk":3.36,"dk_min":null,"dk_max":null,"dk_tolerance":null,"df":0.0028,"frequency_ghz":15.0,"frequency_text":"15 GHz","value_type":"published_construction_table","method":null,"axis":null,"thickness_mm":1.524,"glass_style":"12x3313","resin_content_pct":63.0,"source_id":"FR012","source_location":"HTML construction table 2, data row 24","source_url":"https://www.isola-group.com/pcb-laminates-prepreg/i-tera-mt40/","notes":"Manufacturer construction-specific value; test method/conditioning not stated in this HTML construction table. Thickness is the published nominal value; pressed prepreg thickness must be confirmed with PCB fabricator.","construction":"12x3313","offering":null,"thickness_inch":0.06,"collection_group":"fr4","record_id":"PCB006842","source_file":"originals/Isola/Isola__I-Tera_MT40__Dk_Df_구성표__FR012.html","dataset_role":"material_published_parameter","dk_input_status":"scalar_with_frequency","review_flags":"test_method_not_stated;measurement_axis_not_stated"}
{"manufacturer":"Isola","product":"I-Tera ® MT40","material_family":null,"material_form":"core","dk":3.36,"dk_min":null,"dk_max":null,"dk_tolerance":null,"df":0.0028,"frequency_ghz":2.0,"frequency_text":"2 GHz","value_type":"published_construction_table","method":null,"axis":null,"thickness_mm":1.524,"glass_style":"12x3313","resin_content_pct":63.0,"source_id":"FR012","source_location":"HTML construction table 2, data row 24","source_url":"https://www.isola-group.com/pcb-laminates-prepreg/i-tera-mt40/","notes":"Manufacturer construction-specific value; test method/conditioning not stated in this HTML construction table. Thickness is the published nominal value; pressed prepreg thickness must be confirmed with PCB fabricator.","construction":"12x3313","offering":null,"thickness_inch":0.06,"collection_group":"fr4","record_id":"PCB006843","source_file":"originals/Isola/Isola__I-Tera_MT40__Dk_Df_구성표__FR012.html","dataset_role":"material_published_parameter","dk_input_status":"scalar_with_frequency","review_flags":"test_method_not_stated;measurement_axis_not_stated"}
{"manufacturer":"Isola","product":"I-Tera ® MT40","material_family":null,"material_form":"core","dk":3.36,"dk_min":null,"dk_max":null,"dk_tolerance":null,"df":0.0028,"frequency_ghz":20.0,"frequency_text":"20 GHz","value_type":"published_construction_table","method":null,"axis":null,"thickness_mm":1.524,"glass_style":"12x3313","resin_content_pct":63.0,"source_id":"FR012","source_location":"HTML construction table 2, data row 24","source_url":"https://www.isola-group.com/pcb-laminates-prepreg/i-tera-mt40/","notes":"Manufacturer construction-specific value; test method/conditioning not stated in this HTML construction table. Thickness is the published nominal value; pressed prepreg thickness must be confirmed with PCB fabricator.","construction":"12x3313","offering":null,"thickness_inch":0.06,"collection_group":"fr4","record_id":"PCB006844","source_file":"originals/Isola/Isola__I-Tera_MT40__Dk_Df_구성표__FR012.html","dataset_role":"material_published_parameter","dk_input_status":"scalar_with_frequency","review_flags":"test_method_not_stated;measurement_axis_not_stated"}
