Repository: EIDOSDATA/TraceWave-Studio

# PCB 유전율과 적층 자료

수집/정리 기준일: 2026-11-11.

먼저 [전체 자료 안내 엑셀](Excel/00_전체_자료_안내.xlsx)을 연다. 회사별 엑셀은 `Excel/`에 있고, 원문 검색은 [HTML 안내](START_HERE_ko.html)를 사용한다.

- [자료 사용 안내](docs/자료_사용_안내.md): 폴더, 단위, 조건 선택과 내보내기.
- [자료 검토 결과](docs/자료_검토_결과.md): 확인한 범위, 오류/공백, 정리 내역.
- [TraceWave Studio 연결 설계](../../../Code/docs/pcb_material_catalog.md): 사용자 직접 입력, 소재 선택, 제조업체 적층 선택과 현재 구현의 경계.

57,340개 조건별 관측, 36개 회사와 일반 재료 참고 자료 1개 그룹, 1,756개 출처 기록을 보존했다. 새 엑셀은 전체 안내 1개와 회사/참고 자료별 37개로 총 38개다. 행 수는 고유 소재나 독립 측정 수가 아니다. 공식 자료에 값이 있어도 실제 제조 조건과 해석 대역에 맞는지 확인해야 한다.

사람이 보는 엑셀과 프로그램용 JSONL을 분리했다. 원문 PDF/HTML의 바이트는 보존하면서 파일명을 회사와 소재/용도 중심으로 바꿨다. 중복 저장한 데이터 사본은 복구 폴더로 옮겼고 관측 수치는 삭제하지 않았다.

File: 00_REF/PCB RF ANT/05_PCB_Dielectric_Data_2026/data/observations/PCBWay.jsonl (part 44 of 89)
{"manufacturer":"PCBWay","product":"Core","material_family":"FR-4","material_form":"core","dk":4.6,"dk_min":null,"dk_max":null,"dk_tolerance":null,"df":null,"frequency_ghz":null,"frequency_text":"not stated","value_type":"fabricator_stackup","record_kind":"published_stackup_layer","method":"not stated","axis":"not stated","thickness_mm":0.13,"glass_style":null,"resin_content_pct":null,"source_id":"FB198","source_location":"PCBWay_8L_published_14; table row 12","source_url":"https://www.pcbway.com/multi-layer-laminated-structure.html","stackup_id":"PCBWay_8L_published_14","layer":"CORE row 12","layer_sequence":12,"board_layers":8,"board_nominal_thickness_mm":1.2,"finished_outer_copper_oz":1.0,"inner_copper_oz":1.0,"inner_residual_copper_pct":50.0,"thickness_before_lamination_mm":0.13,"laminated_group_thickness_mm":null,"laminated_group_rows":null,"laminated_group_start_row":null,"core_with_copper_thickness_mm":0.2,"notes":"Published fabrication stackup; Dk test frequency, method, and raw laminate manufacturer not stated. Bare core dielectric thickness excludes both copper foils.","record_id":"PCB055778","simulation_ready":false,"collection_group":"fab","source_collection_record_id":"FABR028963","source_file":"originals/PCBWay/PCBWay__종합카탈로그_All_298_rigid_PCB_stackups__적층구조__FB198.html","dataset_role":"fabricator_published_parameter","dk_input_status":"scalar_without_point_frequency","review_flags":"frequency_not_numeric_or_not_stated;test_method_not_stated;measurement_axis_not_stated"}
{"manufacturer":"PCBWay","product":"2116 RC58%","material_family":"FR-4","material_form":"prepreg","dk":4.45,"dk_min":null,"dk_max":null,"dk_tolerance":null,"df":null,"frequency_ghz":null,"frequency_text":"not stated","value_type":"fabricator_stackup","record_kind":"published_stackup_layer","method":"not stated","axis":"not stated","thickness_mm":0.1125,"glass_style":"2116","resin_content_pct":58.0,"source_id":"FB198","source_location":"PCBWay_8L_published_14; table row 14","source_url":"https://www.pcbway.com/multi-layer-laminated-structure.html","stackup_id":"PCBWay_8L_published_14","layer":"PP row 14","layer_sequence":14,"board_layers":8,"board_nominal_thickness_mm":1.2,"finished_outer_copper_oz":1.0,"inner_copper_oz":1.0,"inner_residual_copper_pct":50.0,"thickness_before_lamination_mm":0.13,"laminated_group_thickness_mm":0.1125,"laminated_group_rows":1,"laminated_group_start_row":14,"core_with_copper_thickness_mm":null,"notes":"Published fabrication stackup; Dk test frequency, method, and raw laminate manufacturer not stated. Single prepreg row: thickness_mm is the published thickness after lamination.","record_id":"PCB055779","simulation_ready":false,"collection_group":"fab","source_collection_record_id":"FABR028964","source_file":"originals/PCBWay/PCBWay__종합카탈로그_All_298_rigid_PCB_stackups__적층구조__FB198.html","dataset_role":"fabricator_published_parameter","dk_input_status":"scalar_without_point_frequency","review_flags":"frequency_not_numeric_or_not_stated;test_method_not_stated;measurement_axis_not_stated"}
{"manufacturer":"PCBWay","product":"2116 RC58%","material_family":"FR-4","material_form":"prepreg","dk":4.45,"dk_min":null,"dk_max":null,"dk_tolerance":null,"df":null,"frequency_ghz":null,"frequency_text":"not stated","value_type":"fabricator_stackup","record_kind":"published_stackup_layer","method":"not stated","axis":"not stated","thickness_mm":0.1055,"glass_style":"2116","resin_content_pct":58.0,"source_id":"FB198","source_location":"PCBWay_8L_published_15; table row 2","source_url":"https://www.pcbway.com/multi-layer-laminated-structure.html","stackup_id":"PCBWay_8L_published_15","layer":"PP row 2","layer_sequence":2,"board_layers":8,"board_nominal_thickness_mm":1.2,"finished_outer_copper_oz":1.0,"inner_copper_oz":1.0,"inner_residual_copper_pct":30.0,"thickness_before_lamination_mm":0.13,"laminated_group_thickness_mm":0.1055,"laminated_group_rows":1,"laminated_group_start_row":2,"core_with_copper_thickness_mm":null,"notes":"Published fabrication stackup; Dk test frequency, method, and raw laminate manufacturer not stated. Single prepreg row: thickness_mm is the published thickness after lamination.","record_id":"PCB055780","simulation_ready":false,"collection_group":"fab","source_collection_record_id":"FABR028965","source_file":"originals/PCBWay/PCBWay__종합카탈로그_All_298_rigid_PCB_stackups__적층구조__FB198.html","dataset_role":"fabricator_published_parameter","dk_input_status":"scalar_without_point_frequency","review_flags":"frequency_not_numeric_or_not_stated;test_method_not_stated;measurement_axis_not_stated"}
{"manufacturer":"PCBWay","product":"Core","material_family":"FR-4","material_form":"core","dk":4.6,"dk_min":null,"dk_max":null,"dk_tolerance":null,"df":null,"frequency_ghz":null,"frequency_text":"not stated","value_type":"fabricator_stackup","record_kind":"published_stackup_layer","method":"not stated","axis":"not stated","thickness_mm":0.13,"glass_style":null,"resin_content_pct":null,"source_id":"FB198","source_location":"PCBWay_8L_published_15; table row 4","source_url":"https://www.pcbway.com/multi-layer-laminated-structure.html","stackup_id":"PCBWay_8L_published_15","layer":"CORE row 4","layer_sequence":4,"board_layers":8,"board_nominal_thickness_mm":1.2,"finished_outer_copper_oz":1.0,"inner_copper_oz":1.0,"inner_residual_copper_pct":30.0,"thickness_before_lamination_mm":0.13,"laminated_group_thickness_mm":null,"laminated_group_rows":null,"laminated_group_start_row":null,"core_with_copper_thickness_mm":0.2,"notes":"Published fabrication stackup; Dk test frequency, method, and raw laminate manufacturer not stated. Bare core dielectric thickness excludes both copper foils.","record_id":"PCB055781","simulation_ready":false,"collection_group":"fab","source_collection_record_id":"FABR028966","source_file":"originals/PCBWay/PCBWay__종합카탈로그_All_298_rigid_PCB_stackups__적층구조__FB198.html","dataset_role":"fabricator_published_parameter","dk_input_status":"scalar_without_point_frequency","review_flags":"frequency_not_numeric_or_not_stated;test_method_not_stated;measurement_axis_not_stated"}
{"manufacturer":"PCBWay","product":"7628 RC46%","material_family":"FR-4","material_form":"prepreg","dk":4.74,"dk_min":null,"dk_max":null,"dk_tolerance":null,"df":null,"frequency_ghz":null,"frequency_text":"not stated","value_type":"fabricator_stackup","record_kind":"published_stackup_layer","method":"not stated","axis":"not stated","thickness_mm":0.147,"glass_style":"7628","resin_content_pct":46.0,"source_id":"FB198","source_location":"PCBWay_8L_published_15; table row 6","source_url":"https://www.pcbway.com/multi-layer-laminated-structure.html","stackup_id":"PCBWay_8L_published_15","layer":"PP row 6","layer_sequence":6,"board_layers":8,"board_nominal_thickness_mm":1.2,"finished_outer_copper_oz":1.0,"inner_copper_oz":1.0,"inner_residual_copper_pct":30.0,"thickness_before_lamination_mm":0.196,"laminated_group_thickness_mm":0.147,"laminated_group_rows":1,"laminated_group_start_row":6,"core_with_copper_thickness_mm":null,"notes":"Published fabrication stackup; Dk test frequency, method, and raw laminate manufacturer not stated. Single prepreg row: thickness_mm is the published thickness after lamination.","record_id":"PCB055782","simulation_ready":false,"collection_group":"fab","source_collection_record_id":"FABR028967","source_file":"originals/PCBWay/PCBWay__종합카탈로그_All_298_rigid_PCB_stackups__적층구조__FB198.html","dataset_role":"fabricator_published_parameter","dk_input_status":"scalar_without_point_frequency","review_flags":"frequency_not_numeric_or_not_stated;test_method_not_stated;measurement_axis_not_stated"}
{"manufacturer":"PCBWay","product":"Core","material_family":"FR-4","material_form":"core","dk":4.6,"dk_min":null,"dk_max":null,"dk_tolerance":null,"df":null,"frequency_ghz":null,"frequency_text":"not stated","value_type":"fabricator_stackup","record_kind":"published_stackup_layer","method":"not stated","axis":"not stated","thickness_mm":0.13,"glass_style":null,"resin_content_pct":null,"source_id":"FB198","source_location":"PCBWay_8L_published_15; table row 8","source_url":"https://www.pcbway.com/multi-layer-laminated-structure.html","stackup_id":"PCBWay_8L_published_15","layer":"CORE row 8","layer_sequence":8,"board_layers":8,"board_nominal_thickness_mm":1.2,"finished_outer_copper_oz":1.0,"inner_copper_oz":1.0,"inner_residual_copper_pct":30.0,"thickness_before_lamination_mm":0.13,"laminated_group_thickness_mm":null,"laminated_group_rows":null,"laminated_group_start_row":null,"core_with_copper_thickness_mm":0.2,"notes":"Published fabrication stackup; Dk test frequency, method, and raw laminate manufacturer not stated. Bare core dielectric thickness excludes both copper foils.","record_id":"PCB055783","simulation_ready":false,"collection_group":"fab","source_collection_record_id":"FABR028968","source_file":"originals/PCBWay/PCBWay__종합카탈로그_All_298_rigid_PCB_stackups__적층구조__FB198.html","dataset_role":"fabricator_published_parameter","dk_input_status":"scalar_without_point_frequency","review_flags":"frequency_not_numeric_or_not_stated;test_method_not_stated;measurement_axis_not_stated"}
{"manufacturer":"PCBWay","product":"7628 RC46%","material_family":"FR-4","material_form":"prepreg","dk":4.74,"dk_min":null,"dk_max":null,"dk_tolerance":null,"df":null,"frequency_ghz":null,"frequency_text":"not stated","value_type":"fabricator_stackup","record_kind":"published_stackup_layer","method":"not stated","axis":"not stated","thickness_mm":0.147,"glass_style":"7628","resin_content_pct":46.0,"source_id":"FB198","source_location":"PCBWay_8L_published_15; table row 10","source_url":"https://www.pcbway.com/multi-layer-laminated-structure.html","stackup_id":"PCBWay_8L_published_15","layer":"PP row 10","layer_sequence":10,"board_layers":8,"board_nominal_thickness_mm":1.2,"finished_outer_copper_oz":1.0,"inner_copper_oz":1.0,"inner_residual_copper_pct":30.0,"thickness_before_lamination_mm":0.196,"laminated_group_thickness_mm":0.147,"laminated_group_rows":1,"laminated_group_start_row":10,"core_with_copper_thickness_mm":null,"notes":"Published fabrication stackup; Dk test frequency, method, and raw laminate manufacturer not stated. Single prepreg row: thickness_mm is the published thickness after lamination.","record_id":"PCB055784","simulation_ready":false,"collection_group":"fab","source_collection_record_id":"FABR028969","source_file":"originals/PCBWay/PCBWay__종합카탈로그_All_298_rigid_PCB_stackups__적층구조__FB198.html","dataset_role":"fabricator_published_parameter","dk_input_status":"scalar_without_point_frequency","review_flags":"frequency_not_numeric_or_not_stated;test_method_not_stated;measurement_axis_not_stated"}
{"manufacturer":"PCBWay","product":"Core","material_family":"FR-4","material_form":"core","dk":4.6,"dk_min":null,"dk_max":null,"dk_tolerance":null,"df":null,"frequency_ghz":null,"frequency_text":"not stated","value_type":"fabricator_stackup","record_kind":"published_stackup_layer","method":"not stated","axis":"not stated","thickness_mm":0.13,"glass_style":null,"resin_content_pct":null,"source_id":"FB198","source_location":"PCBWay_8L_published_15; table row 12","source_url":"https://www.pcbway.com/multi-layer-laminated-structure.html","stackup_id":"PCBWay_8L_published_15","layer":"CORE row 12","layer_sequence":12,"board_layers":8,"board_nominal_thickness_mm":1.2,"finished_outer_copper_oz":1.0,"inner_copper_oz":1.0,"inner_residual_copper_pct":30.0,"thickness_before_lamination_mm":0.13,"laminated_group_thickness_mm":null,"laminated_group_rows":null,"laminated_group_start_row":null,"core_with_copper_thickness_mm":0.2,"notes":"Published fabrication stackup; Dk test frequency, method, and raw laminate manufacturer not stated. Bare core dielectric thickness excludes both copper foils.","record_id":"PCB055785","simulation_ready":false,"collection_group":"fab","source_collection_record_id":"FABR028970","source_file":"originals/PCBWay/PCBWay__종합카탈로그_All_298_rigid_PCB_stackups__적층구조__FB198.html","dataset_role":"fabricator_published_parameter","dk_input_status":"scalar_without_point_frequency","review_flags":"frequency_not_numeric_or_not_stated;test_method_not_stated;measurement_axis_not_stated"}
{"manufacturer":"PCBWay","product":"2116 RC58%","material_family":"FR-4","material_form":"prepreg","dk":4.45,"dk_min":null,"dk_max":null,"dk_tolerance":null,"df":null,"frequency_ghz":null,"frequency_text":"not stated","value_type":"fabricator_stackup","record_kind":"published_stackup_layer","method":"not stated","axis":"not stated","thickness_mm":0.1055,"glass_style":"2116","resin_content_pct":58.0,"source_id":"FB198","source_location":"PCBWay_8L_published_15; table row 14","source_url":"https://www.pcbway.com/multi-layer-laminated-structure.html","stackup_id":"PCBWay_8L_published_15","layer":"PP row 14","layer_sequence":14,"board_layers":8,"board_nominal_thickness_mm":1.2,"finished_outer_copper_oz":1.0,"inner_copper_oz":1.0,"inner_residual_copper_pct":30.0,"thickness_before_lamination_mm":0.13,"laminated_group_thickness_mm":0.1055,"laminated_group_rows":1,"laminated_group_start_row":14,"core_with_copper_thickness_mm":null,"notes":"Published fabrication stackup; Dk test frequency, method, and raw laminate manufacturer not stated. Single prepreg row: thickness_mm is the published thickness after lamination.","record_id":"PCB055786","simulation_ready":false,"collection_group":"fab","source_collection_record_id":"FABR028971","source_file":"originals/PCBWay/PCBWay__종합카탈로그_All_298_rigid_PCB_stackups__적층구조__FB198.html","dataset_role":"fabricator_published_parameter","dk_input_status":"scalar_without_point_frequency","review_flags":"frequency_not_numeric_or_not_stated;test_method_not_stated;measurement_axis_not_stated"}
{"manufacturer":"PCBWay","product":"1080 RC68%","material_family":"FR-4","material_form":"prepreg","dk":4.21,"dk_min":null,"dk_max":null,"dk_tolerance":null,"df":null,"frequency_ghz":null,"frequency_text":"not stated","value_type":"fabricator_stackup","record_kind":"published_stackup_layer","method":"not stated","axis":"not stated","thickness_mm":0.0705,"glass_style":"1080","resin_content_pct":68.0,"source_id":"FB198","source_location":"PCBWay_8L_published_16; table row 2","source_url":"https://www.pcbway.com/multi-layer-laminated-structure.html","stackup_id":"PCBWay_8L_published_16","layer":"PP row 2","layer_sequence":2,"board_layers":8,"board_nominal_thickness_mm":1.0,"finished_outer_copper_oz":1.0,"inner_copper_oz":1.0,"inner_residual_copper_pct":70.0,"thickness_before_lamination_mm":0.081,"laminated_group_thickness_mm":0.0705,"laminated_group_rows":1,"laminated_group_start_row":2,"core_with_copper_thickness_mm":null,"notes":"Published fabrication stackup; Dk test frequency, method, and raw laminate manufacturer not stated. Single prepreg row: thickness_mm is the published thickness after lamination.","record_id":"PCB055787","simulation_ready":false,"collection_group":"fab","source_collection_record_id":"FABR028972","source_file":"originals/PCBWay/PCBWay__종합카탈로그_All_298_rigid_PCB_stackups__적층구조__FB198.html","dataset_role":"fabricator_published_parameter","dk_input_status":"scalar_without_point_frequency","review_flags":"frequency_not_numeric_or_not_stated;test_method_not_stated;measurement_axis_not_stated"}
{"manufacturer":"PCBWay","product":"Core","material_family":"FR-4","material_form":"core","dk":4.6,"dk_min":null,"dk_max":null,"dk_tolerance":null,"df":null,"frequency_ghz":null,"frequency_text":"not stated","value_type":"fabricator_stackup","record_kind":"published_stackup_layer","method":"not stated","axis":"not stated","thickness_mm":0.13,"glass_style":null,"resin_content_pct":null,"source_id":"FB198","source_location":"PCBWay_8L_published_16; table row 4","source_url":"https://www.pcbway.com/multi-layer-laminated-structure.html","stackup_id":"PCBWay_8L_published_16","layer":"CORE row 4","layer_sequence":4,"board_layers":8,"board_nominal_thickness_mm":1.0,"finished_outer_copper_oz":1.0,"inner_copper_oz":1.0,"inner_residual_copper_pct":70.0,"thickness_before_lamination_mm":0.13,"laminated_group_thickness_mm":null,"laminated_group_rows":null,"laminated_group_start_row":null,"core_with_copper_thickness_mm":0.2,"notes":"Published fabrication stackup; Dk test frequency, method, and raw laminate manufacturer not stated. Bare core dielectric thickness excludes both copper foils.","record_id":"PCB055788","simulation_ready":false,"collection_group":"fab","source_collection_record_id":"FABR028973","source_file":"originals/PCBWay/PCBWay__종합카탈로그_All_298_rigid_PCB_stackups__적층구조__FB198.html","dataset_role":"fabricator_published_parameter","dk_input_status":"scalar_without_point_frequency","review_flags":"frequency_not_numeric_or_not_stated;test_method_not_stated;measurement_axis_not_stated"}
{"manufacturer":"PCBWay","product":"1080 RC68%","material_family":"FR-4","material_form":"prepreg","dk":4.21,"dk_min":null,"dk_max":null,"dk_tolerance":null,"df":null,"frequency_ghz":null,"frequency_text":"not stated","value_type":"fabricator_stackup","record_kind":"published_stackup_layer","method":"not stated","axis":"not stated","thickness_mm":0.06,"glass_style":"1080","resin_content_pct":68.0,"source_id":"FB198","source_location":"PCBWay_8L_published_16; table row 6","source_url":"https://www.pcbway.com/multi-layer-laminated-structure.html","stackup_id":"PCBWay_8L_published_16","layer":"PP row 6","layer_sequence":6,"board_layers":8,"board_nominal_thickness_mm":1.0,"finished_outer_copper_oz":1.0,"inner_copper_oz":1.0,"inner_residual_copper_pct":70.0,"thickness_before_lamination_mm":0.081,"laminated_group_thickness_mm":0.06,"laminated_group_rows":1,"laminated_group_start_row":6,"core_with_copper_thickness_mm":null,"notes":"Published fabrication stackup; Dk test frequency, method, and raw laminate manufacturer not stated. Single prepreg row: thickness_mm is the published thickness after lamination.","record_id":"PCB055789","simulation_ready":false,"collection_group":"fab","source_collection_record_id":"FABR028974","source_file":"originals/PCBWay/PCBWay__종합카탈로그_All_298_rigid_PCB_stackups__적층구조__FB198.html","dataset_role":"fabricator_published_parameter","dk_input_status":"scalar_without_point_frequency","review_flags":"frequency_not_numeric_or_not_stated;test_method_not_stated;measurement_axis_not_stated"}
{"manufacturer":"PCBWay","product":"Core","material_family":"FR-4","material_form":"core","dk":4.6,"dk_min":null,"dk_max":null,"dk_tolerance":null,"df":null,"frequency_ghz":null,"frequency_text":"not stated","value_type":"fabricator_stackup","record_kind":"published_stackup_layer","method":"not stated","axis":"not stated","thickness_mm":0.13,"glass_style":null,"resin_content_pct":null,"source_id":"FB198","source_location":"PCBWay_8L_published_16; table row 8","source_url":"https://www.pcbway.com/multi-layer-laminated-structure.html","stackup_id":"PCBWay_8L_published_16","layer":"CORE row 8","layer_sequence":8,"board_layers":8,"board_nominal_thickness_mm":1.0,"finished_outer_copper_oz":1.0,"inner_copper_oz":1.0,"inner_residual_copper_pct":70.0,"thickness_before_lamination_mm":0.13,"laminated_group_thickness_mm":null,"laminated_group_rows":null,"laminated_group_start_row":null,"core_with_copper_thickness_mm":0.2,"notes":"Published fabrication stackup; Dk test frequency, method, and raw laminate manufacturer not stated. Bare core dielectric thickness excludes both copper foils.","record_id":"PCB055790","simulation_ready":false,"collection_group":"fab","source_collection_record_id":"FABR028975","source_file":"originals/PCBWay/PCBWay__종합카탈로그_All_298_rigid_PCB_stackups__적층구조__FB198.html","dataset_role":"fabricator_published_parameter","dk_input_status":"scalar_without_point_frequency","review_flags":"frequency_not_numeric_or_not_stated;test_method_not_stated;measurement_axis_not_stated"}
{"manufacturer":"PCBWay","product":"1080 RC68%","material_family":"FR-4","material_form":"prepreg","dk":4.21,"dk_min":null,"dk_max":null,"dk_tolerance":null,"df":null,"frequency_ghz":null,"frequency_text":"not stated","value_type":"fabricator_stackup","record_kind":"published_stackup_layer","method":"not stated","axis":"not stated","thickness_mm":0.06,"glass_style":"1080","resin_content_pct":68.0,"source_id":"FB198","source_location":"PCBWay_8L_published_16; table row 10","source_url":"https://www.pcbway.com/multi-layer-laminated-structure.html","stackup_id":"PCBWay_8L_published_16","layer":"PP row 10","layer_sequence":10,"board_layers":8,"board_nominal_thickness_mm":1.0,"finished_outer_copper_oz":1.0,"inner_copper_oz":1.0,"inner_residual_copper_pct":70.0,"thickness_before_lamination_mm":0.081,"laminated_group_thickness_mm":0.06,"laminated_group_rows":1,"laminated_group_start_row":10,"core_with_copper_thickness_mm":null,"notes":"Published fabrication stackup; Dk test frequency, method, and raw laminate manufacturer not stated. Single prepreg row: thickness_mm is the published thickness after lamination.","record_id":"PCB055791","simulation_ready":false,"collection_group":"fab","source_collection_record_id":"FABR028976","source_file":"originals/PCBWay/PCBWay__종합카탈로그_All_298_rigid_PCB_stackups__적층구조__FB198.html","dataset_role":"fabricator_published_parameter","dk_input_status":"scalar_without_point_frequency","review_flags":"frequency_not_numeric_or_not_stated;test_method_not_stated;measurement_axis_not_stated"}
{"manufacturer":"PCBWay","product":"Core","material_family":"FR-4","material_form":"core","dk":4.6,"dk_min":null,"dk_max":null,"dk_tolerance":null,"df":null,"frequency_ghz":null,"frequency_text":"not stated","value_type":"fabricator_stackup","record_kind":"published_stackup_layer","method":"not stated","axis":"not stated","thickness_mm":0.13,"glass_style":null,"resin_content_pct":null,"source_id":"FB198","source_location":"PCBWay_8L_published_16; table row 12","source_url":"https://www.pcbway.com/multi-layer-laminated-structure.html","stackup_id":"PCBWay_8L_published_16","layer":"CORE row 12","layer_sequence":12,"board_layers":8,"board_nominal_thickness_mm":1.0,"finished_outer_copper_oz":1.0,"inner_copper_oz":1.0,"inner_residual_copper_pct":70.0,"thickness_before_lamination_mm":0.13,"laminated_group_thickness_mm":null,"laminated_group_rows":null,"laminated_group_start_row":null,"core_with_copper_thickness_mm":0.2,"notes":"Published fabrication stackup; Dk test frequency, method, and raw laminate manufacturer not stated. Bare core dielectric thickness excludes both copper foils.","record_id":"PCB055792","simulation_ready":false,"collection_group":"fab","source_collection_record_id":"FABR028977","source_file":"originals/PCBWay/PCBWay__종합카탈로그_All_298_rigid_PCB_stackups__적층구조__FB198.html","dataset_role":"fabricator_published_parameter","dk_input_status":"scalar_without_point_frequency","review_flags":"frequency_not_numeric_or_not_stated;test_method_not_stated;measurement_axis_not_stated"}
{"manufacturer":"PCBWay","product":"1080 RC68%","material_family":"FR-4","material_form":"prepreg","dk":4.21,"dk_min":null,"dk_max":null,"dk_tolerance":null,"df":null,"frequency_ghz":null,"frequency_text":"not stated","value_type":"fabricator_stackup","record_kind":"published_stackup_layer","method":"not stated","axis":"not stated","thickness_mm":0.0705,"glass_style":"1080","resin_content_pct":68.0,"source_id":"FB198","source_location":"PCBWay_8L_published_16; table row 14","source_url":"https://www.pcbway.com/multi-layer-laminated-structure.html","stackup_id":"PCBWay_8L_published_16","layer":"PP row 14","layer_sequence":14,"board_layers":8,"board_nominal_thickness_mm":1.0,"finished_outer_copper_oz":1.0,"inner_copper_oz":1.0,"inner_residual_copper_pct":70.0,"thickness_before_lamination_mm":0.081,"laminated_group_thickness_mm":0.0705,"laminated_group_rows":1,"laminated_group_start_row":14,"core_with_copper_thickness_mm":null,"notes":"Published fabrication stackup; Dk test frequency, method, and raw laminate manufacturer not stated. Single prepreg row: thickness_mm is the published thickness after lamination.","record_id":"PCB055793","simulation_ready":false,"collection_group":"fab","source_collection_record_id":"FABR028978","source_file":"originals/PCBWay/PCBWay__종합카탈로그_All_298_rigid_PCB_stackups__적층구조__FB198.html","dataset_role":"fabricator_published_parameter","dk_input_status":"scalar_without_point_frequency","review_flags":"frequency_not_numeric_or_not_stated;test_method_not_stated;measurement_axis_not_stated"}
{"manufacturer":"PCBWay","product":"1080 RC68%","material_family":"FR-4","material_form":"prepreg","dk":4.21,"dk_min":null,"dk_max":null,"dk_tolerance":null,"df":null,"frequency_ghz":null,"frequency_text":"not stated","value_type":"fabricator_stackup","record_kind":"published_stackup_layer","method":"not stated","axis":"not stated","thickness_mm":0.0635,"glass_style":"1080","resin_content_pct":68.0,"source_id":"FB198","source_location":"PCBWay_8L_published_17; table row 2","source_url":"https://www.pcbway.com/multi-layer-laminated-structure.html","stackup_id":"PCBWay_8L_published_17","layer":"PP row 2","layer_sequence":2,"board_layers":8,"board_nominal_thickness_mm":1.0,"finished_outer_copper_oz":1.0,"inner_copper_oz":1.0,"inner_residual_copper_pct":50.0,"thickness_before_lamination_mm":0.081,"laminated_group_thickness_mm":0.0635,"laminated_group_rows":1,"laminated_group_start_row":2,"core_with_copper_thickness_mm":null,"notes":"Published fabrication stackup; Dk test frequency, method, and raw laminate manufacturer not stated. Single prepreg row: thickness_mm is the published thickness after lamination.","record_id":"PCB055794","simulation_ready":false,"collection_group":"fab","source_collection_record_id":"FABR028979","source_file":"originals/PCBWay/PCBWay__종합카탈로그_All_298_rigid_PCB_stackups__적층구조__FB198.html","dataset_role":"fabricator_published_parameter","dk_input_status":"scalar_without_point_frequency","review_flags":"frequency_not_numeric_or_not_stated;test_method_not_stated;measurement_axis_not_stated"}
{"manufacturer":"PCBWay","product":"Core","material_family":"FR-4","material_form":"core","dk":4.6,"dk_min":null,"dk_max":null,"dk_tolerance":null,"df":null,"frequency_ghz":null,"frequency_text":"not stated","value_type":"fabricator_stackup","record_kind":"published_stackup_layer","method":"not stated","axis":"not stated","thickness_mm":0.13,"glass_style":null,"resin_content_pct":null,"source_id":"FB198","source_location":"PCBWay_8L_published_17; table row 4","source_url":"https://www.pcbway.com/multi-layer-laminated-structure.html","stackup_id":"PCBWay_8L_published_17","layer":"CORE row 4","layer_sequence":4,"board_layers":8,"board_nominal_thickness_mm":1.0,"finished_outer_copper_oz":1.0,"inner_copper_oz":1.0,"inner_residual_copper_pct":50.0,"thickness_before_lamination_mm":0.13,"laminated_group_thickness_mm":null,"laminated_group_rows":null,"laminated_group_start_row":null,"core_with_copper_thickness_mm":0.2,"notes":"Published fabrication stackup; Dk test frequency, method, and raw laminate manufacturer not stated. Bare core dielectric thickness excludes both copper foils.","record_id":"PCB055795","simulation_ready":false,"collection_group":"fab","source_collection_record_id":"FABR028980","source_file":"originals/PCBWay/PCBWay__종합카탈로그_All_298_rigid_PCB_stackups__적층구조__FB198.html","dataset_role":"fabricator_published_parameter","dk_input_status":"scalar_without_point_frequency","review_flags":"frequency_not_numeric_or_not_stated;test_method_not_stated;measurement_axis_not_stated"}
{"manufacturer":"PCBWay","product":"3313 RC58%","material_family":"FR-4","material_form":"prepreg","dk":4.45,"dk_min":null,"dk_max":null,"dk_tolerance":null,"df":null,"frequency_ghz":null,"frequency_text":"not stated","value_type":"fabricator_stackup","record_kind":"published_stackup_layer","method":"not stated","axis":"not stated","thickness_mm":0.068,"glass_style":"3313","resin_content_pct":58.0,"source_id":"FB198","source_location":"PCBWay_8L_published_17; table row 6","source_url":"https://www.pcbway.com/multi-layer-laminated-structure.html","stackup_id":"PCBWay_8L_published_17","layer":"PP row 6","layer_sequence":6,"board_layers":8,"board_nominal_thickness_mm":1.0,"finished_outer_copper_oz":1.0,"inner_copper_oz":1.0,"inner_residual_copper_pct":50.0,"thickness_before_lamination_mm":0.103,"laminated_group_thickness_mm":0.068,"laminated_group_rows":1,"laminated_group_start_row":6,"core_with_copper_thickness_mm":null,"notes":"Published fabrication stackup; Dk test frequency, method, and raw laminate manufacturer not stated. Single prepreg row: thickness_mm is the published thickness after lamination.","record_id":"PCB055796","simulation_ready":false,"collection_group":"fab","source_collection_record_id":"FABR028981","source_file":"originals/PCBWay/PCBWay__종합카탈로그_All_298_rigid_PCB_stackups__적층구조__FB198.html","dataset_role":"fabricator_published_parameter","dk_input_status":"scalar_without_point_frequency","review_flags":"frequency_not_numeric_or_not_stated;test_method_not_stated;measurement_axis_not_stated"}
{"manufacturer":"PCBWay","product":"Core","material_family":"FR-4","material_form":"core","dk":4.6,"dk_min":null,"dk_max":null,"dk_tolerance":null,"df":null,"frequency_ghz":null,"frequency_text":"not stated","value_type":"fabricator_stackup","record_kind":"published_stackup_layer","method":"not stated","axis":"not stated","thickness_mm":0.13,"glass_style":null,"resin_content_pct":null,"source_id":"FB198","source_location":"PCBWay_8L_published_17; table row 8","source_url":"https://www.pcbway.com/multi-layer-laminated-structure.html","stackup_id":"PCBWay_8L_published_17","layer":"CORE row 8","layer_sequence":8,"board_layers":8,"board_nominal_thickness_mm":1.0,"finished_outer_copper_oz":1.0,"inner_copper_oz":1.0,"inner_residual_copper_pct":50.0,"thickness_before_lamination_mm":0.13,"laminated_group_thickness_mm":null,"laminated_group_rows":null,"laminated_group_start_row":null,"core_with_copper_thickness_mm":0.2,"notes":"Published fabrication stackup; Dk test frequency, method, and raw laminate manufacturer not stated. Bare core dielectric thickness excludes both copper foils.","record_id":"PCB055797","simulation_ready":false,"collection_group":"fab","source_collection_record_id":"FABR028982","source_file":"originals/PCBWay/PCBWay__종합카탈로그_All_298_rigid_PCB_stackups__적층구조__FB198.html","dataset_role":"fabricator_published_parameter","dk_input_status":"scalar_without_point_frequency","review_flags":"frequency_not_numeric_or_not_stated;test_method_not_stated;measurement_axis_not_stated"}
{"manufacturer":"PCBWay","product":"3313 RC58%","material_family":"FR-4","material_form":"prepreg","dk":4.45,"dk_min":null,"dk_max":null,"dk_tolerance":null,"df":null,"frequency_ghz":null,"frequency_text":"not stated","value_type":"fabricator_stackup","record_kind":"published_stackup_layer","method":"not stated","axis":"not stated","thickness_mm":0.068,"glass_style":"3313","resin_content_pct":58.0,"source_id":"FB198","source_location":"PCBWay_8L_published_17; table row 10","source_url":"https://www.pcbway.com/multi-layer-laminated-structure.html","stackup_id":"PCBWay_8L_published_17","layer":"PP row 10","layer_sequence":10,"board_layers":8,"board_nominal_thickness_mm":1.0,"finished_outer_copper_oz":1.0,"inner_copper_oz":1.0,"inner_residual_copper_pct":50.0,"thickness_before_lamination_mm":0.103,"laminated_group_thickness_mm":0.068,"laminated_group_rows":1,"laminated_group_start_row":10,"core_with_copper_thickness_mm":null,"notes":"Published fabrication stackup; Dk test frequency, method, and raw laminate manufacturer not stated. Single prepreg row: thickness_mm is the published thickness after lamination.","record_id":"PCB055798","simulation_ready":false,"collection_group":"fab","source_collection_record_id":"FABR028983","source_file":"originals/PCBWay/PCBWay__종합카탈로그_All_298_rigid_PCB_stackups__적층구조__FB198.html","dataset_role":"fabricator_published_parameter","dk_input_status":"scalar_without_point_frequency","review_flags":"frequency_not_numeric_or_not_stated;test_method_not_stated;measurement_axis_not_stated"}
{"manufacturer":"PCBWay","product":"Core","material_family":"FR-4","material_form":"core","dk":4.6,"dk_min":null,"dk_max":null,"dk_tolerance":null,"df":null,"frequency_ghz":null,"frequency_text":"not stated","value_type":"fabricator_stackup","record_kind":"published_stackup_layer","method":"not stated","axis":"not stated","thickness_mm":0.13,"glass_style":null,"resin_content_pct":null,"source_id":"FB198","source_location":"PCBWay_8L_published_17; table row 12","source_url":"https://www.pcbway.com/multi-layer-laminated-structure.html","stackup_id":"PCBWay_8L_published_17","layer":"CORE row 12","layer_sequence":12,"board_layers":8,"board_nominal_thickness_mm":1.0,"finished_outer_copper_oz":1.0,"inner_copper_oz":1.0,"inner_residual_copper_pct":50.0,"thickness_before_lamination_mm":0.13,"laminated_group_thickness_mm":null,"laminated_group_rows":null,"laminated_group_start_row":null,"core_with_copper_thickness_mm":0.2,"notes":"Published fabrication stackup; Dk test frequency, method, and raw laminate manufacturer not stated. Bare core dielectric thickness excludes both copper foils.","record_id":"PCB055799","simulation_ready":false,"collection_group":"fab","source_collection_record_id":"FABR028984","source_file":"originals/PCBWay/PCBWay__종합카탈로그_All_298_rigid_PCB_stackups__적층구조__FB198.html","dataset_role":"fabricator_published_parameter","dk_input_status":"scalar_without_point_frequency","review_flags":"frequency_not_numeric_or_not_stated;test_method_not_stated;measurement_axis_not_stated"}
{"manufacturer":"PCBWay","product":"1080 RC68%","material_family":"FR-4","material_form":"prepreg","dk":4.21,"dk_min":null,"dk_max":null,"dk_tolerance":null,"df":null,"frequency_ghz":null,"frequency_text":"not stated","value_type":"fabricator_stackup","record_kind":"published_stackup_layer","method":"not stated","axis":"not stated","thickness_mm":0.0635,"glass_style":"1080","resin_content_pct":68.0,"source_id":"FB198","source_location":"PCBWay_8L_published_17; table row 14","source_url":"https://www.pcbway.com/multi-layer-laminated-structure.html","stackup_id":"PCBWay_8L_published_17","layer":"PP row 14","layer_sequence":14,"board_layers":8,"board_nominal_thickness_mm":1.0,"finished_outer_copper_oz":1.0,"inner_copper_oz":1.0,"inner_residual_copper_pct":50.0,"thickness_before_lamination_mm":0.081,"laminated_group_thickness_mm":0.0635,"laminated_group_rows":1,"laminated_group_start_row":14,"core_with_copper_thickness_mm":null,"notes":"Published fabrication stackup; Dk test frequency, method, and raw laminate manufacturer not stated. Single prepreg row: thickness_mm is the published thickness after lamination.","record_id":"PCB055800","simulation_ready":false,"collection_group":"fab","source_collection_record_id":"FABR028985","source_file":"originals/PCBWay/PCBWay__종합카탈로그_All_298_rigid_PCB_stackups__적층구조__FB198.html","dataset_role":"fabricator_published_parameter","dk_input_status":"scalar_without_point_frequency","review_flags":"frequency_not_numeric_or_not_stated;test_method_not_stated;measurement_axis_not_stated"}
{"manufacturer":"PCBWay","product":"3313 RC58%","material_family":"FR-4","material_form":"prepreg","dk":4.45,"dk_min":null,"dk_max":null,"dk_tolerance":null,"df":null,"frequency_ghz":null,"frequency_text":"not stated","value_type":"fabricator_stackup","record_kind":"published_stackup_layer","method":"not stated","axis":"not stated","thickness_mm":0.0785,"glass_style":"3313","resin_content_pct":58.0,"source_id":"FB198","source_location":"PCBWay_8L_published_18; table row 2","source_url":"https://www.pcbway.com/multi-layer-laminated-structure.html","stackup_id":"PCBWay_8L_published_18","layer":"PP row 2","layer_sequence":2,"board_layers":8,"board_nominal_thickness_mm":1.0,"finished_outer_copper_oz":1.0,"inner_copper_oz":1.0,"inner_residual_copper_pct":30.0,"thickness_before_lamination_mm":0.103,"laminated_group_thickness_mm":0.0785,"laminated_group_rows":1,"laminated_group_start_row":2,"core_with_copper_thickness_mm":null,"notes":"Published fabrication stackup; Dk test frequency, method, and raw laminate manufacturer not stated. Single prepreg row: thickness_mm is the published thickness after lamination.","record_id":"PCB055801","simulation_ready":false,"collection_group":"fab","source_collection_record_id":"FABR028986","source_file":"originals/PCBWay/PCBWay__종합카탈로그_All_298_rigid_PCB_stackups__적층구조__FB198.html","dataset_role":"fabricator_published_parameter","dk_input_status":"scalar_without_point_frequency","review_flags":"frequency_not_numeric_or_not_stated;test_method_not_stated;measurement_axis_not_stated"}
{"manufacturer":"PCBWay","product":"Core","material_family":"FR-4","material_form":"core","dk":4.6,"dk_min":null,"dk_max":null,"dk_tolerance":null,"df":null,"frequency_ghz":null,"frequency_text":"not stated","value_type":"fabricator_stackup","record_kind":"published_stackup_layer","method":"not stated","axis":"not stated","thickness_mm":0.13,"glass_style":null,"resin_content_pct":null,"source_id":"FB198","source_location":"PCBWay_8L_published_18; table row 4","source_url":"https://www.pcbway.com/multi-layer-laminated-structure.html","stackup_id":"PCBWay_8L_published_18","layer":"CORE row 4","layer_sequence":4,"board_layers":8,"board_nominal_thickness_mm":1.0,"finished_outer_copper_oz":1.0,"inner_copper_oz":1.0,"inner_residual_copper_pct":30.0,"thickness_before_lamination_mm":0.13,"laminated_group_thickness_mm":null,"laminated_group_rows":null,"laminated_group_start_row":null,"core_with_copper_thickness_mm":0.2,"notes":"Published fabrication stackup; Dk test frequency, method, and raw laminate manufacturer not stated. Bare core dielectric thickness excludes both copper foils.","record_id":"PCB055802","simulation_ready":false,"collection_group":"fab","source_collection_record_id":"FABR028987","source_file":"originals/PCBWay/PCBWay__종합카탈로그_All_298_rigid_PCB_stackups__적층구조__FB198.html","dataset_role":"fabricator_published_parameter","dk_input_status":"scalar_without_point_frequency","review_flags":"frequency_not_numeric_or_not_stated;test_method_not_stated;measurement_axis_not_stated"}
{"manufacturer":"PCBWay","product":"3313 RC58%","material_family":"FR-4","material_form":"prepreg","dk":4.45,"dk_min":null,"dk_max":null,"dk_tolerance":null,"df":null,"frequency_ghz":null,"frequency_text":"not stated","value_type":"fabricator_stackup","record_kind":"published_stackup_layer","method":"not stated","axis":"not stated","thickness_mm":0.054,"glass_style":"3313","resin_content_pct":58.0,"source_id":"FB198","source_location":"PCBWay_8L_published_18; table row 6","source_url":"https://www.pcbway.com/multi-layer-laminated-structure.html","stackup_id":"PCBWay_8L_published_18","layer":"PP row 6","layer_sequence":6,"board_layers":8,"board_nominal_thickness_mm":1.0,"finished_outer_copper_oz":1.0,"inner_copper_oz":1.0,"inner_residual_copper_pct":30.0,"thickness_before_lamination_mm":0.103,"laminated_group_thickness_mm":0.054,"laminated_group_rows":1,"laminated_group_start_row":6,"core_with_copper_thickness_mm":null,"notes":"Published fabrication stackup; Dk test frequency, method, and raw laminate manufacturer not stated. Single prepreg row: thickness_mm is the published thickness after lamination.","record_id":"PCB055803","simulation_ready":false,"collection_group":"fab","source_collection_record_id":"FABR028988","source_file":"originals/PCBWay/PCBWay__종합카탈로그_All_298_rigid_PCB_stackups__적층구조__FB198.html","dataset_role":"fabricator_published_parameter","dk_input_status":"scalar_without_point_frequency","review_flags":"frequency_not_numeric_or_not_stated;test_method_not_stated;measurement_axis_not_stated"}
