Repository: EIDOSDATA/TraceWave-Studio

# PCB 유전율과 적층 자료

수집/정리 기준일: 2026-11-11.

먼저 [전체 자료 안내 엑셀](Excel/00_전체_자료_안내.xlsx)을 연다. 회사별 엑셀은 `Excel/`에 있고, 원문 검색은 [HTML 안내](START_HERE_ko.html)를 사용한다.

- [자료 사용 안내](docs/자료_사용_안내.md): 폴더, 단위, 조건 선택과 내보내기.
- [자료 검토 결과](docs/자료_검토_결과.md): 확인한 범위, 오류/공백, 정리 내역.
- [TraceWave Studio 연결 설계](../../../Code/docs/pcb_material_catalog.md): 사용자 직접 입력, 소재 선택, 제조업체 적층 선택과 현재 구현의 경계.

57,340개 조건별 관측, 36개 회사와 일반 재료 참고 자료 1개 그룹, 1,756개 출처 기록을 보존했다. 새 엑셀은 전체 안내 1개와 회사/참고 자료별 37개로 총 38개다. 행 수는 고유 소재나 독립 측정 수가 아니다. 공식 자료에 값이 있어도 실제 제조 조건과 해석 대역에 맞는지 확인해야 한다.

사람이 보는 엑셀과 프로그램용 JSONL을 분리했다. 원문 PDF/HTML의 바이트는 보존하면서 파일명을 회사와 소재/용도 중심으로 바꿨다. 중복 저장한 데이터 사본은 복구 폴더로 옮겼고 관측 수치는 삭제하지 않았다.

File: 00_REF/PCB RF ANT/05_PCB_Dielectric_Data_2026/data/observations/Isola.jsonl (part 45 of 92)
{"manufacturer":"Isola","product":"185HR","material_family":null,"material_form":"core","dk":3.97,"dk_min":null,"dk_max":null,"dk_tolerance":null,"df":0.017,"frequency_ghz":0.1,"frequency_text":"100 MHz","value_type":"published_construction_table","method":null,"axis":null,"thickness_mm":0.114,"glass_style":"1x106 / 1x1080","resin_content_pct":65.0,"source_id":"FR001","source_location":"HTML construction table 2, data row 12","source_url":"https://www.isola-group.com/pcb-laminates-prepreg/185hr-laminate-and-prepreg/","notes":"Manufacturer construction-specific value; test method/conditioning not stated in this HTML construction table. Thickness is the published nominal value; pressed prepreg thickness must be confirmed with PCB fabricator.","construction":"1x106 / 1x1080","offering":"Alternate","thickness_inch":0.0045,"collection_group":"fr4","record_id":"PCB005253","source_file":"originals/Isola/Isola__185HR__Dk_Df_구성표__FR001.html","dataset_role":"material_published_parameter","dk_input_status":"scalar_with_frequency","review_flags":"test_method_not_stated;measurement_axis_not_stated"}
{"manufacturer":"Isola","product":"I-Tera ® MT40","material_family":null,"material_form":"core","dk":3.36,"dk_min":null,"dk_max":null,"dk_tolerance":null,"df":0.0028,"frequency_ghz":5.0,"frequency_text":"5 GHz","value_type":"published_construction_table","method":null,"axis":null,"thickness_mm":1.524,"glass_style":"12x3313","resin_content_pct":63.0,"source_id":"FR012","source_location":"HTML construction table 2, data row 24","source_url":"https://www.isola-group.com/pcb-laminates-prepreg/i-tera-mt40/","notes":"Manufacturer construction-specific value; test method/conditioning not stated in this HTML construction table. Thickness is the published nominal value; pressed prepreg thickness must be confirmed with PCB fabricator.","construction":"12x3313","offering":null,"thickness_inch":0.06,"collection_group":"fr4","record_id":"PCB006845","source_file":"originals/Isola/Isola__I-Tera_MT40__Dk_Df_구성표__FR012.html","dataset_role":"material_published_parameter","dk_input_status":"scalar_with_frequency","review_flags":"test_method_not_stated;measurement_axis_not_stated"}
{"manufacturer":"Isola","product":"I-Tera ® MT40","material_family":null,"material_form":"core","dk":3.3,"dk_min":null,"dk_max":null,"dk_tolerance":null,"df":0.0026,"frequency_ghz":10.0,"frequency_text":"10 Ghz","value_type":"published_construction_table","method":null,"axis":null,"thickness_mm":0.051,"glass_style":"1x1067","resin_content_pct":65.5,"source_id":"FR012","source_location":"HTML construction table 2, data row 1","source_url":"https://www.isola-group.com/pcb-laminates-prepreg/i-tera-mt40/","notes":"Manufacturer construction-specific value; test method/conditioning not stated in this HTML construction table. Thickness is the published nominal value; pressed prepreg thickness must be confirmed with PCB fabricator.","construction":"1x1067","offering":null,"thickness_inch":0.002,"collection_group":"fr4","record_id":"PCB006846","source_file":"originals/Isola/Isola__I-Tera_MT40__Dk_Df_구성표__FR012.html","dataset_role":"material_published_parameter","dk_input_status":"scalar_with_frequency","review_flags":"test_method_not_stated;measurement_axis_not_stated"}
{"manufacturer":"Isola","product":"I-Tera ® MT40","material_family":null,"material_form":"core","dk":3.3,"dk_min":null,"dk_max":null,"dk_tolerance":null,"df":0.0026,"frequency_ghz":15.0,"frequency_text":"15 GHz","value_type":"published_construction_table","method":null,"axis":null,"thickness_mm":0.051,"glass_style":"1x1067","resin_content_pct":65.5,"source_id":"FR012","source_location":"HTML construction table 2, data row 1","source_url":"https://www.isola-group.com/pcb-laminates-prepreg/i-tera-mt40/","notes":"Manufacturer construction-specific value; test method/conditioning not stated in this HTML construction table. Thickness is the published nominal value; pressed prepreg thickness must be confirmed with PCB fabricator.","construction":"1x1067","offering":null,"thickness_inch":0.002,"collection_group":"fr4","record_id":"PCB006847","source_file":"originals/Isola/Isola__I-Tera_MT40__Dk_Df_구성표__FR012.html","dataset_role":"material_published_parameter","dk_input_status":"scalar_with_frequency","review_flags":"test_method_not_stated;measurement_axis_not_stated"}
{"manufacturer":"Isola","product":"I-Tera ® MT40","material_family":null,"material_form":"core","dk":3.3,"dk_min":null,"dk_max":null,"dk_tolerance":null,"df":0.0026,"frequency_ghz":2.0,"frequency_text":"2 GHz","value_type":"published_construction_table","method":null,"axis":null,"thickness_mm":0.051,"glass_style":"1x1067","resin_content_pct":65.5,"source_id":"FR012","source_location":"HTML construction table 2, data row 1","source_url":"https://www.isola-group.com/pcb-laminates-prepreg/i-tera-mt40/","notes":"Manufacturer construction-specific value; test method/conditioning not stated in this HTML construction table. Thickness is the published nominal value; pressed prepreg thickness must be confirmed with PCB fabricator.","construction":"1x1067","offering":null,"thickness_inch":0.002,"collection_group":"fr4","record_id":"PCB006848","source_file":"originals/Isola/Isola__I-Tera_MT40__Dk_Df_구성표__FR012.html","dataset_role":"material_published_parameter","dk_input_status":"scalar_with_frequency","review_flags":"test_method_not_stated;measurement_axis_not_stated"}
{"manufacturer":"Isola","product":"I-Tera ® MT40","material_family":null,"material_form":"core","dk":3.3,"dk_min":null,"dk_max":null,"dk_tolerance":null,"df":0.0026,"frequency_ghz":20.0,"frequency_text":"20 GHz","value_type":"published_construction_table","method":null,"axis":null,"thickness_mm":0.051,"glass_style":"1x1067","resin_content_pct":65.5,"source_id":"FR012","source_location":"HTML construction table 2, data row 1","source_url":"https://www.isola-group.com/pcb-laminates-prepreg/i-tera-mt40/","notes":"Manufacturer construction-specific value; test method/conditioning not stated in this HTML construction table. Thickness is the published nominal value; pressed prepreg thickness must be confirmed with PCB fabricator.","construction":"1x1067","offering":null,"thickness_inch":0.002,"collection_group":"fr4","record_id":"PCB006849","source_file":"originals/Isola/Isola__I-Tera_MT40__Dk_Df_구성표__FR012.html","dataset_role":"material_published_parameter","dk_input_status":"scalar_with_frequency","review_flags":"test_method_not_stated;measurement_axis_not_stated"}
{"manufacturer":"Isola","product":"I-Tera ® MT40","material_family":null,"material_form":"core","dk":3.3,"dk_min":null,"dk_max":null,"dk_tolerance":null,"df":0.0026,"frequency_ghz":5.0,"frequency_text":"5 GHz","value_type":"published_construction_table","method":null,"axis":null,"thickness_mm":0.051,"glass_style":"1x1067","resin_content_pct":65.5,"source_id":"FR012","source_location":"HTML construction table 2, data row 1","source_url":"https://www.isola-group.com/pcb-laminates-prepreg/i-tera-mt40/","notes":"Manufacturer construction-specific value; test method/conditioning not stated in this HTML construction table. Thickness is the published nominal value; pressed prepreg thickness must be confirmed with PCB fabricator.","construction":"1x1067","offering":null,"thickness_inch":0.002,"collection_group":"fr4","record_id":"PCB006850","source_file":"originals/Isola/Isola__I-Tera_MT40__Dk_Df_구성표__FR012.html","dataset_role":"material_published_parameter","dk_input_status":"scalar_with_frequency","review_flags":"test_method_not_stated;measurement_axis_not_stated"}
{"manufacturer":"Isola","product":"I-Tera ® MT40","material_family":null,"material_form":"core","dk":3.17,"dk_min":null,"dk_max":null,"dk_tolerance":null,"df":0.0023,"frequency_ghz":10.0,"frequency_text":"10 Ghz","value_type":"published_construction_table","method":null,"axis":null,"thickness_mm":0.064,"glass_style":"1x1067","resin_content_pct":71.0,"source_id":"FR012","source_location":"HTML construction table 2, data row 2","source_url":"https://www.isola-group.com/pcb-laminates-prepreg/i-tera-mt40/","notes":"Manufacturer construction-specific value; test method/conditioning not stated in this HTML construction table. Thickness is the published nominal value; pressed prepreg thickness must be confirmed with PCB fabricator.","construction":"1x1067","offering":null,"thickness_inch":0.0025,"collection_group":"fr4","record_id":"PCB006851","source_file":"originals/Isola/Isola__I-Tera_MT40__Dk_Df_구성표__FR012.html","dataset_role":"material_published_parameter","dk_input_status":"scalar_with_frequency","review_flags":"test_method_not_stated;measurement_axis_not_stated"}
{"manufacturer":"Isola","product":"I-Tera ® MT40","material_family":null,"material_form":"core","dk":3.17,"dk_min":null,"dk_max":null,"dk_tolerance":null,"df":0.0023,"frequency_ghz":15.0,"frequency_text":"15 GHz","value_type":"published_construction_table","method":null,"axis":null,"thickness_mm":0.064,"glass_style":"1x1067","resin_content_pct":71.0,"source_id":"FR012","source_location":"HTML construction table 2, data row 2","source_url":"https://www.isola-group.com/pcb-laminates-prepreg/i-tera-mt40/","notes":"Manufacturer construction-specific value; test method/conditioning not stated in this HTML construction table. Thickness is the published nominal value; pressed prepreg thickness must be confirmed with PCB fabricator.","construction":"1x1067","offering":null,"thickness_inch":0.0025,"collection_group":"fr4","record_id":"PCB006852","source_file":"originals/Isola/Isola__I-Tera_MT40__Dk_Df_구성표__FR012.html","dataset_role":"material_published_parameter","dk_input_status":"scalar_with_frequency","review_flags":"test_method_not_stated;measurement_axis_not_stated"}
{"manufacturer":"Isola","product":"I-Tera ® MT40","material_family":null,"material_form":"core","dk":3.17,"dk_min":null,"dk_max":null,"dk_tolerance":null,"df":0.0023,"frequency_ghz":2.0,"frequency_text":"2 GHz","value_type":"published_construction_table","method":null,"axis":null,"thickness_mm":0.064,"glass_style":"1x1067","resin_content_pct":71.0,"source_id":"FR012","source_location":"HTML construction table 2, data row 2","source_url":"https://www.isola-group.com/pcb-laminates-prepreg/i-tera-mt40/","notes":"Manufacturer construction-specific value; test method/conditioning not stated in this HTML construction table. Thickness is the published nominal value; pressed prepreg thickness must be confirmed with PCB fabricator.","construction":"1x1067","offering":null,"thickness_inch":0.0025,"collection_group":"fr4","record_id":"PCB006853","source_file":"originals/Isola/Isola__I-Tera_MT40__Dk_Df_구성표__FR012.html","dataset_role":"material_published_parameter","dk_input_status":"scalar_with_frequency","review_flags":"test_method_not_stated;measurement_axis_not_stated"}
{"manufacturer":"Isola","product":"I-Tera ® MT40","material_family":null,"material_form":"core","dk":3.17,"dk_min":null,"dk_max":null,"dk_tolerance":null,"df":0.0023,"frequency_ghz":20.0,"frequency_text":"20 GHz","value_type":"published_construction_table","method":null,"axis":null,"thickness_mm":0.064,"glass_style":"1x1067","resin_content_pct":71.0,"source_id":"FR012","source_location":"HTML construction table 2, data row 2","source_url":"https://www.isola-group.com/pcb-laminates-prepreg/i-tera-mt40/","notes":"Manufacturer construction-specific value; test method/conditioning not stated in this HTML construction table. Thickness is the published nominal value; pressed prepreg thickness must be confirmed with PCB fabricator.","construction":"1x1067","offering":null,"thickness_inch":0.0025,"collection_group":"fr4","record_id":"PCB006854","source_file":"originals/Isola/Isola__I-Tera_MT40__Dk_Df_구성표__FR012.html","dataset_role":"material_published_parameter","dk_input_status":"scalar_with_frequency","review_flags":"test_method_not_stated;measurement_axis_not_stated"}
{"manufacturer":"Isola","product":"I-Tera ® MT40","material_family":null,"material_form":"core","dk":3.17,"dk_min":null,"dk_max":null,"dk_tolerance":null,"df":0.0023,"frequency_ghz":5.0,"frequency_text":"5 GHz","value_type":"published_construction_table","method":null,"axis":null,"thickness_mm":0.064,"glass_style":"1x1067","resin_content_pct":71.0,"source_id":"FR012","source_location":"HTML construction table 2, data row 2","source_url":"https://www.isola-group.com/pcb-laminates-prepreg/i-tera-mt40/","notes":"Manufacturer construction-specific value; test method/conditioning not stated in this HTML construction table. Thickness is the published nominal value; pressed prepreg thickness must be confirmed with PCB fabricator.","construction":"1x1067","offering":null,"thickness_inch":0.0025,"collection_group":"fr4","record_id":"PCB006855","source_file":"originals/Isola/Isola__I-Tera_MT40__Dk_Df_구성표__FR012.html","dataset_role":"material_published_parameter","dk_input_status":"scalar_with_frequency","review_flags":"test_method_not_stated;measurement_axis_not_stated"}
{"manufacturer":"Isola","product":"I-Tera ® MT40","material_family":null,"material_form":"core","dk":3.34,"dk_min":null,"dk_max":null,"dk_tolerance":null,"df":0.0027,"frequency_ghz":10.0,"frequency_text":"10 Ghz","value_type":"published_construction_table","method":null,"axis":null,"thickness_mm":0.076,"glass_style":"1x1078","resin_content_pct":64.0,"source_id":"FR012","source_location":"HTML construction table 2, data row 3","source_url":"https://www.isola-group.com/pcb-laminates-prepreg/i-tera-mt40/","notes":"Manufacturer construction-specific value; test method/conditioning not stated in this HTML construction table. Thickness is the published nominal value; pressed prepreg thickness must be confirmed with PCB fabricator.","construction":"1x1078","offering":null,"thickness_inch":0.003,"collection_group":"fr4","record_id":"PCB006856","source_file":"originals/Isola/Isola__I-Tera_MT40__Dk_Df_구성표__FR012.html","dataset_role":"material_published_parameter","dk_input_status":"scalar_with_frequency","review_flags":"test_method_not_stated;measurement_axis_not_stated"}
{"manufacturer":"Isola","product":"I-Tera ® MT40","material_family":null,"material_form":"core","dk":3.34,"dk_min":null,"dk_max":null,"dk_tolerance":null,"df":0.0027,"frequency_ghz":15.0,"frequency_text":"15 GHz","value_type":"published_construction_table","method":null,"axis":null,"thickness_mm":0.076,"glass_style":"1x1078","resin_content_pct":64.0,"source_id":"FR012","source_location":"HTML construction table 2, data row 3","source_url":"https://www.isola-group.com/pcb-laminates-prepreg/i-tera-mt40/","notes":"Manufacturer construction-specific value; test method/conditioning not stated in this HTML construction table. Thickness is the published nominal value; pressed prepreg thickness must be confirmed with PCB fabricator.","construction":"1x1078","offering":null,"thickness_inch":0.003,"collection_group":"fr4","record_id":"PCB006857","source_file":"originals/Isola/Isola__I-Tera_MT40__Dk_Df_구성표__FR012.html","dataset_role":"material_published_parameter","dk_input_status":"scalar_with_frequency","review_flags":"test_method_not_stated;measurement_axis_not_stated"}
{"manufacturer":"Isola","product":"I-Tera ® MT40","material_family":null,"material_form":"core","dk":3.34,"dk_min":null,"dk_max":null,"dk_tolerance":null,"df":0.0027,"frequency_ghz":2.0,"frequency_text":"2 GHz","value_type":"published_construction_table","method":null,"axis":null,"thickness_mm":0.076,"glass_style":"1x1078","resin_content_pct":64.0,"source_id":"FR012","source_location":"HTML construction table 2, data row 3","source_url":"https://www.isola-group.com/pcb-laminates-prepreg/i-tera-mt40/","notes":"Manufacturer construction-specific value; test method/conditioning not stated in this HTML construction table. Thickness is the published nominal value; pressed prepreg thickness must be confirmed with PCB fabricator.","construction":"1x1078","offering":null,"thickness_inch":0.003,"collection_group":"fr4","record_id":"PCB006858","source_file":"originals/Isola/Isola__I-Tera_MT40__Dk_Df_구성표__FR012.html","dataset_role":"material_published_parameter","dk_input_status":"scalar_with_frequency","review_flags":"test_method_not_stated;measurement_axis_not_stated"}
{"manufacturer":"Isola","product":"I-Tera ® MT40","material_family":null,"material_form":"core","dk":3.34,"dk_min":null,"dk_max":null,"dk_tolerance":null,"df":0.0027,"frequency_ghz":20.0,"frequency_text":"20 GHz","value_type":"published_construction_table","method":null,"axis":null,"thickness_mm":0.076,"glass_style":"1x1078","resin_content_pct":64.0,"source_id":"FR012","source_location":"HTML construction table 2, data row 3","source_url":"https://www.isola-group.com/pcb-laminates-prepreg/i-tera-mt40/","notes":"Manufacturer construction-specific value; test method/conditioning not stated in this HTML construction table. Thickness is the published nominal value; pressed prepreg thickness must be confirmed with PCB fabricator.","construction":"1x1078","offering":null,"thickness_inch":0.003,"collection_group":"fr4","record_id":"PCB006859","source_file":"originals/Isola/Isola__I-Tera_MT40__Dk_Df_구성표__FR012.html","dataset_role":"material_published_parameter","dk_input_status":"scalar_with_frequency","review_flags":"test_method_not_stated;measurement_axis_not_stated"}
{"manufacturer":"Isola","product":"I-Tera ® MT40","material_family":null,"material_form":"core","dk":3.34,"dk_min":null,"dk_max":null,"dk_tolerance":null,"df":0.0027,"frequency_ghz":5.0,"frequency_text":"5 GHz","value_type":"published_construction_table","method":null,"axis":null,"thickness_mm":0.076,"glass_style":"1x1078","resin_content_pct":64.0,"source_id":"FR012","source_location":"HTML construction table 2, data row 3","source_url":"https://www.isola-group.com/pcb-laminates-prepreg/i-tera-mt40/","notes":"Manufacturer construction-specific value; test method/conditioning not stated in this HTML construction table. Thickness is the published nominal value; pressed prepreg thickness must be confirmed with PCB fabricator.","construction":"1x1078","offering":null,"thickness_inch":0.003,"collection_group":"fr4","record_id":"PCB006860","source_file":"originals/Isola/Isola__I-Tera_MT40__Dk_Df_구성표__FR012.html","dataset_role":"material_published_parameter","dk_input_status":"scalar_with_frequency","review_flags":"test_method_not_stated;measurement_axis_not_stated"}
{"manufacturer":"Isola","product":"I-Tera ® MT40","material_family":null,"material_form":"core","dk":3.31,"dk_min":null,"dk_max":null,"dk_tolerance":null,"df":0.0027,"frequency_ghz":10.0,"frequency_text":"10 Ghz","value_type":"published_construction_table","method":null,"axis":null,"thickness_mm":0.076,"glass_style":"1x1080","resin_content_pct":65.0,"source_id":"FR012","source_location":"HTML construction table 2, data row 4","source_url":"https://www.isola-group.com/pcb-laminates-prepreg/i-tera-mt40/","notes":"Manufacturer construction-specific value; test method/conditioning not stated in this HTML construction table. Thickness is the published nominal value; pressed prepreg thickness must be confirmed with PCB fabricator.","construction":"1x1080","offering":null,"thickness_inch":0.003,"collection_group":"fr4","record_id":"PCB006861","source_file":"originals/Isola/Isola__I-Tera_MT40__Dk_Df_구성표__FR012.html","dataset_role":"material_published_parameter","dk_input_status":"scalar_with_frequency","review_flags":"test_method_not_stated;measurement_axis_not_stated"}
{"manufacturer":"Isola","product":"I-Tera ® MT40","material_family":null,"material_form":"core","dk":3.31,"dk_min":null,"dk_max":null,"dk_tolerance":null,"df":0.0027,"frequency_ghz":15.0,"frequency_text":"15 GHz","value_type":"published_construction_table","method":null,"axis":null,"thickness_mm":0.076,"glass_style":"1x1080","resin_content_pct":65.0,"source_id":"FR012","source_location":"HTML construction table 2, data row 4","source_url":"https://www.isola-group.com/pcb-laminates-prepreg/i-tera-mt40/","notes":"Manufacturer construction-specific value; test method/conditioning not stated in this HTML construction table. Thickness is the published nominal value; pressed prepreg thickness must be confirmed with PCB fabricator.","construction":"1x1080","offering":null,"thickness_inch":0.003,"collection_group":"fr4","record_id":"PCB006862","source_file":"originals/Isola/Isola__I-Tera_MT40__Dk_Df_구성표__FR012.html","dataset_role":"material_published_parameter","dk_input_status":"scalar_with_frequency","review_flags":"test_method_not_stated;measurement_axis_not_stated"}
{"manufacturer":"Isola","product":"I-Tera ® MT40","material_family":null,"material_form":"core","dk":3.31,"dk_min":null,"dk_max":null,"dk_tolerance":null,"df":0.0027,"frequency_ghz":2.0,"frequency_text":"2 GHz","value_type":"published_construction_table","method":null,"axis":null,"thickness_mm":0.076,"glass_style":"1x1080","resin_content_pct":65.0,"source_id":"FR012","source_location":"HTML construction table 2, data row 4","source_url":"https://www.isola-group.com/pcb-laminates-prepreg/i-tera-mt40/","notes":"Manufacturer construction-specific value; test method/conditioning not stated in this HTML construction table. Thickness is the published nominal value; pressed prepreg thickness must be confirmed with PCB fabricator.","construction":"1x1080","offering":null,"thickness_inch":0.003,"collection_group":"fr4","record_id":"PCB006863","source_file":"originals/Isola/Isola__I-Tera_MT40__Dk_Df_구성표__FR012.html","dataset_role":"material_published_parameter","dk_input_status":"scalar_with_frequency","review_flags":"test_method_not_stated;measurement_axis_not_stated"}
{"manufacturer":"Isola","product":"I-Tera ® MT40","material_family":null,"material_form":"core","dk":3.31,"dk_min":null,"dk_max":null,"dk_tolerance":null,"df":0.0027,"frequency_ghz":20.0,"frequency_text":"20 GHz","value_type":"published_construction_table","method":null,"axis":null,"thickness_mm":0.076,"glass_style":"1x1080","resin_content_pct":65.0,"source_id":"FR012","source_location":"HTML construction table 2, data row 4","source_url":"https://www.isola-group.com/pcb-laminates-prepreg/i-tera-mt40/","notes":"Manufacturer construction-specific value; test method/conditioning not stated in this HTML construction table. Thickness is the published nominal value; pressed prepreg thickness must be confirmed with PCB fabricator.","construction":"1x1080","offering":null,"thickness_inch":0.003,"collection_group":"fr4","record_id":"PCB006864","source_file":"originals/Isola/Isola__I-Tera_MT40__Dk_Df_구성표__FR012.html","dataset_role":"material_published_parameter","dk_input_status":"scalar_with_frequency","review_flags":"test_method_not_stated;measurement_axis_not_stated"}
{"manufacturer":"Isola","product":"I-Tera ® MT40","material_family":null,"material_form":"core","dk":3.31,"dk_min":null,"dk_max":null,"dk_tolerance":null,"df":0.0027,"frequency_ghz":5.0,"frequency_text":"5 GHz","value_type":"published_construction_table","method":null,"axis":null,"thickness_mm":0.076,"glass_style":"1x1080","resin_content_pct":65.0,"source_id":"FR012","source_location":"HTML construction table 2, data row 4","source_url":"https://www.isola-group.com/pcb-laminates-prepreg/i-tera-mt40/","notes":"Manufacturer construction-specific value; test method/conditioning not stated in this HTML construction table. Thickness is the published nominal value; pressed prepreg thickness must be confirmed with PCB fabricator.","construction":"1x1080","offering":null,"thickness_inch":0.003,"collection_group":"fr4","record_id":"PCB006865","source_file":"originals/Isola/Isola__I-Tera_MT40__Dk_Df_구성표__FR012.html","dataset_role":"material_published_parameter","dk_input_status":"scalar_with_frequency","review_flags":"test_method_not_stated;measurement_axis_not_stated"}
{"manufacturer":"Isola","product":"I-Tera ® MT40","material_family":null,"material_form":"core","dk":3.36,"dk_min":null,"dk_max":null,"dk_tolerance":null,"df":0.0029,"frequency_ghz":10.0,"frequency_text":"10 Ghz","value_type":"published_construction_table","method":null,"axis":null,"thickness_mm":0.076,"glass_style":"1x1086","resin_content_pct":61.0,"source_id":"FR012","source_location":"HTML construction table 2, data row 5","source_url":"https://www.isola-group.com/pcb-laminates-prepreg/i-tera-mt40/","notes":"Manufacturer construction-specific value; test method/conditioning not stated in this HTML construction table. Thickness is the published nominal value; pressed prepreg thickness must be confirmed with PCB fabricator.","construction":"1x1086","offering":null,"thickness_inch":0.003,"collection_group":"fr4","record_id":"PCB006866","source_file":"originals/Isola/Isola__I-Tera_MT40__Dk_Df_구성표__FR012.html","dataset_role":"material_published_parameter","dk_input_status":"scalar_with_frequency","review_flags":"test_method_not_stated;measurement_axis_not_stated"}
{"manufacturer":"Isola","product":"I-Tera ® MT40","material_family":null,"material_form":"core","dk":3.36,"dk_min":null,"dk_max":null,"dk_tolerance":null,"df":0.0029,"frequency_ghz":15.0,"frequency_text":"15 GHz","value_type":"published_construction_table","method":null,"axis":null,"thickness_mm":0.076,"glass_style":"1x1086","resin_content_pct":61.0,"source_id":"FR012","source_location":"HTML construction table 2, data row 5","source_url":"https://www.isola-group.com/pcb-laminates-prepreg/i-tera-mt40/","notes":"Manufacturer construction-specific value; test method/conditioning not stated in this HTML construction table. Thickness is the published nominal value; pressed prepreg thickness must be confirmed with PCB fabricator.","construction":"1x1086","offering":null,"thickness_inch":0.003,"collection_group":"fr4","record_id":"PCB006867","source_file":"originals/Isola/Isola__I-Tera_MT40__Dk_Df_구성표__FR012.html","dataset_role":"material_published_parameter","dk_input_status":"scalar_with_frequency","review_flags":"test_method_not_stated;measurement_axis_not_stated"}
{"manufacturer":"Isola","product":"I-Tera ® MT40","material_family":null,"material_form":"core","dk":3.36,"dk_min":null,"dk_max":null,"dk_tolerance":null,"df":0.0029,"frequency_ghz":2.0,"frequency_text":"2 GHz","value_type":"published_construction_table","method":null,"axis":null,"thickness_mm":0.076,"glass_style":"1x1086","resin_content_pct":61.0,"source_id":"FR012","source_location":"HTML construction table 2, data row 5","source_url":"https://www.isola-group.com/pcb-laminates-prepreg/i-tera-mt40/","notes":"Manufacturer construction-specific value; test method/conditioning not stated in this HTML construction table. Thickness is the published nominal value; pressed prepreg thickness must be confirmed with PCB fabricator.","construction":"1x1086","offering":null,"thickness_inch":0.003,"collection_group":"fr4","record_id":"PCB006868","source_file":"originals/Isola/Isola__I-Tera_MT40__Dk_Df_구성표__FR012.html","dataset_role":"material_published_parameter","dk_input_status":"scalar_with_frequency","review_flags":"test_method_not_stated;measurement_axis_not_stated"}
{"manufacturer":"Isola","product":"I-Tera ® MT40","material_family":null,"material_form":"core","dk":3.36,"dk_min":null,"dk_max":null,"dk_tolerance":null,"df":0.0029,"frequency_ghz":20.0,"frequency_text":"20 GHz","value_type":"published_construction_table","method":null,"axis":null,"thickness_mm":0.076,"glass_style":"1x1086","resin_content_pct":61.0,"source_id":"FR012","source_location":"HTML construction table 2, data row 5","source_url":"https://www.isola-group.com/pcb-laminates-prepreg/i-tera-mt40/","notes":"Manufacturer construction-specific value; test method/conditioning not stated in this HTML construction table. Thickness is the published nominal value; pressed prepreg thickness must be confirmed with PCB fabricator.","construction":"1x1086","offering":null,"thickness_inch":0.003,"collection_group":"fr4","record_id":"PCB006869","source_file":"originals/Isola/Isola__I-Tera_MT40__Dk_Df_구성표__FR012.html","dataset_role":"material_published_parameter","dk_input_status":"scalar_with_frequency","review_flags":"test_method_not_stated;measurement_axis_not_stated"}
{"manufacturer":"Isola","product":"I-Tera ® MT40","material_family":null,"material_form":"core","dk":3.36,"dk_min":null,"dk_max":null,"dk_tolerance":null,"df":0.0029,"frequency_ghz":5.0,"frequency_text":"5 GHz","value_type":"published_construction_table","method":null,"axis":null,"thickness_mm":0.076,"glass_style":"1x1086","resin_content_pct":61.0,"source_id":"FR012","source_location":"HTML construction table 2, data row 5","source_url":"https://www.isola-group.com/pcb-laminates-prepreg/i-tera-mt40/","notes":"Manufacturer construction-specific value; test method/conditioning not stated in this HTML construction table. Thickness is the published nominal value; pressed prepreg thickness must be confirmed with PCB fabricator.","construction":"1x1086","offering":null,"thickness_inch":0.003,"collection_group":"fr4","record_id":"PCB006870","source_file":"originals/Isola/Isola__I-Tera_MT40__Dk_Df_구성표__FR012.html","dataset_role":"material_published_parameter","dk_input_status":"scalar_with_frequency","review_flags":"test_method_not_stated;measurement_axis_not_stated"}
{"manufacturer":"Isola","product":"I-Tera ® MT40","material_family":null,"material_form":"core","dk":3.31,"dk_min":null,"dk_max":null,"dk_tolerance":null,"df":0.0027,"frequency_ghz":10.0,"frequency_text":"10 Ghz","value_type":"published_construction_table","method":null,"axis":null,"thickness_mm":0.089,"glass_style":"1x1086","resin_content_pct":65.0,"source_id":"FR012","source_location":"HTML construction table 2, data row 6","source_url":"https://www.isola-group.com/pcb-laminates-prepreg/i-tera-mt40/","notes":"Manufacturer construction-specific value; test method/conditioning not stated in this HTML construction table. Thickness is the published nominal value; pressed prepreg thickness must be confirmed with PCB fabricator.","construction":"1x1086","offering":null,"thickness_inch":0.0035,"collection_group":"fr4","record_id":"PCB006871","source_file":"originals/Isola/Isola__I-Tera_MT40__Dk_Df_구성표__FR012.html","dataset_role":"material_published_parameter","dk_input_status":"scalar_with_frequency","review_flags":"test_method_not_stated;measurement_axis_not_stated"}
{"manufacturer":"Isola","product":"I-Tera ® MT40","material_family":null,"material_form":"core","dk":3.31,"dk_min":null,"dk_max":null,"dk_tolerance":null,"df":0.0027,"frequency_ghz":15.0,"frequency_text":"15 GHz","value_type":"published_construction_table","method":null,"axis":null,"thickness_mm":0.089,"glass_style":"1x1086","resin_content_pct":65.0,"source_id":"FR012","source_location":"HTML construction table 2, data row 6","source_url":"https://www.isola-group.com/pcb-laminates-prepreg/i-tera-mt40/","notes":"Manufacturer construction-specific value; test method/conditioning not stated in this HTML construction table. Thickness is the published nominal value; pressed prepreg thickness must be confirmed with PCB fabricator.","construction":"1x1086","offering":null,"thickness_inch":0.0035,"collection_group":"fr4","record_id":"PCB006872","source_file":"originals/Isola/Isola__I-Tera_MT40__Dk_Df_구성표__FR012.html","dataset_role":"material_published_parameter","dk_input_status":"scalar_with_frequency","review_flags":"test_method_not_stated;measurement_axis_not_stated"}
{"manufacturer":"Isola","product":"I-Tera ® MT40","material_family":null,"material_form":"core","dk":3.31,"dk_min":null,"dk_max":null,"dk_tolerance":null,"df":0.0027,"frequency_ghz":2.0,"frequency_text":"2 GHz","value_type":"published_construction_table","method":null,"axis":null,"thickness_mm":0.089,"glass_style":"1x1086","resin_content_pct":65.0,"source_id":"FR012","source_location":"HTML construction table 2, data row 6","source_url":"https://www.isola-group.com/pcb-laminates-prepreg/i-tera-mt40/","notes":"Manufacturer construction-specific value; test method/conditioning not stated in this HTML construction table. Thickness is the published nominal value; pressed prepreg thickness must be confirmed with PCB fabricator.","construction":"1x1086","offering":null,"thickness_inch":0.0035,"collection_group":"fr4","record_id":"PCB006873","source_file":"originals/Isola/Isola__I-Tera_MT40__Dk_Df_구성표__FR012.html","dataset_role":"material_published_parameter","dk_input_status":"scalar_with_frequency","review_flags":"test_method_not_stated;measurement_axis_not_stated"}
{"manufacturer":"Isola","product":"I-Tera ® MT40","material_family":null,"material_form":"core","dk":3.31,"dk_min":null,"dk_max":null,"dk_tolerance":null,"df":0.0027,"frequency_ghz":20.0,"frequency_text":"20 GHz","value_type":"published_construction_table","method":null,"axis":null,"thickness_mm":0.089,"glass_style":"1x1086","resin_content_pct":65.0,"source_id":"FR012","source_location":"HTML construction table 2, data row 6","source_url":"https://www.isola-group.com/pcb-laminates-prepreg/i-tera-mt40/","notes":"Manufacturer construction-specific value; test method/conditioning not stated in this HTML construction table. Thickness is the published nominal value; pressed prepreg thickness must be confirmed with PCB fabricator.","construction":"1x1086","offering":null,"thickness_inch":0.0035,"collection_group":"fr4","record_id":"PCB006874","source_file":"originals/Isola/Isola__I-Tera_MT40__Dk_Df_구성표__FR012.html","dataset_role":"material_published_parameter","dk_input_status":"scalar_with_frequency","review_flags":"test_method_not_stated;measurement_axis_not_stated"}
{"manufacturer":"Isola","product":"I-Tera ® MT40","material_family":null,"material_form":"core","dk":3.31,"dk_min":null,"dk_max":null,"dk_tolerance":null,"df":0.0027,"frequency_ghz":5.0,"frequency_text":"5 GHz","value_type":"published_construction_table","method":null,"axis":null,"thickness_mm":0.089,"glass_style":"1x1086","resin_content_pct":65.0,"source_id":"FR012","source_location":"HTML construction table 2, data row 6","source_url":"https://www.isola-group.com/pcb-laminates-prepreg/i-tera-mt40/","notes":"Manufacturer construction-specific value; test method/conditioning not stated in this HTML construction table. Thickness is the published nominal value; pressed prepreg thickness must be confirmed with PCB fabricator.","construction":"1x1086","offering":null,"thickness_inch":0.0035,"collection_group":"fr4","record_id":"PCB006875","source_file":"originals/Isola/Isola__I-Tera_MT40__Dk_Df_구성표__FR012.html","dataset_role":"material_published_parameter","dk_input_status":"scalar_with_frequency","review_flags":"test_method_not_stated;measurement_axis_not_stated"}
{"manufacturer":"Isola","product":"I-Tera ® MT40","material_family":null,"material_form":"core","dk":3.56,"dk_min":null,"dk_max":null,"dk_tolerance":null,"df":0.0033,"frequency_ghz":10.0,"frequency_text":"10 Ghz","value_type":"published_construction_table","method":null,"axis":null,"thickness_mm":0.127,"glass_style":"1x2116","resin_content_pct":54.5,"source_id":"FR012","source_location":"HTML construction table 2, data row 10","source_url":"https://www.isola-group.com/pcb-laminates-prepreg/i-tera-mt40/","notes":"Manufacturer construction-specific value; test method/conditioning not stated in this HTML construction table. Thickness is the published nominal value; pressed prepreg thickness must be confirmed with PCB fabricator.","construction":"1x2116","offering":null,"thickness_inch":0.005,"collection_group":"fr4","record_id":"PCB006876","source_file":"originals/Isola/Isola__I-Tera_MT40__Dk_Df_구성표__FR012.html","dataset_role":"material_published_parameter","dk_input_status":"scalar_with_frequency","review_flags":"test_method_not_stated;measurement_axis_not_stated"}
{"manufacturer":"Isola","product":"I-Tera ® MT40","material_family":null,"material_form":"core","dk":3.56,"dk_min":null,"dk_max":null,"dk_tolerance":null,"df":0.0033,"frequency_ghz":15.0,"frequency_text":"15 GHz","value_type":"published_construction_table","method":null,"axis":null,"thickness_mm":0.127,"glass_style":"1x2116","resin_content_pct":54.5,"source_id":"FR012","source_location":"HTML construction table 2, data row 10","source_url":"https://www.isola-group.com/pcb-laminates-prepreg/i-tera-mt40/","notes":"Manufacturer construction-specific value; test method/conditioning not stated in this HTML construction table. Thickness is the published nominal value; pressed prepreg thickness must be confirmed with PCB fabricator.","construction":"1x2116","offering":null,"thickness_inch":0.005,"collection_group":"fr4","record_id":"PCB006877","source_file":"originals/Isola/Isola__I-Tera_MT40__Dk_Df_구성표__FR012.html","dataset_role":"material_published_parameter","dk_input_status":"scalar_with_frequency","review_flags":"test_method_not_stated;measurement_axis_not_stated"}
{"manufacturer":"Isola","product":"I-Tera ® MT40","material_family":null,"material_form":"core","dk":3.56,"dk_min":null,"dk_max":null,"dk_tolerance":null,"df":0.0033,"frequency_ghz":2.0,"frequency_text":"2 GHz","value_type":"published_construction_table","method":null,"axis":null,"thickness_mm":0.127,"glass_style":"1x2116","resin_content_pct":54.5,"source_id":"FR012","source_location":"HTML construction table 2, data row 10","source_url":"https://www.isola-group.com/pcb-laminates-prepreg/i-tera-mt40/","notes":"Manufacturer construction-specific value; test method/conditioning not stated in this HTML construction table. Thickness is the published nominal value; pressed prepreg thickness must be confirmed with PCB fabricator.","construction":"1x2116","offering":null,"thickness_inch":0.005,"collection_group":"fr4","record_id":"PCB006878","source_file":"originals/Isola/Isola__I-Tera_MT40__Dk_Df_구성표__FR012.html","dataset_role":"material_published_parameter","dk_input_status":"scalar_with_frequency","review_flags":"test_method_not_stated;measurement_axis_not_stated"}
{"manufacturer":"Isola","product":"I-Tera ® MT40","material_family":null,"material_form":"core","dk":3.56,"dk_min":null,"dk_max":null,"dk_tolerance":null,"df":0.0033,"frequency_ghz":20.0,"frequency_text":"20 GHz","value_type":"published_construction_table","method":null,"axis":null,"thickness_mm":0.127,"glass_style":"1x2116","resin_content_pct":54.5,"source_id":"FR012","source_location":"HTML construction table 2, data row 10","source_url":"https://www.isola-group.com/pcb-laminates-prepreg/i-tera-mt40/","notes":"Manufacturer construction-specific value; test method/conditioning not stated in this HTML construction table. Thickness is the published nominal value; pressed prepreg thickness must be confirmed with PCB fabricator.","construction":"1x2116","offering":null,"thickness_inch":0.005,"collection_group":"fr4","record_id":"PCB006879","source_file":"originals/Isola/Isola__I-Tera_MT40__Dk_Df_구성표__FR012.html","dataset_role":"material_published_parameter","dk_input_status":"scalar_with_frequency","review_flags":"test_method_not_stated;measurement_axis_not_stated"}
{"manufacturer":"Isola","product":"I-Tera ® MT40","material_family":null,"material_form":"core","dk":3.56,"dk_min":null,"dk_max":null,"dk_tolerance":null,"df":0.0033,"frequency_ghz":5.0,"frequency_text":"5 GHz","value_type":"published_construction_table","method":null,"axis":null,"thickness_mm":0.127,"glass_style":"1x2116","resin_content_pct":54.5,"source_id":"FR012","source_location":"HTML construction table 2, data row 10","source_url":"https://www.isola-group.com/pcb-laminates-prepreg/i-tera-mt40/","notes":"Manufacturer construction-specific value; test method/conditioning not stated in this HTML construction table. Thickness is the published nominal value; pressed prepreg thickness must be confirmed with PCB fabricator.","construction":"1x2116","offering":null,"thickness_inch":0.005,"collection_group":"fr4","record_id":"PCB006880","source_file":"originals/Isola/Isola__I-Tera_MT40__Dk_Df_구성표__FR012.html","dataset_role":"material_published_parameter","dk_input_status":"scalar_with_frequency","review_flags":"test_method_not_stated;measurement_axis_not_stated"}
{"manufacturer":"Isola","product":"I-Tera ® MT40","material_family":null,"material_form":"core","dk":3.42,"dk_min":null,"dk_max":null,"dk_tolerance":null,"df":0.0029,"frequency_ghz":10.0,"frequency_text":"10 Ghz","value_type":"published_construction_table","method":null,"axis":null,"thickness_mm":0.152,"glass_style":"1x2116","resin_content_pct":60.0,"source_id":"FR012","source_location":"HTML construction table 2, data row 13","source_url":"https://www.isola-group.com/pcb-laminates-prepreg/i-tera-mt40/","notes":"Manufacturer construction-specific value; test method/conditioning not stated in this HTML construction table. Thickness is the published nominal value; pressed prepreg thickness must be confirmed with PCB fabricator.","construction":"1x2116","offering":null,"thickness_inch":0.006,"collection_group":"fr4","record_id":"PCB006881","source_file":"originals/Isola/Isola__I-Tera_MT40__Dk_Df_구성표__FR012.html","dataset_role":"material_published_parameter","dk_input_status":"scalar_with_frequency","review_flags":"test_method_not_stated;measurement_axis_not_stated"}
