Repository: EIDOSDATA/TraceWave-Studio

# PCB 유전율과 적층 자료

수집/정리 기준일: 2026-11-11.

먼저 [전체 자료 안내 엑셀](Excel/00_전체_자료_안내.xlsx)을 연다. 회사별 엑셀은 `Excel/`에 있고, 원문 검색은 [HTML 안내](START_HERE_ko.html)를 사용한다.

- [자료 사용 안내](docs/자료_사용_안내.md): 폴더, 단위, 조건 선택과 내보내기.
- [자료 검토 결과](docs/자료_검토_결과.md): 확인한 범위, 오류/공백, 정리 내역.
- [TraceWave Studio 연결 설계](../../../Code/docs/pcb_material_catalog.md): 사용자 직접 입력, 소재 선택, 제조업체 적층 선택과 현재 구현의 경계.

57,340개 조건별 관측, 36개 회사와 일반 재료 참고 자료 1개 그룹, 1,756개 출처 기록을 보존했다. 새 엑셀은 전체 안내 1개와 회사/참고 자료별 37개로 총 38개다. 행 수는 고유 소재나 독립 측정 수가 아니다. 공식 자료에 값이 있어도 실제 제조 조건과 해석 대역에 맞는지 확인해야 한다.

사람이 보는 엑셀과 프로그램용 JSONL을 분리했다. 원문 PDF/HTML의 바이트는 보존하면서 파일명을 회사와 소재/용도 중심으로 바꿨다. 중복 저장한 데이터 사본은 복구 폴더로 옮겼고 관측 수치는 삭제하지 않았다.

File: 00_REF/PCB RF ANT/05_PCB_Dielectric_Data_2026/data/observations/Isola.jsonl (part 47 of 92)
{"manufacturer":"Isola","product":"185HR","material_family":null,"material_form":"core","dk":3.97,"dk_min":null,"dk_max":null,"dk_tolerance":null,"df":0.017,"frequency_ghz":0.1,"frequency_text":"100 MHz","value_type":"published_construction_table","method":null,"axis":null,"thickness_mm":0.114,"glass_style":"1x106 / 1x1080","resin_content_pct":65.0,"source_id":"FR001","source_location":"HTML construction table 2, data row 12","source_url":"https://www.isola-group.com/pcb-laminates-prepreg/185hr-laminate-and-prepreg/","notes":"Manufacturer construction-specific value; test method/conditioning not stated in this HTML construction table. Thickness is the published nominal value; pressed prepreg thickness must be confirmed with PCB fabricator.","construction":"1x106 / 1x1080","offering":"Alternate","thickness_inch":0.0045,"collection_group":"fr4","record_id":"PCB005253","source_file":"originals/Isola/Isola__185HR__Dk_Df_구성표__FR001.html","dataset_role":"material_published_parameter","dk_input_status":"scalar_with_frequency","review_flags":"test_method_not_stated;measurement_axis_not_stated"}
{"manufacturer":"Isola","product":"I-Tera ® MT40","material_family":null,"material_form":"core","dk":3.56,"dk_min":null,"dk_max":null,"dk_tolerance":null,"df":0.0033,"frequency_ghz":20.0,"frequency_text":"20 GHz","value_type":"published_construction_table","method":null,"axis":null,"thickness_mm":0.254,"glass_style":"2x2116","resin_content_pct":54.5,"source_id":"FR012","source_location":"HTML construction table 2, data row 17","source_url":"https://www.isola-group.com/pcb-laminates-prepreg/i-tera-mt40/","notes":"Manufacturer construction-specific value; test method/conditioning not stated in this HTML construction table. Thickness is the published nominal value; pressed prepreg thickness must be confirmed with PCB fabricator.","construction":"2x2116","offering":null,"thickness_inch":0.01,"collection_group":"fr4","record_id":"PCB006919","source_file":"originals/Isola/Isola__I-Tera_MT40__Dk_Df_구성표__FR012.html","dataset_role":"material_published_parameter","dk_input_status":"scalar_with_frequency","review_flags":"test_method_not_stated;measurement_axis_not_stated"}
{"manufacturer":"Isola","product":"I-Tera ® MT40","material_family":null,"material_form":"core","dk":3.56,"dk_min":null,"dk_max":null,"dk_tolerance":null,"df":0.0033,"frequency_ghz":5.0,"frequency_text":"5 GHz","value_type":"published_construction_table","method":null,"axis":null,"thickness_mm":0.254,"glass_style":"2x2116","resin_content_pct":54.5,"source_id":"FR012","source_location":"HTML construction table 2, data row 17","source_url":"https://www.isola-group.com/pcb-laminates-prepreg/i-tera-mt40/","notes":"Manufacturer construction-specific value; test method/conditioning not stated in this HTML construction table. Thickness is the published nominal value; pressed prepreg thickness must be confirmed with PCB fabricator.","construction":"2x2116","offering":null,"thickness_inch":0.01,"collection_group":"fr4","record_id":"PCB006920","source_file":"originals/Isola/Isola__I-Tera_MT40__Dk_Df_구성표__FR012.html","dataset_role":"material_published_parameter","dk_input_status":"scalar_with_frequency","review_flags":"test_method_not_stated;measurement_axis_not_stated"}
{"manufacturer":"Isola","product":"I-Tera ® MT40","material_family":null,"material_form":"core","dk":3.54,"dk_min":null,"dk_max":null,"dk_tolerance":null,"df":0.0032,"frequency_ghz":10.0,"frequency_text":"10 Ghz","value_type":"published_construction_table","method":null,"axis":null,"thickness_mm":0.356,"glass_style":"2x2116/3313","resin_content_pct":55.6,"source_id":"FR012","source_location":"HTML construction table 2, data row 19","source_url":"https://www.isola-group.com/pcb-laminates-prepreg/i-tera-mt40/","notes":"Manufacturer construction-specific value; test method/conditioning not stated in this HTML construction table. Thickness is the published nominal value; pressed prepreg thickness must be confirmed with PCB fabricator.","construction":"2x2116/3313","offering":null,"thickness_inch":0.014,"collection_group":"fr4","record_id":"PCB006921","source_file":"originals/Isola/Isola__I-Tera_MT40__Dk_Df_구성표__FR012.html","dataset_role":"material_published_parameter","dk_input_status":"scalar_with_frequency","review_flags":"test_method_not_stated;measurement_axis_not_stated"}
{"manufacturer":"Isola","product":"I-Tera ® MT40","material_family":null,"material_form":"core","dk":3.54,"dk_min":null,"dk_max":null,"dk_tolerance":null,"df":0.0032,"frequency_ghz":15.0,"frequency_text":"15 GHz","value_type":"published_construction_table","method":null,"axis":null,"thickness_mm":0.356,"glass_style":"2x2116/3313","resin_content_pct":55.6,"source_id":"FR012","source_location":"HTML construction table 2, data row 19","source_url":"https://www.isola-group.com/pcb-laminates-prepreg/i-tera-mt40/","notes":"Manufacturer construction-specific value; test method/conditioning not stated in this HTML construction table. Thickness is the published nominal value; pressed prepreg thickness must be confirmed with PCB fabricator.","construction":"2x2116/3313","offering":null,"thickness_inch":0.014,"collection_group":"fr4","record_id":"PCB006922","source_file":"originals/Isola/Isola__I-Tera_MT40__Dk_Df_구성표__FR012.html","dataset_role":"material_published_parameter","dk_input_status":"scalar_with_frequency","review_flags":"test_method_not_stated;measurement_axis_not_stated"}
{"manufacturer":"Isola","product":"I-Tera ® MT40","material_family":null,"material_form":"core","dk":3.54,"dk_min":null,"dk_max":null,"dk_tolerance":null,"df":0.0032,"frequency_ghz":2.0,"frequency_text":"2 GHz","value_type":"published_construction_table","method":null,"axis":null,"thickness_mm":0.356,"glass_style":"2x2116/3313","resin_content_pct":55.6,"source_id":"FR012","source_location":"HTML construction table 2, data row 19","source_url":"https://www.isola-group.com/pcb-laminates-prepreg/i-tera-mt40/","notes":"Manufacturer construction-specific value; test method/conditioning not stated in this HTML construction table. Thickness is the published nominal value; pressed prepreg thickness must be confirmed with PCB fabricator.","construction":"2x2116/3313","offering":null,"thickness_inch":0.014,"collection_group":"fr4","record_id":"PCB006923","source_file":"originals/Isola/Isola__I-Tera_MT40__Dk_Df_구성표__FR012.html","dataset_role":"material_published_parameter","dk_input_status":"scalar_with_frequency","review_flags":"test_method_not_stated;measurement_axis_not_stated"}
{"manufacturer":"Isola","product":"I-Tera ® MT40","material_family":null,"material_form":"core","dk":3.54,"dk_min":null,"dk_max":null,"dk_tolerance":null,"df":0.0032,"frequency_ghz":20.0,"frequency_text":"20 GHz","value_type":"published_construction_table","method":null,"axis":null,"thickness_mm":0.356,"glass_style":"2x2116/3313","resin_content_pct":55.6,"source_id":"FR012","source_location":"HTML construction table 2, data row 19","source_url":"https://www.isola-group.com/pcb-laminates-prepreg/i-tera-mt40/","notes":"Manufacturer construction-specific value; test method/conditioning not stated in this HTML construction table. Thickness is the published nominal value; pressed prepreg thickness must be confirmed with PCB fabricator.","construction":"2x2116/3313","offering":null,"thickness_inch":0.014,"collection_group":"fr4","record_id":"PCB006924","source_file":"originals/Isola/Isola__I-Tera_MT40__Dk_Df_구성표__FR012.html","dataset_role":"material_published_parameter","dk_input_status":"scalar_with_frequency","review_flags":"test_method_not_stated;measurement_axis_not_stated"}
{"manufacturer":"Isola","product":"I-Tera ® MT40","material_family":null,"material_form":"core","dk":3.54,"dk_min":null,"dk_max":null,"dk_tolerance":null,"df":0.0032,"frequency_ghz":5.0,"frequency_text":"5 GHz","value_type":"published_construction_table","method":null,"axis":null,"thickness_mm":0.356,"glass_style":"2x2116/3313","resin_content_pct":55.6,"source_id":"FR012","source_location":"HTML construction table 2, data row 19","source_url":"https://www.isola-group.com/pcb-laminates-prepreg/i-tera-mt40/","notes":"Manufacturer construction-specific value; test method/conditioning not stated in this HTML construction table. Thickness is the published nominal value; pressed prepreg thickness must be confirmed with PCB fabricator.","construction":"2x2116/3313","offering":null,"thickness_inch":0.014,"collection_group":"fr4","record_id":"PCB006925","source_file":"originals/Isola/Isola__I-Tera_MT40__Dk_Df_구성표__FR012.html","dataset_role":"material_published_parameter","dk_input_status":"scalar_with_frequency","review_flags":"test_method_not_stated;measurement_axis_not_stated"}
{"manufacturer":"Isola","product":"I-Tera ® MT40","material_family":null,"material_form":"core","dk":3.55,"dk_min":null,"dk_max":null,"dk_tolerance":null,"df":0.0033,"frequency_ghz":10.0,"frequency_text":"10 Ghz","value_type":"published_construction_table","method":null,"axis":null,"thickness_mm":0.203,"glass_style":"2x3313","resin_content_pct":55.0,"source_id":"FR012","source_location":"HTML construction table 2, data row 15","source_url":"https://www.isola-group.com/pcb-laminates-prepreg/i-tera-mt40/","notes":"Manufacturer construction-specific value; test method/conditioning not stated in this HTML construction table. Thickness is the published nominal value; pressed prepreg thickness must be confirmed with PCB fabricator.","construction":"2x3313","offering":null,"thickness_inch":0.008,"collection_group":"fr4","record_id":"PCB006926","source_file":"originals/Isola/Isola__I-Tera_MT40__Dk_Df_구성표__FR012.html","dataset_role":"material_published_parameter","dk_input_status":"scalar_with_frequency","review_flags":"test_method_not_stated;measurement_axis_not_stated"}
{"manufacturer":"Isola","product":"I-Tera ® MT40","material_family":null,"material_form":"core","dk":3.55,"dk_min":null,"dk_max":null,"dk_tolerance":null,"df":0.0033,"frequency_ghz":15.0,"frequency_text":"15 GHz","value_type":"published_construction_table","method":null,"axis":null,"thickness_mm":0.203,"glass_style":"2x3313","resin_content_pct":55.0,"source_id":"FR012","source_location":"HTML construction table 2, data row 15","source_url":"https://www.isola-group.com/pcb-laminates-prepreg/i-tera-mt40/","notes":"Manufacturer construction-specific value; test method/conditioning not stated in this HTML construction table. Thickness is the published nominal value; pressed prepreg thickness must be confirmed with PCB fabricator.","construction":"2x3313","offering":null,"thickness_inch":0.008,"collection_group":"fr4","record_id":"PCB006927","source_file":"originals/Isola/Isola__I-Tera_MT40__Dk_Df_구성표__FR012.html","dataset_role":"material_published_parameter","dk_input_status":"scalar_with_frequency","review_flags":"test_method_not_stated;measurement_axis_not_stated"}
{"manufacturer":"Isola","product":"I-Tera ® MT40","material_family":null,"material_form":"core","dk":3.55,"dk_min":null,"dk_max":null,"dk_tolerance":null,"df":0.0033,"frequency_ghz":2.0,"frequency_text":"2 GHz","value_type":"published_construction_table","method":null,"axis":null,"thickness_mm":0.203,"glass_style":"2x3313","resin_content_pct":55.0,"source_id":"FR012","source_location":"HTML construction table 2, data row 15","source_url":"https://www.isola-group.com/pcb-laminates-prepreg/i-tera-mt40/","notes":"Manufacturer construction-specific value; test method/conditioning not stated in this HTML construction table. Thickness is the published nominal value; pressed prepreg thickness must be confirmed with PCB fabricator.","construction":"2x3313","offering":null,"thickness_inch":0.008,"collection_group":"fr4","record_id":"PCB006928","source_file":"originals/Isola/Isola__I-Tera_MT40__Dk_Df_구성표__FR012.html","dataset_role":"material_published_parameter","dk_input_status":"scalar_with_frequency","review_flags":"test_method_not_stated;measurement_axis_not_stated"}
{"manufacturer":"Isola","product":"I-Tera ® MT40","material_family":null,"material_form":"core","dk":3.55,"dk_min":null,"dk_max":null,"dk_tolerance":null,"df":0.0033,"frequency_ghz":20.0,"frequency_text":"20 GHz","value_type":"published_construction_table","method":null,"axis":null,"thickness_mm":0.203,"glass_style":"2x3313","resin_content_pct":55.0,"source_id":"FR012","source_location":"HTML construction table 2, data row 15","source_url":"https://www.isola-group.com/pcb-laminates-prepreg/i-tera-mt40/","notes":"Manufacturer construction-specific value; test method/conditioning not stated in this HTML construction table. Thickness is the published nominal value; pressed prepreg thickness must be confirmed with PCB fabricator.","construction":"2x3313","offering":null,"thickness_inch":0.008,"collection_group":"fr4","record_id":"PCB006929","source_file":"originals/Isola/Isola__I-Tera_MT40__Dk_Df_구성표__FR012.html","dataset_role":"material_published_parameter","dk_input_status":"scalar_with_frequency","review_flags":"test_method_not_stated;measurement_axis_not_stated"}
{"manufacturer":"Isola","product":"I-Tera ® MT40","material_family":null,"material_form":"core","dk":3.55,"dk_min":null,"dk_max":null,"dk_tolerance":null,"df":0.0033,"frequency_ghz":5.0,"frequency_text":"5 GHz","value_type":"published_construction_table","method":null,"axis":null,"thickness_mm":0.203,"glass_style":"2x3313","resin_content_pct":55.0,"source_id":"FR012","source_location":"HTML construction table 2, data row 15","source_url":"https://www.isola-group.com/pcb-laminates-prepreg/i-tera-mt40/","notes":"Manufacturer construction-specific value; test method/conditioning not stated in this HTML construction table. Thickness is the published nominal value; pressed prepreg thickness must be confirmed with PCB fabricator.","construction":"2x3313","offering":null,"thickness_inch":0.008,"collection_group":"fr4","record_id":"PCB006930","source_file":"originals/Isola/Isola__I-Tera_MT40__Dk_Df_구성표__FR012.html","dataset_role":"material_published_parameter","dk_input_status":"scalar_with_frequency","review_flags":"test_method_not_stated;measurement_axis_not_stated"}
{"manufacturer":"Isola","product":"I-Tera ® MT40","material_family":null,"material_form":"core","dk":3.45,"dk_min":null,"dk_max":null,"dk_tolerance":null,"df":0.003,"frequency_ghz":10.0,"frequency_text":"10 Ghz","value_type":"published_construction_table","method":null,"axis":null,"thickness_mm":0.229,"glass_style":"2x3313","resin_content_pct":59.0,"source_id":"FR012","source_location":"HTML construction table 2, data row 16","source_url":"https://www.isola-group.com/pcb-laminates-prepreg/i-tera-mt40/","notes":"Manufacturer construction-specific value; test method/conditioning not stated in this HTML construction table. Thickness is the published nominal value; pressed prepreg thickness must be confirmed with PCB fabricator.","construction":"2x3313","offering":null,"thickness_inch":0.009,"collection_group":"fr4","record_id":"PCB006931","source_file":"originals/Isola/Isola__I-Tera_MT40__Dk_Df_구성표__FR012.html","dataset_role":"material_published_parameter","dk_input_status":"scalar_with_frequency","review_flags":"test_method_not_stated;measurement_axis_not_stated"}
{"manufacturer":"Isola","product":"I-Tera ® MT40","material_family":null,"material_form":"core","dk":3.45,"dk_min":null,"dk_max":null,"dk_tolerance":null,"df":0.003,"frequency_ghz":15.0,"frequency_text":"15 GHz","value_type":"published_construction_table","method":null,"axis":null,"thickness_mm":0.229,"glass_style":"2x3313","resin_content_pct":59.0,"source_id":"FR012","source_location":"HTML construction table 2, data row 16","source_url":"https://www.isola-group.com/pcb-laminates-prepreg/i-tera-mt40/","notes":"Manufacturer construction-specific value; test method/conditioning not stated in this HTML construction table. Thickness is the published nominal value; pressed prepreg thickness must be confirmed with PCB fabricator.","construction":"2x3313","offering":null,"thickness_inch":0.009,"collection_group":"fr4","record_id":"PCB006932","source_file":"originals/Isola/Isola__I-Tera_MT40__Dk_Df_구성표__FR012.html","dataset_role":"material_published_parameter","dk_input_status":"scalar_with_frequency","review_flags":"test_method_not_stated;measurement_axis_not_stated"}
{"manufacturer":"Isola","product":"I-Tera ® MT40","material_family":null,"material_form":"core","dk":3.45,"dk_min":null,"dk_max":null,"dk_tolerance":null,"df":0.003,"frequency_ghz":2.0,"frequency_text":"2 GHz","value_type":"published_construction_table","method":null,"axis":null,"thickness_mm":0.229,"glass_style":"2x3313","resin_content_pct":59.0,"source_id":"FR012","source_location":"HTML construction table 2, data row 16","source_url":"https://www.isola-group.com/pcb-laminates-prepreg/i-tera-mt40/","notes":"Manufacturer construction-specific value; test method/conditioning not stated in this HTML construction table. Thickness is the published nominal value; pressed prepreg thickness must be confirmed with PCB fabricator.","construction":"2x3313","offering":null,"thickness_inch":0.009,"collection_group":"fr4","record_id":"PCB006933","source_file":"originals/Isola/Isola__I-Tera_MT40__Dk_Df_구성표__FR012.html","dataset_role":"material_published_parameter","dk_input_status":"scalar_with_frequency","review_flags":"test_method_not_stated;measurement_axis_not_stated"}
{"manufacturer":"Isola","product":"I-Tera ® MT40","material_family":null,"material_form":"core","dk":3.45,"dk_min":null,"dk_max":null,"dk_tolerance":null,"df":0.003,"frequency_ghz":20.0,"frequency_text":"20 GHz","value_type":"published_construction_table","method":null,"axis":null,"thickness_mm":0.229,"glass_style":"2x3313","resin_content_pct":59.0,"source_id":"FR012","source_location":"HTML construction table 2, data row 16","source_url":"https://www.isola-group.com/pcb-laminates-prepreg/i-tera-mt40/","notes":"Manufacturer construction-specific value; test method/conditioning not stated in this HTML construction table. Thickness is the published nominal value; pressed prepreg thickness must be confirmed with PCB fabricator.","construction":"2x3313","offering":null,"thickness_inch":0.009,"collection_group":"fr4","record_id":"PCB006934","source_file":"originals/Isola/Isola__I-Tera_MT40__Dk_Df_구성표__FR012.html","dataset_role":"material_published_parameter","dk_input_status":"scalar_with_frequency","review_flags":"test_method_not_stated;measurement_axis_not_stated"}
{"manufacturer":"Isola","product":"I-Tera ® MT40","material_family":null,"material_form":"core","dk":3.45,"dk_min":null,"dk_max":null,"dk_tolerance":null,"df":0.003,"frequency_ghz":5.0,"frequency_text":"5 GHz","value_type":"published_construction_table","method":null,"axis":null,"thickness_mm":0.229,"glass_style":"2x3313","resin_content_pct":59.0,"source_id":"FR012","source_location":"HTML construction table 2, data row 16","source_url":"https://www.isola-group.com/pcb-laminates-prepreg/i-tera-mt40/","notes":"Manufacturer construction-specific value; test method/conditioning not stated in this HTML construction table. Thickness is the published nominal value; pressed prepreg thickness must be confirmed with PCB fabricator.","construction":"2x3313","offering":null,"thickness_inch":0.009,"collection_group":"fr4","record_id":"PCB006935","source_file":"originals/Isola/Isola__I-Tera_MT40__Dk_Df_구성표__FR012.html","dataset_role":"material_published_parameter","dk_input_status":"scalar_with_frequency","review_flags":"test_method_not_stated;measurement_axis_not_stated"}
{"manufacturer":"Isola","product":"I-Tera ® MT40","material_family":null,"material_form":"core","dk":3.54,"dk_min":null,"dk_max":null,"dk_tolerance":null,"df":0.0032,"frequency_ghz":10.0,"frequency_text":"10 Ghz","value_type":"published_construction_table","method":null,"axis":null,"thickness_mm":0.457,"glass_style":"2x3313/2x2116","resin_content_pct":55.7,"source_id":"FR012","source_location":"HTML construction table 2, data row 21","source_url":"https://www.isola-group.com/pcb-laminates-prepreg/i-tera-mt40/","notes":"Manufacturer construction-specific value; test method/conditioning not stated in this HTML construction table. Thickness is the published nominal value; pressed prepreg thickness must be confirmed with PCB fabricator.","construction":"2x3313/2x2116","offering":null,"thickness_inch":0.018,"collection_group":"fr4","record_id":"PCB006936","source_file":"originals/Isola/Isola__I-Tera_MT40__Dk_Df_구성표__FR012.html","dataset_role":"material_published_parameter","dk_input_status":"scalar_with_frequency","review_flags":"test_method_not_stated;measurement_axis_not_stated"}
{"manufacturer":"Isola","product":"I-Tera ® MT40","material_family":null,"material_form":"core","dk":3.54,"dk_min":null,"dk_max":null,"dk_tolerance":null,"df":0.0032,"frequency_ghz":15.0,"frequency_text":"15 GHz","value_type":"published_construction_table","method":null,"axis":null,"thickness_mm":0.457,"glass_style":"2x3313/2x2116","resin_content_pct":55.7,"source_id":"FR012","source_location":"HTML construction table 2, data row 21","source_url":"https://www.isola-group.com/pcb-laminates-prepreg/i-tera-mt40/","notes":"Manufacturer construction-specific value; test method/conditioning not stated in this HTML construction table. Thickness is the published nominal value; pressed prepreg thickness must be confirmed with PCB fabricator.","construction":"2x3313/2x2116","offering":null,"thickness_inch":0.018,"collection_group":"fr4","record_id":"PCB006937","source_file":"originals/Isola/Isola__I-Tera_MT40__Dk_Df_구성표__FR012.html","dataset_role":"material_published_parameter","dk_input_status":"scalar_with_frequency","review_flags":"test_method_not_stated;measurement_axis_not_stated"}
{"manufacturer":"Isola","product":"I-Tera ® MT40","material_family":null,"material_form":"core","dk":3.54,"dk_min":null,"dk_max":null,"dk_tolerance":null,"df":0.0032,"frequency_ghz":2.0,"frequency_text":"2 GHz","value_type":"published_construction_table","method":null,"axis":null,"thickness_mm":0.457,"glass_style":"2x3313/2x2116","resin_content_pct":55.7,"source_id":"FR012","source_location":"HTML construction table 2, data row 21","source_url":"https://www.isola-group.com/pcb-laminates-prepreg/i-tera-mt40/","notes":"Manufacturer construction-specific value; test method/conditioning not stated in this HTML construction table. Thickness is the published nominal value; pressed prepreg thickness must be confirmed with PCB fabricator.","construction":"2x3313/2x2116","offering":null,"thickness_inch":0.018,"collection_group":"fr4","record_id":"PCB006938","source_file":"originals/Isola/Isola__I-Tera_MT40__Dk_Df_구성표__FR012.html","dataset_role":"material_published_parameter","dk_input_status":"scalar_with_frequency","review_flags":"test_method_not_stated;measurement_axis_not_stated"}
{"manufacturer":"Isola","product":"I-Tera ® MT40","material_family":null,"material_form":"core","dk":3.54,"dk_min":null,"dk_max":null,"dk_tolerance":null,"df":0.0032,"frequency_ghz":20.0,"frequency_text":"20 GHz","value_type":"published_construction_table","method":null,"axis":null,"thickness_mm":0.457,"glass_style":"2x3313/2x2116","resin_content_pct":55.7,"source_id":"FR012","source_location":"HTML construction table 2, data row 21","source_url":"https://www.isola-group.com/pcb-laminates-prepreg/i-tera-mt40/","notes":"Manufacturer construction-specific value; test method/conditioning not stated in this HTML construction table. Thickness is the published nominal value; pressed prepreg thickness must be confirmed with PCB fabricator.","construction":"2x3313/2x2116","offering":null,"thickness_inch":0.018,"collection_group":"fr4","record_id":"PCB006939","source_file":"originals/Isola/Isola__I-Tera_MT40__Dk_Df_구성표__FR012.html","dataset_role":"material_published_parameter","dk_input_status":"scalar_with_frequency","review_flags":"test_method_not_stated;measurement_axis_not_stated"}
{"manufacturer":"Isola","product":"I-Tera ® MT40","material_family":null,"material_form":"core","dk":3.54,"dk_min":null,"dk_max":null,"dk_tolerance":null,"df":0.0032,"frequency_ghz":5.0,"frequency_text":"5 GHz","value_type":"published_construction_table","method":null,"axis":null,"thickness_mm":0.457,"glass_style":"2x3313/2x2116","resin_content_pct":55.7,"source_id":"FR012","source_location":"HTML construction table 2, data row 21","source_url":"https://www.isola-group.com/pcb-laminates-prepreg/i-tera-mt40/","notes":"Manufacturer construction-specific value; test method/conditioning not stated in this HTML construction table. Thickness is the published nominal value; pressed prepreg thickness must be confirmed with PCB fabricator.","construction":"2x3313/2x2116","offering":null,"thickness_inch":0.018,"collection_group":"fr4","record_id":"PCB006940","source_file":"originals/Isola/Isola__I-Tera_MT40__Dk_Df_구성표__FR012.html","dataset_role":"material_published_parameter","dk_input_status":"scalar_with_frequency","review_flags":"test_method_not_stated;measurement_axis_not_stated"}
{"manufacturer":"Isola","product":"I-Tera ® MT40","material_family":null,"material_form":"core","dk":3.5,"dk_min":null,"dk_max":null,"dk_tolerance":null,"df":0.0031,"frequency_ghz":10.0,"frequency_text":"10 Ghz","value_type":"published_construction_table","method":null,"axis":null,"thickness_mm":0.406,"glass_style":"3x2116","resin_content_pct":57.0,"source_id":"FR012","source_location":"HTML construction table 2, data row 20","source_url":"https://www.isola-group.com/pcb-laminates-prepreg/i-tera-mt40/","notes":"Manufacturer construction-specific value; test method/conditioning not stated in this HTML construction table. Thickness is the published nominal value; pressed prepreg thickness must be confirmed with PCB fabricator.","construction":"3x2116","offering":null,"thickness_inch":0.016,"collection_group":"fr4","record_id":"PCB006941","source_file":"originals/Isola/Isola__I-Tera_MT40__Dk_Df_구성표__FR012.html","dataset_role":"material_published_parameter","dk_input_status":"scalar_with_frequency","review_flags":"test_method_not_stated;measurement_axis_not_stated"}
{"manufacturer":"Isola","product":"I-Tera ® MT40","material_family":null,"material_form":"core","dk":3.5,"dk_min":null,"dk_max":null,"dk_tolerance":null,"df":0.0031,"frequency_ghz":15.0,"frequency_text":"15 GHz","value_type":"published_construction_table","method":null,"axis":null,"thickness_mm":0.406,"glass_style":"3x2116","resin_content_pct":57.0,"source_id":"FR012","source_location":"HTML construction table 2, data row 20","source_url":"https://www.isola-group.com/pcb-laminates-prepreg/i-tera-mt40/","notes":"Manufacturer construction-specific value; test method/conditioning not stated in this HTML construction table. Thickness is the published nominal value; pressed prepreg thickness must be confirmed with PCB fabricator.","construction":"3x2116","offering":null,"thickness_inch":0.016,"collection_group":"fr4","record_id":"PCB006942","source_file":"originals/Isola/Isola__I-Tera_MT40__Dk_Df_구성표__FR012.html","dataset_role":"material_published_parameter","dk_input_status":"scalar_with_frequency","review_flags":"test_method_not_stated;measurement_axis_not_stated"}
{"manufacturer":"Isola","product":"I-Tera ® MT40","material_family":null,"material_form":"core","dk":3.5,"dk_min":null,"dk_max":null,"dk_tolerance":null,"df":0.0031,"frequency_ghz":2.0,"frequency_text":"2 GHz","value_type":"published_construction_table","method":null,"axis":null,"thickness_mm":0.406,"glass_style":"3x2116","resin_content_pct":57.0,"source_id":"FR012","source_location":"HTML construction table 2, data row 20","source_url":"https://www.isola-group.com/pcb-laminates-prepreg/i-tera-mt40/","notes":"Manufacturer construction-specific value; test method/conditioning not stated in this HTML construction table. Thickness is the published nominal value; pressed prepreg thickness must be confirmed with PCB fabricator.","construction":"3x2116","offering":null,"thickness_inch":0.016,"collection_group":"fr4","record_id":"PCB006943","source_file":"originals/Isola/Isola__I-Tera_MT40__Dk_Df_구성표__FR012.html","dataset_role":"material_published_parameter","dk_input_status":"scalar_with_frequency","review_flags":"test_method_not_stated;measurement_axis_not_stated"}
{"manufacturer":"Isola","product":"I-Tera ® MT40","material_family":null,"material_form":"core","dk":3.5,"dk_min":null,"dk_max":null,"dk_tolerance":null,"df":0.0031,"frequency_ghz":20.0,"frequency_text":"20 GHz","value_type":"published_construction_table","method":null,"axis":null,"thickness_mm":0.406,"glass_style":"3x2116","resin_content_pct":57.0,"source_id":"FR012","source_location":"HTML construction table 2, data row 20","source_url":"https://www.isola-group.com/pcb-laminates-prepreg/i-tera-mt40/","notes":"Manufacturer construction-specific value; test method/conditioning not stated in this HTML construction table. Thickness is the published nominal value; pressed prepreg thickness must be confirmed with PCB fabricator.","construction":"3x2116","offering":null,"thickness_inch":0.016,"collection_group":"fr4","record_id":"PCB006944","source_file":"originals/Isola/Isola__I-Tera_MT40__Dk_Df_구성표__FR012.html","dataset_role":"material_published_parameter","dk_input_status":"scalar_with_frequency","review_flags":"test_method_not_stated;measurement_axis_not_stated"}
{"manufacturer":"Isola","product":"I-Tera ® MT40","material_family":null,"material_form":"core","dk":3.5,"dk_min":null,"dk_max":null,"dk_tolerance":null,"df":0.0031,"frequency_ghz":5.0,"frequency_text":"5 GHz","value_type":"published_construction_table","method":null,"axis":null,"thickness_mm":0.406,"glass_style":"3x2116","resin_content_pct":57.0,"source_id":"FR012","source_location":"HTML construction table 2, data row 20","source_url":"https://www.isola-group.com/pcb-laminates-prepreg/i-tera-mt40/","notes":"Manufacturer construction-specific value; test method/conditioning not stated in this HTML construction table. Thickness is the published nominal value; pressed prepreg thickness must be confirmed with PCB fabricator.","construction":"3x2116","offering":null,"thickness_inch":0.016,"collection_group":"fr4","record_id":"PCB006945","source_file":"originals/Isola/Isola__I-Tera_MT40__Dk_Df_구성표__FR012.html","dataset_role":"material_published_parameter","dk_input_status":"scalar_with_frequency","review_flags":"test_method_not_stated;measurement_axis_not_stated"}
{"manufacturer":"Isola","product":"I-Tera ® MT40","material_family":null,"material_form":"core","dk":3.55,"dk_min":null,"dk_max":null,"dk_tolerance":null,"df":0.0033,"frequency_ghz":10.0,"frequency_text":"10 Ghz","value_type":"published_construction_table","method":null,"axis":null,"thickness_mm":0.305,"glass_style":"3x3313","resin_content_pct":55.0,"source_id":"FR012","source_location":"HTML construction table 2, data row 18","source_url":"https://www.isola-group.com/pcb-laminates-prepreg/i-tera-mt40/","notes":"Manufacturer construction-specific value; test method/conditioning not stated in this HTML construction table. Thickness is the published nominal value; pressed prepreg thickness must be confirmed with PCB fabricator.","construction":"3x3313","offering":null,"thickness_inch":0.012,"collection_group":"fr4","record_id":"PCB006946","source_file":"originals/Isola/Isola__I-Tera_MT40__Dk_Df_구성표__FR012.html","dataset_role":"material_published_parameter","dk_input_status":"scalar_with_frequency","review_flags":"test_method_not_stated;measurement_axis_not_stated"}
{"manufacturer":"Isola","product":"I-Tera ® MT40","material_family":null,"material_form":"core","dk":3.55,"dk_min":null,"dk_max":null,"dk_tolerance":null,"df":0.0033,"frequency_ghz":15.0,"frequency_text":"15 GHz","value_type":"published_construction_table","method":null,"axis":null,"thickness_mm":0.305,"glass_style":"3x3313","resin_content_pct":55.0,"source_id":"FR012","source_location":"HTML construction table 2, data row 18","source_url":"https://www.isola-group.com/pcb-laminates-prepreg/i-tera-mt40/","notes":"Manufacturer construction-specific value; test method/conditioning not stated in this HTML construction table. Thickness is the published nominal value; pressed prepreg thickness must be confirmed with PCB fabricator.","construction":"3x3313","offering":null,"thickness_inch":0.012,"collection_group":"fr4","record_id":"PCB006947","source_file":"originals/Isola/Isola__I-Tera_MT40__Dk_Df_구성표__FR012.html","dataset_role":"material_published_parameter","dk_input_status":"scalar_with_frequency","review_flags":"test_method_not_stated;measurement_axis_not_stated"}
{"manufacturer":"Isola","product":"I-Tera ® MT40","material_family":null,"material_form":"core","dk":3.55,"dk_min":null,"dk_max":null,"dk_tolerance":null,"df":0.0033,"frequency_ghz":2.0,"frequency_text":"2 GHz","value_type":"published_construction_table","method":null,"axis":null,"thickness_mm":0.305,"glass_style":"3x3313","resin_content_pct":55.0,"source_id":"FR012","source_location":"HTML construction table 2, data row 18","source_url":"https://www.isola-group.com/pcb-laminates-prepreg/i-tera-mt40/","notes":"Manufacturer construction-specific value; test method/conditioning not stated in this HTML construction table. Thickness is the published nominal value; pressed prepreg thickness must be confirmed with PCB fabricator.","construction":"3x3313","offering":null,"thickness_inch":0.012,"collection_group":"fr4","record_id":"PCB006948","source_file":"originals/Isola/Isola__I-Tera_MT40__Dk_Df_구성표__FR012.html","dataset_role":"material_published_parameter","dk_input_status":"scalar_with_frequency","review_flags":"test_method_not_stated;measurement_axis_not_stated"}
{"manufacturer":"Isola","product":"I-Tera ® MT40","material_family":null,"material_form":"core","dk":3.55,"dk_min":null,"dk_max":null,"dk_tolerance":null,"df":0.0033,"frequency_ghz":20.0,"frequency_text":"20 GHz","value_type":"published_construction_table","method":null,"axis":null,"thickness_mm":0.305,"glass_style":"3x3313","resin_content_pct":55.0,"source_id":"FR012","source_location":"HTML construction table 2, data row 18","source_url":"https://www.isola-group.com/pcb-laminates-prepreg/i-tera-mt40/","notes":"Manufacturer construction-specific value; test method/conditioning not stated in this HTML construction table. Thickness is the published nominal value; pressed prepreg thickness must be confirmed with PCB fabricator.","construction":"3x3313","offering":null,"thickness_inch":0.012,"collection_group":"fr4","record_id":"PCB006949","source_file":"originals/Isola/Isola__I-Tera_MT40__Dk_Df_구성표__FR012.html","dataset_role":"material_published_parameter","dk_input_status":"scalar_with_frequency","review_flags":"test_method_not_stated;measurement_axis_not_stated"}
{"manufacturer":"Isola","product":"I-Tera ® MT40","material_family":null,"material_form":"core","dk":3.55,"dk_min":null,"dk_max":null,"dk_tolerance":null,"df":0.0033,"frequency_ghz":5.0,"frequency_text":"5 GHz","value_type":"published_construction_table","method":null,"axis":null,"thickness_mm":0.305,"glass_style":"3x3313","resin_content_pct":55.0,"source_id":"FR012","source_location":"HTML construction table 2, data row 18","source_url":"https://www.isola-group.com/pcb-laminates-prepreg/i-tera-mt40/","notes":"Manufacturer construction-specific value; test method/conditioning not stated in this HTML construction table. Thickness is the published nominal value; pressed prepreg thickness must be confirmed with PCB fabricator.","construction":"3x3313","offering":null,"thickness_inch":0.012,"collection_group":"fr4","record_id":"PCB006950","source_file":"originals/Isola/Isola__I-Tera_MT40__Dk_Df_구성표__FR012.html","dataset_role":"material_published_parameter","dk_input_status":"scalar_with_frequency","review_flags":"test_method_not_stated;measurement_axis_not_stated"}
{"manufacturer":"Isola","product":"I-Tera ® MT40","material_family":null,"material_form":"core","dk":3.41,"dk_min":null,"dk_max":null,"dk_tolerance":null,"df":0.0029,"frequency_ghz":10.0,"frequency_text":"10 Ghz","value_type":"published_construction_table","method":null,"axis":null,"thickness_mm":0.61,"glass_style":"5x3313","resin_content_pct":61.0,"source_id":"FR012","source_location":"HTML construction table 2, data row 22","source_url":"https://www.isola-group.com/pcb-laminates-prepreg/i-tera-mt40/","notes":"Manufacturer construction-specific value; test method/conditioning not stated in this HTML construction table. Thickness is the published nominal value; pressed prepreg thickness must be confirmed with PCB fabricator.","construction":"5x3313","offering":null,"thickness_inch":0.024,"collection_group":"fr4","record_id":"PCB006951","source_file":"originals/Isola/Isola__I-Tera_MT40__Dk_Df_구성표__FR012.html","dataset_role":"material_published_parameter","dk_input_status":"scalar_with_frequency","review_flags":"test_method_not_stated;measurement_axis_not_stated"}
{"manufacturer":"Isola","product":"I-Tera ® MT40","material_family":null,"material_form":"core","dk":3.41,"dk_min":null,"dk_max":null,"dk_tolerance":null,"df":0.0029,"frequency_ghz":15.0,"frequency_text":"15 GHz","value_type":"published_construction_table","method":null,"axis":null,"thickness_mm":0.61,"glass_style":"5x3313","resin_content_pct":61.0,"source_id":"FR012","source_location":"HTML construction table 2, data row 22","source_url":"https://www.isola-group.com/pcb-laminates-prepreg/i-tera-mt40/","notes":"Manufacturer construction-specific value; test method/conditioning not stated in this HTML construction table. Thickness is the published nominal value; pressed prepreg thickness must be confirmed with PCB fabricator.","construction":"5x3313","offering":null,"thickness_inch":0.024,"collection_group":"fr4","record_id":"PCB006952","source_file":"originals/Isola/Isola__I-Tera_MT40__Dk_Df_구성표__FR012.html","dataset_role":"material_published_parameter","dk_input_status":"scalar_with_frequency","review_flags":"test_method_not_stated;measurement_axis_not_stated"}
{"manufacturer":"Isola","product":"I-Tera ® MT40","material_family":null,"material_form":"core","dk":3.41,"dk_min":null,"dk_max":null,"dk_tolerance":null,"df":0.0029,"frequency_ghz":2.0,"frequency_text":"2 GHz","value_type":"published_construction_table","method":null,"axis":null,"thickness_mm":0.61,"glass_style":"5x3313","resin_content_pct":61.0,"source_id":"FR012","source_location":"HTML construction table 2, data row 22","source_url":"https://www.isola-group.com/pcb-laminates-prepreg/i-tera-mt40/","notes":"Manufacturer construction-specific value; test method/conditioning not stated in this HTML construction table. Thickness is the published nominal value; pressed prepreg thickness must be confirmed with PCB fabricator.","construction":"5x3313","offering":null,"thickness_inch":0.024,"collection_group":"fr4","record_id":"PCB006953","source_file":"originals/Isola/Isola__I-Tera_MT40__Dk_Df_구성표__FR012.html","dataset_role":"material_published_parameter","dk_input_status":"scalar_with_frequency","review_flags":"test_method_not_stated;measurement_axis_not_stated"}
{"manufacturer":"Isola","product":"I-Tera ® MT40","material_family":null,"material_form":"core","dk":3.41,"dk_min":null,"dk_max":null,"dk_tolerance":null,"df":0.0029,"frequency_ghz":20.0,"frequency_text":"20 GHz","value_type":"published_construction_table","method":null,"axis":null,"thickness_mm":0.61,"glass_style":"5x3313","resin_content_pct":61.0,"source_id":"FR012","source_location":"HTML construction table 2, data row 22","source_url":"https://www.isola-group.com/pcb-laminates-prepreg/i-tera-mt40/","notes":"Manufacturer construction-specific value; test method/conditioning not stated in this HTML construction table. Thickness is the published nominal value; pressed prepreg thickness must be confirmed with PCB fabricator.","construction":"5x3313","offering":null,"thickness_inch":0.024,"collection_group":"fr4","record_id":"PCB006954","source_file":"originals/Isola/Isola__I-Tera_MT40__Dk_Df_구성표__FR012.html","dataset_role":"material_published_parameter","dk_input_status":"scalar_with_frequency","review_flags":"test_method_not_stated;measurement_axis_not_stated"}
