Repository: EIDOSDATA/TraceWave-Studio

# PCB 유전율과 적층 자료

수집/정리 기준일: 2026-11-11.

먼저 [전체 자료 안내 엑셀](Excel/00_전체_자료_안내.xlsx)을 연다. 회사별 엑셀은 `Excel/`에 있고, 원문 검색은 [HTML 안내](START_HERE_ko.html)를 사용한다.

- [자료 사용 안내](docs/자료_사용_안내.md): 폴더, 단위, 조건 선택과 내보내기.
- [자료 검토 결과](docs/자료_검토_결과.md): 확인한 범위, 오류/공백, 정리 내역.
- [TraceWave Studio 연결 설계](../../../Code/docs/pcb_material_catalog.md): 사용자 직접 입력, 소재 선택, 제조업체 적층 선택과 현재 구현의 경계.

57,340개 조건별 관측, 36개 회사와 일반 재료 참고 자료 1개 그룹, 1,756개 출처 기록을 보존했다. 새 엑셀은 전체 안내 1개와 회사/참고 자료별 37개로 총 38개다. 행 수는 고유 소재나 독립 측정 수가 아니다. 공식 자료에 값이 있어도 실제 제조 조건과 해석 대역에 맞는지 확인해야 한다.

사람이 보는 엑셀과 프로그램용 JSONL을 분리했다. 원문 PDF/HTML의 바이트는 보존하면서 파일명을 회사와 소재/용도 중심으로 바꿨다. 중복 저장한 데이터 사본은 복구 폴더로 옮겼고 관측 수치는 삭제하지 않았다.

File: 00_REF/PCB RF ANT/05_PCB_Dielectric_Data_2026/data/observations/Isola.jsonl (part 48 of 92)
{"manufacturer":"Isola","product":"185HR","material_family":null,"material_form":"core","dk":3.97,"dk_min":null,"dk_max":null,"dk_tolerance":null,"df":0.017,"frequency_ghz":0.1,"frequency_text":"100 MHz","value_type":"published_construction_table","method":null,"axis":null,"thickness_mm":0.114,"glass_style":"1x106 / 1x1080","resin_content_pct":65.0,"source_id":"FR001","source_location":"HTML construction table 2, data row 12","source_url":"https://www.isola-group.com/pcb-laminates-prepreg/185hr-laminate-and-prepreg/","notes":"Manufacturer construction-specific value; test method/conditioning not stated in this HTML construction table. Thickness is the published nominal value; pressed prepreg thickness must be confirmed with PCB fabricator.","construction":"1x106 / 1x1080","offering":"Alternate","thickness_inch":0.0045,"collection_group":"fr4","record_id":"PCB005253","source_file":"originals/Isola/Isola__185HR__Dk_Df_구성표__FR001.html","dataset_role":"material_published_parameter","dk_input_status":"scalar_with_frequency","review_flags":"test_method_not_stated;measurement_axis_not_stated"}
{"manufacturer":"Isola","product":"I-Tera ® MT40","material_family":null,"material_form":"core","dk":3.41,"dk_min":null,"dk_max":null,"dk_tolerance":null,"df":0.0029,"frequency_ghz":5.0,"frequency_text":"5 GHz","value_type":"published_construction_table","method":null,"axis":null,"thickness_mm":0.61,"glass_style":"5x3313","resin_content_pct":61.0,"source_id":"FR012","source_location":"HTML construction table 2, data row 22","source_url":"https://www.isola-group.com/pcb-laminates-prepreg/i-tera-mt40/","notes":"Manufacturer construction-specific value; test method/conditioning not stated in this HTML construction table. Thickness is the published nominal value; pressed prepreg thickness must be confirmed with PCB fabricator.","construction":"5x3313","offering":null,"thickness_inch":0.024,"collection_group":"fr4","record_id":"PCB006955","source_file":"originals/Isola/Isola__I-Tera_MT40__Dk_Df_구성표__FR012.html","dataset_role":"material_published_parameter","dk_input_status":"scalar_with_frequency","review_flags":"test_method_not_stated;measurement_axis_not_stated"}
{"manufacturer":"Isola","product":"I-Tera ® MT40","material_family":null,"material_form":"core","dk":3.36,"dk_min":null,"dk_max":null,"dk_tolerance":null,"df":0.0028,"frequency_ghz":10.0,"frequency_text":"10 Ghz","value_type":"published_construction_table","method":null,"axis":null,"thickness_mm":1.016,"glass_style":"8x3313","resin_content_pct":63.0,"source_id":"FR012","source_location":"HTML construction table 2, data row 23","source_url":"https://www.isola-group.com/pcb-laminates-prepreg/i-tera-mt40/","notes":"Manufacturer construction-specific value; test method/conditioning not stated in this HTML construction table. Thickness is the published nominal value; pressed prepreg thickness must be confirmed with PCB fabricator.","construction":"8x3313","offering":null,"thickness_inch":0.04,"collection_group":"fr4","record_id":"PCB006956","source_file":"originals/Isola/Isola__I-Tera_MT40__Dk_Df_구성표__FR012.html","dataset_role":"material_published_parameter","dk_input_status":"scalar_with_frequency","review_flags":"test_method_not_stated;measurement_axis_not_stated"}
{"manufacturer":"Isola","product":"I-Tera ® MT40","material_family":null,"material_form":"core","dk":3.36,"dk_min":null,"dk_max":null,"dk_tolerance":null,"df":0.0028,"frequency_ghz":15.0,"frequency_text":"15 GHz","value_type":"published_construction_table","method":null,"axis":null,"thickness_mm":1.016,"glass_style":"8x3313","resin_content_pct":63.0,"source_id":"FR012","source_location":"HTML construction table 2, data row 23","source_url":"https://www.isola-group.com/pcb-laminates-prepreg/i-tera-mt40/","notes":"Manufacturer construction-specific value; test method/conditioning not stated in this HTML construction table. Thickness is the published nominal value; pressed prepreg thickness must be confirmed with PCB fabricator.","construction":"8x3313","offering":null,"thickness_inch":0.04,"collection_group":"fr4","record_id":"PCB006957","source_file":"originals/Isola/Isola__I-Tera_MT40__Dk_Df_구성표__FR012.html","dataset_role":"material_published_parameter","dk_input_status":"scalar_with_frequency","review_flags":"test_method_not_stated;measurement_axis_not_stated"}
{"manufacturer":"Isola","product":"I-Tera ® MT40","material_family":null,"material_form":"core","dk":3.36,"dk_min":null,"dk_max":null,"dk_tolerance":null,"df":0.0028,"frequency_ghz":2.0,"frequency_text":"2 GHz","value_type":"published_construction_table","method":null,"axis":null,"thickness_mm":1.016,"glass_style":"8x3313","resin_content_pct":63.0,"source_id":"FR012","source_location":"HTML construction table 2, data row 23","source_url":"https://www.isola-group.com/pcb-laminates-prepreg/i-tera-mt40/","notes":"Manufacturer construction-specific value; test method/conditioning not stated in this HTML construction table. Thickness is the published nominal value; pressed prepreg thickness must be confirmed with PCB fabricator.","construction":"8x3313","offering":null,"thickness_inch":0.04,"collection_group":"fr4","record_id":"PCB006958","source_file":"originals/Isola/Isola__I-Tera_MT40__Dk_Df_구성표__FR012.html","dataset_role":"material_published_parameter","dk_input_status":"scalar_with_frequency","review_flags":"test_method_not_stated;measurement_axis_not_stated"}
{"manufacturer":"Isola","product":"I-Tera ® MT40","material_family":null,"material_form":"core","dk":3.36,"dk_min":null,"dk_max":null,"dk_tolerance":null,"df":0.0028,"frequency_ghz":20.0,"frequency_text":"20 GHz","value_type":"published_construction_table","method":null,"axis":null,"thickness_mm":1.016,"glass_style":"8x3313","resin_content_pct":63.0,"source_id":"FR012","source_location":"HTML construction table 2, data row 23","source_url":"https://www.isola-group.com/pcb-laminates-prepreg/i-tera-mt40/","notes":"Manufacturer construction-specific value; test method/conditioning not stated in this HTML construction table. Thickness is the published nominal value; pressed prepreg thickness must be confirmed with PCB fabricator.","construction":"8x3313","offering":null,"thickness_inch":0.04,"collection_group":"fr4","record_id":"PCB006959","source_file":"originals/Isola/Isola__I-Tera_MT40__Dk_Df_구성표__FR012.html","dataset_role":"material_published_parameter","dk_input_status":"scalar_with_frequency","review_flags":"test_method_not_stated;measurement_axis_not_stated"}
{"manufacturer":"Isola","product":"I-Tera ® MT40","material_family":null,"material_form":"core","dk":3.36,"dk_min":null,"dk_max":null,"dk_tolerance":null,"df":0.0028,"frequency_ghz":5.0,"frequency_text":"5 GHz","value_type":"published_construction_table","method":null,"axis":null,"thickness_mm":1.016,"glass_style":"8x3313","resin_content_pct":63.0,"source_id":"FR012","source_location":"HTML construction table 2, data row 23","source_url":"https://www.isola-group.com/pcb-laminates-prepreg/i-tera-mt40/","notes":"Manufacturer construction-specific value; test method/conditioning not stated in this HTML construction table. Thickness is the published nominal value; pressed prepreg thickness must be confirmed with PCB fabricator.","construction":"8x3313","offering":null,"thickness_inch":0.04,"collection_group":"fr4","record_id":"PCB006960","source_file":"originals/Isola/Isola__I-Tera_MT40__Dk_Df_구성표__FR012.html","dataset_role":"material_published_parameter","dk_input_status":"scalar_with_frequency","review_flags":"test_method_not_stated;measurement_axis_not_stated"}
{"manufacturer":"Isola","product":"IS400","material_family":null,"material_form":"core","dk":4.5,"dk_min":null,"dk_max":null,"dk_tolerance":null,"df":0.014,"frequency_ghz":0.1,"frequency_text":"100 MHz","value_type":"published_construction_table","method":null,"axis":null,"thickness_mm":1.93,"glass_style":"10x7628","resin_content_pct":44.0,"source_id":"FR013","source_location":"HTML construction table 2, data row 25","source_url":"https://www.isola-group.com/pcb-laminates-prepreg/is400-laminate-and-prepreg-isola-group/","notes":"Manufacturer construction-specific value; test method/conditioning not stated in this HTML construction table. Thickness is the published nominal value; pressed prepreg thickness must be confirmed with PCB fabricator.","construction":"10x7628","offering":null,"thickness_inch":0.076,"collection_group":"fr4","record_id":"PCB006961","source_file":"originals/Isola/Isola__IS400__Dk_Df_구성표__FR013.html","dataset_role":"material_published_parameter","dk_input_status":"scalar_with_frequency","review_flags":"test_method_not_stated;measurement_axis_not_stated"}
{"manufacturer":"Isola","product":"IS400","material_family":null,"material_form":"core","dk":4.43,"dk_min":null,"dk_max":null,"dk_tolerance":null,"df":0.0155,"frequency_ghz":0.5,"frequency_text":"500 MHz","value_type":"published_construction_table","method":null,"axis":null,"thickness_mm":1.93,"glass_style":"10x7628","resin_content_pct":44.0,"source_id":"FR013","source_location":"HTML construction table 2, data row 25","source_url":"https://www.isola-group.com/pcb-laminates-prepreg/is400-laminate-and-prepreg-isola-group/","notes":"Manufacturer construction-specific value; test method/conditioning not stated in this HTML construction table. Thickness is the published nominal value; pressed prepreg thickness must be confirmed with PCB fabricator.","construction":"10x7628","offering":null,"thickness_inch":0.076,"collection_group":"fr4","record_id":"PCB006962","source_file":"originals/Isola/Isola__IS400__Dk_Df_구성표__FR013.html","dataset_role":"material_published_parameter","dk_input_status":"scalar_with_frequency","review_flags":"test_method_not_stated;measurement_axis_not_stated"}
{"manufacturer":"Isola","product":"IS400","material_family":null,"material_form":"core","dk":4.44,"dk_min":null,"dk_max":null,"dk_tolerance":null,"df":0.0165,"frequency_ghz":1.0,"frequency_text":"1 Ghz","value_type":"published_construction_table","method":null,"axis":null,"thickness_mm":1.93,"glass_style":"10x7628","resin_content_pct":44.0,"source_id":"FR013","source_location":"HTML construction table 2, data row 25","source_url":"https://www.isola-group.com/pcb-laminates-prepreg/is400-laminate-and-prepreg-isola-group/","notes":"Manufacturer construction-specific value; test method/conditioning not stated in this HTML construction table. Thickness is the published nominal value; pressed prepreg thickness must be confirmed with PCB fabricator.","construction":"10x7628","offering":null,"thickness_inch":0.076,"collection_group":"fr4","record_id":"PCB006963","source_file":"originals/Isola/Isola__IS400__Dk_Df_구성표__FR013.html","dataset_role":"material_published_parameter","dk_input_status":"scalar_with_frequency","review_flags":"test_method_not_stated;measurement_axis_not_stated"}
{"manufacturer":"Isola","product":"IS400","material_family":null,"material_form":"core","dk":4.34,"dk_min":null,"dk_max":null,"dk_tolerance":null,"df":0.0201,"frequency_ghz":10.0,"frequency_text":"10 Ghz","value_type":"published_construction_table","method":null,"axis":null,"thickness_mm":1.93,"glass_style":"10x7628","resin_content_pct":44.0,"source_id":"FR013","source_location":"HTML construction table 2, data row 25","source_url":"https://www.isola-group.com/pcb-laminates-prepreg/is400-laminate-and-prepreg-isola-group/","notes":"Manufacturer construction-specific value; test method/conditioning not stated in this HTML construction table. Thickness is the published nominal value; pressed prepreg thickness must be confirmed with PCB fabricator.","construction":"10x7628","offering":null,"thickness_inch":0.076,"collection_group":"fr4","record_id":"PCB006964","source_file":"originals/Isola/Isola__IS400__Dk_Df_구성표__FR013.html","dataset_role":"material_published_parameter","dk_input_status":"scalar_with_frequency","review_flags":"test_method_not_stated;measurement_axis_not_stated"}
{"manufacturer":"Isola","product":"IS400","material_family":null,"material_form":"core","dk":4.4,"dk_min":null,"dk_max":null,"dk_tolerance":null,"df":0.0171,"frequency_ghz":2.0,"frequency_text":"2 GHz","value_type":"published_construction_table","method":null,"axis":null,"thickness_mm":1.93,"glass_style":"10x7628","resin_content_pct":44.0,"source_id":"FR013","source_location":"HTML construction table 2, data row 25","source_url":"https://www.isola-group.com/pcb-laminates-prepreg/is400-laminate-and-prepreg-isola-group/","notes":"Manufacturer construction-specific value; test method/conditioning not stated in this HTML construction table. Thickness is the published nominal value; pressed prepreg thickness must be confirmed with PCB fabricator.","construction":"10x7628","offering":null,"thickness_inch":0.076,"collection_group":"fr4","record_id":"PCB006965","source_file":"originals/Isola/Isola__IS400__Dk_Df_구성표__FR013.html","dataset_role":"material_published_parameter","dk_input_status":"scalar_with_frequency","review_flags":"test_method_not_stated;measurement_axis_not_stated"}
{"manufacturer":"Isola","product":"IS400","material_family":null,"material_form":"core","dk":4.37,"dk_min":null,"dk_max":null,"dk_tolerance":null,"df":0.02,"frequency_ghz":5.0,"frequency_text":"5 Ghz","value_type":"published_construction_table","method":null,"axis":null,"thickness_mm":1.93,"glass_style":"10x7628","resin_content_pct":44.0,"source_id":"FR013","source_location":"HTML construction table 2, data row 25","source_url":"https://www.isola-group.com/pcb-laminates-prepreg/is400-laminate-and-prepreg-isola-group/","notes":"Manufacturer construction-specific value; test method/conditioning not stated in this HTML construction table. Thickness is the published nominal value; pressed prepreg thickness must be confirmed with PCB fabricator.","construction":"10x7628","offering":null,"thickness_inch":0.076,"collection_group":"fr4","record_id":"PCB006966","source_file":"originals/Isola/Isola__IS400__Dk_Df_구성표__FR013.html","dataset_role":"material_published_parameter","dk_input_status":"scalar_with_frequency","review_flags":"test_method_not_stated;measurement_axis_not_stated"}
{"manufacturer":"Isola","product":"IS400","material_family":null,"material_form":"core","dk":4.5,"dk_min":null,"dk_max":null,"dk_tolerance":null,"df":0.014,"frequency_ghz":0.1,"frequency_text":"100 MHz","value_type":"published_construction_table","method":null,"axis":null,"thickness_mm":2.007,"glass_style":"11x7628","resin_content_pct":44.0,"source_id":"FR013","source_location":"HTML construction table 2, data row 26","source_url":"https://www.isola-group.com/pcb-laminates-prepreg/is400-laminate-and-prepreg-isola-group/","notes":"Manufacturer construction-specific value; test method/conditioning not stated in this HTML construction table. Thickness is the published nominal value; pressed prepreg thickness must be confirmed with PCB fabricator.","construction":"11x7628","offering":null,"thickness_inch":0.079,"collection_group":"fr4","record_id":"PCB006967","source_file":"originals/Isola/Isola__IS400__Dk_Df_구성표__FR013.html","dataset_role":"material_published_parameter","dk_input_status":"scalar_with_frequency","review_flags":"test_method_not_stated;measurement_axis_not_stated"}
{"manufacturer":"Isola","product":"IS400","material_family":null,"material_form":"core","dk":4.43,"dk_min":null,"dk_max":null,"dk_tolerance":null,"df":0.0155,"frequency_ghz":0.5,"frequency_text":"500 MHz","value_type":"published_construction_table","method":null,"axis":null,"thickness_mm":2.007,"glass_style":"11x7628","resin_content_pct":44.0,"source_id":"FR013","source_location":"HTML construction table 2, data row 26","source_url":"https://www.isola-group.com/pcb-laminates-prepreg/is400-laminate-and-prepreg-isola-group/","notes":"Manufacturer construction-specific value; test method/conditioning not stated in this HTML construction table. Thickness is the published nominal value; pressed prepreg thickness must be confirmed with PCB fabricator.","construction":"11x7628","offering":null,"thickness_inch":0.079,"collection_group":"fr4","record_id":"PCB006968","source_file":"originals/Isola/Isola__IS400__Dk_Df_구성표__FR013.html","dataset_role":"material_published_parameter","dk_input_status":"scalar_with_frequency","review_flags":"test_method_not_stated;measurement_axis_not_stated"}
{"manufacturer":"Isola","product":"IS400","material_family":null,"material_form":"core","dk":4.44,"dk_min":null,"dk_max":null,"dk_tolerance":null,"df":0.0165,"frequency_ghz":1.0,"frequency_text":"1 Ghz","value_type":"published_construction_table","method":null,"axis":null,"thickness_mm":2.007,"glass_style":"11x7628","resin_content_pct":44.0,"source_id":"FR013","source_location":"HTML construction table 2, data row 26","source_url":"https://www.isola-group.com/pcb-laminates-prepreg/is400-laminate-and-prepreg-isola-group/","notes":"Manufacturer construction-specific value; test method/conditioning not stated in this HTML construction table. Thickness is the published nominal value; pressed prepreg thickness must be confirmed with PCB fabricator.","construction":"11x7628","offering":null,"thickness_inch":0.079,"collection_group":"fr4","record_id":"PCB006969","source_file":"originals/Isola/Isola__IS400__Dk_Df_구성표__FR013.html","dataset_role":"material_published_parameter","dk_input_status":"scalar_with_frequency","review_flags":"test_method_not_stated;measurement_axis_not_stated"}
{"manufacturer":"Isola","product":"IS400","material_family":null,"material_form":"core","dk":4.34,"dk_min":null,"dk_max":null,"dk_tolerance":null,"df":0.0201,"frequency_ghz":10.0,"frequency_text":"10 Ghz","value_type":"published_construction_table","method":null,"axis":null,"thickness_mm":2.007,"glass_style":"11x7628","resin_content_pct":44.0,"source_id":"FR013","source_location":"HTML construction table 2, data row 26","source_url":"https://www.isola-group.com/pcb-laminates-prepreg/is400-laminate-and-prepreg-isola-group/","notes":"Manufacturer construction-specific value; test method/conditioning not stated in this HTML construction table. Thickness is the published nominal value; pressed prepreg thickness must be confirmed with PCB fabricator.","construction":"11x7628","offering":null,"thickness_inch":0.079,"collection_group":"fr4","record_id":"PCB006970","source_file":"originals/Isola/Isola__IS400__Dk_Df_구성표__FR013.html","dataset_role":"material_published_parameter","dk_input_status":"scalar_with_frequency","review_flags":"test_method_not_stated;measurement_axis_not_stated"}
{"manufacturer":"Isola","product":"IS400","material_family":null,"material_form":"core","dk":4.4,"dk_min":null,"dk_max":null,"dk_tolerance":null,"df":0.0171,"frequency_ghz":2.0,"frequency_text":"2 GHz","value_type":"published_construction_table","method":null,"axis":null,"thickness_mm":2.007,"glass_style":"11x7628","resin_content_pct":44.0,"source_id":"FR013","source_location":"HTML construction table 2, data row 26","source_url":"https://www.isola-group.com/pcb-laminates-prepreg/is400-laminate-and-prepreg-isola-group/","notes":"Manufacturer construction-specific value; test method/conditioning not stated in this HTML construction table. Thickness is the published nominal value; pressed prepreg thickness must be confirmed with PCB fabricator.","construction":"11x7628","offering":null,"thickness_inch":0.079,"collection_group":"fr4","record_id":"PCB006971","source_file":"originals/Isola/Isola__IS400__Dk_Df_구성표__FR013.html","dataset_role":"material_published_parameter","dk_input_status":"scalar_with_frequency","review_flags":"test_method_not_stated;measurement_axis_not_stated"}
{"manufacturer":"Isola","product":"IS400","material_family":null,"material_form":"core","dk":4.37,"dk_min":null,"dk_max":null,"dk_tolerance":null,"df":0.02,"frequency_ghz":5.0,"frequency_text":"5 Ghz","value_type":"published_construction_table","method":null,"axis":null,"thickness_mm":2.007,"glass_style":"11x7628","resin_content_pct":44.0,"source_id":"FR013","source_location":"HTML construction table 2, data row 26","source_url":"https://www.isola-group.com/pcb-laminates-prepreg/is400-laminate-and-prepreg-isola-group/","notes":"Manufacturer construction-specific value; test method/conditioning not stated in this HTML construction table. Thickness is the published nominal value; pressed prepreg thickness must be confirmed with PCB fabricator.","construction":"11x7628","offering":null,"thickness_inch":0.079,"collection_group":"fr4","record_id":"PCB006972","source_file":"originals/Isola/Isola__IS400__Dk_Df_구성표__FR013.html","dataset_role":"material_published_parameter","dk_input_status":"scalar_with_frequency","review_flags":"test_method_not_stated;measurement_axis_not_stated"}
{"manufacturer":"Isola","product":"IS400","material_family":null,"material_form":"core","dk":4.58,"dk_min":null,"dk_max":null,"dk_tolerance":null,"df":0.0135,"frequency_ghz":0.1,"frequency_text":"100 MHz","value_type":"published_construction_table","method":null,"axis":null,"thickness_mm":2.235,"glass_style":"13x7628","resin_content_pct":41.0,"source_id":"FR013","source_location":"HTML construction table 2, data row 27","source_url":"https://www.isola-group.com/pcb-laminates-prepreg/is400-laminate-and-prepreg-isola-group/","notes":"Manufacturer construction-specific value; test method/conditioning not stated in this HTML construction table. Thickness is the published nominal value; pressed prepreg thickness must be confirmed with PCB fabricator.","construction":"13x7628","offering":null,"thickness_inch":0.088,"collection_group":"fr4","record_id":"PCB006973","source_file":"originals/Isola/Isola__IS400__Dk_Df_구성표__FR013.html","dataset_role":"material_published_parameter","dk_input_status":"scalar_with_frequency","review_flags":"test_method_not_stated;measurement_axis_not_stated"}
{"manufacturer":"Isola","product":"IS400","material_family":null,"material_form":"core","dk":4.51,"dk_min":null,"dk_max":null,"dk_tolerance":null,"df":0.0149,"frequency_ghz":0.5,"frequency_text":"500 MHz","value_type":"published_construction_table","method":null,"axis":null,"thickness_mm":2.235,"glass_style":"13x7628","resin_content_pct":41.0,"source_id":"FR013","source_location":"HTML construction table 2, data row 27","source_url":"https://www.isola-group.com/pcb-laminates-prepreg/is400-laminate-and-prepreg-isola-group/","notes":"Manufacturer construction-specific value; test method/conditioning not stated in this HTML construction table. Thickness is the published nominal value; pressed prepreg thickness must be confirmed with PCB fabricator.","construction":"13x7628","offering":null,"thickness_inch":0.088,"collection_group":"fr4","record_id":"PCB006974","source_file":"originals/Isola/Isola__IS400__Dk_Df_구성표__FR013.html","dataset_role":"material_published_parameter","dk_input_status":"scalar_with_frequency","review_flags":"test_method_not_stated;measurement_axis_not_stated"}
{"manufacturer":"Isola","product":"IS400","material_family":null,"material_form":"core","dk":4.52,"dk_min":null,"dk_max":null,"dk_tolerance":null,"df":0.016,"frequency_ghz":1.0,"frequency_text":"1 Ghz","value_type":"published_construction_table","method":null,"axis":null,"thickness_mm":2.235,"glass_style":"13x7628","resin_content_pct":41.0,"source_id":"FR013","source_location":"HTML construction table 2, data row 27","source_url":"https://www.isola-group.com/pcb-laminates-prepreg/is400-laminate-and-prepreg-isola-group/","notes":"Manufacturer construction-specific value; test method/conditioning not stated in this HTML construction table. Thickness is the published nominal value; pressed prepreg thickness must be confirmed with PCB fabricator.","construction":"13x7628","offering":null,"thickness_inch":0.088,"collection_group":"fr4","record_id":"PCB006975","source_file":"originals/Isola/Isola__IS400__Dk_Df_구성표__FR013.html","dataset_role":"material_published_parameter","dk_input_status":"scalar_with_frequency","review_flags":"test_method_not_stated;measurement_axis_not_stated"}
{"manufacturer":"Isola","product":"IS400","material_family":null,"material_form":"core","dk":4.43,"dk_min":null,"dk_max":null,"dk_tolerance":null,"df":0.0189,"frequency_ghz":10.0,"frequency_text":"10 Ghz","value_type":"published_construction_table","method":null,"axis":null,"thickness_mm":2.235,"glass_style":"13x7628","resin_content_pct":41.0,"source_id":"FR013","source_location":"HTML construction table 2, data row 27","source_url":"https://www.isola-group.com/pcb-laminates-prepreg/is400-laminate-and-prepreg-isola-group/","notes":"Manufacturer construction-specific value; test method/conditioning not stated in this HTML construction table. Thickness is the published nominal value; pressed prepreg thickness must be confirmed with PCB fabricator.","construction":"13x7628","offering":null,"thickness_inch":0.088,"collection_group":"fr4","record_id":"PCB006976","source_file":"originals/Isola/Isola__IS400__Dk_Df_구성표__FR013.html","dataset_role":"material_published_parameter","dk_input_status":"scalar_with_frequency","review_flags":"test_method_not_stated;measurement_axis_not_stated"}
{"manufacturer":"Isola","product":"IS400","material_family":null,"material_form":"core","dk":4.48,"dk_min":null,"dk_max":null,"dk_tolerance":null,"df":0.0164,"frequency_ghz":2.0,"frequency_text":"2 GHz","value_type":"published_construction_table","method":null,"axis":null,"thickness_mm":2.235,"glass_style":"13x7628","resin_content_pct":41.0,"source_id":"FR013","source_location":"HTML construction table 2, data row 27","source_url":"https://www.isola-group.com/pcb-laminates-prepreg/is400-laminate-and-prepreg-isola-group/","notes":"Manufacturer construction-specific value; test method/conditioning not stated in this HTML construction table. Thickness is the published nominal value; pressed prepreg thickness must be confirmed with PCB fabricator.","construction":"13x7628","offering":null,"thickness_inch":0.088,"collection_group":"fr4","record_id":"PCB006977","source_file":"originals/Isola/Isola__IS400__Dk_Df_구성표__FR013.html","dataset_role":"material_published_parameter","dk_input_status":"scalar_with_frequency","review_flags":"test_method_not_stated;measurement_axis_not_stated"}
{"manufacturer":"Isola","product":"IS400","material_family":null,"material_form":"core","dk":4.45,"dk_min":null,"dk_max":null,"dk_tolerance":null,"df":0.0188,"frequency_ghz":5.0,"frequency_text":"5 Ghz","value_type":"published_construction_table","method":null,"axis":null,"thickness_mm":2.235,"glass_style":"13x7628","resin_content_pct":41.0,"source_id":"FR013","source_location":"HTML construction table 2, data row 27","source_url":"https://www.isola-group.com/pcb-laminates-prepreg/is400-laminate-and-prepreg-isola-group/","notes":"Manufacturer construction-specific value; test method/conditioning not stated in this HTML construction table. Thickness is the published nominal value; pressed prepreg thickness must be confirmed with PCB fabricator.","construction":"13x7628","offering":null,"thickness_inch":0.088,"collection_group":"fr4","record_id":"PCB006978","source_file":"originals/Isola/Isola__IS400__Dk_Df_구성표__FR013.html","dataset_role":"material_published_parameter","dk_input_status":"scalar_with_frequency","review_flags":"test_method_not_stated;measurement_axis_not_stated"}
{"manufacturer":"Isola","product":"IS400","material_family":null,"material_form":"core","dk":4.58,"dk_min":null,"dk_max":null,"dk_tolerance":null,"df":0.0135,"frequency_ghz":0.1,"frequency_text":"100 MHz","value_type":"published_construction_table","method":null,"axis":null,"thickness_mm":2.388,"glass_style":"14x7628","resin_content_pct":41.0,"source_id":"FR013","source_location":"HTML construction table 2, data row 28","source_url":"https://www.isola-group.com/pcb-laminates-prepreg/is400-laminate-and-prepreg-isola-group/","notes":"Manufacturer construction-specific value; test method/conditioning not stated in this HTML construction table. Thickness is the published nominal value; pressed prepreg thickness must be confirmed with PCB fabricator.","construction":"14x7628","offering":null,"thickness_inch":0.094,"collection_group":"fr4","record_id":"PCB006979","source_file":"originals/Isola/Isola__IS400__Dk_Df_구성표__FR013.html","dataset_role":"material_published_parameter","dk_input_status":"scalar_with_frequency","review_flags":"test_method_not_stated;measurement_axis_not_stated"}
{"manufacturer":"Isola","product":"IS400","material_family":null,"material_form":"core","dk":4.51,"dk_min":null,"dk_max":null,"dk_tolerance":null,"df":0.0149,"frequency_ghz":0.5,"frequency_text":"500 MHz","value_type":"published_construction_table","method":null,"axis":null,"thickness_mm":2.388,"glass_style":"14x7628","resin_content_pct":41.0,"source_id":"FR013","source_location":"HTML construction table 2, data row 28","source_url":"https://www.isola-group.com/pcb-laminates-prepreg/is400-laminate-and-prepreg-isola-group/","notes":"Manufacturer construction-specific value; test method/conditioning not stated in this HTML construction table. Thickness is the published nominal value; pressed prepreg thickness must be confirmed with PCB fabricator.","construction":"14x7628","offering":null,"thickness_inch":0.094,"collection_group":"fr4","record_id":"PCB006980","source_file":"originals/Isola/Isola__IS400__Dk_Df_구성표__FR013.html","dataset_role":"material_published_parameter","dk_input_status":"scalar_with_frequency","review_flags":"test_method_not_stated;measurement_axis_not_stated"}
{"manufacturer":"Isola","product":"IS400","material_family":null,"material_form":"core","dk":4.52,"dk_min":null,"dk_max":null,"dk_tolerance":null,"df":0.016,"frequency_ghz":1.0,"frequency_text":"1 Ghz","value_type":"published_construction_table","method":null,"axis":null,"thickness_mm":2.388,"glass_style":"14x7628","resin_content_pct":41.0,"source_id":"FR013","source_location":"HTML construction table 2, data row 28","source_url":"https://www.isola-group.com/pcb-laminates-prepreg/is400-laminate-and-prepreg-isola-group/","notes":"Manufacturer construction-specific value; test method/conditioning not stated in this HTML construction table. Thickness is the published nominal value; pressed prepreg thickness must be confirmed with PCB fabricator.","construction":"14x7628","offering":null,"thickness_inch":0.094,"collection_group":"fr4","record_id":"PCB006981","source_file":"originals/Isola/Isola__IS400__Dk_Df_구성표__FR013.html","dataset_role":"material_published_parameter","dk_input_status":"scalar_with_frequency","review_flags":"test_method_not_stated;measurement_axis_not_stated"}
{"manufacturer":"Isola","product":"IS400","material_family":null,"material_form":"core","dk":4.43,"dk_min":null,"dk_max":null,"dk_tolerance":null,"df":0.0189,"frequency_ghz":10.0,"frequency_text":"10 Ghz","value_type":"published_construction_table","method":null,"axis":null,"thickness_mm":2.388,"glass_style":"14x7628","resin_content_pct":41.0,"source_id":"FR013","source_location":"HTML construction table 2, data row 28","source_url":"https://www.isola-group.com/pcb-laminates-prepreg/is400-laminate-and-prepreg-isola-group/","notes":"Manufacturer construction-specific value; test method/conditioning not stated in this HTML construction table. Thickness is the published nominal value; pressed prepreg thickness must be confirmed with PCB fabricator.","construction":"14x7628","offering":null,"thickness_inch":0.094,"collection_group":"fr4","record_id":"PCB006982","source_file":"originals/Isola/Isola__IS400__Dk_Df_구성표__FR013.html","dataset_role":"material_published_parameter","dk_input_status":"scalar_with_frequency","review_flags":"test_method_not_stated;measurement_axis_not_stated"}
{"manufacturer":"Isola","product":"IS400","material_family":null,"material_form":"core","dk":4.48,"dk_min":null,"dk_max":null,"dk_tolerance":null,"df":0.0164,"frequency_ghz":2.0,"frequency_text":"2 GHz","value_type":"published_construction_table","method":null,"axis":null,"thickness_mm":2.388,"glass_style":"14x7628","resin_content_pct":41.0,"source_id":"FR013","source_location":"HTML construction table 2, data row 28","source_url":"https://www.isola-group.com/pcb-laminates-prepreg/is400-laminate-and-prepreg-isola-group/","notes":"Manufacturer construction-specific value; test method/conditioning not stated in this HTML construction table. Thickness is the published nominal value; pressed prepreg thickness must be confirmed with PCB fabricator.","construction":"14x7628","offering":null,"thickness_inch":0.094,"collection_group":"fr4","record_id":"PCB006983","source_file":"originals/Isola/Isola__IS400__Dk_Df_구성표__FR013.html","dataset_role":"material_published_parameter","dk_input_status":"scalar_with_frequency","review_flags":"test_method_not_stated;measurement_axis_not_stated"}
{"manufacturer":"Isola","product":"IS400","material_family":null,"material_form":"core","dk":4.45,"dk_min":null,"dk_max":null,"dk_tolerance":null,"df":0.0188,"frequency_ghz":5.0,"frequency_text":"5 Ghz","value_type":"published_construction_table","method":null,"axis":null,"thickness_mm":2.388,"glass_style":"14x7628","resin_content_pct":41.0,"source_id":"FR013","source_location":"HTML construction table 2, data row 28","source_url":"https://www.isola-group.com/pcb-laminates-prepreg/is400-laminate-and-prepreg-isola-group/","notes":"Manufacturer construction-specific value; test method/conditioning not stated in this HTML construction table. Thickness is the published nominal value; pressed prepreg thickness must be confirmed with PCB fabricator.","construction":"14x7628","offering":null,"thickness_inch":0.094,"collection_group":"fr4","record_id":"PCB006984","source_file":"originals/Isola/Isola__IS400__Dk_Df_구성표__FR013.html","dataset_role":"material_published_parameter","dk_input_status":"scalar_with_frequency","review_flags":"test_method_not_stated;measurement_axis_not_stated"}
{"manufacturer":"Isola","product":"IS400","material_family":null,"material_form":"core","dk":4.58,"dk_min":null,"dk_max":null,"dk_tolerance":null,"df":0.0135,"frequency_ghz":0.1,"frequency_text":"100 MHz","value_type":"published_construction_table","method":null,"axis":null,"thickness_mm":2.997,"glass_style":"17x7628","resin_content_pct":41.0,"source_id":"FR013","source_location":"HTML construction table 2, data row 29","source_url":"https://www.isola-group.com/pcb-laminates-prepreg/is400-laminate-and-prepreg-isola-group/","notes":"Manufacturer construction-specific value; test method/conditioning not stated in this HTML construction table. Thickness is the published nominal value; pressed prepreg thickness must be confirmed with PCB fabricator.","construction":"17x7628","offering":null,"thickness_inch":0.118,"collection_group":"fr4","record_id":"PCB006985","source_file":"originals/Isola/Isola__IS400__Dk_Df_구성표__FR013.html","dataset_role":"material_published_parameter","dk_input_status":"scalar_with_frequency","review_flags":"test_method_not_stated;measurement_axis_not_stated"}
{"manufacturer":"Isola","product":"IS400","material_family":null,"material_form":"core","dk":4.51,"dk_min":null,"dk_max":null,"dk_tolerance":null,"df":0.0149,"frequency_ghz":0.5,"frequency_text":"500 MHz","value_type":"published_construction_table","method":null,"axis":null,"thickness_mm":2.997,"glass_style":"17x7628","resin_content_pct":41.0,"source_id":"FR013","source_location":"HTML construction table 2, data row 29","source_url":"https://www.isola-group.com/pcb-laminates-prepreg/is400-laminate-and-prepreg-isola-group/","notes":"Manufacturer construction-specific value; test method/conditioning not stated in this HTML construction table. Thickness is the published nominal value; pressed prepreg thickness must be confirmed with PCB fabricator.","construction":"17x7628","offering":null,"thickness_inch":0.118,"collection_group":"fr4","record_id":"PCB006986","source_file":"originals/Isola/Isola__IS400__Dk_Df_구성표__FR013.html","dataset_role":"material_published_parameter","dk_input_status":"scalar_with_frequency","review_flags":"test_method_not_stated;measurement_axis_not_stated"}
{"manufacturer":"Isola","product":"IS400","material_family":null,"material_form":"core","dk":4.52,"dk_min":null,"dk_max":null,"dk_tolerance":null,"df":0.016,"frequency_ghz":1.0,"frequency_text":"1 Ghz","value_type":"published_construction_table","method":null,"axis":null,"thickness_mm":2.997,"glass_style":"17x7628","resin_content_pct":41.0,"source_id":"FR013","source_location":"HTML construction table 2, data row 29","source_url":"https://www.isola-group.com/pcb-laminates-prepreg/is400-laminate-and-prepreg-isola-group/","notes":"Manufacturer construction-specific value; test method/conditioning not stated in this HTML construction table. Thickness is the published nominal value; pressed prepreg thickness must be confirmed with PCB fabricator.","construction":"17x7628","offering":null,"thickness_inch":0.118,"collection_group":"fr4","record_id":"PCB006987","source_file":"originals/Isola/Isola__IS400__Dk_Df_구성표__FR013.html","dataset_role":"material_published_parameter","dk_input_status":"scalar_with_frequency","review_flags":"test_method_not_stated;measurement_axis_not_stated"}
{"manufacturer":"Isola","product":"IS400","material_family":null,"material_form":"core","dk":4.43,"dk_min":null,"dk_max":null,"dk_tolerance":null,"df":0.0189,"frequency_ghz":10.0,"frequency_text":"10 Ghz","value_type":"published_construction_table","method":null,"axis":null,"thickness_mm":2.997,"glass_style":"17x7628","resin_content_pct":41.0,"source_id":"FR013","source_location":"HTML construction table 2, data row 29","source_url":"https://www.isola-group.com/pcb-laminates-prepreg/is400-laminate-and-prepreg-isola-group/","notes":"Manufacturer construction-specific value; test method/conditioning not stated in this HTML construction table. Thickness is the published nominal value; pressed prepreg thickness must be confirmed with PCB fabricator.","construction":"17x7628","offering":null,"thickness_inch":0.118,"collection_group":"fr4","record_id":"PCB006988","source_file":"originals/Isola/Isola__IS400__Dk_Df_구성표__FR013.html","dataset_role":"material_published_parameter","dk_input_status":"scalar_with_frequency","review_flags":"test_method_not_stated;measurement_axis_not_stated"}
{"manufacturer":"Isola","product":"IS400","material_family":null,"material_form":"core","dk":4.48,"dk_min":null,"dk_max":null,"dk_tolerance":null,"df":0.0164,"frequency_ghz":2.0,"frequency_text":"2 GHz","value_type":"published_construction_table","method":null,"axis":null,"thickness_mm":2.997,"glass_style":"17x7628","resin_content_pct":41.0,"source_id":"FR013","source_location":"HTML construction table 2, data row 29","source_url":"https://www.isola-group.com/pcb-laminates-prepreg/is400-laminate-and-prepreg-isola-group/","notes":"Manufacturer construction-specific value; test method/conditioning not stated in this HTML construction table. Thickness is the published nominal value; pressed prepreg thickness must be confirmed with PCB fabricator.","construction":"17x7628","offering":null,"thickness_inch":0.118,"collection_group":"fr4","record_id":"PCB006989","source_file":"originals/Isola/Isola__IS400__Dk_Df_구성표__FR013.html","dataset_role":"material_published_parameter","dk_input_status":"scalar_with_frequency","review_flags":"test_method_not_stated;measurement_axis_not_stated"}
{"manufacturer":"Isola","product":"IS400","material_family":null,"material_form":"core","dk":4.45,"dk_min":null,"dk_max":null,"dk_tolerance":null,"df":0.0188,"frequency_ghz":5.0,"frequency_text":"5 Ghz","value_type":"published_construction_table","method":null,"axis":null,"thickness_mm":2.997,"glass_style":"17x7628","resin_content_pct":41.0,"source_id":"FR013","source_location":"HTML construction table 2, data row 29","source_url":"https://www.isola-group.com/pcb-laminates-prepreg/is400-laminate-and-prepreg-isola-group/","notes":"Manufacturer construction-specific value; test method/conditioning not stated in this HTML construction table. Thickness is the published nominal value; pressed prepreg thickness must be confirmed with PCB fabricator.","construction":"17x7628","offering":null,"thickness_inch":0.118,"collection_group":"fr4","record_id":"PCB006990","source_file":"originals/Isola/Isola__IS400__Dk_Df_구성표__FR013.html","dataset_role":"material_published_parameter","dk_input_status":"scalar_with_frequency","review_flags":"test_method_not_stated;measurement_axis_not_stated"}
