Repository: EIDOSDATA/TraceWave-Studio

# PCB 유전율과 적층 자료

수집/정리 기준일: 2026-11-11.

먼저 [전체 자료 안내 엑셀](Excel/00_전체_자료_안내.xlsx)을 연다. 회사별 엑셀은 `Excel/`에 있고, 원문 검색은 [HTML 안내](START_HERE_ko.html)를 사용한다.

- [자료 사용 안내](docs/자료_사용_안내.md): 폴더, 단위, 조건 선택과 내보내기.
- [자료 검토 결과](docs/자료_검토_결과.md): 확인한 범위, 오류/공백, 정리 내역.
- [TraceWave Studio 연결 설계](../../../Code/docs/pcb_material_catalog.md): 사용자 직접 입력, 소재 선택, 제조업체 적층 선택과 현재 구현의 경계.

57,340개 조건별 관측, 36개 회사와 일반 재료 참고 자료 1개 그룹, 1,756개 출처 기록을 보존했다. 새 엑셀은 전체 안내 1개와 회사/참고 자료별 37개로 총 38개다. 행 수는 고유 소재나 독립 측정 수가 아니다. 공식 자료에 값이 있어도 실제 제조 조건과 해석 대역에 맞는지 확인해야 한다.

사람이 보는 엑셀과 프로그램용 JSONL을 분리했다. 원문 PDF/HTML의 바이트는 보존하면서 파일명을 회사와 소재/용도 중심으로 바꿨다. 중복 저장한 데이터 사본은 복구 폴더로 옮겼고 관측 수치는 삭제하지 않았다.

File: 00_REF/PCB RF ANT/05_PCB_Dielectric_Data_2026/data/observations/Isola.jsonl (part 49 of 92)
{"manufacturer":"Isola","product":"185HR","material_family":null,"material_form":"core","dk":3.97,"dk_min":null,"dk_max":null,"dk_tolerance":null,"df":0.017,"frequency_ghz":0.1,"frequency_text":"100 MHz","value_type":"published_construction_table","method":null,"axis":null,"thickness_mm":0.114,"glass_style":"1x106 / 1x1080","resin_content_pct":65.0,"source_id":"FR001","source_location":"HTML construction table 2, data row 12","source_url":"https://www.isola-group.com/pcb-laminates-prepreg/185hr-laminate-and-prepreg/","notes":"Manufacturer construction-specific value; test method/conditioning not stated in this HTML construction table. Thickness is the published nominal value; pressed prepreg thickness must be confirmed with PCB fabricator.","construction":"1x106 / 1x1080","offering":"Alternate","thickness_inch":0.0045,"collection_group":"fr4","record_id":"PCB005253","source_file":"originals/Isola/Isola__185HR__Dk_Df_구성표__FR001.html","dataset_role":"material_published_parameter","dk_input_status":"scalar_with_frequency","review_flags":"test_method_not_stated;measurement_axis_not_stated"}
{"manufacturer":"Isola","product":"IS400","material_family":null,"material_form":"core","dk":4.58,"dk_min":null,"dk_max":null,"dk_tolerance":null,"df":0.0135,"frequency_ghz":0.1,"frequency_text":"100 MHz","value_type":"published_construction_table","method":null,"axis":null,"thickness_mm":3.175,"glass_style":"18x7628","resin_content_pct":41.0,"source_id":"FR013","source_location":"HTML construction table 2, data row 30","source_url":"https://www.isola-group.com/pcb-laminates-prepreg/is400-laminate-and-prepreg-isola-group/","notes":"Manufacturer construction-specific value; test method/conditioning not stated in this HTML construction table. Thickness is the published nominal value; pressed prepreg thickness must be confirmed with PCB fabricator.","construction":"18x7628","offering":null,"thickness_inch":0.125,"collection_group":"fr4","record_id":"PCB006991","source_file":"originals/Isola/Isola__IS400__Dk_Df_구성표__FR013.html","dataset_role":"material_published_parameter","dk_input_status":"scalar_with_frequency","review_flags":"test_method_not_stated;measurement_axis_not_stated"}
{"manufacturer":"Isola","product":"IS400","material_family":null,"material_form":"core","dk":4.51,"dk_min":null,"dk_max":null,"dk_tolerance":null,"df":0.0149,"frequency_ghz":0.5,"frequency_text":"500 MHz","value_type":"published_construction_table","method":null,"axis":null,"thickness_mm":3.175,"glass_style":"18x7628","resin_content_pct":41.0,"source_id":"FR013","source_location":"HTML construction table 2, data row 30","source_url":"https://www.isola-group.com/pcb-laminates-prepreg/is400-laminate-and-prepreg-isola-group/","notes":"Manufacturer construction-specific value; test method/conditioning not stated in this HTML construction table. Thickness is the published nominal value; pressed prepreg thickness must be confirmed with PCB fabricator.","construction":"18x7628","offering":null,"thickness_inch":0.125,"collection_group":"fr4","record_id":"PCB006992","source_file":"originals/Isola/Isola__IS400__Dk_Df_구성표__FR013.html","dataset_role":"material_published_parameter","dk_input_status":"scalar_with_frequency","review_flags":"test_method_not_stated;measurement_axis_not_stated"}
{"manufacturer":"Isola","product":"IS400","material_family":null,"material_form":"core","dk":4.52,"dk_min":null,"dk_max":null,"dk_tolerance":null,"df":0.016,"frequency_ghz":1.0,"frequency_text":"1 Ghz","value_type":"published_construction_table","method":null,"axis":null,"thickness_mm":3.175,"glass_style":"18x7628","resin_content_pct":41.0,"source_id":"FR013","source_location":"HTML construction table 2, data row 30","source_url":"https://www.isola-group.com/pcb-laminates-prepreg/is400-laminate-and-prepreg-isola-group/","notes":"Manufacturer construction-specific value; test method/conditioning not stated in this HTML construction table. Thickness is the published nominal value; pressed prepreg thickness must be confirmed with PCB fabricator.","construction":"18x7628","offering":null,"thickness_inch":0.125,"collection_group":"fr4","record_id":"PCB006993","source_file":"originals/Isola/Isola__IS400__Dk_Df_구성표__FR013.html","dataset_role":"material_published_parameter","dk_input_status":"scalar_with_frequency","review_flags":"test_method_not_stated;measurement_axis_not_stated"}
{"manufacturer":"Isola","product":"IS400","material_family":null,"material_form":"core","dk":4.43,"dk_min":null,"dk_max":null,"dk_tolerance":null,"df":0.0189,"frequency_ghz":10.0,"frequency_text":"10 Ghz","value_type":"published_construction_table","method":null,"axis":null,"thickness_mm":3.175,"glass_style":"18x7628","resin_content_pct":41.0,"source_id":"FR013","source_location":"HTML construction table 2, data row 30","source_url":"https://www.isola-group.com/pcb-laminates-prepreg/is400-laminate-and-prepreg-isola-group/","notes":"Manufacturer construction-specific value; test method/conditioning not stated in this HTML construction table. Thickness is the published nominal value; pressed prepreg thickness must be confirmed with PCB fabricator.","construction":"18x7628","offering":null,"thickness_inch":0.125,"collection_group":"fr4","record_id":"PCB006994","source_file":"originals/Isola/Isola__IS400__Dk_Df_구성표__FR013.html","dataset_role":"material_published_parameter","dk_input_status":"scalar_with_frequency","review_flags":"test_method_not_stated;measurement_axis_not_stated"}
{"manufacturer":"Isola","product":"IS400","material_family":null,"material_form":"core","dk":4.48,"dk_min":null,"dk_max":null,"dk_tolerance":null,"df":0.0164,"frequency_ghz":2.0,"frequency_text":"2 GHz","value_type":"published_construction_table","method":null,"axis":null,"thickness_mm":3.175,"glass_style":"18x7628","resin_content_pct":41.0,"source_id":"FR013","source_location":"HTML construction table 2, data row 30","source_url":"https://www.isola-group.com/pcb-laminates-prepreg/is400-laminate-and-prepreg-isola-group/","notes":"Manufacturer construction-specific value; test method/conditioning not stated in this HTML construction table. Thickness is the published nominal value; pressed prepreg thickness must be confirmed with PCB fabricator.","construction":"18x7628","offering":null,"thickness_inch":0.125,"collection_group":"fr4","record_id":"PCB006995","source_file":"originals/Isola/Isola__IS400__Dk_Df_구성표__FR013.html","dataset_role":"material_published_parameter","dk_input_status":"scalar_with_frequency","review_flags":"test_method_not_stated;measurement_axis_not_stated"}
{"manufacturer":"Isola","product":"IS400","material_family":null,"material_form":"core","dk":4.45,"dk_min":null,"dk_max":null,"dk_tolerance":null,"df":0.0188,"frequency_ghz":5.0,"frequency_text":"5 Ghz","value_type":"published_construction_table","method":null,"axis":null,"thickness_mm":3.175,"glass_style":"18x7628","resin_content_pct":41.0,"source_id":"FR013","source_location":"HTML construction table 2, data row 30","source_url":"https://www.isola-group.com/pcb-laminates-prepreg/is400-laminate-and-prepreg-isola-group/","notes":"Manufacturer construction-specific value; test method/conditioning not stated in this HTML construction table. Thickness is the published nominal value; pressed prepreg thickness must be confirmed with PCB fabricator.","construction":"18x7628","offering":null,"thickness_inch":0.125,"collection_group":"fr4","record_id":"PCB006996","source_file":"originals/Isola/Isola__IS400__Dk_Df_구성표__FR013.html","dataset_role":"material_published_parameter","dk_input_status":"scalar_with_frequency","review_flags":"test_method_not_stated;measurement_axis_not_stated"}
{"manufacturer":"Isola","product":"IS400","material_family":null,"material_form":"core","dk":3.91,"dk_min":null,"dk_max":null,"dk_tolerance":null,"df":0.0177,"frequency_ghz":0.1,"frequency_text":"100 MHz","value_type":"published_construction_table","method":null,"axis":null,"thickness_mm":0.051,"glass_style":"1x106","resin_content_pct":74.0,"source_id":"FR013","source_location":"HTML construction table 2, data row 1","source_url":"https://www.isola-group.com/pcb-laminates-prepreg/is400-laminate-and-prepreg-isola-group/","notes":"Manufacturer construction-specific value; test method/conditioning not stated in this HTML construction table. Thickness is the published nominal value; pressed prepreg thickness must be confirmed with PCB fabricator.","construction":"1x106","offering":null,"thickness_inch":0.002,"collection_group":"fr4","record_id":"PCB006997","source_file":"originals/Isola/Isola__IS400__Dk_Df_구성표__FR013.html","dataset_role":"material_published_parameter","dk_input_status":"scalar_with_frequency","review_flags":"test_method_not_stated;measurement_axis_not_stated"}
{"manufacturer":"Isola","product":"IS400","material_family":null,"material_form":"core","dk":3.81,"dk_min":null,"dk_max":null,"dk_tolerance":null,"df":0.02,"frequency_ghz":0.5,"frequency_text":"500 MHz","value_type":"published_construction_table","method":null,"axis":null,"thickness_mm":0.051,"glass_style":"1x106","resin_content_pct":74.0,"source_id":"FR013","source_location":"HTML construction table 2, data row 1","source_url":"https://www.isola-group.com/pcb-laminates-prepreg/is400-laminate-and-prepreg-isola-group/","notes":"Manufacturer construction-specific value; test method/conditioning not stated in this HTML construction table. Thickness is the published nominal value; pressed prepreg thickness must be confirmed with PCB fabricator.","construction":"1x106","offering":null,"thickness_inch":0.002,"collection_group":"fr4","record_id":"PCB006998","source_file":"originals/Isola/Isola__IS400__Dk_Df_구성표__FR013.html","dataset_role":"material_published_parameter","dk_input_status":"scalar_with_frequency","review_flags":"test_method_not_stated;measurement_axis_not_stated"}
{"manufacturer":"Isola","product":"IS400","material_family":null,"material_form":"core","dk":3.8,"dk_min":null,"dk_max":null,"dk_tolerance":null,"df":0.023,"frequency_ghz":1.0,"frequency_text":"1 Ghz","value_type":"published_construction_table","method":null,"axis":null,"thickness_mm":0.051,"glass_style":"1x106","resin_content_pct":74.0,"source_id":"FR013","source_location":"HTML construction table 2, data row 1","source_url":"https://www.isola-group.com/pcb-laminates-prepreg/is400-laminate-and-prepreg-isola-group/","notes":"Manufacturer construction-specific value; test method/conditioning not stated in this HTML construction table. Thickness is the published nominal value; pressed prepreg thickness must be confirmed with PCB fabricator.","construction":"1x106","offering":null,"thickness_inch":0.002,"collection_group":"fr4","record_id":"PCB006999","source_file":"originals/Isola/Isola__IS400__Dk_Df_구성표__FR013.html","dataset_role":"material_published_parameter","dk_input_status":"scalar_with_frequency","review_flags":"test_method_not_stated;measurement_axis_not_stated"}
{"manufacturer":"Isola","product":"IS400","material_family":null,"material_form":"core","dk":3.72,"dk_min":null,"dk_max":null,"dk_tolerance":null,"df":0.0292,"frequency_ghz":10.0,"frequency_text":"10 Ghz","value_type":"published_construction_table","method":null,"axis":null,"thickness_mm":0.051,"glass_style":"1x106","resin_content_pct":74.0,"source_id":"FR013","source_location":"HTML construction table 2, data row 1","source_url":"https://www.isola-group.com/pcb-laminates-prepreg/is400-laminate-and-prepreg-isola-group/","notes":"Manufacturer construction-specific value; test method/conditioning not stated in this HTML construction table. Thickness is the published nominal value; pressed prepreg thickness must be confirmed with PCB fabricator.","construction":"1x106","offering":null,"thickness_inch":0.002,"collection_group":"fr4","record_id":"PCB007000","source_file":"originals/Isola/Isola__IS400__Dk_Df_구성표__FR013.html","dataset_role":"material_published_parameter","dk_input_status":"scalar_with_frequency","review_flags":"test_method_not_stated;measurement_axis_not_stated"}
{"manufacturer":"Isola","product":"IS400","material_family":null,"material_form":"core","dk":3.78,"dk_min":null,"dk_max":null,"dk_tolerance":null,"df":0.024,"frequency_ghz":2.0,"frequency_text":"2 GHz","value_type":"published_construction_table","method":null,"axis":null,"thickness_mm":0.051,"glass_style":"1x106","resin_content_pct":74.0,"source_id":"FR013","source_location":"HTML construction table 2, data row 1","source_url":"https://www.isola-group.com/pcb-laminates-prepreg/is400-laminate-and-prepreg-isola-group/","notes":"Manufacturer construction-specific value; test method/conditioning not stated in this HTML construction table. Thickness is the published nominal value; pressed prepreg thickness must be confirmed with PCB fabricator.","construction":"1x106","offering":null,"thickness_inch":0.002,"collection_group":"fr4","record_id":"PCB007001","source_file":"originals/Isola/Isola__IS400__Dk_Df_구성표__FR013.html","dataset_role":"material_published_parameter","dk_input_status":"scalar_with_frequency","review_flags":"test_method_not_stated;measurement_axis_not_stated"}
{"manufacturer":"Isola","product":"IS400","material_family":null,"material_form":"core","dk":3.72,"dk_min":null,"dk_max":null,"dk_tolerance":null,"df":0.0291,"frequency_ghz":5.0,"frequency_text":"5 Ghz","value_type":"published_construction_table","method":null,"axis":null,"thickness_mm":0.051,"glass_style":"1x106","resin_content_pct":74.0,"source_id":"FR013","source_location":"HTML construction table 2, data row 1","source_url":"https://www.isola-group.com/pcb-laminates-prepreg/is400-laminate-and-prepreg-isola-group/","notes":"Manufacturer construction-specific value; test method/conditioning not stated in this HTML construction table. Thickness is the published nominal value; pressed prepreg thickness must be confirmed with PCB fabricator.","construction":"1x106","offering":null,"thickness_inch":0.002,"collection_group":"fr4","record_id":"PCB007002","source_file":"originals/Isola/Isola__IS400__Dk_Df_구성표__FR013.html","dataset_role":"material_published_parameter","dk_input_status":"scalar_with_frequency","review_flags":"test_method_not_stated;measurement_axis_not_stated"}
{"manufacturer":"Isola","product":"IS400","material_family":null,"material_form":"core","dk":4.03,"dk_min":null,"dk_max":null,"dk_tolerance":null,"df":0.0163,"frequency_ghz":0.1,"frequency_text":"100 MHz","value_type":"published_construction_table","method":null,"axis":null,"thickness_mm":0.076,"glass_style":"1x1080","resin_content_pct":65.0,"source_id":"FR013","source_location":"HTML construction table 2, data row 2","source_url":"https://www.isola-group.com/pcb-laminates-prepreg/is400-laminate-and-prepreg-isola-group/","notes":"Manufacturer construction-specific value; test method/conditioning not stated in this HTML construction table. Thickness is the published nominal value; pressed prepreg thickness must be confirmed with PCB fabricator.","construction":"1x1080","offering":null,"thickness_inch":0.003,"collection_group":"fr4","record_id":"PCB007003","source_file":"originals/Isola/Isola__IS400__Dk_Df_구성표__FR013.html","dataset_role":"material_published_parameter","dk_input_status":"scalar_with_frequency","review_flags":"test_method_not_stated;measurement_axis_not_stated"}
{"manufacturer":"Isola","product":"IS400","material_family":null,"material_form":"core","dk":3.95,"dk_min":null,"dk_max":null,"dk_tolerance":null,"df":0.0185,"frequency_ghz":0.5,"frequency_text":"500 MHz","value_type":"published_construction_table","method":null,"axis":null,"thickness_mm":0.076,"glass_style":"1x1080","resin_content_pct":65.0,"source_id":"FR013","source_location":"HTML construction table 2, data row 2","source_url":"https://www.isola-group.com/pcb-laminates-prepreg/is400-laminate-and-prepreg-isola-group/","notes":"Manufacturer construction-specific value; test method/conditioning not stated in this HTML construction table. Thickness is the published nominal value; pressed prepreg thickness must be confirmed with PCB fabricator.","construction":"1x1080","offering":null,"thickness_inch":0.003,"collection_group":"fr4","record_id":"PCB007004","source_file":"originals/Isola/Isola__IS400__Dk_Df_구성표__FR013.html","dataset_role":"material_published_parameter","dk_input_status":"scalar_with_frequency","review_flags":"test_method_not_stated;measurement_axis_not_stated"}
{"manufacturer":"Isola","product":"IS400","material_family":null,"material_form":"core","dk":3.91,"dk_min":null,"dk_max":null,"dk_tolerance":null,"df":0.021,"frequency_ghz":1.0,"frequency_text":"1 Ghz","value_type":"published_construction_table","method":null,"axis":null,"thickness_mm":0.076,"glass_style":"1x1080","resin_content_pct":65.0,"source_id":"FR013","source_location":"HTML construction table 2, data row 2","source_url":"https://www.isola-group.com/pcb-laminates-prepreg/is400-laminate-and-prepreg-isola-group/","notes":"Manufacturer construction-specific value; test method/conditioning not stated in this HTML construction table. Thickness is the published nominal value; pressed prepreg thickness must be confirmed with PCB fabricator.","construction":"1x1080","offering":null,"thickness_inch":0.003,"collection_group":"fr4","record_id":"PCB007005","source_file":"originals/Isola/Isola__IS400__Dk_Df_구성표__FR013.html","dataset_role":"material_published_parameter","dk_input_status":"scalar_with_frequency","review_flags":"test_method_not_stated;measurement_axis_not_stated"}
{"manufacturer":"Isola","product":"IS400","material_family":null,"material_form":"core","dk":3.82,"dk_min":null,"dk_max":null,"dk_tolerance":null,"df":0.0263,"frequency_ghz":10.0,"frequency_text":"10 Ghz","value_type":"published_construction_table","method":null,"axis":null,"thickness_mm":0.076,"glass_style":"1x1080","resin_content_pct":65.0,"source_id":"FR013","source_location":"HTML construction table 2, data row 2","source_url":"https://www.isola-group.com/pcb-laminates-prepreg/is400-laminate-and-prepreg-isola-group/","notes":"Manufacturer construction-specific value; test method/conditioning not stated in this HTML construction table. Thickness is the published nominal value; pressed prepreg thickness must be confirmed with PCB fabricator.","construction":"1x1080","offering":null,"thickness_inch":0.003,"collection_group":"fr4","record_id":"PCB007006","source_file":"originals/Isola/Isola__IS400__Dk_Df_구성표__FR013.html","dataset_role":"material_published_parameter","dk_input_status":"scalar_with_frequency","review_flags":"test_method_not_stated;measurement_axis_not_stated"}
{"manufacturer":"Isola","product":"IS400","material_family":null,"material_form":"core","dk":3.88,"dk_min":null,"dk_max":null,"dk_tolerance":null,"df":0.0222,"frequency_ghz":2.0,"frequency_text":"2 GHz","value_type":"published_construction_table","method":null,"axis":null,"thickness_mm":0.076,"glass_style":"1x1080","resin_content_pct":65.0,"source_id":"FR013","source_location":"HTML construction table 2, data row 2","source_url":"https://www.isola-group.com/pcb-laminates-prepreg/is400-laminate-and-prepreg-isola-group/","notes":"Manufacturer construction-specific value; test method/conditioning not stated in this HTML construction table. Thickness is the published nominal value; pressed prepreg thickness must be confirmed with PCB fabricator.","construction":"1x1080","offering":null,"thickness_inch":0.003,"collection_group":"fr4","record_id":"PCB007007","source_file":"originals/Isola/Isola__IS400__Dk_Df_구성표__FR013.html","dataset_role":"material_published_parameter","dk_input_status":"scalar_with_frequency","review_flags":"test_method_not_stated;measurement_axis_not_stated"}
{"manufacturer":"Isola","product":"IS400","material_family":null,"material_form":"core","dk":3.82,"dk_min":null,"dk_max":null,"dk_tolerance":null,"df":0.0262,"frequency_ghz":5.0,"frequency_text":"5 Ghz","value_type":"published_construction_table","method":null,"axis":null,"thickness_mm":0.076,"glass_style":"1x1080","resin_content_pct":65.0,"source_id":"FR013","source_location":"HTML construction table 2, data row 2","source_url":"https://www.isola-group.com/pcb-laminates-prepreg/is400-laminate-and-prepreg-isola-group/","notes":"Manufacturer construction-specific value; test method/conditioning not stated in this HTML construction table. Thickness is the published nominal value; pressed prepreg thickness must be confirmed with PCB fabricator.","construction":"1x1080","offering":null,"thickness_inch":0.003,"collection_group":"fr4","record_id":"PCB007008","source_file":"originals/Isola/Isola__IS400__Dk_Df_구성표__FR013.html","dataset_role":"material_published_parameter","dk_input_status":"scalar_with_frequency","review_flags":"test_method_not_stated;measurement_axis_not_stated"}
{"manufacturer":"Isola","product":"IS400","material_family":null,"material_form":"core","dk":4.28,"dk_min":null,"dk_max":null,"dk_tolerance":null,"df":0.0136,"frequency_ghz":0.1,"frequency_text":"100 MHz","value_type":"published_construction_table","method":null,"axis":null,"thickness_mm":0.152,"glass_style":"1x1652","resin_content_pct":51.0,"source_id":"FR013","source_location":"HTML construction table 2, data row 5","source_url":"https://www.isola-group.com/pcb-laminates-prepreg/is400-laminate-and-prepreg-isola-group/","notes":"Manufacturer construction-specific value; test method/conditioning not stated in this HTML construction table. Thickness is the published nominal value; pressed prepreg thickness must be confirmed with PCB fabricator.","construction":"1x1652","offering":null,"thickness_inch":0.006,"collection_group":"fr4","record_id":"PCB007009","source_file":"originals/Isola/Isola__IS400__Dk_Df_구성표__FR013.html","dataset_role":"material_published_parameter","dk_input_status":"scalar_with_frequency","review_flags":"test_method_not_stated;measurement_axis_not_stated"}
{"manufacturer":"Isola","product":"IS400","material_family":null,"material_form":"core","dk":4.24,"dk_min":null,"dk_max":null,"dk_tolerance":null,"df":0.0152,"frequency_ghz":0.5,"frequency_text":"500 MHz","value_type":"published_construction_table","method":null,"axis":null,"thickness_mm":0.152,"glass_style":"1x1652","resin_content_pct":51.0,"source_id":"FR013","source_location":"HTML construction table 2, data row 5","source_url":"https://www.isola-group.com/pcb-laminates-prepreg/is400-laminate-and-prepreg-isola-group/","notes":"Manufacturer construction-specific value; test method/conditioning not stated in this HTML construction table. Thickness is the published nominal value; pressed prepreg thickness must be confirmed with PCB fabricator.","construction":"1x1652","offering":null,"thickness_inch":0.006,"collection_group":"fr4","record_id":"PCB007010","source_file":"originals/Isola/Isola__IS400__Dk_Df_구성표__FR013.html","dataset_role":"material_published_parameter","dk_input_status":"scalar_with_frequency","review_flags":"test_method_not_stated;measurement_axis_not_stated"}
{"manufacturer":"Isola","product":"IS400","material_family":null,"material_form":"core","dk":4.22,"dk_min":null,"dk_max":null,"dk_tolerance":null,"df":0.0172,"frequency_ghz":1.0,"frequency_text":"1 Ghz","value_type":"published_construction_table","method":null,"axis":null,"thickness_mm":0.152,"glass_style":"1x1652","resin_content_pct":51.0,"source_id":"FR013","source_location":"HTML construction table 2, data row 5","source_url":"https://www.isola-group.com/pcb-laminates-prepreg/is400-laminate-and-prepreg-isola-group/","notes":"Manufacturer construction-specific value; test method/conditioning not stated in this HTML construction table. Thickness is the published nominal value; pressed prepreg thickness must be confirmed with PCB fabricator.","construction":"1x1652","offering":null,"thickness_inch":0.006,"collection_group":"fr4","record_id":"PCB007011","source_file":"originals/Isola/Isola__IS400__Dk_Df_구성표__FR013.html","dataset_role":"material_published_parameter","dk_input_status":"scalar_with_frequency","review_flags":"test_method_not_stated;measurement_axis_not_stated"}
{"manufacturer":"Isola","product":"IS400","material_family":null,"material_form":"core","dk":4.13,"dk_min":null,"dk_max":null,"dk_tolerance":null,"df":0.0182,"frequency_ghz":10.0,"frequency_text":"10 Ghz","value_type":"published_construction_table","method":null,"axis":null,"thickness_mm":0.152,"glass_style":"1x1652","resin_content_pct":51.0,"source_id":"FR013","source_location":"HTML construction table 2, data row 5","source_url":"https://www.isola-group.com/pcb-laminates-prepreg/is400-laminate-and-prepreg-isola-group/","notes":"Manufacturer construction-specific value; test method/conditioning not stated in this HTML construction table. Thickness is the published nominal value; pressed prepreg thickness must be confirmed with PCB fabricator.","construction":"1x1652","offering":null,"thickness_inch":0.006,"collection_group":"fr4","record_id":"PCB007012","source_file":"originals/Isola/Isola__IS400__Dk_Df_구성표__FR013.html","dataset_role":"material_published_parameter","dk_input_status":"scalar_with_frequency","review_flags":"test_method_not_stated;measurement_axis_not_stated"}
{"manufacturer":"Isola","product":"IS400","material_family":null,"material_form":"core","dk":4.2,"dk_min":null,"dk_max":null,"dk_tolerance":null,"df":0.0179,"frequency_ghz":2.0,"frequency_text":"2 GHz","value_type":"published_construction_table","method":null,"axis":null,"thickness_mm":0.152,"glass_style":"1x1652","resin_content_pct":51.0,"source_id":"FR013","source_location":"HTML construction table 2, data row 5","source_url":"https://www.isola-group.com/pcb-laminates-prepreg/is400-laminate-and-prepreg-isola-group/","notes":"Manufacturer construction-specific value; test method/conditioning not stated in this HTML construction table. Thickness is the published nominal value; pressed prepreg thickness must be confirmed with PCB fabricator.","construction":"1x1652","offering":null,"thickness_inch":0.006,"collection_group":"fr4","record_id":"PCB007013","source_file":"originals/Isola/Isola__IS400__Dk_Df_구성표__FR013.html","dataset_role":"material_published_parameter","dk_input_status":"scalar_with_frequency","review_flags":"test_method_not_stated;measurement_axis_not_stated"}
{"manufacturer":"Isola","product":"IS400","material_family":null,"material_form":"core","dk":4.14,"dk_min":null,"dk_max":null,"dk_tolerance":null,"df":0.018,"frequency_ghz":5.0,"frequency_text":"5 Ghz","value_type":"published_construction_table","method":null,"axis":null,"thickness_mm":0.152,"glass_style":"1x1652","resin_content_pct":51.0,"source_id":"FR013","source_location":"HTML construction table 2, data row 5","source_url":"https://www.isola-group.com/pcb-laminates-prepreg/is400-laminate-and-prepreg-isola-group/","notes":"Manufacturer construction-specific value; test method/conditioning not stated in this HTML construction table. Thickness is the published nominal value; pressed prepreg thickness must be confirmed with PCB fabricator.","construction":"1x1652","offering":null,"thickness_inch":0.006,"collection_group":"fr4","record_id":"PCB007014","source_file":"originals/Isola/Isola__IS400__Dk_Df_구성표__FR013.html","dataset_role":"material_published_parameter","dk_input_status":"scalar_with_frequency","review_flags":"test_method_not_stated;measurement_axis_not_stated"}
{"manufacturer":"Isola","product":"IS400","material_family":null,"material_form":"core","dk":4.45,"dk_min":null,"dk_max":null,"dk_tolerance":null,"df":0.0142,"frequency_ghz":0.1,"frequency_text":"100 MHz","value_type":"published_construction_table","method":null,"axis":null,"thickness_mm":0.102,"glass_style":"1x2116","resin_content_pct":46.0,"source_id":"FR013","source_location":"HTML construction table 2, data row 3","source_url":"https://www.isola-group.com/pcb-laminates-prepreg/is400-laminate-and-prepreg-isola-group/","notes":"Manufacturer construction-specific value; test method/conditioning not stated in this HTML construction table. Thickness is the published nominal value; pressed prepreg thickness must be confirmed with PCB fabricator.","construction":"1x2116","offering":null,"thickness_inch":0.004,"collection_group":"fr4","record_id":"PCB007015","source_file":"originals/Isola/Isola__IS400__Dk_Df_구성표__FR013.html","dataset_role":"material_published_parameter","dk_input_status":"scalar_with_frequency","review_flags":"test_method_not_stated;measurement_axis_not_stated"}
{"manufacturer":"Isola","product":"IS400","material_family":null,"material_form":"core","dk":4.37,"dk_min":null,"dk_max":null,"dk_tolerance":null,"df":0.0159,"frequency_ghz":0.5,"frequency_text":"500 MHz","value_type":"published_construction_table","method":null,"axis":null,"thickness_mm":0.102,"glass_style":"1x2116","resin_content_pct":46.0,"source_id":"FR013","source_location":"HTML construction table 2, data row 3","source_url":"https://www.isola-group.com/pcb-laminates-prepreg/is400-laminate-and-prepreg-isola-group/","notes":"Manufacturer construction-specific value; test method/conditioning not stated in this HTML construction table. Thickness is the published nominal value; pressed prepreg thickness must be confirmed with PCB fabricator.","construction":"1x2116","offering":null,"thickness_inch":0.004,"collection_group":"fr4","record_id":"PCB007016","source_file":"originals/Isola/Isola__IS400__Dk_Df_구성표__FR013.html","dataset_role":"material_published_parameter","dk_input_status":"scalar_with_frequency","review_flags":"test_method_not_stated;measurement_axis_not_stated"}
{"manufacturer":"Isola","product":"IS400","material_family":null,"material_form":"core","dk":4.39,"dk_min":null,"dk_max":null,"dk_tolerance":null,"df":0.017,"frequency_ghz":1.0,"frequency_text":"1 Ghz","value_type":"published_construction_table","method":null,"axis":null,"thickness_mm":0.102,"glass_style":"1x2116","resin_content_pct":46.0,"source_id":"FR013","source_location":"HTML construction table 2, data row 3","source_url":"https://www.isola-group.com/pcb-laminates-prepreg/is400-laminate-and-prepreg-isola-group/","notes":"Manufacturer construction-specific value; test method/conditioning not stated in this HTML construction table. Thickness is the published nominal value; pressed prepreg thickness must be confirmed with PCB fabricator.","construction":"1x2116","offering":null,"thickness_inch":0.004,"collection_group":"fr4","record_id":"PCB007017","source_file":"originals/Isola/Isola__IS400__Dk_Df_구성표__FR013.html","dataset_role":"material_published_parameter","dk_input_status":"scalar_with_frequency","review_flags":"test_method_not_stated;measurement_axis_not_stated"}
{"manufacturer":"Isola","product":"IS400","material_family":null,"material_form":"core","dk":4.3,"dk_min":null,"dk_max":null,"dk_tolerance":null,"df":0.0211,"frequency_ghz":10.0,"frequency_text":"10 Ghz","value_type":"published_construction_table","method":null,"axis":null,"thickness_mm":0.102,"glass_style":"1x2116","resin_content_pct":46.0,"source_id":"FR013","source_location":"HTML construction table 2, data row 3","source_url":"https://www.isola-group.com/pcb-laminates-prepreg/is400-laminate-and-prepreg-isola-group/","notes":"Manufacturer construction-specific value; test method/conditioning not stated in this HTML construction table. Thickness is the published nominal value; pressed prepreg thickness must be confirmed with PCB fabricator.","construction":"1x2116","offering":null,"thickness_inch":0.004,"collection_group":"fr4","record_id":"PCB007018","source_file":"originals/Isola/Isola__IS400__Dk_Df_구성표__FR013.html","dataset_role":"material_published_parameter","dk_input_status":"scalar_with_frequency","review_flags":"test_method_not_stated;measurement_axis_not_stated"}
{"manufacturer":"Isola","product":"IS400","material_family":null,"material_form":"core","dk":4.35,"dk_min":null,"dk_max":null,"dk_tolerance":null,"df":0.0182,"frequency_ghz":2.0,"frequency_text":"2 GHz","value_type":"published_construction_table","method":null,"axis":null,"thickness_mm":0.102,"glass_style":"1x2116","resin_content_pct":46.0,"source_id":"FR013","source_location":"HTML construction table 2, data row 3","source_url":"https://www.isola-group.com/pcb-laminates-prepreg/is400-laminate-and-prepreg-isola-group/","notes":"Manufacturer construction-specific value; test method/conditioning not stated in this HTML construction table. Thickness is the published nominal value; pressed prepreg thickness must be confirmed with PCB fabricator.","construction":"1x2116","offering":null,"thickness_inch":0.004,"collection_group":"fr4","record_id":"PCB007019","source_file":"originals/Isola/Isola__IS400__Dk_Df_구성표__FR013.html","dataset_role":"material_published_parameter","dk_input_status":"scalar_with_frequency","review_flags":"test_method_not_stated;measurement_axis_not_stated"}
{"manufacturer":"Isola","product":"IS400","material_family":null,"material_form":"core","dk":4.32,"dk_min":null,"dk_max":null,"dk_tolerance":null,"df":0.021,"frequency_ghz":5.0,"frequency_text":"5 Ghz","value_type":"published_construction_table","method":null,"axis":null,"thickness_mm":0.102,"glass_style":"1x2116","resin_content_pct":46.0,"source_id":"FR013","source_location":"HTML construction table 2, data row 3","source_url":"https://www.isola-group.com/pcb-laminates-prepreg/is400-laminate-and-prepreg-isola-group/","notes":"Manufacturer construction-specific value; test method/conditioning not stated in this HTML construction table. Thickness is the published nominal value; pressed prepreg thickness must be confirmed with PCB fabricator.","construction":"1x2116","offering":null,"thickness_inch":0.004,"collection_group":"fr4","record_id":"PCB007020","source_file":"originals/Isola/Isola__IS400__Dk_Df_구성표__FR013.html","dataset_role":"material_published_parameter","dk_input_status":"scalar_with_frequency","review_flags":"test_method_not_stated;measurement_axis_not_stated"}
{"manufacturer":"Isola","product":"IS400","material_family":null,"material_form":"core","dk":4.21,"dk_min":null,"dk_max":null,"dk_tolerance":null,"df":0.0141,"frequency_ghz":0.1,"frequency_text":"100 MHz","value_type":"published_construction_table","method":null,"axis":null,"thickness_mm":0.127,"glass_style":"1x2116","resin_content_pct":54.0,"source_id":"FR013","source_location":"HTML construction table 2, data row 4","source_url":"https://www.isola-group.com/pcb-laminates-prepreg/is400-laminate-and-prepreg-isola-group/","notes":"Manufacturer construction-specific value; test method/conditioning not stated in this HTML construction table. Thickness is the published nominal value; pressed prepreg thickness must be confirmed with PCB fabricator.","construction":"1x2116","offering":null,"thickness_inch":0.005,"collection_group":"fr4","record_id":"PCB007021","source_file":"originals/Isola/Isola__IS400__Dk_Df_구성표__FR013.html","dataset_role":"material_published_parameter","dk_input_status":"scalar_with_frequency","review_flags":"test_method_not_stated;measurement_axis_not_stated"}
{"manufacturer":"Isola","product":"IS400","material_family":null,"material_form":"core","dk":4.17,"dk_min":null,"dk_max":null,"dk_tolerance":null,"df":0.0158,"frequency_ghz":0.5,"frequency_text":"500 MHz","value_type":"published_construction_table","method":null,"axis":null,"thickness_mm":0.127,"glass_style":"1x2116","resin_content_pct":54.0,"source_id":"FR013","source_location":"HTML construction table 2, data row 4","source_url":"https://www.isola-group.com/pcb-laminates-prepreg/is400-laminate-and-prepreg-isola-group/","notes":"Manufacturer construction-specific value; test method/conditioning not stated in this HTML construction table. Thickness is the published nominal value; pressed prepreg thickness must be confirmed with PCB fabricator.","construction":"1x2116","offering":null,"thickness_inch":0.005,"collection_group":"fr4","record_id":"PCB007022","source_file":"originals/Isola/Isola__IS400__Dk_Df_구성표__FR013.html","dataset_role":"material_published_parameter","dk_input_status":"scalar_with_frequency","review_flags":"test_method_not_stated;measurement_axis_not_stated"}
{"manufacturer":"Isola","product":"IS400","material_family":null,"material_form":"core","dk":4.15,"dk_min":null,"dk_max":null,"dk_tolerance":null,"df":0.018,"frequency_ghz":1.0,"frequency_text":"1 Ghz","value_type":"published_construction_table","method":null,"axis":null,"thickness_mm":0.127,"glass_style":"1x2116","resin_content_pct":54.0,"source_id":"FR013","source_location":"HTML construction table 2, data row 4","source_url":"https://www.isola-group.com/pcb-laminates-prepreg/is400-laminate-and-prepreg-isola-group/","notes":"Manufacturer construction-specific value; test method/conditioning not stated in this HTML construction table. Thickness is the published nominal value; pressed prepreg thickness must be confirmed with PCB fabricator.","construction":"1x2116","offering":null,"thickness_inch":0.005,"collection_group":"fr4","record_id":"PCB007023","source_file":"originals/Isola/Isola__IS400__Dk_Df_구성표__FR013.html","dataset_role":"material_published_parameter","dk_input_status":"scalar_with_frequency","review_flags":"test_method_not_stated;measurement_axis_not_stated"}
{"manufacturer":"Isola","product":"IS400","material_family":null,"material_form":"core","dk":4.05,"dk_min":null,"dk_max":null,"dk_tolerance":null,"df":0.0191,"frequency_ghz":10.0,"frequency_text":"10 Ghz","value_type":"published_construction_table","method":null,"axis":null,"thickness_mm":0.127,"glass_style":"1x2116","resin_content_pct":54.0,"source_id":"FR013","source_location":"HTML construction table 2, data row 4","source_url":"https://www.isola-group.com/pcb-laminates-prepreg/is400-laminate-and-prepreg-isola-group/","notes":"Manufacturer construction-specific value; test method/conditioning not stated in this HTML construction table. Thickness is the published nominal value; pressed prepreg thickness must be confirmed with PCB fabricator.","construction":"1x2116","offering":null,"thickness_inch":0.005,"collection_group":"fr4","record_id":"PCB007024","source_file":"originals/Isola/Isola__IS400__Dk_Df_구성표__FR013.html","dataset_role":"material_published_parameter","dk_input_status":"scalar_with_frequency","review_flags":"test_method_not_stated;measurement_axis_not_stated"}
{"manufacturer":"Isola","product":"IS400","material_family":null,"material_form":"core","dk":4.12,"dk_min":null,"dk_max":null,"dk_tolerance":null,"df":0.0187,"frequency_ghz":2.0,"frequency_text":"2 GHz","value_type":"published_construction_table","method":null,"axis":null,"thickness_mm":0.127,"glass_style":"1x2116","resin_content_pct":54.0,"source_id":"FR013","source_location":"HTML construction table 2, data row 4","source_url":"https://www.isola-group.com/pcb-laminates-prepreg/is400-laminate-and-prepreg-isola-group/","notes":"Manufacturer construction-specific value; test method/conditioning not stated in this HTML construction table. Thickness is the published nominal value; pressed prepreg thickness must be confirmed with PCB fabricator.","construction":"1x2116","offering":null,"thickness_inch":0.005,"collection_group":"fr4","record_id":"PCB007025","source_file":"originals/Isola/Isola__IS400__Dk_Df_구성표__FR013.html","dataset_role":"material_published_parameter","dk_input_status":"scalar_with_frequency","review_flags":"test_method_not_stated;measurement_axis_not_stated"}
{"manufacturer":"Isola","product":"IS400","material_family":null,"material_form":"core","dk":4.06,"dk_min":null,"dk_max":null,"dk_tolerance":null,"df":0.0189,"frequency_ghz":5.0,"frequency_text":"5 Ghz","value_type":"published_construction_table","method":null,"axis":null,"thickness_mm":0.127,"glass_style":"1x2116","resin_content_pct":54.0,"source_id":"FR013","source_location":"HTML construction table 2, data row 4","source_url":"https://www.isola-group.com/pcb-laminates-prepreg/is400-laminate-and-prepreg-isola-group/","notes":"Manufacturer construction-specific value; test method/conditioning not stated in this HTML construction table. Thickness is the published nominal value; pressed prepreg thickness must be confirmed with PCB fabricator.","construction":"1x2116","offering":null,"thickness_inch":0.005,"collection_group":"fr4","record_id":"PCB007026","source_file":"originals/Isola/Isola__IS400__Dk_Df_구성표__FR013.html","dataset_role":"material_published_parameter","dk_input_status":"scalar_with_frequency","review_flags":"test_method_not_stated;measurement_axis_not_stated"}
