Repository: EIDOSDATA/TraceWave-Studio

# PCB 유전율과 적층 자료

수집/정리 기준일: 2026-11-11.

먼저 [전체 자료 안내 엑셀](Excel/00_전체_자료_안내.xlsx)을 연다. 회사별 엑셀은 `Excel/`에 있고, 원문 검색은 [HTML 안내](START_HERE_ko.html)를 사용한다.

- [자료 사용 안내](docs/자료_사용_안내.md): 폴더, 단위, 조건 선택과 내보내기.
- [자료 검토 결과](docs/자료_검토_결과.md): 확인한 범위, 오류/공백, 정리 내역.
- [TraceWave Studio 연결 설계](../../../Code/docs/pcb_material_catalog.md): 사용자 직접 입력, 소재 선택, 제조업체 적층 선택과 현재 구현의 경계.

57,340개 조건별 관측, 36개 회사와 일반 재료 참고 자료 1개 그룹, 1,756개 출처 기록을 보존했다. 새 엑셀은 전체 안내 1개와 회사/참고 자료별 37개로 총 38개다. 행 수는 고유 소재나 독립 측정 수가 아니다. 공식 자료에 값이 있어도 실제 제조 조건과 해석 대역에 맞는지 확인해야 한다.

사람이 보는 엑셀과 프로그램용 JSONL을 분리했다. 원문 PDF/HTML의 바이트는 보존하면서 파일명을 회사와 소재/용도 중심으로 바꿨다. 중복 저장한 데이터 사본은 복구 폴더로 옮겼고 관측 수치는 삭제하지 않았다.

File: 00_REF/PCB RF ANT/05_PCB_Dielectric_Data_2026/data/observations/Isola.jsonl (part 52 of 92)
{"manufacturer":"Isola","product":"185HR","material_family":null,"material_form":"core","dk":3.97,"dk_min":null,"dk_max":null,"dk_tolerance":null,"df":0.017,"frequency_ghz":0.1,"frequency_text":"100 MHz","value_type":"published_construction_table","method":null,"axis":null,"thickness_mm":0.114,"glass_style":"1x106 / 1x1080","resin_content_pct":65.0,"source_id":"FR001","source_location":"HTML construction table 2, data row 12","source_url":"https://www.isola-group.com/pcb-laminates-prepreg/185hr-laminate-and-prepreg/","notes":"Manufacturer construction-specific value; test method/conditioning not stated in this HTML construction table. Thickness is the published nominal value; pressed prepreg thickness must be confirmed with PCB fabricator.","construction":"1x106 / 1x1080","offering":"Alternate","thickness_inch":0.0045,"collection_group":"fr4","record_id":"PCB005253","source_file":"originals/Isola/Isola__185HR__Dk_Df_구성표__FR001.html","dataset_role":"material_published_parameter","dk_input_status":"scalar_with_frequency","review_flags":"test_method_not_stated;measurement_axis_not_stated"}
{"manufacturer":"Isola","product":"IS400","material_family":null,"material_form":"core","dk":4.48,"dk_min":null,"dk_max":null,"dk_tolerance":null,"df":0.0141,"frequency_ghz":0.1,"frequency_text":"100 MHz","value_type":"published_construction_table","method":null,"axis":null,"thickness_mm":0.787,"glass_style":"4x7628","resin_content_pct":45.0,"source_id":"FR013","source_location":"HTML construction table 2, data row 18","source_url":"https://www.isola-group.com/pcb-laminates-prepreg/is400-laminate-and-prepreg-isola-group/","notes":"Manufacturer construction-specific value; test method/conditioning not stated in this HTML construction table. Thickness is the published nominal value; pressed prepreg thickness must be confirmed with PCB fabricator.","construction":"4x7628","offering":null,"thickness_inch":0.031,"collection_group":"fr4","record_id":"PCB007099","source_file":"originals/Isola/Isola__IS400__Dk_Df_구성표__FR013.html","dataset_role":"material_published_parameter","dk_input_status":"scalar_with_frequency","review_flags":"test_method_not_stated;measurement_axis_not_stated"}
{"manufacturer":"Isola","product":"IS400","material_family":null,"material_form":"core","dk":4.4,"dk_min":null,"dk_max":null,"dk_tolerance":null,"df":0.0156,"frequency_ghz":0.5,"frequency_text":"500 MHz","value_type":"published_construction_table","method":null,"axis":null,"thickness_mm":0.787,"glass_style":"4x7628","resin_content_pct":45.0,"source_id":"FR013","source_location":"HTML construction table 2, data row 18","source_url":"https://www.isola-group.com/pcb-laminates-prepreg/is400-laminate-and-prepreg-isola-group/","notes":"Manufacturer construction-specific value; test method/conditioning not stated in this HTML construction table. Thickness is the published nominal value; pressed prepreg thickness must be confirmed with PCB fabricator.","construction":"4x7628","offering":null,"thickness_inch":0.031,"collection_group":"fr4","record_id":"PCB007100","source_file":"originals/Isola/Isola__IS400__Dk_Df_구성표__FR013.html","dataset_role":"material_published_parameter","dk_input_status":"scalar_with_frequency","review_flags":"test_method_not_stated;measurement_axis_not_stated"}
{"manufacturer":"Isola","product":"IS400","material_family":null,"material_form":"core","dk":4.42,"dk_min":null,"dk_max":null,"dk_tolerance":null,"df":0.0168,"frequency_ghz":1.0,"frequency_text":"1 Ghz","value_type":"published_construction_table","method":null,"axis":null,"thickness_mm":0.787,"glass_style":"4x7628","resin_content_pct":45.0,"source_id":"FR013","source_location":"HTML construction table 2, data row 18","source_url":"https://www.isola-group.com/pcb-laminates-prepreg/is400-laminate-and-prepreg-isola-group/","notes":"Manufacturer construction-specific value; test method/conditioning not stated in this HTML construction table. Thickness is the published nominal value; pressed prepreg thickness must be confirmed with PCB fabricator.","construction":"4x7628","offering":null,"thickness_inch":0.031,"collection_group":"fr4","record_id":"PCB007101","source_file":"originals/Isola/Isola__IS400__Dk_Df_구성표__FR013.html","dataset_role":"material_published_parameter","dk_input_status":"scalar_with_frequency","review_flags":"test_method_not_stated;measurement_axis_not_stated"}
{"manufacturer":"Isola","product":"IS400","material_family":null,"material_form":"core","dk":4.32,"dk_min":null,"dk_max":null,"dk_tolerance":null,"df":0.0201,"frequency_ghz":10.0,"frequency_text":"10 Ghz","value_type":"published_construction_table","method":null,"axis":null,"thickness_mm":0.787,"glass_style":"4x7628","resin_content_pct":45.0,"source_id":"FR013","source_location":"HTML construction table 2, data row 18","source_url":"https://www.isola-group.com/pcb-laminates-prepreg/is400-laminate-and-prepreg-isola-group/","notes":"Manufacturer construction-specific value; test method/conditioning not stated in this HTML construction table. Thickness is the published nominal value; pressed prepreg thickness must be confirmed with PCB fabricator.","construction":"4x7628","offering":null,"thickness_inch":0.031,"collection_group":"fr4","record_id":"PCB007102","source_file":"originals/Isola/Isola__IS400__Dk_Df_구성표__FR013.html","dataset_role":"material_published_parameter","dk_input_status":"scalar_with_frequency","review_flags":"test_method_not_stated;measurement_axis_not_stated"}
{"manufacturer":"Isola","product":"IS400","material_family":null,"material_form":"core","dk":4.37,"dk_min":null,"dk_max":null,"dk_tolerance":null,"df":0.0181,"frequency_ghz":2.0,"frequency_text":"2 GHz","value_type":"published_construction_table","method":null,"axis":null,"thickness_mm":0.787,"glass_style":"4x7628","resin_content_pct":45.0,"source_id":"FR013","source_location":"HTML construction table 2, data row 18","source_url":"https://www.isola-group.com/pcb-laminates-prepreg/is400-laminate-and-prepreg-isola-group/","notes":"Manufacturer construction-specific value; test method/conditioning not stated in this HTML construction table. Thickness is the published nominal value; pressed prepreg thickness must be confirmed with PCB fabricator.","construction":"4x7628","offering":null,"thickness_inch":0.031,"collection_group":"fr4","record_id":"PCB007103","source_file":"originals/Isola/Isola__IS400__Dk_Df_구성표__FR013.html","dataset_role":"material_published_parameter","dk_input_status":"scalar_with_frequency","review_flags":"test_method_not_stated;measurement_axis_not_stated"}
{"manufacturer":"Isola","product":"IS400","material_family":null,"material_form":"core","dk":4.35,"dk_min":null,"dk_max":null,"dk_tolerance":null,"df":0.02,"frequency_ghz":5.0,"frequency_text":"5 Ghz","value_type":"published_construction_table","method":null,"axis":null,"thickness_mm":0.787,"glass_style":"4x7628","resin_content_pct":45.0,"source_id":"FR013","source_location":"HTML construction table 2, data row 18","source_url":"https://www.isola-group.com/pcb-laminates-prepreg/is400-laminate-and-prepreg-isola-group/","notes":"Manufacturer construction-specific value; test method/conditioning not stated in this HTML construction table. Thickness is the published nominal value; pressed prepreg thickness must be confirmed with PCB fabricator.","construction":"4x7628","offering":null,"thickness_inch":0.031,"collection_group":"fr4","record_id":"PCB007104","source_file":"originals/Isola/Isola__IS400__Dk_Df_구성표__FR013.html","dataset_role":"material_published_parameter","dk_input_status":"scalar_with_frequency","review_flags":"test_method_not_stated;measurement_axis_not_stated"}
{"manufacturer":"Isola","product":"IS400","material_family":null,"material_form":"core","dk":4.58,"dk_min":null,"dk_max":null,"dk_tolerance":null,"df":0.0135,"frequency_ghz":0.1,"frequency_text":"100 MHz","value_type":"published_construction_table","method":null,"axis":null,"thickness_mm":0.889,"glass_style":"5x7628","resin_content_pct":41.0,"source_id":"FR013","source_location":"HTML construction table 2, data row 19","source_url":"https://www.isola-group.com/pcb-laminates-prepreg/is400-laminate-and-prepreg-isola-group/","notes":"Manufacturer construction-specific value; test method/conditioning not stated in this HTML construction table. Thickness is the published nominal value; pressed prepreg thickness must be confirmed with PCB fabricator.","construction":"5x7628","offering":null,"thickness_inch":0.035,"collection_group":"fr4","record_id":"PCB007105","source_file":"originals/Isola/Isola__IS400__Dk_Df_구성표__FR013.html","dataset_role":"material_published_parameter","dk_input_status":"scalar_with_frequency","review_flags":"test_method_not_stated;measurement_axis_not_stated"}
{"manufacturer":"Isola","product":"IS400","material_family":null,"material_form":"core","dk":4.51,"dk_min":null,"dk_max":null,"dk_tolerance":null,"df":0.0149,"frequency_ghz":0.5,"frequency_text":"500 MHz","value_type":"published_construction_table","method":null,"axis":null,"thickness_mm":0.889,"glass_style":"5x7628","resin_content_pct":41.0,"source_id":"FR013","source_location":"HTML construction table 2, data row 19","source_url":"https://www.isola-group.com/pcb-laminates-prepreg/is400-laminate-and-prepreg-isola-group/","notes":"Manufacturer construction-specific value; test method/conditioning not stated in this HTML construction table. Thickness is the published nominal value; pressed prepreg thickness must be confirmed with PCB fabricator.","construction":"5x7628","offering":null,"thickness_inch":0.035,"collection_group":"fr4","record_id":"PCB007106","source_file":"originals/Isola/Isola__IS400__Dk_Df_구성표__FR013.html","dataset_role":"material_published_parameter","dk_input_status":"scalar_with_frequency","review_flags":"test_method_not_stated;measurement_axis_not_stated"}
{"manufacturer":"Isola","product":"IS400","material_family":null,"material_form":"core","dk":4.52,"dk_min":null,"dk_max":null,"dk_tolerance":null,"df":0.016,"frequency_ghz":1.0,"frequency_text":"1 Ghz","value_type":"published_construction_table","method":null,"axis":null,"thickness_mm":0.889,"glass_style":"5x7628","resin_content_pct":41.0,"source_id":"FR013","source_location":"HTML construction table 2, data row 19","source_url":"https://www.isola-group.com/pcb-laminates-prepreg/is400-laminate-and-prepreg-isola-group/","notes":"Manufacturer construction-specific value; test method/conditioning not stated in this HTML construction table. Thickness is the published nominal value; pressed prepreg thickness must be confirmed with PCB fabricator.","construction":"5x7628","offering":null,"thickness_inch":0.035,"collection_group":"fr4","record_id":"PCB007107","source_file":"originals/Isola/Isola__IS400__Dk_Df_구성표__FR013.html","dataset_role":"material_published_parameter","dk_input_status":"scalar_with_frequency","review_flags":"test_method_not_stated;measurement_axis_not_stated"}
{"manufacturer":"Isola","product":"IS400","material_family":null,"material_form":"core","dk":4.43,"dk_min":null,"dk_max":null,"dk_tolerance":null,"df":0.0189,"frequency_ghz":10.0,"frequency_text":"10 Ghz","value_type":"published_construction_table","method":null,"axis":null,"thickness_mm":0.889,"glass_style":"5x7628","resin_content_pct":41.0,"source_id":"FR013","source_location":"HTML construction table 2, data row 19","source_url":"https://www.isola-group.com/pcb-laminates-prepreg/is400-laminate-and-prepreg-isola-group/","notes":"Manufacturer construction-specific value; test method/conditioning not stated in this HTML construction table. Thickness is the published nominal value; pressed prepreg thickness must be confirmed with PCB fabricator.","construction":"5x7628","offering":null,"thickness_inch":0.035,"collection_group":"fr4","record_id":"PCB007108","source_file":"originals/Isola/Isola__IS400__Dk_Df_구성표__FR013.html","dataset_role":"material_published_parameter","dk_input_status":"scalar_with_frequency","review_flags":"test_method_not_stated;measurement_axis_not_stated"}
{"manufacturer":"Isola","product":"IS400","material_family":null,"material_form":"core","dk":4.48,"dk_min":null,"dk_max":null,"dk_tolerance":null,"df":0.0164,"frequency_ghz":2.0,"frequency_text":"2 GHz","value_type":"published_construction_table","method":null,"axis":null,"thickness_mm":0.889,"glass_style":"5x7628","resin_content_pct":41.0,"source_id":"FR013","source_location":"HTML construction table 2, data row 19","source_url":"https://www.isola-group.com/pcb-laminates-prepreg/is400-laminate-and-prepreg-isola-group/","notes":"Manufacturer construction-specific value; test method/conditioning not stated in this HTML construction table. Thickness is the published nominal value; pressed prepreg thickness must be confirmed with PCB fabricator.","construction":"5x7628","offering":null,"thickness_inch":0.035,"collection_group":"fr4","record_id":"PCB007109","source_file":"originals/Isola/Isola__IS400__Dk_Df_구성표__FR013.html","dataset_role":"material_published_parameter","dk_input_status":"scalar_with_frequency","review_flags":"test_method_not_stated;measurement_axis_not_stated"}
{"manufacturer":"Isola","product":"IS400","material_family":null,"material_form":"core","dk":4.45,"dk_min":null,"dk_max":null,"dk_tolerance":null,"df":0.0188,"frequency_ghz":5.0,"frequency_text":"5 Ghz","value_type":"published_construction_table","method":null,"axis":null,"thickness_mm":0.889,"glass_style":"5x7628","resin_content_pct":41.0,"source_id":"FR013","source_location":"HTML construction table 2, data row 19","source_url":"https://www.isola-group.com/pcb-laminates-prepreg/is400-laminate-and-prepreg-isola-group/","notes":"Manufacturer construction-specific value; test method/conditioning not stated in this HTML construction table. Thickness is the published nominal value; pressed prepreg thickness must be confirmed with PCB fabricator.","construction":"5x7628","offering":null,"thickness_inch":0.035,"collection_group":"fr4","record_id":"PCB007110","source_file":"originals/Isola/Isola__IS400__Dk_Df_구성표__FR013.html","dataset_role":"material_published_parameter","dk_input_status":"scalar_with_frequency","review_flags":"test_method_not_stated;measurement_axis_not_stated"}
{"manufacturer":"Isola","product":"IS400","material_family":null,"material_form":"core","dk":4.5,"dk_min":null,"dk_max":null,"dk_tolerance":null,"df":0.014,"frequency_ghz":0.1,"frequency_text":"100 MHz","value_type":"published_construction_table","method":null,"axis":null,"thickness_mm":0.965,"glass_style":"5x7628","resin_content_pct":44.0,"source_id":"FR013","source_location":"HTML construction table 2, data row 20","source_url":"https://www.isola-group.com/pcb-laminates-prepreg/is400-laminate-and-prepreg-isola-group/","notes":"Manufacturer construction-specific value; test method/conditioning not stated in this HTML construction table. Thickness is the published nominal value; pressed prepreg thickness must be confirmed with PCB fabricator.","construction":"5x7628","offering":null,"thickness_inch":0.038,"collection_group":"fr4","record_id":"PCB007111","source_file":"originals/Isola/Isola__IS400__Dk_Df_구성표__FR013.html","dataset_role":"material_published_parameter","dk_input_status":"scalar_with_frequency","review_flags":"test_method_not_stated;measurement_axis_not_stated"}
{"manufacturer":"Isola","product":"IS400","material_family":null,"material_form":"core","dk":4.43,"dk_min":null,"dk_max":null,"dk_tolerance":null,"df":0.0155,"frequency_ghz":0.5,"frequency_text":"500 MHz","value_type":"published_construction_table","method":null,"axis":null,"thickness_mm":0.965,"glass_style":"5x7628","resin_content_pct":44.0,"source_id":"FR013","source_location":"HTML construction table 2, data row 20","source_url":"https://www.isola-group.com/pcb-laminates-prepreg/is400-laminate-and-prepreg-isola-group/","notes":"Manufacturer construction-specific value; test method/conditioning not stated in this HTML construction table. Thickness is the published nominal value; pressed prepreg thickness must be confirmed with PCB fabricator.","construction":"5x7628","offering":null,"thickness_inch":0.038,"collection_group":"fr4","record_id":"PCB007112","source_file":"originals/Isola/Isola__IS400__Dk_Df_구성표__FR013.html","dataset_role":"material_published_parameter","dk_input_status":"scalar_with_frequency","review_flags":"test_method_not_stated;measurement_axis_not_stated"}
{"manufacturer":"Isola","product":"IS400","material_family":null,"material_form":"core","dk":4.44,"dk_min":null,"dk_max":null,"dk_tolerance":null,"df":0.0165,"frequency_ghz":1.0,"frequency_text":"1 Ghz","value_type":"published_construction_table","method":null,"axis":null,"thickness_mm":0.965,"glass_style":"5x7628","resin_content_pct":44.0,"source_id":"FR013","source_location":"HTML construction table 2, data row 20","source_url":"https://www.isola-group.com/pcb-laminates-prepreg/is400-laminate-and-prepreg-isola-group/","notes":"Manufacturer construction-specific value; test method/conditioning not stated in this HTML construction table. Thickness is the published nominal value; pressed prepreg thickness must be confirmed with PCB fabricator.","construction":"5x7628","offering":null,"thickness_inch":0.038,"collection_group":"fr4","record_id":"PCB007113","source_file":"originals/Isola/Isola__IS400__Dk_Df_구성표__FR013.html","dataset_role":"material_published_parameter","dk_input_status":"scalar_with_frequency","review_flags":"test_method_not_stated;measurement_axis_not_stated"}
{"manufacturer":"Isola","product":"IS400","material_family":null,"material_form":"core","dk":4.34,"dk_min":null,"dk_max":null,"dk_tolerance":null,"df":0.0201,"frequency_ghz":10.0,"frequency_text":"10 Ghz","value_type":"published_construction_table","method":null,"axis":null,"thickness_mm":0.965,"glass_style":"5x7628","resin_content_pct":44.0,"source_id":"FR013","source_location":"HTML construction table 2, data row 20","source_url":"https://www.isola-group.com/pcb-laminates-prepreg/is400-laminate-and-prepreg-isola-group/","notes":"Manufacturer construction-specific value; test method/conditioning not stated in this HTML construction table. Thickness is the published nominal value; pressed prepreg thickness must be confirmed with PCB fabricator.","construction":"5x7628","offering":null,"thickness_inch":0.038,"collection_group":"fr4","record_id":"PCB007114","source_file":"originals/Isola/Isola__IS400__Dk_Df_구성표__FR013.html","dataset_role":"material_published_parameter","dk_input_status":"scalar_with_frequency","review_flags":"test_method_not_stated;measurement_axis_not_stated"}
{"manufacturer":"Isola","product":"IS400","material_family":null,"material_form":"core","dk":4.4,"dk_min":null,"dk_max":null,"dk_tolerance":null,"df":0.0171,"frequency_ghz":2.0,"frequency_text":"2 GHz","value_type":"published_construction_table","method":null,"axis":null,"thickness_mm":0.965,"glass_style":"5x7628","resin_content_pct":44.0,"source_id":"FR013","source_location":"HTML construction table 2, data row 20","source_url":"https://www.isola-group.com/pcb-laminates-prepreg/is400-laminate-and-prepreg-isola-group/","notes":"Manufacturer construction-specific value; test method/conditioning not stated in this HTML construction table. Thickness is the published nominal value; pressed prepreg thickness must be confirmed with PCB fabricator.","construction":"5x7628","offering":null,"thickness_inch":0.038,"collection_group":"fr4","record_id":"PCB007115","source_file":"originals/Isola/Isola__IS400__Dk_Df_구성표__FR013.html","dataset_role":"material_published_parameter","dk_input_status":"scalar_with_frequency","review_flags":"test_method_not_stated;measurement_axis_not_stated"}
{"manufacturer":"Isola","product":"IS400","material_family":null,"material_form":"core","dk":4.37,"dk_min":null,"dk_max":null,"dk_tolerance":null,"df":0.02,"frequency_ghz":5.0,"frequency_text":"5 Ghz","value_type":"published_construction_table","method":null,"axis":null,"thickness_mm":0.965,"glass_style":"5x7628","resin_content_pct":44.0,"source_id":"FR013","source_location":"HTML construction table 2, data row 20","source_url":"https://www.isola-group.com/pcb-laminates-prepreg/is400-laminate-and-prepreg-isola-group/","notes":"Manufacturer construction-specific value; test method/conditioning not stated in this HTML construction table. Thickness is the published nominal value; pressed prepreg thickness must be confirmed with PCB fabricator.","construction":"5x7628","offering":null,"thickness_inch":0.038,"collection_group":"fr4","record_id":"PCB007116","source_file":"originals/Isola/Isola__IS400__Dk_Df_구성표__FR013.html","dataset_role":"material_published_parameter","dk_input_status":"scalar_with_frequency","review_flags":"test_method_not_stated;measurement_axis_not_stated"}
{"manufacturer":"Isola","product":"IS400","material_family":null,"material_form":"core","dk":4.48,"dk_min":null,"dk_max":null,"dk_tolerance":null,"df":0.0141,"frequency_ghz":0.1,"frequency_text":"100 MHz","value_type":"published_construction_table","method":null,"axis":null,"thickness_mm":0.991,"glass_style":"5x7628","resin_content_pct":45.0,"source_id":"FR013","source_location":"HTML construction table 2, data row 21","source_url":"https://www.isola-group.com/pcb-laminates-prepreg/is400-laminate-and-prepreg-isola-group/","notes":"Manufacturer construction-specific value; test method/conditioning not stated in this HTML construction table. Thickness is the published nominal value; pressed prepreg thickness must be confirmed with PCB fabricator.","construction":"5x7628","offering":null,"thickness_inch":0.039,"collection_group":"fr4","record_id":"PCB007117","source_file":"originals/Isola/Isola__IS400__Dk_Df_구성표__FR013.html","dataset_role":"material_published_parameter","dk_input_status":"scalar_with_frequency","review_flags":"test_method_not_stated;measurement_axis_not_stated"}
{"manufacturer":"Isola","product":"IS400","material_family":null,"material_form":"core","dk":4.4,"dk_min":null,"dk_max":null,"dk_tolerance":null,"df":0.0156,"frequency_ghz":0.5,"frequency_text":"500 MHz","value_type":"published_construction_table","method":null,"axis":null,"thickness_mm":0.991,"glass_style":"5x7628","resin_content_pct":45.0,"source_id":"FR013","source_location":"HTML construction table 2, data row 21","source_url":"https://www.isola-group.com/pcb-laminates-prepreg/is400-laminate-and-prepreg-isola-group/","notes":"Manufacturer construction-specific value; test method/conditioning not stated in this HTML construction table. Thickness is the published nominal value; pressed prepreg thickness must be confirmed with PCB fabricator.","construction":"5x7628","offering":null,"thickness_inch":0.039,"collection_group":"fr4","record_id":"PCB007118","source_file":"originals/Isola/Isola__IS400__Dk_Df_구성표__FR013.html","dataset_role":"material_published_parameter","dk_input_status":"scalar_with_frequency","review_flags":"test_method_not_stated;measurement_axis_not_stated"}
{"manufacturer":"Isola","product":"IS400","material_family":null,"material_form":"core","dk":4.42,"dk_min":null,"dk_max":null,"dk_tolerance":null,"df":0.0168,"frequency_ghz":1.0,"frequency_text":"1 Ghz","value_type":"published_construction_table","method":null,"axis":null,"thickness_mm":0.991,"glass_style":"5x7628","resin_content_pct":45.0,"source_id":"FR013","source_location":"HTML construction table 2, data row 21","source_url":"https://www.isola-group.com/pcb-laminates-prepreg/is400-laminate-and-prepreg-isola-group/","notes":"Manufacturer construction-specific value; test method/conditioning not stated in this HTML construction table. Thickness is the published nominal value; pressed prepreg thickness must be confirmed with PCB fabricator.","construction":"5x7628","offering":null,"thickness_inch":0.039,"collection_group":"fr4","record_id":"PCB007119","source_file":"originals/Isola/Isola__IS400__Dk_Df_구성표__FR013.html","dataset_role":"material_published_parameter","dk_input_status":"scalar_with_frequency","review_flags":"test_method_not_stated;measurement_axis_not_stated"}
{"manufacturer":"Isola","product":"IS400","material_family":null,"material_form":"core","dk":4.32,"dk_min":null,"dk_max":null,"dk_tolerance":null,"df":0.0201,"frequency_ghz":10.0,"frequency_text":"10 Ghz","value_type":"published_construction_table","method":null,"axis":null,"thickness_mm":0.991,"glass_style":"5x7628","resin_content_pct":45.0,"source_id":"FR013","source_location":"HTML construction table 2, data row 21","source_url":"https://www.isola-group.com/pcb-laminates-prepreg/is400-laminate-and-prepreg-isola-group/","notes":"Manufacturer construction-specific value; test method/conditioning not stated in this HTML construction table. Thickness is the published nominal value; pressed prepreg thickness must be confirmed with PCB fabricator.","construction":"5x7628","offering":null,"thickness_inch":0.039,"collection_group":"fr4","record_id":"PCB007120","source_file":"originals/Isola/Isola__IS400__Dk_Df_구성표__FR013.html","dataset_role":"material_published_parameter","dk_input_status":"scalar_with_frequency","review_flags":"test_method_not_stated;measurement_axis_not_stated"}
{"manufacturer":"Isola","product":"IS400","material_family":null,"material_form":"core","dk":4.37,"dk_min":null,"dk_max":null,"dk_tolerance":null,"df":0.0181,"frequency_ghz":2.0,"frequency_text":"2 GHz","value_type":"published_construction_table","method":null,"axis":null,"thickness_mm":0.991,"glass_style":"5x7628","resin_content_pct":45.0,"source_id":"FR013","source_location":"HTML construction table 2, data row 21","source_url":"https://www.isola-group.com/pcb-laminates-prepreg/is400-laminate-and-prepreg-isola-group/","notes":"Manufacturer construction-specific value; test method/conditioning not stated in this HTML construction table. Thickness is the published nominal value; pressed prepreg thickness must be confirmed with PCB fabricator.","construction":"5x7628","offering":null,"thickness_inch":0.039,"collection_group":"fr4","record_id":"PCB007121","source_file":"originals/Isola/Isola__IS400__Dk_Df_구성표__FR013.html","dataset_role":"material_published_parameter","dk_input_status":"scalar_with_frequency","review_flags":"test_method_not_stated;measurement_axis_not_stated"}
{"manufacturer":"Isola","product":"IS400","material_family":null,"material_form":"core","dk":4.35,"dk_min":null,"dk_max":null,"dk_tolerance":null,"df":0.02,"frequency_ghz":5.0,"frequency_text":"5 Ghz","value_type":"published_construction_table","method":null,"axis":null,"thickness_mm":0.991,"glass_style":"5x7628","resin_content_pct":45.0,"source_id":"FR013","source_location":"HTML construction table 2, data row 21","source_url":"https://www.isola-group.com/pcb-laminates-prepreg/is400-laminate-and-prepreg-isola-group/","notes":"Manufacturer construction-specific value; test method/conditioning not stated in this HTML construction table. Thickness is the published nominal value; pressed prepreg thickness must be confirmed with PCB fabricator.","construction":"5x7628","offering":null,"thickness_inch":0.039,"collection_group":"fr4","record_id":"PCB007122","source_file":"originals/Isola/Isola__IS400__Dk_Df_구성표__FR013.html","dataset_role":"material_published_parameter","dk_input_status":"scalar_with_frequency","review_flags":"test_method_not_stated;measurement_axis_not_stated"}
{"manufacturer":"Isola","product":"IS400","material_family":null,"material_form":"core","dk":4.58,"dk_min":null,"dk_max":null,"dk_tolerance":null,"df":0.0135,"frequency_ghz":0.1,"frequency_text":"100 MHz","value_type":"published_construction_table","method":null,"axis":null,"thickness_mm":1.092,"glass_style":"6x7628","resin_content_pct":41.0,"source_id":"FR013","source_location":"HTML construction table 2, data row 22","source_url":"https://www.isola-group.com/pcb-laminates-prepreg/is400-laminate-and-prepreg-isola-group/","notes":"Manufacturer construction-specific value; test method/conditioning not stated in this HTML construction table. Thickness is the published nominal value; pressed prepreg thickness must be confirmed with PCB fabricator.","construction":"6x7628","offering":null,"thickness_inch":0.043,"collection_group":"fr4","record_id":"PCB007123","source_file":"originals/Isola/Isola__IS400__Dk_Df_구성표__FR013.html","dataset_role":"material_published_parameter","dk_input_status":"scalar_with_frequency","review_flags":"test_method_not_stated;measurement_axis_not_stated"}
{"manufacturer":"Isola","product":"IS400","material_family":null,"material_form":"core","dk":4.51,"dk_min":null,"dk_max":null,"dk_tolerance":null,"df":0.0149,"frequency_ghz":0.5,"frequency_text":"500 MHz","value_type":"published_construction_table","method":null,"axis":null,"thickness_mm":1.092,"glass_style":"6x7628","resin_content_pct":41.0,"source_id":"FR013","source_location":"HTML construction table 2, data row 22","source_url":"https://www.isola-group.com/pcb-laminates-prepreg/is400-laminate-and-prepreg-isola-group/","notes":"Manufacturer construction-specific value; test method/conditioning not stated in this HTML construction table. Thickness is the published nominal value; pressed prepreg thickness must be confirmed with PCB fabricator.","construction":"6x7628","offering":null,"thickness_inch":0.043,"collection_group":"fr4","record_id":"PCB007124","source_file":"originals/Isola/Isola__IS400__Dk_Df_구성표__FR013.html","dataset_role":"material_published_parameter","dk_input_status":"scalar_with_frequency","review_flags":"test_method_not_stated;measurement_axis_not_stated"}
{"manufacturer":"Isola","product":"IS400","material_family":null,"material_form":"core","dk":4.52,"dk_min":null,"dk_max":null,"dk_tolerance":null,"df":0.016,"frequency_ghz":1.0,"frequency_text":"1 Ghz","value_type":"published_construction_table","method":null,"axis":null,"thickness_mm":1.092,"glass_style":"6x7628","resin_content_pct":41.0,"source_id":"FR013","source_location":"HTML construction table 2, data row 22","source_url":"https://www.isola-group.com/pcb-laminates-prepreg/is400-laminate-and-prepreg-isola-group/","notes":"Manufacturer construction-specific value; test method/conditioning not stated in this HTML construction table. Thickness is the published nominal value; pressed prepreg thickness must be confirmed with PCB fabricator.","construction":"6x7628","offering":null,"thickness_inch":0.043,"collection_group":"fr4","record_id":"PCB007125","source_file":"originals/Isola/Isola__IS400__Dk_Df_구성표__FR013.html","dataset_role":"material_published_parameter","dk_input_status":"scalar_with_frequency","review_flags":"test_method_not_stated;measurement_axis_not_stated"}
{"manufacturer":"Isola","product":"IS400","material_family":null,"material_form":"core","dk":4.43,"dk_min":null,"dk_max":null,"dk_tolerance":null,"df":0.0189,"frequency_ghz":10.0,"frequency_text":"10 Ghz","value_type":"published_construction_table","method":null,"axis":null,"thickness_mm":1.092,"glass_style":"6x7628","resin_content_pct":41.0,"source_id":"FR013","source_location":"HTML construction table 2, data row 22","source_url":"https://www.isola-group.com/pcb-laminates-prepreg/is400-laminate-and-prepreg-isola-group/","notes":"Manufacturer construction-specific value; test method/conditioning not stated in this HTML construction table. Thickness is the published nominal value; pressed prepreg thickness must be confirmed with PCB fabricator.","construction":"6x7628","offering":null,"thickness_inch":0.043,"collection_group":"fr4","record_id":"PCB007126","source_file":"originals/Isola/Isola__IS400__Dk_Df_구성표__FR013.html","dataset_role":"material_published_parameter","dk_input_status":"scalar_with_frequency","review_flags":"test_method_not_stated;measurement_axis_not_stated"}
{"manufacturer":"Isola","product":"IS400","material_family":null,"material_form":"core","dk":4.48,"dk_min":null,"dk_max":null,"dk_tolerance":null,"df":0.0164,"frequency_ghz":2.0,"frequency_text":"2 GHz","value_type":"published_construction_table","method":null,"axis":null,"thickness_mm":1.092,"glass_style":"6x7628","resin_content_pct":41.0,"source_id":"FR013","source_location":"HTML construction table 2, data row 22","source_url":"https://www.isola-group.com/pcb-laminates-prepreg/is400-laminate-and-prepreg-isola-group/","notes":"Manufacturer construction-specific value; test method/conditioning not stated in this HTML construction table. Thickness is the published nominal value; pressed prepreg thickness must be confirmed with PCB fabricator.","construction":"6x7628","offering":null,"thickness_inch":0.043,"collection_group":"fr4","record_id":"PCB007127","source_file":"originals/Isola/Isola__IS400__Dk_Df_구성표__FR013.html","dataset_role":"material_published_parameter","dk_input_status":"scalar_with_frequency","review_flags":"test_method_not_stated;measurement_axis_not_stated"}
{"manufacturer":"Isola","product":"IS400","material_family":null,"material_form":"core","dk":4.45,"dk_min":null,"dk_max":null,"dk_tolerance":null,"df":0.0188,"frequency_ghz":5.0,"frequency_text":"5 Ghz","value_type":"published_construction_table","method":null,"axis":null,"thickness_mm":1.092,"glass_style":"6x7628","resin_content_pct":41.0,"source_id":"FR013","source_location":"HTML construction table 2, data row 22","source_url":"https://www.isola-group.com/pcb-laminates-prepreg/is400-laminate-and-prepreg-isola-group/","notes":"Manufacturer construction-specific value; test method/conditioning not stated in this HTML construction table. Thickness is the published nominal value; pressed prepreg thickness must be confirmed with PCB fabricator.","construction":"6x7628","offering":null,"thickness_inch":0.043,"collection_group":"fr4","record_id":"PCB007128","source_file":"originals/Isola/Isola__IS400__Dk_Df_구성표__FR013.html","dataset_role":"material_published_parameter","dk_input_status":"scalar_with_frequency","review_flags":"test_method_not_stated;measurement_axis_not_stated"}
{"manufacturer":"Isola","product":"IS400","material_family":null,"material_form":"core","dk":4.48,"dk_min":null,"dk_max":null,"dk_tolerance":null,"df":0.0141,"frequency_ghz":0.1,"frequency_text":"100 MHz","value_type":"published_construction_table","method":null,"axis":null,"thickness_mm":1.194,"glass_style":"6x7628","resin_content_pct":45.0,"source_id":"FR013","source_location":"HTML construction table 2, data row 23","source_url":"https://www.isola-group.com/pcb-laminates-prepreg/is400-laminate-and-prepreg-isola-group/","notes":"Manufacturer construction-specific value; test method/conditioning not stated in this HTML construction table. Thickness is the published nominal value; pressed prepreg thickness must be confirmed with PCB fabricator.","construction":"6x7628","offering":null,"thickness_inch":0.047,"collection_group":"fr4","record_id":"PCB007129","source_file":"originals/Isola/Isola__IS400__Dk_Df_구성표__FR013.html","dataset_role":"material_published_parameter","dk_input_status":"scalar_with_frequency","review_flags":"test_method_not_stated;measurement_axis_not_stated"}
{"manufacturer":"Isola","product":"IS400","material_family":null,"material_form":"core","dk":4.4,"dk_min":null,"dk_max":null,"dk_tolerance":null,"df":0.0156,"frequency_ghz":0.5,"frequency_text":"500 MHz","value_type":"published_construction_table","method":null,"axis":null,"thickness_mm":1.194,"glass_style":"6x7628","resin_content_pct":45.0,"source_id":"FR013","source_location":"HTML construction table 2, data row 23","source_url":"https://www.isola-group.com/pcb-laminates-prepreg/is400-laminate-and-prepreg-isola-group/","notes":"Manufacturer construction-specific value; test method/conditioning not stated in this HTML construction table. Thickness is the published nominal value; pressed prepreg thickness must be confirmed with PCB fabricator.","construction":"6x7628","offering":null,"thickness_inch":0.047,"collection_group":"fr4","record_id":"PCB007130","source_file":"originals/Isola/Isola__IS400__Dk_Df_구성표__FR013.html","dataset_role":"material_published_parameter","dk_input_status":"scalar_with_frequency","review_flags":"test_method_not_stated;measurement_axis_not_stated"}
{"manufacturer":"Isola","product":"IS400","material_family":null,"material_form":"core","dk":4.42,"dk_min":null,"dk_max":null,"dk_tolerance":null,"df":0.0168,"frequency_ghz":1.0,"frequency_text":"1 Ghz","value_type":"published_construction_table","method":null,"axis":null,"thickness_mm":1.194,"glass_style":"6x7628","resin_content_pct":45.0,"source_id":"FR013","source_location":"HTML construction table 2, data row 23","source_url":"https://www.isola-group.com/pcb-laminates-prepreg/is400-laminate-and-prepreg-isola-group/","notes":"Manufacturer construction-specific value; test method/conditioning not stated in this HTML construction table. Thickness is the published nominal value; pressed prepreg thickness must be confirmed with PCB fabricator.","construction":"6x7628","offering":null,"thickness_inch":0.047,"collection_group":"fr4","record_id":"PCB007131","source_file":"originals/Isola/Isola__IS400__Dk_Df_구성표__FR013.html","dataset_role":"material_published_parameter","dk_input_status":"scalar_with_frequency","review_flags":"test_method_not_stated;measurement_axis_not_stated"}
{"manufacturer":"Isola","product":"IS400","material_family":null,"material_form":"core","dk":4.32,"dk_min":null,"dk_max":null,"dk_tolerance":null,"df":0.0201,"frequency_ghz":10.0,"frequency_text":"10 Ghz","value_type":"published_construction_table","method":null,"axis":null,"thickness_mm":1.194,"glass_style":"6x7628","resin_content_pct":45.0,"source_id":"FR013","source_location":"HTML construction table 2, data row 23","source_url":"https://www.isola-group.com/pcb-laminates-prepreg/is400-laminate-and-prepreg-isola-group/","notes":"Manufacturer construction-specific value; test method/conditioning not stated in this HTML construction table. Thickness is the published nominal value; pressed prepreg thickness must be confirmed with PCB fabricator.","construction":"6x7628","offering":null,"thickness_inch":0.047,"collection_group":"fr4","record_id":"PCB007132","source_file":"originals/Isola/Isola__IS400__Dk_Df_구성표__FR013.html","dataset_role":"material_published_parameter","dk_input_status":"scalar_with_frequency","review_flags":"test_method_not_stated;measurement_axis_not_stated"}
{"manufacturer":"Isola","product":"IS400","material_family":null,"material_form":"core","dk":4.37,"dk_min":null,"dk_max":null,"dk_tolerance":null,"df":0.0181,"frequency_ghz":2.0,"frequency_text":"2 GHz","value_type":"published_construction_table","method":null,"axis":null,"thickness_mm":1.194,"glass_style":"6x7628","resin_content_pct":45.0,"source_id":"FR013","source_location":"HTML construction table 2, data row 23","source_url":"https://www.isola-group.com/pcb-laminates-prepreg/is400-laminate-and-prepreg-isola-group/","notes":"Manufacturer construction-specific value; test method/conditioning not stated in this HTML construction table. Thickness is the published nominal value; pressed prepreg thickness must be confirmed with PCB fabricator.","construction":"6x7628","offering":null,"thickness_inch":0.047,"collection_group":"fr4","record_id":"PCB007133","source_file":"originals/Isola/Isola__IS400__Dk_Df_구성표__FR013.html","dataset_role":"material_published_parameter","dk_input_status":"scalar_with_frequency","review_flags":"test_method_not_stated;measurement_axis_not_stated"}
{"manufacturer":"Isola","product":"IS400","material_family":null,"material_form":"core","dk":4.35,"dk_min":null,"dk_max":null,"dk_tolerance":null,"df":0.02,"frequency_ghz":5.0,"frequency_text":"5 Ghz","value_type":"published_construction_table","method":null,"axis":null,"thickness_mm":1.194,"glass_style":"6x7628","resin_content_pct":45.0,"source_id":"FR013","source_location":"HTML construction table 2, data row 23","source_url":"https://www.isola-group.com/pcb-laminates-prepreg/is400-laminate-and-prepreg-isola-group/","notes":"Manufacturer construction-specific value; test method/conditioning not stated in this HTML construction table. Thickness is the published nominal value; pressed prepreg thickness must be confirmed with PCB fabricator.","construction":"6x7628","offering":null,"thickness_inch":0.047,"collection_group":"fr4","record_id":"PCB007134","source_file":"originals/Isola/Isola__IS400__Dk_Df_구성표__FR013.html","dataset_role":"material_published_parameter","dk_input_status":"scalar_with_frequency","review_flags":"test_method_not_stated;measurement_axis_not_stated"}
