Repository: EIDOSDATA/TraceWave-Studio

# PCB 유전율과 적층 자료

수집/정리 기준일: 2026-11-11.

먼저 [전체 자료 안내 엑셀](Excel/00_전체_자료_안내.xlsx)을 연다. 회사별 엑셀은 `Excel/`에 있고, 원문 검색은 [HTML 안내](START_HERE_ko.html)를 사용한다.

- [자료 사용 안내](docs/자료_사용_안내.md): 폴더, 단위, 조건 선택과 내보내기.
- [자료 검토 결과](docs/자료_검토_결과.md): 확인한 범위, 오류/공백, 정리 내역.
- [TraceWave Studio 연결 설계](../../../Code/docs/pcb_material_catalog.md): 사용자 직접 입력, 소재 선택, 제조업체 적층 선택과 현재 구현의 경계.

57,340개 조건별 관측, 36개 회사와 일반 재료 참고 자료 1개 그룹, 1,756개 출처 기록을 보존했다. 새 엑셀은 전체 안내 1개와 회사/참고 자료별 37개로 총 38개다. 행 수는 고유 소재나 독립 측정 수가 아니다. 공식 자료에 값이 있어도 실제 제조 조건과 해석 대역에 맞는지 확인해야 한다.

사람이 보는 엑셀과 프로그램용 JSONL을 분리했다. 원문 PDF/HTML의 바이트는 보존하면서 파일명을 회사와 소재/용도 중심으로 바꿨다. 중복 저장한 데이터 사본은 복구 폴더로 옮겼고 관측 수치는 삭제하지 않았다.

File: 00_REF/PCB RF ANT/05_PCB_Dielectric_Data_2026/data/observations/Isola.jsonl (part 53 of 92)
{"manufacturer":"Isola","product":"185HR","material_family":null,"material_form":"core","dk":3.97,"dk_min":null,"dk_max":null,"dk_tolerance":null,"df":0.017,"frequency_ghz":0.1,"frequency_text":"100 MHz","value_type":"published_construction_table","method":null,"axis":null,"thickness_mm":0.114,"glass_style":"1x106 / 1x1080","resin_content_pct":65.0,"source_id":"FR001","source_location":"HTML construction table 2, data row 12","source_url":"https://www.isola-group.com/pcb-laminates-prepreg/185hr-laminate-and-prepreg/","notes":"Manufacturer construction-specific value; test method/conditioning not stated in this HTML construction table. Thickness is the published nominal value; pressed prepreg thickness must be confirmed with PCB fabricator.","construction":"1x106 / 1x1080","offering":"Alternate","thickness_inch":0.0045,"collection_group":"fr4","record_id":"PCB005253","source_file":"originals/Isola/Isola__185HR__Dk_Df_구성표__FR001.html","dataset_role":"material_published_parameter","dk_input_status":"scalar_with_frequency","review_flags":"test_method_not_stated;measurement_axis_not_stated"}
{"manufacturer":"Isola","product":"IS400","material_family":null,"material_form":"core","dk":4.58,"dk_min":null,"dk_max":null,"dk_tolerance":null,"df":0.0135,"frequency_ghz":0.1,"frequency_text":"100 MHz","value_type":"published_construction_table","method":null,"axis":null,"thickness_mm":1.473,"glass_style":"8x7628","resin_content_pct":41.0,"source_id":"FR013","source_location":"HTML construction table 2, data row 24","source_url":"https://www.isola-group.com/pcb-laminates-prepreg/is400-laminate-and-prepreg-isola-group/","notes":"Manufacturer construction-specific value; test method/conditioning not stated in this HTML construction table. Thickness is the published nominal value; pressed prepreg thickness must be confirmed with PCB fabricator.","construction":"8x7628","offering":null,"thickness_inch":0.058,"collection_group":"fr4","record_id":"PCB007135","source_file":"originals/Isola/Isola__IS400__Dk_Df_구성표__FR013.html","dataset_role":"material_published_parameter","dk_input_status":"scalar_with_frequency","review_flags":"test_method_not_stated;measurement_axis_not_stated"}
{"manufacturer":"Isola","product":"IS400","material_family":null,"material_form":"core","dk":4.51,"dk_min":null,"dk_max":null,"dk_tolerance":null,"df":0.0149,"frequency_ghz":0.5,"frequency_text":"500 MHz","value_type":"published_construction_table","method":null,"axis":null,"thickness_mm":1.473,"glass_style":"8x7628","resin_content_pct":41.0,"source_id":"FR013","source_location":"HTML construction table 2, data row 24","source_url":"https://www.isola-group.com/pcb-laminates-prepreg/is400-laminate-and-prepreg-isola-group/","notes":"Manufacturer construction-specific value; test method/conditioning not stated in this HTML construction table. Thickness is the published nominal value; pressed prepreg thickness must be confirmed with PCB fabricator.","construction":"8x7628","offering":null,"thickness_inch":0.058,"collection_group":"fr4","record_id":"PCB007136","source_file":"originals/Isola/Isola__IS400__Dk_Df_구성표__FR013.html","dataset_role":"material_published_parameter","dk_input_status":"scalar_with_frequency","review_flags":"test_method_not_stated;measurement_axis_not_stated"}
{"manufacturer":"Isola","product":"IS400","material_family":null,"material_form":"core","dk":4.52,"dk_min":null,"dk_max":null,"dk_tolerance":null,"df":0.016,"frequency_ghz":1.0,"frequency_text":"1 Ghz","value_type":"published_construction_table","method":null,"axis":null,"thickness_mm":1.473,"glass_style":"8x7628","resin_content_pct":41.0,"source_id":"FR013","source_location":"HTML construction table 2, data row 24","source_url":"https://www.isola-group.com/pcb-laminates-prepreg/is400-laminate-and-prepreg-isola-group/","notes":"Manufacturer construction-specific value; test method/conditioning not stated in this HTML construction table. Thickness is the published nominal value; pressed prepreg thickness must be confirmed with PCB fabricator.","construction":"8x7628","offering":null,"thickness_inch":0.058,"collection_group":"fr4","record_id":"PCB007137","source_file":"originals/Isola/Isola__IS400__Dk_Df_구성표__FR013.html","dataset_role":"material_published_parameter","dk_input_status":"scalar_with_frequency","review_flags":"test_method_not_stated;measurement_axis_not_stated"}
{"manufacturer":"Isola","product":"IS400","material_family":null,"material_form":"core","dk":4.43,"dk_min":null,"dk_max":null,"dk_tolerance":null,"df":0.0189,"frequency_ghz":10.0,"frequency_text":"10 Ghz","value_type":"published_construction_table","method":null,"axis":null,"thickness_mm":1.473,"glass_style":"8x7628","resin_content_pct":41.0,"source_id":"FR013","source_location":"HTML construction table 2, data row 24","source_url":"https://www.isola-group.com/pcb-laminates-prepreg/is400-laminate-and-prepreg-isola-group/","notes":"Manufacturer construction-specific value; test method/conditioning not stated in this HTML construction table. Thickness is the published nominal value; pressed prepreg thickness must be confirmed with PCB fabricator.","construction":"8x7628","offering":null,"thickness_inch":0.058,"collection_group":"fr4","record_id":"PCB007138","source_file":"originals/Isola/Isola__IS400__Dk_Df_구성표__FR013.html","dataset_role":"material_published_parameter","dk_input_status":"scalar_with_frequency","review_flags":"test_method_not_stated;measurement_axis_not_stated"}
{"manufacturer":"Isola","product":"IS400","material_family":null,"material_form":"core","dk":4.48,"dk_min":null,"dk_max":null,"dk_tolerance":null,"df":0.0164,"frequency_ghz":2.0,"frequency_text":"2 GHz","value_type":"published_construction_table","method":null,"axis":null,"thickness_mm":1.473,"glass_style":"8x7628","resin_content_pct":41.0,"source_id":"FR013","source_location":"HTML construction table 2, data row 24","source_url":"https://www.isola-group.com/pcb-laminates-prepreg/is400-laminate-and-prepreg-isola-group/","notes":"Manufacturer construction-specific value; test method/conditioning not stated in this HTML construction table. Thickness is the published nominal value; pressed prepreg thickness must be confirmed with PCB fabricator.","construction":"8x7628","offering":null,"thickness_inch":0.058,"collection_group":"fr4","record_id":"PCB007139","source_file":"originals/Isola/Isola__IS400__Dk_Df_구성표__FR013.html","dataset_role":"material_published_parameter","dk_input_status":"scalar_with_frequency","review_flags":"test_method_not_stated;measurement_axis_not_stated"}
{"manufacturer":"Isola","product":"IS400","material_family":null,"material_form":"core","dk":4.45,"dk_min":null,"dk_max":null,"dk_tolerance":null,"df":0.0188,"frequency_ghz":5.0,"frequency_text":"5 Ghz","value_type":"published_construction_table","method":null,"axis":null,"thickness_mm":1.473,"glass_style":"8x7628","resin_content_pct":41.0,"source_id":"FR013","source_location":"HTML construction table 2, data row 24","source_url":"https://www.isola-group.com/pcb-laminates-prepreg/is400-laminate-and-prepreg-isola-group/","notes":"Manufacturer construction-specific value; test method/conditioning not stated in this HTML construction table. Thickness is the published nominal value; pressed prepreg thickness must be confirmed with PCB fabricator.","construction":"8x7628","offering":null,"thickness_inch":0.058,"collection_group":"fr4","record_id":"PCB007140","source_file":"originals/Isola/Isola__IS400__Dk_Df_구성표__FR013.html","dataset_role":"material_published_parameter","dk_input_status":"scalar_with_frequency","review_flags":"test_method_not_stated;measurement_axis_not_stated"}
{"manufacturer":"Isola","product":"IS400","material_family":null,"material_form":"prepreg","dk":3.91,"dk_min":null,"dk_max":null,"dk_tolerance":null,"df":0.0177,"frequency_ghz":0.1,"frequency_text":"100 MHz","value_type":"published_construction_table","method":null,"axis":null,"thickness_mm":0.058,"glass_style":"106","resin_content_pct":74.0,"source_id":"FR013","source_location":"HTML construction table 3, data row 1","source_url":"https://www.isola-group.com/pcb-laminates-prepreg/is400-laminate-and-prepreg-isola-group/","notes":"Manufacturer construction-specific value; test method/conditioning not stated in this HTML construction table. Thickness is the published nominal value; pressed prepreg thickness must be confirmed with PCB fabricator.","construction":"106","offering":null,"thickness_inch":0.0023,"collection_group":"fr4","record_id":"PCB007141","source_file":"originals/Isola/Isola__IS400__Dk_Df_구성표__FR013.html","dataset_role":"material_published_parameter","dk_input_status":"scalar_with_frequency","review_flags":"test_method_not_stated;measurement_axis_not_stated"}
{"manufacturer":"Isola","product":"IS400","material_family":null,"material_form":"prepreg","dk":3.81,"dk_min":null,"dk_max":null,"dk_tolerance":null,"df":0.02,"frequency_ghz":0.5,"frequency_text":"500 MHz","value_type":"published_construction_table","method":null,"axis":null,"thickness_mm":0.058,"glass_style":"106","resin_content_pct":74.0,"source_id":"FR013","source_location":"HTML construction table 3, data row 1","source_url":"https://www.isola-group.com/pcb-laminates-prepreg/is400-laminate-and-prepreg-isola-group/","notes":"Manufacturer construction-specific value; test method/conditioning not stated in this HTML construction table. Thickness is the published nominal value; pressed prepreg thickness must be confirmed with PCB fabricator.","construction":"106","offering":null,"thickness_inch":0.0023,"collection_group":"fr4","record_id":"PCB007142","source_file":"originals/Isola/Isola__IS400__Dk_Df_구성표__FR013.html","dataset_role":"material_published_parameter","dk_input_status":"scalar_with_frequency","review_flags":"test_method_not_stated;measurement_axis_not_stated"}
{"manufacturer":"Isola","product":"IS400","material_family":null,"material_form":"prepreg","dk":3.8,"dk_min":null,"dk_max":null,"dk_tolerance":null,"df":0.023,"frequency_ghz":1.0,"frequency_text":"1 Ghz","value_type":"published_construction_table","method":null,"axis":null,"thickness_mm":0.058,"glass_style":"106","resin_content_pct":74.0,"source_id":"FR013","source_location":"HTML construction table 3, data row 1","source_url":"https://www.isola-group.com/pcb-laminates-prepreg/is400-laminate-and-prepreg-isola-group/","notes":"Manufacturer construction-specific value; test method/conditioning not stated in this HTML construction table. Thickness is the published nominal value; pressed prepreg thickness must be confirmed with PCB fabricator.","construction":"106","offering":null,"thickness_inch":0.0023,"collection_group":"fr4","record_id":"PCB007143","source_file":"originals/Isola/Isola__IS400__Dk_Df_구성표__FR013.html","dataset_role":"material_published_parameter","dk_input_status":"scalar_with_frequency","review_flags":"test_method_not_stated;measurement_axis_not_stated"}
{"manufacturer":"Isola","product":"IS400","material_family":null,"material_form":"prepreg","dk":3.72,"dk_min":null,"dk_max":null,"dk_tolerance":null,"df":0.0292,"frequency_ghz":10.0,"frequency_text":"10 Ghz","value_type":"published_construction_table","method":null,"axis":null,"thickness_mm":0.058,"glass_style":"106","resin_content_pct":74.0,"source_id":"FR013","source_location":"HTML construction table 3, data row 1","source_url":"https://www.isola-group.com/pcb-laminates-prepreg/is400-laminate-and-prepreg-isola-group/","notes":"Manufacturer construction-specific value; test method/conditioning not stated in this HTML construction table. Thickness is the published nominal value; pressed prepreg thickness must be confirmed with PCB fabricator.","construction":"106","offering":null,"thickness_inch":0.0023,"collection_group":"fr4","record_id":"PCB007144","source_file":"originals/Isola/Isola__IS400__Dk_Df_구성표__FR013.html","dataset_role":"material_published_parameter","dk_input_status":"scalar_with_frequency","review_flags":"test_method_not_stated;measurement_axis_not_stated"}
{"manufacturer":"Isola","product":"IS400","material_family":null,"material_form":"prepreg","dk":3.78,"dk_min":null,"dk_max":null,"dk_tolerance":null,"df":0.024,"frequency_ghz":2.0,"frequency_text":"2 GHz","value_type":"published_construction_table","method":null,"axis":null,"thickness_mm":0.058,"glass_style":"106","resin_content_pct":74.0,"source_id":"FR013","source_location":"HTML construction table 3, data row 1","source_url":"https://www.isola-group.com/pcb-laminates-prepreg/is400-laminate-and-prepreg-isola-group/","notes":"Manufacturer construction-specific value; test method/conditioning not stated in this HTML construction table. Thickness is the published nominal value; pressed prepreg thickness must be confirmed with PCB fabricator.","construction":"106","offering":null,"thickness_inch":0.0023,"collection_group":"fr4","record_id":"PCB007145","source_file":"originals/Isola/Isola__IS400__Dk_Df_구성표__FR013.html","dataset_role":"material_published_parameter","dk_input_status":"scalar_with_frequency","review_flags":"test_method_not_stated;measurement_axis_not_stated"}
{"manufacturer":"Isola","product":"IS400","material_family":null,"material_form":"prepreg","dk":3.72,"dk_min":null,"dk_max":null,"dk_tolerance":null,"df":0.0291,"frequency_ghz":5.0,"frequency_text":"5 Ghz","value_type":"published_construction_table","method":null,"axis":null,"thickness_mm":0.058,"glass_style":"106","resin_content_pct":74.0,"source_id":"FR013","source_location":"HTML construction table 3, data row 1","source_url":"https://www.isola-group.com/pcb-laminates-prepreg/is400-laminate-and-prepreg-isola-group/","notes":"Manufacturer construction-specific value; test method/conditioning not stated in this HTML construction table. Thickness is the published nominal value; pressed prepreg thickness must be confirmed with PCB fabricator.","construction":"106","offering":null,"thickness_inch":0.0023,"collection_group":"fr4","record_id":"PCB007146","source_file":"originals/Isola/Isola__IS400__Dk_Df_구성표__FR013.html","dataset_role":"material_published_parameter","dk_input_status":"scalar_with_frequency","review_flags":"test_method_not_stated;measurement_axis_not_stated"}
{"manufacturer":"Isola","product":"IS400","material_family":null,"material_form":"prepreg","dk":4.03,"dk_min":null,"dk_max":null,"dk_tolerance":null,"df":0.0163,"frequency_ghz":0.1,"frequency_text":"100 MHz","value_type":"published_construction_table","method":null,"axis":null,"thickness_mm":0.079,"glass_style":"1080","resin_content_pct":65.0,"source_id":"FR013","source_location":"HTML construction table 3, data row 2","source_url":"https://www.isola-group.com/pcb-laminates-prepreg/is400-laminate-and-prepreg-isola-group/","notes":"Manufacturer construction-specific value; test method/conditioning not stated in this HTML construction table. Thickness is the published nominal value; pressed prepreg thickness must be confirmed with PCB fabricator.","construction":"1080","offering":null,"thickness_inch":0.0031,"collection_group":"fr4","record_id":"PCB007147","source_file":"originals/Isola/Isola__IS400__Dk_Df_구성표__FR013.html","dataset_role":"material_published_parameter","dk_input_status":"scalar_with_frequency","review_flags":"test_method_not_stated;measurement_axis_not_stated"}
{"manufacturer":"Isola","product":"IS400","material_family":null,"material_form":"prepreg","dk":3.95,"dk_min":null,"dk_max":null,"dk_tolerance":null,"df":0.0185,"frequency_ghz":0.5,"frequency_text":"500 MHz","value_type":"published_construction_table","method":null,"axis":null,"thickness_mm":0.079,"glass_style":"1080","resin_content_pct":65.0,"source_id":"FR013","source_location":"HTML construction table 3, data row 2","source_url":"https://www.isola-group.com/pcb-laminates-prepreg/is400-laminate-and-prepreg-isola-group/","notes":"Manufacturer construction-specific value; test method/conditioning not stated in this HTML construction table. Thickness is the published nominal value; pressed prepreg thickness must be confirmed with PCB fabricator.","construction":"1080","offering":null,"thickness_inch":0.0031,"collection_group":"fr4","record_id":"PCB007148","source_file":"originals/Isola/Isola__IS400__Dk_Df_구성표__FR013.html","dataset_role":"material_published_parameter","dk_input_status":"scalar_with_frequency","review_flags":"test_method_not_stated;measurement_axis_not_stated"}
{"manufacturer":"Isola","product":"IS400","material_family":null,"material_form":"prepreg","dk":3.91,"dk_min":null,"dk_max":null,"dk_tolerance":null,"df":0.021,"frequency_ghz":1.0,"frequency_text":"1 Ghz","value_type":"published_construction_table","method":null,"axis":null,"thickness_mm":0.079,"glass_style":"1080","resin_content_pct":65.0,"source_id":"FR013","source_location":"HTML construction table 3, data row 2","source_url":"https://www.isola-group.com/pcb-laminates-prepreg/is400-laminate-and-prepreg-isola-group/","notes":"Manufacturer construction-specific value; test method/conditioning not stated in this HTML construction table. Thickness is the published nominal value; pressed prepreg thickness must be confirmed with PCB fabricator.","construction":"1080","offering":null,"thickness_inch":0.0031,"collection_group":"fr4","record_id":"PCB007149","source_file":"originals/Isola/Isola__IS400__Dk_Df_구성표__FR013.html","dataset_role":"material_published_parameter","dk_input_status":"scalar_with_frequency","review_flags":"test_method_not_stated;measurement_axis_not_stated"}
{"manufacturer":"Isola","product":"IS400","material_family":null,"material_form":"prepreg","dk":3.82,"dk_min":null,"dk_max":null,"dk_tolerance":null,"df":0.0263,"frequency_ghz":10.0,"frequency_text":"10 Ghz","value_type":"published_construction_table","method":null,"axis":null,"thickness_mm":0.079,"glass_style":"1080","resin_content_pct":65.0,"source_id":"FR013","source_location":"HTML construction table 3, data row 2","source_url":"https://www.isola-group.com/pcb-laminates-prepreg/is400-laminate-and-prepreg-isola-group/","notes":"Manufacturer construction-specific value; test method/conditioning not stated in this HTML construction table. Thickness is the published nominal value; pressed prepreg thickness must be confirmed with PCB fabricator.","construction":"1080","offering":null,"thickness_inch":0.0031,"collection_group":"fr4","record_id":"PCB007150","source_file":"originals/Isola/Isola__IS400__Dk_Df_구성표__FR013.html","dataset_role":"material_published_parameter","dk_input_status":"scalar_with_frequency","review_flags":"test_method_not_stated;measurement_axis_not_stated"}
{"manufacturer":"Isola","product":"IS400","material_family":null,"material_form":"prepreg","dk":3.88,"dk_min":null,"dk_max":null,"dk_tolerance":null,"df":0.0222,"frequency_ghz":2.0,"frequency_text":"2 GHz","value_type":"published_construction_table","method":null,"axis":null,"thickness_mm":0.079,"glass_style":"1080","resin_content_pct":65.0,"source_id":"FR013","source_location":"HTML construction table 3, data row 2","source_url":"https://www.isola-group.com/pcb-laminates-prepreg/is400-laminate-and-prepreg-isola-group/","notes":"Manufacturer construction-specific value; test method/conditioning not stated in this HTML construction table. Thickness is the published nominal value; pressed prepreg thickness must be confirmed with PCB fabricator.","construction":"1080","offering":null,"thickness_inch":0.0031,"collection_group":"fr4","record_id":"PCB007151","source_file":"originals/Isola/Isola__IS400__Dk_Df_구성표__FR013.html","dataset_role":"material_published_parameter","dk_input_status":"scalar_with_frequency","review_flags":"test_method_not_stated;measurement_axis_not_stated"}
{"manufacturer":"Isola","product":"IS400","material_family":null,"material_form":"prepreg","dk":3.82,"dk_min":null,"dk_max":null,"dk_tolerance":null,"df":0.0262,"frequency_ghz":5.0,"frequency_text":"5 Ghz","value_type":"published_construction_table","method":null,"axis":null,"thickness_mm":0.079,"glass_style":"1080","resin_content_pct":65.0,"source_id":"FR013","source_location":"HTML construction table 3, data row 2","source_url":"https://www.isola-group.com/pcb-laminates-prepreg/is400-laminate-and-prepreg-isola-group/","notes":"Manufacturer construction-specific value; test method/conditioning not stated in this HTML construction table. Thickness is the published nominal value; pressed prepreg thickness must be confirmed with PCB fabricator.","construction":"1080","offering":null,"thickness_inch":0.0031,"collection_group":"fr4","record_id":"PCB007152","source_file":"originals/Isola/Isola__IS400__Dk_Df_구성표__FR013.html","dataset_role":"material_published_parameter","dk_input_status":"scalar_with_frequency","review_flags":"test_method_not_stated;measurement_axis_not_stated"}
{"manufacturer":"Isola","product":"IS400","material_family":null,"material_form":"prepreg","dk":3.97,"dk_min":null,"dk_max":null,"dk_tolerance":null,"df":0.017,"frequency_ghz":0.1,"frequency_text":"100 MHz","value_type":"published_construction_table","method":null,"axis":null,"thickness_mm":0.089,"glass_style":"1080","resin_content_pct":69.0,"source_id":"FR013","source_location":"HTML construction table 3, data row 3","source_url":"https://www.isola-group.com/pcb-laminates-prepreg/is400-laminate-and-prepreg-isola-group/","notes":"Manufacturer construction-specific value; test method/conditioning not stated in this HTML construction table. Thickness is the published nominal value; pressed prepreg thickness must be confirmed with PCB fabricator.","construction":"1080","offering":null,"thickness_inch":0.0035,"collection_group":"fr4","record_id":"PCB007153","source_file":"originals/Isola/Isola__IS400__Dk_Df_구성표__FR013.html","dataset_role":"material_published_parameter","dk_input_status":"scalar_with_frequency","review_flags":"test_method_not_stated;measurement_axis_not_stated"}
{"manufacturer":"Isola","product":"IS400","material_family":null,"material_form":"prepreg","dk":3.89,"dk_min":null,"dk_max":null,"dk_tolerance":null,"df":0.0192,"frequency_ghz":0.5,"frequency_text":"500 MHz","value_type":"published_construction_table","method":null,"axis":null,"thickness_mm":0.089,"glass_style":"1080","resin_content_pct":69.0,"source_id":"FR013","source_location":"HTML construction table 3, data row 3","source_url":"https://www.isola-group.com/pcb-laminates-prepreg/is400-laminate-and-prepreg-isola-group/","notes":"Manufacturer construction-specific value; test method/conditioning not stated in this HTML construction table. Thickness is the published nominal value; pressed prepreg thickness must be confirmed with PCB fabricator.","construction":"1080","offering":null,"thickness_inch":0.0035,"collection_group":"fr4","record_id":"PCB007154","source_file":"originals/Isola/Isola__IS400__Dk_Df_구성표__FR013.html","dataset_role":"material_published_parameter","dk_input_status":"scalar_with_frequency","review_flags":"test_method_not_stated;measurement_axis_not_stated"}
{"manufacturer":"Isola","product":"IS400","material_family":null,"material_form":"prepreg","dk":3.86,"dk_min":null,"dk_max":null,"dk_tolerance":null,"df":0.022,"frequency_ghz":1.0,"frequency_text":"1 Ghz","value_type":"published_construction_table","method":null,"axis":null,"thickness_mm":0.089,"glass_style":"1080","resin_content_pct":69.0,"source_id":"FR013","source_location":"HTML construction table 3, data row 3","source_url":"https://www.isola-group.com/pcb-laminates-prepreg/is400-laminate-and-prepreg-isola-group/","notes":"Manufacturer construction-specific value; test method/conditioning not stated in this HTML construction table. Thickness is the published nominal value; pressed prepreg thickness must be confirmed with PCB fabricator.","construction":"1080","offering":null,"thickness_inch":0.0035,"collection_group":"fr4","record_id":"PCB007155","source_file":"originals/Isola/Isola__IS400__Dk_Df_구성표__FR013.html","dataset_role":"material_published_parameter","dk_input_status":"scalar_with_frequency","review_flags":"test_method_not_stated;measurement_axis_not_stated"}
{"manufacturer":"Isola","product":"IS400","material_family":null,"material_form":"prepreg","dk":3.77,"dk_min":null,"dk_max":null,"dk_tolerance":null,"df":0.0277,"frequency_ghz":10.0,"frequency_text":"10 Ghz","value_type":"published_construction_table","method":null,"axis":null,"thickness_mm":0.089,"glass_style":"1080","resin_content_pct":69.0,"source_id":"FR013","source_location":"HTML construction table 3, data row 3","source_url":"https://www.isola-group.com/pcb-laminates-prepreg/is400-laminate-and-prepreg-isola-group/","notes":"Manufacturer construction-specific value; test method/conditioning not stated in this HTML construction table. Thickness is the published nominal value; pressed prepreg thickness must be confirmed with PCB fabricator.","construction":"1080","offering":null,"thickness_inch":0.0035,"collection_group":"fr4","record_id":"PCB007156","source_file":"originals/Isola/Isola__IS400__Dk_Df_구성표__FR013.html","dataset_role":"material_published_parameter","dk_input_status":"scalar_with_frequency","review_flags":"test_method_not_stated;measurement_axis_not_stated"}
{"manufacturer":"Isola","product":"IS400","material_family":null,"material_form":"prepreg","dk":3.84,"dk_min":null,"dk_max":null,"dk_tolerance":null,"df":0.0232,"frequency_ghz":2.0,"frequency_text":"2 GHz","value_type":"published_construction_table","method":null,"axis":null,"thickness_mm":0.089,"glass_style":"1080","resin_content_pct":69.0,"source_id":"FR013","source_location":"HTML construction table 3, data row 3","source_url":"https://www.isola-group.com/pcb-laminates-prepreg/is400-laminate-and-prepreg-isola-group/","notes":"Manufacturer construction-specific value; test method/conditioning not stated in this HTML construction table. Thickness is the published nominal value; pressed prepreg thickness must be confirmed with PCB fabricator.","construction":"1080","offering":null,"thickness_inch":0.0035,"collection_group":"fr4","record_id":"PCB007157","source_file":"originals/Isola/Isola__IS400__Dk_Df_구성표__FR013.html","dataset_role":"material_published_parameter","dk_input_status":"scalar_with_frequency","review_flags":"test_method_not_stated;measurement_axis_not_stated"}
{"manufacturer":"Isola","product":"IS400","material_family":null,"material_form":"prepreg","dk":3.77,"dk_min":null,"dk_max":null,"dk_tolerance":null,"df":0.0275,"frequency_ghz":5.0,"frequency_text":"5 Ghz","value_type":"published_construction_table","method":null,"axis":null,"thickness_mm":0.089,"glass_style":"1080","resin_content_pct":69.0,"source_id":"FR013","source_location":"HTML construction table 3, data row 3","source_url":"https://www.isola-group.com/pcb-laminates-prepreg/is400-laminate-and-prepreg-isola-group/","notes":"Manufacturer construction-specific value; test method/conditioning not stated in this HTML construction table. Thickness is the published nominal value; pressed prepreg thickness must be confirmed with PCB fabricator.","construction":"1080","offering":null,"thickness_inch":0.0035,"collection_group":"fr4","record_id":"PCB007158","source_file":"originals/Isola/Isola__IS400__Dk_Df_구성표__FR013.html","dataset_role":"material_published_parameter","dk_input_status":"scalar_with_frequency","review_flags":"test_method_not_stated;measurement_axis_not_stated"}
{"manufacturer":"Isola","product":"IS400","material_family":null,"material_form":"prepreg","dk":4.2,"dk_min":null,"dk_max":null,"dk_tolerance":null,"df":0.0161,"frequency_ghz":0.1,"frequency_text":"100 MHz","value_type":"published_construction_table","method":null,"axis":null,"thickness_mm":0.102,"glass_style":"2113","resin_content_pct":57.0,"source_id":"FR013","source_location":"HTML construction table 3, data row 4","source_url":"https://www.isola-group.com/pcb-laminates-prepreg/is400-laminate-and-prepreg-isola-group/","notes":"Manufacturer construction-specific value; test method/conditioning not stated in this HTML construction table. Thickness is the published nominal value; pressed prepreg thickness must be confirmed with PCB fabricator.","construction":"2113","offering":null,"thickness_inch":0.004,"collection_group":"fr4","record_id":"PCB007159","source_file":"originals/Isola/Isola__IS400__Dk_Df_구성표__FR013.html","dataset_role":"material_published_parameter","dk_input_status":"scalar_with_frequency","review_flags":"test_method_not_stated;measurement_axis_not_stated"}
{"manufacturer":"Isola","product":"IS400","material_family":null,"material_form":"prepreg","dk":4.11,"dk_min":null,"dk_max":null,"dk_tolerance":null,"df":0.018,"frequency_ghz":0.5,"frequency_text":"500 MHz","value_type":"published_construction_table","method":null,"axis":null,"thickness_mm":0.102,"glass_style":"2113","resin_content_pct":57.0,"source_id":"FR013","source_location":"HTML construction table 3, data row 4","source_url":"https://www.isola-group.com/pcb-laminates-prepreg/is400-laminate-and-prepreg-isola-group/","notes":"Manufacturer construction-specific value; test method/conditioning not stated in this HTML construction table. Thickness is the published nominal value; pressed prepreg thickness must be confirmed with PCB fabricator.","construction":"2113","offering":null,"thickness_inch":0.004,"collection_group":"fr4","record_id":"PCB007160","source_file":"originals/Isola/Isola__IS400__Dk_Df_구성표__FR013.html","dataset_role":"material_published_parameter","dk_input_status":"scalar_with_frequency","review_flags":"test_method_not_stated;measurement_axis_not_stated"}
{"manufacturer":"Isola","product":"IS400","material_family":null,"material_form":"prepreg","dk":4.1,"dk_min":null,"dk_max":null,"dk_tolerance":null,"df":0.02,"frequency_ghz":1.0,"frequency_text":"1 Ghz","value_type":"published_construction_table","method":null,"axis":null,"thickness_mm":0.102,"glass_style":"2113","resin_content_pct":57.0,"source_id":"FR013","source_location":"HTML construction table 3, data row 4","source_url":"https://www.isola-group.com/pcb-laminates-prepreg/is400-laminate-and-prepreg-isola-group/","notes":"Manufacturer construction-specific value; test method/conditioning not stated in this HTML construction table. Thickness is the published nominal value; pressed prepreg thickness must be confirmed with PCB fabricator.","construction":"2113","offering":null,"thickness_inch":0.004,"collection_group":"fr4","record_id":"PCB007161","source_file":"originals/Isola/Isola__IS400__Dk_Df_구성표__FR013.html","dataset_role":"material_published_parameter","dk_input_status":"scalar_with_frequency","review_flags":"test_method_not_stated;measurement_axis_not_stated"}
{"manufacturer":"Isola","product":"IS400","material_family":null,"material_form":"prepreg","dk":4.02,"dk_min":null,"dk_max":null,"dk_tolerance":null,"df":0.0241,"frequency_ghz":10.0,"frequency_text":"10 Ghz","value_type":"published_construction_table","method":null,"axis":null,"thickness_mm":0.102,"glass_style":"2113","resin_content_pct":57.0,"source_id":"FR013","source_location":"HTML construction table 3, data row 4","source_url":"https://www.isola-group.com/pcb-laminates-prepreg/is400-laminate-and-prepreg-isola-group/","notes":"Manufacturer construction-specific value; test method/conditioning not stated in this HTML construction table. Thickness is the published nominal value; pressed prepreg thickness must be confirmed with PCB fabricator.","construction":"2113","offering":null,"thickness_inch":0.004,"collection_group":"fr4","record_id":"PCB007162","source_file":"originals/Isola/Isola__IS400__Dk_Df_구성표__FR013.html","dataset_role":"material_published_parameter","dk_input_status":"scalar_with_frequency","review_flags":"test_method_not_stated;measurement_axis_not_stated"}
{"manufacturer":"Isola","product":"IS400","material_family":null,"material_form":"prepreg","dk":4.08,"dk_min":null,"dk_max":null,"dk_tolerance":null,"df":0.021,"frequency_ghz":2.0,"frequency_text":"2 GHz","value_type":"published_construction_table","method":null,"axis":null,"thickness_mm":0.102,"glass_style":"2113","resin_content_pct":57.0,"source_id":"FR013","source_location":"HTML construction table 3, data row 4","source_url":"https://www.isola-group.com/pcb-laminates-prepreg/is400-laminate-and-prepreg-isola-group/","notes":"Manufacturer construction-specific value; test method/conditioning not stated in this HTML construction table. Thickness is the published nominal value; pressed prepreg thickness must be confirmed with PCB fabricator.","construction":"2113","offering":null,"thickness_inch":0.004,"collection_group":"fr4","record_id":"PCB007163","source_file":"originals/Isola/Isola__IS400__Dk_Df_구성표__FR013.html","dataset_role":"material_published_parameter","dk_input_status":"scalar_with_frequency","review_flags":"test_method_not_stated;measurement_axis_not_stated"}
{"manufacturer":"Isola","product":"IS400","material_family":null,"material_form":"prepreg","dk":4.03,"dk_min":null,"dk_max":null,"dk_tolerance":null,"df":0.024,"frequency_ghz":5.0,"frequency_text":"5 Ghz","value_type":"published_construction_table","method":null,"axis":null,"thickness_mm":0.102,"glass_style":"2113","resin_content_pct":57.0,"source_id":"FR013","source_location":"HTML construction table 3, data row 4","source_url":"https://www.isola-group.com/pcb-laminates-prepreg/is400-laminate-and-prepreg-isola-group/","notes":"Manufacturer construction-specific value; test method/conditioning not stated in this HTML construction table. Thickness is the published nominal value; pressed prepreg thickness must be confirmed with PCB fabricator.","construction":"2113","offering":null,"thickness_inch":0.004,"collection_group":"fr4","record_id":"PCB007164","source_file":"originals/Isola/Isola__IS400__Dk_Df_구성표__FR013.html","dataset_role":"material_published_parameter","dk_input_status":"scalar_with_frequency","review_flags":"test_method_not_stated;measurement_axis_not_stated"}
{"manufacturer":"Isola","product":"IS400","material_family":null,"material_form":"prepreg","dk":4.3,"dk_min":null,"dk_max":null,"dk_tolerance":null,"df":0.0145,"frequency_ghz":0.1,"frequency_text":"100 MHz","value_type":"published_construction_table","method":null,"axis":null,"thickness_mm":0.119,"glass_style":"2116","resin_content_pct":53.0,"source_id":"FR013","source_location":"HTML construction table 3, data row 5","source_url":"https://www.isola-group.com/pcb-laminates-prepreg/is400-laminate-and-prepreg-isola-group/","notes":"Manufacturer construction-specific value; test method/conditioning not stated in this HTML construction table. Thickness is the published nominal value; pressed prepreg thickness must be confirmed with PCB fabricator.","construction":"2116","offering":null,"thickness_inch":0.0047,"collection_group":"fr4","record_id":"PCB007165","source_file":"originals/Isola/Isola__IS400__Dk_Df_구성표__FR013.html","dataset_role":"material_published_parameter","dk_input_status":"scalar_with_frequency","review_flags":"test_method_not_stated;measurement_axis_not_stated"}
{"manufacturer":"Isola","product":"IS400","material_family":null,"material_form":"prepreg","dk":4.21,"dk_min":null,"dk_max":null,"dk_tolerance":null,"df":0.0163,"frequency_ghz":0.5,"frequency_text":"500 MHz","value_type":"published_construction_table","method":null,"axis":null,"thickness_mm":0.119,"glass_style":"2116","resin_content_pct":53.0,"source_id":"FR013","source_location":"HTML construction table 3, data row 5","source_url":"https://www.isola-group.com/pcb-laminates-prepreg/is400-laminate-and-prepreg-isola-group/","notes":"Manufacturer construction-specific value; test method/conditioning not stated in this HTML construction table. Thickness is the published nominal value; pressed prepreg thickness must be confirmed with PCB fabricator.","construction":"2116","offering":null,"thickness_inch":0.0047,"collection_group":"fr4","record_id":"PCB007166","source_file":"originals/Isola/Isola__IS400__Dk_Df_구성표__FR013.html","dataset_role":"material_published_parameter","dk_input_status":"scalar_with_frequency","review_flags":"test_method_not_stated;measurement_axis_not_stated"}
{"manufacturer":"Isola","product":"IS400","material_family":null,"material_form":"prepreg","dk":4.2,"dk_min":null,"dk_max":null,"dk_tolerance":null,"df":0.0186,"frequency_ghz":1.0,"frequency_text":"1 Ghz","value_type":"published_construction_table","method":null,"axis":null,"thickness_mm":0.119,"glass_style":"2116","resin_content_pct":53.0,"source_id":"FR013","source_location":"HTML construction table 3, data row 5","source_url":"https://www.isola-group.com/pcb-laminates-prepreg/is400-laminate-and-prepreg-isola-group/","notes":"Manufacturer construction-specific value; test method/conditioning not stated in this HTML construction table. Thickness is the published nominal value; pressed prepreg thickness must be confirmed with PCB fabricator.","construction":"2116","offering":null,"thickness_inch":0.0047,"collection_group":"fr4","record_id":"PCB007167","source_file":"originals/Isola/Isola__IS400__Dk_Df_구성표__FR013.html","dataset_role":"material_published_parameter","dk_input_status":"scalar_with_frequency","review_flags":"test_method_not_stated;measurement_axis_not_stated"}
{"manufacturer":"Isola","product":"IS400","material_family":null,"material_form":"prepreg","dk":4.12,"dk_min":null,"dk_max":null,"dk_tolerance":null,"df":0.0226,"frequency_ghz":10.0,"frequency_text":"10 Ghz","value_type":"published_construction_table","method":null,"axis":null,"thickness_mm":0.119,"glass_style":"2116","resin_content_pct":53.0,"source_id":"FR013","source_location":"HTML construction table 3, data row 5","source_url":"https://www.isola-group.com/pcb-laminates-prepreg/is400-laminate-and-prepreg-isola-group/","notes":"Manufacturer construction-specific value; test method/conditioning not stated in this HTML construction table. Thickness is the published nominal value; pressed prepreg thickness must be confirmed with PCB fabricator.","construction":"2116","offering":null,"thickness_inch":0.0047,"collection_group":"fr4","record_id":"PCB007168","source_file":"originals/Isola/Isola__IS400__Dk_Df_구성표__FR013.html","dataset_role":"material_published_parameter","dk_input_status":"scalar_with_frequency","review_flags":"test_method_not_stated;measurement_axis_not_stated"}
{"manufacturer":"Isola","product":"IS400","material_family":null,"material_form":"prepreg","dk":4.18,"dk_min":null,"dk_max":null,"dk_tolerance":null,"df":0.0194,"frequency_ghz":2.0,"frequency_text":"2 GHz","value_type":"published_construction_table","method":null,"axis":null,"thickness_mm":0.119,"glass_style":"2116","resin_content_pct":53.0,"source_id":"FR013","source_location":"HTML construction table 3, data row 5","source_url":"https://www.isola-group.com/pcb-laminates-prepreg/is400-laminate-and-prepreg-isola-group/","notes":"Manufacturer construction-specific value; test method/conditioning not stated in this HTML construction table. Thickness is the published nominal value; pressed prepreg thickness must be confirmed with PCB fabricator.","construction":"2116","offering":null,"thickness_inch":0.0047,"collection_group":"fr4","record_id":"PCB007169","source_file":"originals/Isola/Isola__IS400__Dk_Df_구성표__FR013.html","dataset_role":"material_published_parameter","dk_input_status":"scalar_with_frequency","review_flags":"test_method_not_stated;measurement_axis_not_stated"}
{"manufacturer":"Isola","product":"IS400","material_family":null,"material_form":"prepreg","dk":4.13,"dk_min":null,"dk_max":null,"dk_tolerance":null,"df":0.0225,"frequency_ghz":5.0,"frequency_text":"5 Ghz","value_type":"published_construction_table","method":null,"axis":null,"thickness_mm":0.119,"glass_style":"2116","resin_content_pct":53.0,"source_id":"FR013","source_location":"HTML construction table 3, data row 5","source_url":"https://www.isola-group.com/pcb-laminates-prepreg/is400-laminate-and-prepreg-isola-group/","notes":"Manufacturer construction-specific value; test method/conditioning not stated in this HTML construction table. Thickness is the published nominal value; pressed prepreg thickness must be confirmed with PCB fabricator.","construction":"2116","offering":null,"thickness_inch":0.0047,"collection_group":"fr4","record_id":"PCB007170","source_file":"originals/Isola/Isola__IS400__Dk_Df_구성표__FR013.html","dataset_role":"material_published_parameter","dk_input_status":"scalar_with_frequency","review_flags":"test_method_not_stated;measurement_axis_not_stated"}
