Repository: EIDOSDATA/TraceWave-Studio

# PCB 유전율과 적층 자료

수집/정리 기준일: 2026-11-11.

먼저 [전체 자료 안내 엑셀](Excel/00_전체_자료_안내.xlsx)을 연다. 회사별 엑셀은 `Excel/`에 있고, 원문 검색은 [HTML 안내](START_HERE_ko.html)를 사용한다.

- [자료 사용 안내](docs/자료_사용_안내.md): 폴더, 단위, 조건 선택과 내보내기.
- [자료 검토 결과](docs/자료_검토_결과.md): 확인한 범위, 오류/공백, 정리 내역.
- [TraceWave Studio 연결 설계](../../../Code/docs/pcb_material_catalog.md): 사용자 직접 입력, 소재 선택, 제조업체 적층 선택과 현재 구현의 경계.

57,340개 조건별 관측, 36개 회사와 일반 재료 참고 자료 1개 그룹, 1,756개 출처 기록을 보존했다. 새 엑셀은 전체 안내 1개와 회사/참고 자료별 37개로 총 38개다. 행 수는 고유 소재나 독립 측정 수가 아니다. 공식 자료에 값이 있어도 실제 제조 조건과 해석 대역에 맞는지 확인해야 한다.

사람이 보는 엑셀과 프로그램용 JSONL을 분리했다. 원문 PDF/HTML의 바이트는 보존하면서 파일명을 회사와 소재/용도 중심으로 바꿨다. 중복 저장한 데이터 사본은 복구 폴더로 옮겼고 관측 수치는 삭제하지 않았다.

File: 00_REF/PCB RF ANT/05_PCB_Dielectric_Data_2026/data/observations/PCBWay.jsonl (part 53 of 89)
{"manufacturer":"PCBWay","product":"2116 RC58%","material_family":"FR-4","material_form":"prepreg","dk":4.45,"dk_min":null,"dk_max":null,"dk_tolerance":null,"df":null,"frequency_ghz":null,"frequency_text":"not stated","value_type":"fabricator_stackup","record_kind":"published_stackup_layer","method":"not stated","axis":"not stated","thickness_mm":null,"glass_style":"2116","resin_content_pct":58.0,"source_id":"FB198","source_location":"PCBWay_8L_published_37; table row 8","source_url":"https://www.pcbway.com/multi-layer-laminated-structure.html","stackup_id":"PCBWay_8L_published_37","layer":"PP row 8","layer_sequence":8,"board_layers":8,"board_nominal_thickness_mm":2.4,"finished_outer_copper_oz":3.0,"inner_copper_oz":3.0,"inner_residual_copper_pct":90.0,"thickness_before_lamination_mm":0.13,"laminated_group_thickness_mm":0.212,"laminated_group_rows":2,"laminated_group_start_row":7,"core_with_copper_thickness_mm":null,"notes":"Published fabrication stackup; Dk test frequency, method, and raw laminate manufacturer not stated. Multiple prepreg plies share one post-lamination thickness; individual cured ply thickness is not given. Do not assign combined group thickness to each ply.","record_id":"PCB056004","simulation_ready":false,"collection_group":"fab","source_collection_record_id":"FABR029189","source_file":"originals/PCBWay/PCBWay__종합카탈로그_All_298_rigid_PCB_stackups__적층구조__FB198.html","dataset_role":"fabricator_published_parameter","dk_input_status":"scalar_without_point_frequency","review_flags":"frequency_not_numeric_or_not_stated;test_method_not_stated;measurement_axis_not_stated"}
{"manufacturer":"PCBWay","product":"Core","material_family":"FR-4","material_form":"core","dk":4.6,"dk_min":null,"dk_max":null,"dk_tolerance":null,"df":null,"frequency_ghz":null,"frequency_text":"not stated","value_type":"fabricator_stackup","record_kind":"published_stackup_layer","method":"not stated","axis":"not stated","thickness_mm":0.206,"glass_style":null,"resin_content_pct":null,"source_id":"FB198","source_location":"PCBWay_8L_published_37; table row 10","source_url":"https://www.pcbway.com/multi-layer-laminated-structure.html","stackup_id":"PCBWay_8L_published_37","layer":"CORE row 10","layer_sequence":10,"board_layers":8,"board_nominal_thickness_mm":2.4,"finished_outer_copper_oz":3.0,"inner_copper_oz":3.0,"inner_residual_copper_pct":90.0,"thickness_before_lamination_mm":0.206,"laminated_group_thickness_mm":null,"laminated_group_rows":null,"laminated_group_start_row":null,"core_with_copper_thickness_mm":0.416,"notes":"Published fabrication stackup; Dk test frequency, method, and raw laminate manufacturer not stated. Bare core dielectric thickness excludes both copper foils.","record_id":"PCB056005","simulation_ready":false,"collection_group":"fab","source_collection_record_id":"FABR029190","source_file":"originals/PCBWay/PCBWay__종합카탈로그_All_298_rigid_PCB_stackups__적층구조__FB198.html","dataset_role":"fabricator_published_parameter","dk_input_status":"scalar_without_point_frequency","review_flags":"frequency_not_numeric_or_not_stated;test_method_not_stated;measurement_axis_not_stated"}
{"manufacturer":"PCBWay","product":"2116 RC58%","material_family":"FR-4","material_form":"prepreg","dk":4.45,"dk_min":null,"dk_max":null,"dk_tolerance":null,"df":null,"frequency_ghz":null,"frequency_text":"not stated","value_type":"fabricator_stackup","record_kind":"published_stackup_layer","method":"not stated","axis":"not stated","thickness_mm":null,"glass_style":"2116","resin_content_pct":58.0,"source_id":"FB198","source_location":"PCBWay_8L_published_37; table row 12","source_url":"https://www.pcbway.com/multi-layer-laminated-structure.html","stackup_id":"PCBWay_8L_published_37","layer":"PP row 12","layer_sequence":12,"board_layers":8,"board_nominal_thickness_mm":2.4,"finished_outer_copper_oz":3.0,"inner_copper_oz":3.0,"inner_residual_copper_pct":90.0,"thickness_before_lamination_mm":0.13,"laminated_group_thickness_mm":0.212,"laminated_group_rows":2,"laminated_group_start_row":12,"core_with_copper_thickness_mm":null,"notes":"Published fabrication stackup; Dk test frequency, method, and raw laminate manufacturer not stated. Multiple prepreg plies share one post-lamination thickness; individual cured ply thickness is not given. Do not assign combined group thickness to each ply.","record_id":"PCB056006","simulation_ready":false,"collection_group":"fab","source_collection_record_id":"FABR029191","source_file":"originals/PCBWay/PCBWay__종합카탈로그_All_298_rigid_PCB_stackups__적층구조__FB198.html","dataset_role":"fabricator_published_parameter","dk_input_status":"scalar_without_point_frequency","review_flags":"frequency_not_numeric_or_not_stated;test_method_not_stated;measurement_axis_not_stated"}
{"manufacturer":"PCBWay","product":"3313 RC58%","material_family":"FR-4","material_form":"prepreg","dk":4.45,"dk_min":null,"dk_max":null,"dk_tolerance":null,"df":null,"frequency_ghz":null,"frequency_text":"not stated","value_type":"fabricator_stackup","record_kind":"published_stackup_layer","method":"not stated","axis":"not stated","thickness_mm":null,"glass_style":"3313","resin_content_pct":58.0,"source_id":"FB198","source_location":"PCBWay_8L_published_37; table row 13","source_url":"https://www.pcbway.com/multi-layer-laminated-structure.html","stackup_id":"PCBWay_8L_published_37","layer":"PP row 13","layer_sequence":13,"board_layers":8,"board_nominal_thickness_mm":2.4,"finished_outer_copper_oz":3.0,"inner_copper_oz":3.0,"inner_residual_copper_pct":90.0,"thickness_before_lamination_mm":0.103,"laminated_group_thickness_mm":0.212,"laminated_group_rows":2,"laminated_group_start_row":12,"core_with_copper_thickness_mm":null,"notes":"Published fabrication stackup; Dk test frequency, method, and raw laminate manufacturer not stated. Multiple prepreg plies share one post-lamination thickness; individual cured ply thickness is not given. Do not assign combined group thickness to each ply.","record_id":"PCB056007","simulation_ready":false,"collection_group":"fab","source_collection_record_id":"FABR029192","source_file":"originals/PCBWay/PCBWay__종합카탈로그_All_298_rigid_PCB_stackups__적층구조__FB198.html","dataset_role":"fabricator_published_parameter","dk_input_status":"scalar_without_point_frequency","review_flags":"frequency_not_numeric_or_not_stated;test_method_not_stated;measurement_axis_not_stated"}
{"manufacturer":"PCBWay","product":"Core","material_family":"FR-4","material_form":"core","dk":4.6,"dk_min":null,"dk_max":null,"dk_tolerance":null,"df":null,"frequency_ghz":null,"frequency_text":"not stated","value_type":"fabricator_stackup","record_kind":"published_stackup_layer","method":"not stated","axis":"not stated","thickness_mm":0.206,"glass_style":null,"resin_content_pct":null,"source_id":"FB198","source_location":"PCBWay_8L_published_37; table row 15","source_url":"https://www.pcbway.com/multi-layer-laminated-structure.html","stackup_id":"PCBWay_8L_published_37","layer":"CORE row 15","layer_sequence":15,"board_layers":8,"board_nominal_thickness_mm":2.4,"finished_outer_copper_oz":3.0,"inner_copper_oz":3.0,"inner_residual_copper_pct":90.0,"thickness_before_lamination_mm":0.206,"laminated_group_thickness_mm":null,"laminated_group_rows":null,"laminated_group_start_row":null,"core_with_copper_thickness_mm":0.416,"notes":"Published fabrication stackup; Dk test frequency, method, and raw laminate manufacturer not stated. Bare core dielectric thickness excludes both copper foils.","record_id":"PCB056008","simulation_ready":false,"collection_group":"fab","source_collection_record_id":"FABR029193","source_file":"originals/PCBWay/PCBWay__종합카탈로그_All_298_rigid_PCB_stackups__적층구조__FB198.html","dataset_role":"fabricator_published_parameter","dk_input_status":"scalar_without_point_frequency","review_flags":"frequency_not_numeric_or_not_stated;test_method_not_stated;measurement_axis_not_stated"}
{"manufacturer":"PCBWay","product":"2116 RC58%","material_family":"FR-4","material_form":"prepreg","dk":4.45,"dk_min":null,"dk_max":null,"dk_tolerance":null,"df":null,"frequency_ghz":null,"frequency_text":"not stated","value_type":"fabricator_stackup","record_kind":"published_stackup_layer","method":"not stated","axis":"not stated","thickness_mm":null,"glass_style":"2116","resin_content_pct":58.0,"source_id":"FB198","source_location":"PCBWay_8L_published_37; table row 17","source_url":"https://www.pcbway.com/multi-layer-laminated-structure.html","stackup_id":"PCBWay_8L_published_37","layer":"PP row 17","layer_sequence":17,"board_layers":8,"board_nominal_thickness_mm":2.4,"finished_outer_copper_oz":3.0,"inner_copper_oz":3.0,"inner_residual_copper_pct":90.0,"thickness_before_lamination_mm":0.13,"laminated_group_thickness_mm":0.2225,"laminated_group_rows":2,"laminated_group_start_row":17,"core_with_copper_thickness_mm":null,"notes":"Published fabrication stackup; Dk test frequency, method, and raw laminate manufacturer not stated. Multiple prepreg plies share one post-lamination thickness; individual cured ply thickness is not given. Do not assign combined group thickness to each ply.","record_id":"PCB056009","simulation_ready":false,"collection_group":"fab","source_collection_record_id":"FABR029194","source_file":"originals/PCBWay/PCBWay__종합카탈로그_All_298_rigid_PCB_stackups__적층구조__FB198.html","dataset_role":"fabricator_published_parameter","dk_input_status":"scalar_without_point_frequency","review_flags":"frequency_not_numeric_or_not_stated;test_method_not_stated;measurement_axis_not_stated"}
{"manufacturer":"PCBWay","product":"3313 RC58%","material_family":"FR-4","material_form":"prepreg","dk":4.45,"dk_min":null,"dk_max":null,"dk_tolerance":null,"df":null,"frequency_ghz":null,"frequency_text":"not stated","value_type":"fabricator_stackup","record_kind":"published_stackup_layer","method":"not stated","axis":"not stated","thickness_mm":null,"glass_style":"3313","resin_content_pct":58.0,"source_id":"FB198","source_location":"PCBWay_8L_published_37; table row 18","source_url":"https://www.pcbway.com/multi-layer-laminated-structure.html","stackup_id":"PCBWay_8L_published_37","layer":"PP row 18","layer_sequence":18,"board_layers":8,"board_nominal_thickness_mm":2.4,"finished_outer_copper_oz":3.0,"inner_copper_oz":3.0,"inner_residual_copper_pct":90.0,"thickness_before_lamination_mm":0.103,"laminated_group_thickness_mm":0.2225,"laminated_group_rows":2,"laminated_group_start_row":17,"core_with_copper_thickness_mm":null,"notes":"Published fabrication stackup; Dk test frequency, method, and raw laminate manufacturer not stated. Multiple prepreg plies share one post-lamination thickness; individual cured ply thickness is not given. Do not assign combined group thickness to each ply.","record_id":"PCB056010","simulation_ready":false,"collection_group":"fab","source_collection_record_id":"FABR029195","source_file":"originals/PCBWay/PCBWay__종합카탈로그_All_298_rigid_PCB_stackups__적층구조__FB198.html","dataset_role":"fabricator_published_parameter","dk_input_status":"scalar_without_point_frequency","review_flags":"frequency_not_numeric_or_not_stated;test_method_not_stated;measurement_axis_not_stated"}
{"manufacturer":"PCBWay","product":"3313 RC58%","material_family":"FR-4","material_form":"prepreg","dk":4.45,"dk_min":null,"dk_max":null,"dk_tolerance":null,"df":null,"frequency_ghz":null,"frequency_text":"not stated","value_type":"fabricator_stackup","record_kind":"published_stackup_layer","method":"not stated","axis":"not stated","thickness_mm":null,"glass_style":"3313","resin_content_pct":58.0,"source_id":"FB198","source_location":"PCBWay_8L_published_38; table row 2","source_url":"https://www.pcbway.com/multi-layer-laminated-structure.html","stackup_id":"PCBWay_8L_published_38","layer":"PP row 2","layer_sequence":2,"board_layers":8,"board_nominal_thickness_mm":2.4,"finished_outer_copper_oz":4.0,"inner_copper_oz":4.0,"inner_residual_copper_pct":90.0,"thickness_before_lamination_mm":0.103,"laminated_group_thickness_mm":0.219,"laminated_group_rows":2,"laminated_group_start_row":2,"core_with_copper_thickness_mm":null,"notes":"Published fabrication stackup; Dk test frequency, method, and raw laminate manufacturer not stated. Multiple prepreg plies share one post-lamination thickness; individual cured ply thickness is not given. Do not assign combined group thickness to each ply.","record_id":"PCB056011","simulation_ready":false,"collection_group":"fab","source_collection_record_id":"FABR029196","source_file":"originals/PCBWay/PCBWay__종합카탈로그_All_298_rigid_PCB_stackups__적층구조__FB198.html","dataset_role":"fabricator_published_parameter","dk_input_status":"scalar_without_point_frequency","review_flags":"frequency_not_numeric_or_not_stated;test_method_not_stated;measurement_axis_not_stated"}
{"manufacturer":"PCBWay","product":"2116 RC58%","material_family":"FR-4","material_form":"prepreg","dk":4.45,"dk_min":null,"dk_max":null,"dk_tolerance":null,"df":null,"frequency_ghz":null,"frequency_text":"not stated","value_type":"fabricator_stackup","record_kind":"published_stackup_layer","method":"not stated","axis":"not stated","thickness_mm":null,"glass_style":"2116","resin_content_pct":58.0,"source_id":"FB198","source_location":"PCBWay_8L_published_38; table row 3","source_url":"https://www.pcbway.com/multi-layer-laminated-structure.html","stackup_id":"PCBWay_8L_published_38","layer":"PP row 3","layer_sequence":3,"board_layers":8,"board_nominal_thickness_mm":2.4,"finished_outer_copper_oz":4.0,"inner_copper_oz":4.0,"inner_residual_copper_pct":90.0,"thickness_before_lamination_mm":0.13,"laminated_group_thickness_mm":0.219,"laminated_group_rows":2,"laminated_group_start_row":2,"core_with_copper_thickness_mm":null,"notes":"Published fabrication stackup; Dk test frequency, method, and raw laminate manufacturer not stated. Multiple prepreg plies share one post-lamination thickness; individual cured ply thickness is not given. Do not assign combined group thickness to each ply.","record_id":"PCB056012","simulation_ready":false,"collection_group":"fab","source_collection_record_id":"FABR029197","source_file":"originals/PCBWay/PCBWay__종합카탈로그_All_298_rigid_PCB_stackups__적층구조__FB198.html","dataset_role":"fabricator_published_parameter","dk_input_status":"scalar_without_point_frequency","review_flags":"frequency_not_numeric_or_not_stated;test_method_not_stated;measurement_axis_not_stated"}
{"manufacturer":"PCBWay","product":"Core","material_family":"FR-4","material_form":"core","dk":4.6,"dk_min":null,"dk_max":null,"dk_tolerance":null,"df":null,"frequency_ghz":null,"frequency_text":"not stated","value_type":"fabricator_stackup","record_kind":"published_stackup_layer","method":"not stated","axis":"not stated","thickness_mm":0.103,"glass_style":null,"resin_content_pct":null,"source_id":"FB198","source_location":"PCBWay_8L_published_38; table row 5","source_url":"https://www.pcbway.com/multi-layer-laminated-structure.html","stackup_id":"PCBWay_8L_published_38","layer":"CORE row 5","layer_sequence":5,"board_layers":8,"board_nominal_thickness_mm":2.4,"finished_outer_copper_oz":4.0,"inner_copper_oz":4.0,"inner_residual_copper_pct":90.0,"thickness_before_lamination_mm":0.103,"laminated_group_thickness_mm":null,"laminated_group_rows":null,"laminated_group_start_row":null,"core_with_copper_thickness_mm":0.383,"notes":"Published fabrication stackup; Dk test frequency, method, and raw laminate manufacturer not stated. Bare core dielectric thickness excludes both copper foils.","record_id":"PCB056013","simulation_ready":false,"collection_group":"fab","source_collection_record_id":"FABR029198","source_file":"originals/PCBWay/PCBWay__종합카탈로그_All_298_rigid_PCB_stackups__적층구조__FB198.html","dataset_role":"fabricator_published_parameter","dk_input_status":"scalar_without_point_frequency","review_flags":"frequency_not_numeric_or_not_stated;test_method_not_stated;measurement_axis_not_stated"}
{"manufacturer":"PCBWay","product":"2116 RC58%","material_family":"FR-4","material_form":"prepreg","dk":4.45,"dk_min":null,"dk_max":null,"dk_tolerance":null,"df":null,"frequency_ghz":null,"frequency_text":"not stated","value_type":"fabricator_stackup","record_kind":"published_stackup_layer","method":"not stated","axis":"not stated","thickness_mm":null,"glass_style":"2116","resin_content_pct":58.0,"source_id":"FB198","source_location":"PCBWay_8L_published_38; table row 7","source_url":"https://www.pcbway.com/multi-layer-laminated-structure.html","stackup_id":"PCBWay_8L_published_38","layer":"PP row 7","layer_sequence":7,"board_layers":8,"board_nominal_thickness_mm":2.4,"finished_outer_copper_oz":4.0,"inner_copper_oz":4.0,"inner_residual_copper_pct":90.0,"thickness_before_lamination_mm":0.13,"laminated_group_thickness_mm":0.232,"laminated_group_rows":2,"laminated_group_start_row":7,"core_with_copper_thickness_mm":null,"notes":"Published fabrication stackup; Dk test frequency, method, and raw laminate manufacturer not stated. Multiple prepreg plies share one post-lamination thickness; individual cured ply thickness is not given. Do not assign combined group thickness to each ply.","record_id":"PCB056014","simulation_ready":false,"collection_group":"fab","source_collection_record_id":"FABR029199","source_file":"originals/PCBWay/PCBWay__종합카탈로그_All_298_rigid_PCB_stackups__적층구조__FB198.html","dataset_role":"fabricator_published_parameter","dk_input_status":"scalar_without_point_frequency","review_flags":"frequency_not_numeric_or_not_stated;test_method_not_stated;measurement_axis_not_stated"}
{"manufacturer":"PCBWay","product":"2116 RC58%","material_family":"FR-4","material_form":"prepreg","dk":4.45,"dk_min":null,"dk_max":null,"dk_tolerance":null,"df":null,"frequency_ghz":null,"frequency_text":"not stated","value_type":"fabricator_stackup","record_kind":"published_stackup_layer","method":"not stated","axis":"not stated","thickness_mm":null,"glass_style":"2116","resin_content_pct":58.0,"source_id":"FB198","source_location":"PCBWay_8L_published_38; table row 8","source_url":"https://www.pcbway.com/multi-layer-laminated-structure.html","stackup_id":"PCBWay_8L_published_38","layer":"PP row 8","layer_sequence":8,"board_layers":8,"board_nominal_thickness_mm":2.4,"finished_outer_copper_oz":4.0,"inner_copper_oz":4.0,"inner_residual_copper_pct":90.0,"thickness_before_lamination_mm":0.13,"laminated_group_thickness_mm":0.232,"laminated_group_rows":2,"laminated_group_start_row":7,"core_with_copper_thickness_mm":null,"notes":"Published fabrication stackup; Dk test frequency, method, and raw laminate manufacturer not stated. Multiple prepreg plies share one post-lamination thickness; individual cured ply thickness is not given. Do not assign combined group thickness to each ply.","record_id":"PCB056015","simulation_ready":false,"collection_group":"fab","source_collection_record_id":"FABR029200","source_file":"originals/PCBWay/PCBWay__종합카탈로그_All_298_rigid_PCB_stackups__적층구조__FB198.html","dataset_role":"fabricator_published_parameter","dk_input_status":"scalar_without_point_frequency","review_flags":"frequency_not_numeric_or_not_stated;test_method_not_stated;measurement_axis_not_stated"}
{"manufacturer":"PCBWay","product":"Core","material_family":"FR-4","material_form":"core","dk":4.6,"dk_min":null,"dk_max":null,"dk_tolerance":null,"df":null,"frequency_ghz":null,"frequency_text":"not stated","value_type":"fabricator_stackup","record_kind":"published_stackup_layer","method":"not stated","axis":"not stated","thickness_mm":0.103,"glass_style":null,"resin_content_pct":null,"source_id":"FB198","source_location":"PCBWay_8L_published_38; table row 10","source_url":"https://www.pcbway.com/multi-layer-laminated-structure.html","stackup_id":"PCBWay_8L_published_38","layer":"CORE row 10","layer_sequence":10,"board_layers":8,"board_nominal_thickness_mm":2.4,"finished_outer_copper_oz":4.0,"inner_copper_oz":4.0,"inner_residual_copper_pct":90.0,"thickness_before_lamination_mm":0.103,"laminated_group_thickness_mm":null,"laminated_group_rows":null,"laminated_group_start_row":null,"core_with_copper_thickness_mm":0.383,"notes":"Published fabrication stackup; Dk test frequency, method, and raw laminate manufacturer not stated. Bare core dielectric thickness excludes both copper foils.","record_id":"PCB056016","simulation_ready":false,"collection_group":"fab","source_collection_record_id":"FABR029201","source_file":"originals/PCBWay/PCBWay__종합카탈로그_All_298_rigid_PCB_stackups__적층구조__FB198.html","dataset_role":"fabricator_published_parameter","dk_input_status":"scalar_without_point_frequency","review_flags":"frequency_not_numeric_or_not_stated;test_method_not_stated;measurement_axis_not_stated"}
{"manufacturer":"PCBWay","product":"2116 RC58%","material_family":"FR-4","material_form":"prepreg","dk":4.45,"dk_min":null,"dk_max":null,"dk_tolerance":null,"df":null,"frequency_ghz":null,"frequency_text":"not stated","value_type":"fabricator_stackup","record_kind":"published_stackup_layer","method":"not stated","axis":"not stated","thickness_mm":null,"glass_style":"2116","resin_content_pct":58.0,"source_id":"FB198","source_location":"PCBWay_8L_published_38; table row 12","source_url":"https://www.pcbway.com/multi-layer-laminated-structure.html","stackup_id":"PCBWay_8L_published_38","layer":"PP row 12","layer_sequence":12,"board_layers":8,"board_nominal_thickness_mm":2.4,"finished_outer_copper_oz":4.0,"inner_copper_oz":4.0,"inner_residual_copper_pct":90.0,"thickness_before_lamination_mm":0.13,"laminated_group_thickness_mm":0.232,"laminated_group_rows":2,"laminated_group_start_row":12,"core_with_copper_thickness_mm":null,"notes":"Published fabrication stackup; Dk test frequency, method, and raw laminate manufacturer not stated. Multiple prepreg plies share one post-lamination thickness; individual cured ply thickness is not given. Do not assign combined group thickness to each ply.","record_id":"PCB056017","simulation_ready":false,"collection_group":"fab","source_collection_record_id":"FABR029202","source_file":"originals/PCBWay/PCBWay__종합카탈로그_All_298_rigid_PCB_stackups__적층구조__FB198.html","dataset_role":"fabricator_published_parameter","dk_input_status":"scalar_without_point_frequency","review_flags":"frequency_not_numeric_or_not_stated;test_method_not_stated;measurement_axis_not_stated"}
{"manufacturer":"PCBWay","product":"2116 RC58%","material_family":"FR-4","material_form":"prepreg","dk":4.45,"dk_min":null,"dk_max":null,"dk_tolerance":null,"df":null,"frequency_ghz":null,"frequency_text":"not stated","value_type":"fabricator_stackup","record_kind":"published_stackup_layer","method":"not stated","axis":"not stated","thickness_mm":null,"glass_style":"2116","resin_content_pct":58.0,"source_id":"FB198","source_location":"PCBWay_8L_published_38; table row 13","source_url":"https://www.pcbway.com/multi-layer-laminated-structure.html","stackup_id":"PCBWay_8L_published_38","layer":"PP row 13","layer_sequence":13,"board_layers":8,"board_nominal_thickness_mm":2.4,"finished_outer_copper_oz":4.0,"inner_copper_oz":4.0,"inner_residual_copper_pct":90.0,"thickness_before_lamination_mm":0.13,"laminated_group_thickness_mm":0.232,"laminated_group_rows":2,"laminated_group_start_row":12,"core_with_copper_thickness_mm":null,"notes":"Published fabrication stackup; Dk test frequency, method, and raw laminate manufacturer not stated. Multiple prepreg plies share one post-lamination thickness; individual cured ply thickness is not given. Do not assign combined group thickness to each ply.","record_id":"PCB056018","simulation_ready":false,"collection_group":"fab","source_collection_record_id":"FABR029203","source_file":"originals/PCBWay/PCBWay__종합카탈로그_All_298_rigid_PCB_stackups__적층구조__FB198.html","dataset_role":"fabricator_published_parameter","dk_input_status":"scalar_without_point_frequency","review_flags":"frequency_not_numeric_or_not_stated;test_method_not_stated;measurement_axis_not_stated"}
{"manufacturer":"PCBWay","product":"Core","material_family":"FR-4","material_form":"core","dk":4.6,"dk_min":null,"dk_max":null,"dk_tolerance":null,"df":null,"frequency_ghz":null,"frequency_text":"not stated","value_type":"fabricator_stackup","record_kind":"published_stackup_layer","method":"not stated","axis":"not stated","thickness_mm":0.103,"glass_style":null,"resin_content_pct":null,"source_id":"FB198","source_location":"PCBWay_8L_published_38; table row 15","source_url":"https://www.pcbway.com/multi-layer-laminated-structure.html","stackup_id":"PCBWay_8L_published_38","layer":"CORE row 15","layer_sequence":15,"board_layers":8,"board_nominal_thickness_mm":2.4,"finished_outer_copper_oz":4.0,"inner_copper_oz":4.0,"inner_residual_copper_pct":90.0,"thickness_before_lamination_mm":0.103,"laminated_group_thickness_mm":null,"laminated_group_rows":null,"laminated_group_start_row":null,"core_with_copper_thickness_mm":0.383,"notes":"Published fabrication stackup; Dk test frequency, method, and raw laminate manufacturer not stated. Bare core dielectric thickness excludes both copper foils.","record_id":"PCB056019","simulation_ready":false,"collection_group":"fab","source_collection_record_id":"FABR029204","source_file":"originals/PCBWay/PCBWay__종합카탈로그_All_298_rigid_PCB_stackups__적층구조__FB198.html","dataset_role":"fabricator_published_parameter","dk_input_status":"scalar_without_point_frequency","review_flags":"frequency_not_numeric_or_not_stated;test_method_not_stated;measurement_axis_not_stated"}
{"manufacturer":"PCBWay","product":"2116 RC58%","material_family":"FR-4","material_form":"prepreg","dk":4.45,"dk_min":null,"dk_max":null,"dk_tolerance":null,"df":null,"frequency_ghz":null,"frequency_text":"not stated","value_type":"fabricator_stackup","record_kind":"published_stackup_layer","method":"not stated","axis":"not stated","thickness_mm":null,"glass_style":"2116","resin_content_pct":58.0,"source_id":"FB198","source_location":"PCBWay_8L_published_38; table row 17","source_url":"https://www.pcbway.com/multi-layer-laminated-structure.html","stackup_id":"PCBWay_8L_published_38","layer":"PP row 17","layer_sequence":17,"board_layers":8,"board_nominal_thickness_mm":2.4,"finished_outer_copper_oz":4.0,"inner_copper_oz":4.0,"inner_residual_copper_pct":90.0,"thickness_before_lamination_mm":0.13,"laminated_group_thickness_mm":0.219,"laminated_group_rows":2,"laminated_group_start_row":17,"core_with_copper_thickness_mm":null,"notes":"Published fabrication stackup; Dk test frequency, method, and raw laminate manufacturer not stated. Multiple prepreg plies share one post-lamination thickness; individual cured ply thickness is not given. Do not assign combined group thickness to each ply.","record_id":"PCB056020","simulation_ready":false,"collection_group":"fab","source_collection_record_id":"FABR029205","source_file":"originals/PCBWay/PCBWay__종합카탈로그_All_298_rigid_PCB_stackups__적층구조__FB198.html","dataset_role":"fabricator_published_parameter","dk_input_status":"scalar_without_point_frequency","review_flags":"frequency_not_numeric_or_not_stated;test_method_not_stated;measurement_axis_not_stated"}
{"manufacturer":"PCBWay","product":"3313 RC58%","material_family":"FR-4","material_form":"prepreg","dk":4.45,"dk_min":null,"dk_max":null,"dk_tolerance":null,"df":null,"frequency_ghz":null,"frequency_text":"not stated","value_type":"fabricator_stackup","record_kind":"published_stackup_layer","method":"not stated","axis":"not stated","thickness_mm":null,"glass_style":"3313","resin_content_pct":58.0,"source_id":"FB198","source_location":"PCBWay_8L_published_38; table row 18","source_url":"https://www.pcbway.com/multi-layer-laminated-structure.html","stackup_id":"PCBWay_8L_published_38","layer":"PP row 18","layer_sequence":18,"board_layers":8,"board_nominal_thickness_mm":2.4,"finished_outer_copper_oz":4.0,"inner_copper_oz":4.0,"inner_residual_copper_pct":90.0,"thickness_before_lamination_mm":0.103,"laminated_group_thickness_mm":0.219,"laminated_group_rows":2,"laminated_group_start_row":17,"core_with_copper_thickness_mm":null,"notes":"Published fabrication stackup; Dk test frequency, method, and raw laminate manufacturer not stated. Multiple prepreg plies share one post-lamination thickness; individual cured ply thickness is not given. Do not assign combined group thickness to each ply.","record_id":"PCB056021","simulation_ready":false,"collection_group":"fab","source_collection_record_id":"FABR029206","source_file":"originals/PCBWay/PCBWay__종합카탈로그_All_298_rigid_PCB_stackups__적층구조__FB198.html","dataset_role":"fabricator_published_parameter","dk_input_status":"scalar_without_point_frequency","review_flags":"frequency_not_numeric_or_not_stated;test_method_not_stated;measurement_axis_not_stated"}
{"manufacturer":"PCBWay","product":"1080 RC68%","material_family":"FR-4","material_form":"prepreg","dk":4.21,"dk_min":null,"dk_max":null,"dk_tolerance":null,"df":null,"frequency_ghz":null,"frequency_text":"not stated","value_type":"fabricator_stackup","record_kind":"published_stackup_layer","method":"not stated","axis":"not stated","thickness_mm":null,"glass_style":"1080","resin_content_pct":68.0,"source_id":"FB198","source_location":"PCBWay_8L_published_39; table row 2","source_url":"https://www.pcbway.com/multi-layer-laminated-structure.html","stackup_id":"PCBWay_8L_published_39","layer":"PP row 2","layer_sequence":2,"board_layers":8,"board_nominal_thickness_mm":2.4,"finished_outer_copper_oz":4.0,"inner_copper_oz":4.0,"inner_residual_copper_pct":90.0,"thickness_before_lamination_mm":0.081,"laminated_group_thickness_mm":0.263,"laminated_group_rows":2,"laminated_group_start_row":2,"core_with_copper_thickness_mm":null,"notes":"Published fabrication stackup; Dk test frequency, method, and raw laminate manufacturer not stated. Multiple prepreg plies share one post-lamination thickness; individual cured ply thickness is not given. Do not assign combined group thickness to each ply.","record_id":"PCB056022","simulation_ready":false,"collection_group":"fab","source_collection_record_id":"FABR029207","source_file":"originals/PCBWay/PCBWay__종합카탈로그_All_298_rigid_PCB_stackups__적층구조__FB198.html","dataset_role":"fabricator_published_parameter","dk_input_status":"scalar_without_point_frequency","review_flags":"frequency_not_numeric_or_not_stated;test_method_not_stated;measurement_axis_not_stated"}
{"manufacturer":"PCBWay","product":"7628 RC46%","material_family":"FR-4","material_form":"prepreg","dk":4.74,"dk_min":null,"dk_max":null,"dk_tolerance":null,"df":null,"frequency_ghz":null,"frequency_text":"not stated","value_type":"fabricator_stackup","record_kind":"published_stackup_layer","method":"not stated","axis":"not stated","thickness_mm":null,"glass_style":"7628","resin_content_pct":46.0,"source_id":"FB198","source_location":"PCBWay_8L_published_39; table row 3","source_url":"https://www.pcbway.com/multi-layer-laminated-structure.html","stackup_id":"PCBWay_8L_published_39","layer":"PP row 3","layer_sequence":3,"board_layers":8,"board_nominal_thickness_mm":2.4,"finished_outer_copper_oz":4.0,"inner_copper_oz":4.0,"inner_residual_copper_pct":90.0,"thickness_before_lamination_mm":0.196,"laminated_group_thickness_mm":0.263,"laminated_group_rows":2,"laminated_group_start_row":2,"core_with_copper_thickness_mm":null,"notes":"Published fabrication stackup; Dk test frequency, method, and raw laminate manufacturer not stated. Multiple prepreg plies share one post-lamination thickness; individual cured ply thickness is not given. Do not assign combined group thickness to each ply.","record_id":"PCB056023","simulation_ready":false,"collection_group":"fab","source_collection_record_id":"FABR029208","source_file":"originals/PCBWay/PCBWay__종합카탈로그_All_298_rigid_PCB_stackups__적층구조__FB198.html","dataset_role":"fabricator_published_parameter","dk_input_status":"scalar_without_point_frequency","review_flags":"frequency_not_numeric_or_not_stated;test_method_not_stated;measurement_axis_not_stated"}
{"manufacturer":"PCBWay","product":"Core","material_family":"FR-4","material_form":"core","dk":4.6,"dk_min":null,"dk_max":null,"dk_tolerance":null,"df":null,"frequency_ghz":null,"frequency_text":"not stated","value_type":"fabricator_stackup","record_kind":"published_stackup_layer","method":"not stated","axis":"not stated","thickness_mm":0.08,"glass_style":null,"resin_content_pct":null,"source_id":"FB198","source_location":"PCBWay_8L_published_39; table row 5","source_url":"https://www.pcbway.com/multi-layer-laminated-structure.html","stackup_id":"PCBWay_8L_published_39","layer":"CORE row 5","layer_sequence":5,"board_layers":8,"board_nominal_thickness_mm":2.4,"finished_outer_copper_oz":4.0,"inner_copper_oz":4.0,"inner_residual_copper_pct":90.0,"thickness_before_lamination_mm":0.08,"laminated_group_thickness_mm":null,"laminated_group_rows":null,"laminated_group_start_row":null,"core_with_copper_thickness_mm":0.36,"notes":"Published fabrication stackup; Dk test frequency, method, and raw laminate manufacturer not stated. Bare core dielectric thickness excludes both copper foils.","record_id":"PCB056024","simulation_ready":false,"collection_group":"fab","source_collection_record_id":"FABR029209","source_file":"originals/PCBWay/PCBWay__종합카탈로그_All_298_rigid_PCB_stackups__적층구조__FB198.html","dataset_role":"fabricator_published_parameter","dk_input_status":"scalar_without_point_frequency","review_flags":"frequency_not_numeric_or_not_stated;test_method_not_stated;measurement_axis_not_stated"}
{"manufacturer":"PCBWay","product":"1080 RC68%","material_family":"FR-4","material_form":"prepreg","dk":4.21,"dk_min":null,"dk_max":null,"dk_tolerance":null,"df":null,"frequency_ghz":null,"frequency_text":"not stated","value_type":"fabricator_stackup","record_kind":"published_stackup_layer","method":"not stated","axis":"not stated","thickness_mm":null,"glass_style":"1080","resin_content_pct":68.0,"source_id":"FB198","source_location":"PCBWay_8L_published_39; table row 7","source_url":"https://www.pcbway.com/multi-layer-laminated-structure.html","stackup_id":"PCBWay_8L_published_39","layer":"PP row 7","layer_sequence":7,"board_layers":8,"board_nominal_thickness_mm":2.4,"finished_outer_copper_oz":4.0,"inner_copper_oz":4.0,"inner_residual_copper_pct":90.0,"thickness_before_lamination_mm":0.081,"laminated_group_thickness_mm":0.249,"laminated_group_rows":2,"laminated_group_start_row":7,"core_with_copper_thickness_mm":null,"notes":"Published fabrication stackup; Dk test frequency, method, and raw laminate manufacturer not stated. Multiple prepreg plies share one post-lamination thickness; individual cured ply thickness is not given. Do not assign combined group thickness to each ply.","record_id":"PCB056025","simulation_ready":false,"collection_group":"fab","source_collection_record_id":"FABR029210","source_file":"originals/PCBWay/PCBWay__종합카탈로그_All_298_rigid_PCB_stackups__적층구조__FB198.html","dataset_role":"fabricator_published_parameter","dk_input_status":"scalar_without_point_frequency","review_flags":"frequency_not_numeric_or_not_stated;test_method_not_stated;measurement_axis_not_stated"}
{"manufacturer":"PCBWay","product":"7628 RC46%","material_family":"FR-4","material_form":"prepreg","dk":4.74,"dk_min":null,"dk_max":null,"dk_tolerance":null,"df":null,"frequency_ghz":null,"frequency_text":"not stated","value_type":"fabricator_stackup","record_kind":"published_stackup_layer","method":"not stated","axis":"not stated","thickness_mm":null,"glass_style":"7628","resin_content_pct":46.0,"source_id":"FB198","source_location":"PCBWay_8L_published_39; table row 8","source_url":"https://www.pcbway.com/multi-layer-laminated-structure.html","stackup_id":"PCBWay_8L_published_39","layer":"PP row 8","layer_sequence":8,"board_layers":8,"board_nominal_thickness_mm":2.4,"finished_outer_copper_oz":4.0,"inner_copper_oz":4.0,"inner_residual_copper_pct":90.0,"thickness_before_lamination_mm":0.196,"laminated_group_thickness_mm":0.249,"laminated_group_rows":2,"laminated_group_start_row":7,"core_with_copper_thickness_mm":null,"notes":"Published fabrication stackup; Dk test frequency, method, and raw laminate manufacturer not stated. Multiple prepreg plies share one post-lamination thickness; individual cured ply thickness is not given. Do not assign combined group thickness to each ply.","record_id":"PCB056026","simulation_ready":false,"collection_group":"fab","source_collection_record_id":"FABR029211","source_file":"originals/PCBWay/PCBWay__종합카탈로그_All_298_rigid_PCB_stackups__적층구조__FB198.html","dataset_role":"fabricator_published_parameter","dk_input_status":"scalar_without_point_frequency","review_flags":"frequency_not_numeric_or_not_stated;test_method_not_stated;measurement_axis_not_stated"}
{"manufacturer":"PCBWay","product":"Core","material_family":"FR-4","material_form":"core","dk":4.6,"dk_min":null,"dk_max":null,"dk_tolerance":null,"df":null,"frequency_ghz":null,"frequency_text":"not stated","value_type":"fabricator_stackup","record_kind":"published_stackup_layer","method":"not stated","axis":"not stated","thickness_mm":0.08,"glass_style":null,"resin_content_pct":null,"source_id":"FB198","source_location":"PCBWay_8L_published_39; table row 10","source_url":"https://www.pcbway.com/multi-layer-laminated-structure.html","stackup_id":"PCBWay_8L_published_39","layer":"CORE row 10","layer_sequence":10,"board_layers":8,"board_nominal_thickness_mm":2.4,"finished_outer_copper_oz":4.0,"inner_copper_oz":4.0,"inner_residual_copper_pct":90.0,"thickness_before_lamination_mm":0.08,"laminated_group_thickness_mm":null,"laminated_group_rows":null,"laminated_group_start_row":null,"core_with_copper_thickness_mm":0.36,"notes":"Published fabrication stackup; Dk test frequency, method, and raw laminate manufacturer not stated. Bare core dielectric thickness excludes both copper foils.","record_id":"PCB056027","simulation_ready":false,"collection_group":"fab","source_collection_record_id":"FABR029212","source_file":"originals/PCBWay/PCBWay__종합카탈로그_All_298_rigid_PCB_stackups__적층구조__FB198.html","dataset_role":"fabricator_published_parameter","dk_input_status":"scalar_without_point_frequency","review_flags":"frequency_not_numeric_or_not_stated;test_method_not_stated;measurement_axis_not_stated"}
{"manufacturer":"PCBWay","product":"7628 RC46%","material_family":"FR-4","material_form":"prepreg","dk":4.74,"dk_min":null,"dk_max":null,"dk_tolerance":null,"df":null,"frequency_ghz":null,"frequency_text":"not stated","value_type":"fabricator_stackup","record_kind":"published_stackup_layer","method":"not stated","axis":"not stated","thickness_mm":null,"glass_style":"7628","resin_content_pct":46.0,"source_id":"FB198","source_location":"PCBWay_8L_published_39; table row 12","source_url":"https://www.pcbway.com/multi-layer-laminated-structure.html","stackup_id":"PCBWay_8L_published_39","layer":"PP row 12","layer_sequence":12,"board_layers":8,"board_nominal_thickness_mm":2.4,"finished_outer_copper_oz":4.0,"inner_copper_oz":4.0,"inner_residual_copper_pct":90.0,"thickness_before_lamination_mm":0.196,"laminated_group_thickness_mm":0.249,"laminated_group_rows":2,"laminated_group_start_row":12,"core_with_copper_thickness_mm":null,"notes":"Published fabrication stackup; Dk test frequency, method, and raw laminate manufacturer not stated. Multiple prepreg plies share one post-lamination thickness; individual cured ply thickness is not given. Do not assign combined group thickness to each ply.","record_id":"PCB056028","simulation_ready":false,"collection_group":"fab","source_collection_record_id":"FABR029213","source_file":"originals/PCBWay/PCBWay__종합카탈로그_All_298_rigid_PCB_stackups__적층구조__FB198.html","dataset_role":"fabricator_published_parameter","dk_input_status":"scalar_without_point_frequency","review_flags":"frequency_not_numeric_or_not_stated;test_method_not_stated;measurement_axis_not_stated"}
