Repository: EIDOSDATA/TraceWave-Studio

# PCB 유전율과 적층 자료

수집/정리 기준일: 2026-11-11.

먼저 [전체 자료 안내 엑셀](Excel/00_전체_자료_안내.xlsx)을 연다. 회사별 엑셀은 `Excel/`에 있고, 원문 검색은 [HTML 안내](START_HERE_ko.html)를 사용한다.

- [자료 사용 안내](docs/자료_사용_안내.md): 폴더, 단위, 조건 선택과 내보내기.
- [자료 검토 결과](docs/자료_검토_결과.md): 확인한 범위, 오류/공백, 정리 내역.
- [TraceWave Studio 연결 설계](../../../Code/docs/pcb_material_catalog.md): 사용자 직접 입력, 소재 선택, 제조업체 적층 선택과 현재 구현의 경계.

57,340개 조건별 관측, 36개 회사와 일반 재료 참고 자료 1개 그룹, 1,756개 출처 기록을 보존했다. 새 엑셀은 전체 안내 1개와 회사/참고 자료별 37개로 총 38개다. 행 수는 고유 소재나 독립 측정 수가 아니다. 공식 자료에 값이 있어도 실제 제조 조건과 해석 대역에 맞는지 확인해야 한다.

사람이 보는 엑셀과 프로그램용 JSONL을 분리했다. 원문 PDF/HTML의 바이트는 보존하면서 파일명을 회사와 소재/용도 중심으로 바꿨다. 중복 저장한 데이터 사본은 복구 폴더로 옮겼고 관측 수치는 삭제하지 않았다.

File: 00_REF/PCB RF ANT/05_PCB_Dielectric_Data_2026/data/observations/Isola.jsonl (part 54 of 92)
{"manufacturer":"Isola","product":"185HR","material_family":null,"material_form":"core","dk":3.97,"dk_min":null,"dk_max":null,"dk_tolerance":null,"df":0.017,"frequency_ghz":0.1,"frequency_text":"100 MHz","value_type":"published_construction_table","method":null,"axis":null,"thickness_mm":0.114,"glass_style":"1x106 / 1x1080","resin_content_pct":65.0,"source_id":"FR001","source_location":"HTML construction table 2, data row 12","source_url":"https://www.isola-group.com/pcb-laminates-prepreg/185hr-laminate-and-prepreg/","notes":"Manufacturer construction-specific value; test method/conditioning not stated in this HTML construction table. Thickness is the published nominal value; pressed prepreg thickness must be confirmed with PCB fabricator.","construction":"1x106 / 1x1080","offering":"Alternate","thickness_inch":0.0045,"collection_group":"fr4","record_id":"PCB005253","source_file":"originals/Isola/Isola__185HR__Dk_Df_구성표__FR001.html","dataset_role":"material_published_parameter","dk_input_status":"scalar_with_frequency","review_flags":"test_method_not_stated;measurement_axis_not_stated"}
{"manufacturer":"Isola","product":"IS400","material_family":null,"material_form":"prepreg","dk":4.2,"dk_min":null,"dk_max":null,"dk_tolerance":null,"df":0.0161,"frequency_ghz":0.1,"frequency_text":"100 MHz","value_type":"published_construction_table","method":null,"axis":null,"thickness_mm":0.135,"glass_style":"2116","resin_content_pct":57.0,"source_id":"FR013","source_location":"HTML construction table 3, data row 6","source_url":"https://www.isola-group.com/pcb-laminates-prepreg/is400-laminate-and-prepreg-isola-group/","notes":"Manufacturer construction-specific value; test method/conditioning not stated in this HTML construction table. Thickness is the published nominal value; pressed prepreg thickness must be confirmed with PCB fabricator.","construction":"2116","offering":null,"thickness_inch":0.0053,"collection_group":"fr4","record_id":"PCB007171","source_file":"originals/Isola/Isola__IS400__Dk_Df_구성표__FR013.html","dataset_role":"material_published_parameter","dk_input_status":"scalar_with_frequency","review_flags":"test_method_not_stated;measurement_axis_not_stated"}
{"manufacturer":"Isola","product":"IS400","material_family":null,"material_form":"prepreg","dk":4.11,"dk_min":null,"dk_max":null,"dk_tolerance":null,"df":0.018,"frequency_ghz":0.5,"frequency_text":"500 MHz","value_type":"published_construction_table","method":null,"axis":null,"thickness_mm":0.135,"glass_style":"2116","resin_content_pct":57.0,"source_id":"FR013","source_location":"HTML construction table 3, data row 6","source_url":"https://www.isola-group.com/pcb-laminates-prepreg/is400-laminate-and-prepreg-isola-group/","notes":"Manufacturer construction-specific value; test method/conditioning not stated in this HTML construction table. Thickness is the published nominal value; pressed prepreg thickness must be confirmed with PCB fabricator.","construction":"2116","offering":null,"thickness_inch":0.0053,"collection_group":"fr4","record_id":"PCB007172","source_file":"originals/Isola/Isola__IS400__Dk_Df_구성표__FR013.html","dataset_role":"material_published_parameter","dk_input_status":"scalar_with_frequency","review_flags":"test_method_not_stated;measurement_axis_not_stated"}
{"manufacturer":"Isola","product":"IS400","material_family":null,"material_form":"prepreg","dk":4.1,"dk_min":null,"dk_max":null,"dk_tolerance":null,"df":0.02,"frequency_ghz":1.0,"frequency_text":"1 Ghz","value_type":"published_construction_table","method":null,"axis":null,"thickness_mm":0.135,"glass_style":"2116","resin_content_pct":57.0,"source_id":"FR013","source_location":"HTML construction table 3, data row 6","source_url":"https://www.isola-group.com/pcb-laminates-prepreg/is400-laminate-and-prepreg-isola-group/","notes":"Manufacturer construction-specific value; test method/conditioning not stated in this HTML construction table. Thickness is the published nominal value; pressed prepreg thickness must be confirmed with PCB fabricator.","construction":"2116","offering":null,"thickness_inch":0.0053,"collection_group":"fr4","record_id":"PCB007173","source_file":"originals/Isola/Isola__IS400__Dk_Df_구성표__FR013.html","dataset_role":"material_published_parameter","dk_input_status":"scalar_with_frequency","review_flags":"test_method_not_stated;measurement_axis_not_stated"}
{"manufacturer":"Isola","product":"IS400","material_family":null,"material_form":"prepreg","dk":4.02,"dk_min":null,"dk_max":null,"dk_tolerance":null,"df":0.0241,"frequency_ghz":10.0,"frequency_text":"10 Ghz","value_type":"published_construction_table","method":null,"axis":null,"thickness_mm":0.135,"glass_style":"2116","resin_content_pct":57.0,"source_id":"FR013","source_location":"HTML construction table 3, data row 6","source_url":"https://www.isola-group.com/pcb-laminates-prepreg/is400-laminate-and-prepreg-isola-group/","notes":"Manufacturer construction-specific value; test method/conditioning not stated in this HTML construction table. Thickness is the published nominal value; pressed prepreg thickness must be confirmed with PCB fabricator.","construction":"2116","offering":null,"thickness_inch":0.0053,"collection_group":"fr4","record_id":"PCB007174","source_file":"originals/Isola/Isola__IS400__Dk_Df_구성표__FR013.html","dataset_role":"material_published_parameter","dk_input_status":"scalar_with_frequency","review_flags":"test_method_not_stated;measurement_axis_not_stated"}
{"manufacturer":"Isola","product":"IS400","material_family":null,"material_form":"prepreg","dk":4.08,"dk_min":null,"dk_max":null,"dk_tolerance":null,"df":0.021,"frequency_ghz":2.0,"frequency_text":"2 GHz","value_type":"published_construction_table","method":null,"axis":null,"thickness_mm":0.135,"glass_style":"2116","resin_content_pct":57.0,"source_id":"FR013","source_location":"HTML construction table 3, data row 6","source_url":"https://www.isola-group.com/pcb-laminates-prepreg/is400-laminate-and-prepreg-isola-group/","notes":"Manufacturer construction-specific value; test method/conditioning not stated in this HTML construction table. Thickness is the published nominal value; pressed prepreg thickness must be confirmed with PCB fabricator.","construction":"2116","offering":null,"thickness_inch":0.0053,"collection_group":"fr4","record_id":"PCB007175","source_file":"originals/Isola/Isola__IS400__Dk_Df_구성표__FR013.html","dataset_role":"material_published_parameter","dk_input_status":"scalar_with_frequency","review_flags":"test_method_not_stated;measurement_axis_not_stated"}
{"manufacturer":"Isola","product":"IS400","material_family":null,"material_form":"prepreg","dk":4.03,"dk_min":null,"dk_max":null,"dk_tolerance":null,"df":0.024,"frequency_ghz":5.0,"frequency_text":"5 Ghz","value_type":"published_construction_table","method":null,"axis":null,"thickness_mm":0.135,"glass_style":"2116","resin_content_pct":57.0,"source_id":"FR013","source_location":"HTML construction table 3, data row 6","source_url":"https://www.isola-group.com/pcb-laminates-prepreg/is400-laminate-and-prepreg-isola-group/","notes":"Manufacturer construction-specific value; test method/conditioning not stated in this HTML construction table. Thickness is the published nominal value; pressed prepreg thickness must be confirmed with PCB fabricator.","construction":"2116","offering":null,"thickness_inch":0.0053,"collection_group":"fr4","record_id":"PCB007176","source_file":"originals/Isola/Isola__IS400__Dk_Df_구성표__FR013.html","dataset_role":"material_published_parameter","dk_input_status":"scalar_with_frequency","review_flags":"test_method_not_stated;measurement_axis_not_stated"}
{"manufacturer":"Isola","product":"IS400","material_family":null,"material_form":"prepreg","dk":4.45,"dk_min":null,"dk_max":null,"dk_tolerance":null,"df":0.0142,"frequency_ghz":0.1,"frequency_text":"100 MHz","value_type":"published_construction_table","method":null,"axis":null,"thickness_mm":0.201,"glass_style":"7628","resin_content_pct":46.0,"source_id":"FR013","source_location":"HTML construction table 3, data row 7","source_url":"https://www.isola-group.com/pcb-laminates-prepreg/is400-laminate-and-prepreg-isola-group/","notes":"Manufacturer construction-specific value; test method/conditioning not stated in this HTML construction table. Thickness is the published nominal value; pressed prepreg thickness must be confirmed with PCB fabricator.","construction":"7628","offering":null,"thickness_inch":0.0079,"collection_group":"fr4","record_id":"PCB007177","source_file":"originals/Isola/Isola__IS400__Dk_Df_구성표__FR013.html","dataset_role":"material_published_parameter","dk_input_status":"scalar_with_frequency","review_flags":"test_method_not_stated;measurement_axis_not_stated"}
{"manufacturer":"Isola","product":"IS400","material_family":null,"material_form":"prepreg","dk":4.37,"dk_min":null,"dk_max":null,"dk_tolerance":null,"df":0.0159,"frequency_ghz":0.5,"frequency_text":"500 MHz","value_type":"published_construction_table","method":null,"axis":null,"thickness_mm":0.201,"glass_style":"7628","resin_content_pct":46.0,"source_id":"FR013","source_location":"HTML construction table 3, data row 7","source_url":"https://www.isola-group.com/pcb-laminates-prepreg/is400-laminate-and-prepreg-isola-group/","notes":"Manufacturer construction-specific value; test method/conditioning not stated in this HTML construction table. Thickness is the published nominal value; pressed prepreg thickness must be confirmed with PCB fabricator.","construction":"7628","offering":null,"thickness_inch":0.0079,"collection_group":"fr4","record_id":"PCB007178","source_file":"originals/Isola/Isola__IS400__Dk_Df_구성표__FR013.html","dataset_role":"material_published_parameter","dk_input_status":"scalar_with_frequency","review_flags":"test_method_not_stated;measurement_axis_not_stated"}
{"manufacturer":"Isola","product":"IS400","material_family":null,"material_form":"prepreg","dk":4.39,"dk_min":null,"dk_max":null,"dk_tolerance":null,"df":0.017,"frequency_ghz":1.0,"frequency_text":"1 Ghz","value_type":"published_construction_table","method":null,"axis":null,"thickness_mm":0.201,"glass_style":"7628","resin_content_pct":46.0,"source_id":"FR013","source_location":"HTML construction table 3, data row 7","source_url":"https://www.isola-group.com/pcb-laminates-prepreg/is400-laminate-and-prepreg-isola-group/","notes":"Manufacturer construction-specific value; test method/conditioning not stated in this HTML construction table. Thickness is the published nominal value; pressed prepreg thickness must be confirmed with PCB fabricator.","construction":"7628","offering":null,"thickness_inch":0.0079,"collection_group":"fr4","record_id":"PCB007179","source_file":"originals/Isola/Isola__IS400__Dk_Df_구성표__FR013.html","dataset_role":"material_published_parameter","dk_input_status":"scalar_with_frequency","review_flags":"test_method_not_stated;measurement_axis_not_stated"}
{"manufacturer":"Isola","product":"IS400","material_family":null,"material_form":"prepreg","dk":4.3,"dk_min":null,"dk_max":null,"dk_tolerance":null,"df":0.0211,"frequency_ghz":10.0,"frequency_text":"10 Ghz","value_type":"published_construction_table","method":null,"axis":null,"thickness_mm":0.201,"glass_style":"7628","resin_content_pct":46.0,"source_id":"FR013","source_location":"HTML construction table 3, data row 7","source_url":"https://www.isola-group.com/pcb-laminates-prepreg/is400-laminate-and-prepreg-isola-group/","notes":"Manufacturer construction-specific value; test method/conditioning not stated in this HTML construction table. Thickness is the published nominal value; pressed prepreg thickness must be confirmed with PCB fabricator.","construction":"7628","offering":null,"thickness_inch":0.0079,"collection_group":"fr4","record_id":"PCB007180","source_file":"originals/Isola/Isola__IS400__Dk_Df_구성표__FR013.html","dataset_role":"material_published_parameter","dk_input_status":"scalar_with_frequency","review_flags":"test_method_not_stated;measurement_axis_not_stated"}
{"manufacturer":"Isola","product":"IS400","material_family":null,"material_form":"prepreg","dk":4.35,"dk_min":null,"dk_max":null,"dk_tolerance":null,"df":0.0182,"frequency_ghz":2.0,"frequency_text":"2 GHz","value_type":"published_construction_table","method":null,"axis":null,"thickness_mm":0.201,"glass_style":"7628","resin_content_pct":46.0,"source_id":"FR013","source_location":"HTML construction table 3, data row 7","source_url":"https://www.isola-group.com/pcb-laminates-prepreg/is400-laminate-and-prepreg-isola-group/","notes":"Manufacturer construction-specific value; test method/conditioning not stated in this HTML construction table. Thickness is the published nominal value; pressed prepreg thickness must be confirmed with PCB fabricator.","construction":"7628","offering":null,"thickness_inch":0.0079,"collection_group":"fr4","record_id":"PCB007181","source_file":"originals/Isola/Isola__IS400__Dk_Df_구성표__FR013.html","dataset_role":"material_published_parameter","dk_input_status":"scalar_with_frequency","review_flags":"test_method_not_stated;measurement_axis_not_stated"}
{"manufacturer":"Isola","product":"IS400","material_family":null,"material_form":"prepreg","dk":4.32,"dk_min":null,"dk_max":null,"dk_tolerance":null,"df":0.021,"frequency_ghz":5.0,"frequency_text":"5 Ghz","value_type":"published_construction_table","method":null,"axis":null,"thickness_mm":0.201,"glass_style":"7628","resin_content_pct":46.0,"source_id":"FR013","source_location":"HTML construction table 3, data row 7","source_url":"https://www.isola-group.com/pcb-laminates-prepreg/is400-laminate-and-prepreg-isola-group/","notes":"Manufacturer construction-specific value; test method/conditioning not stated in this HTML construction table. Thickness is the published nominal value; pressed prepreg thickness must be confirmed with PCB fabricator.","construction":"7628","offering":null,"thickness_inch":0.0079,"collection_group":"fr4","record_id":"PCB007182","source_file":"originals/Isola/Isola__IS400__Dk_Df_구성표__FR013.html","dataset_role":"material_published_parameter","dk_input_status":"scalar_with_frequency","review_flags":"test_method_not_stated;measurement_axis_not_stated"}
{"manufacturer":"Isola","product":"IS400","material_family":null,"material_form":"prepreg","dk":4.35,"dk_min":null,"dk_max":null,"dk_tolerance":null,"df":0.0143,"frequency_ghz":0.1,"frequency_text":"100 MHz","value_type":"published_construction_table","method":null,"axis":null,"thickness_mm":0.221,"glass_style":"7628","resin_content_pct":51.0,"source_id":"FR013","source_location":"HTML construction table 3, data row 8","source_url":"https://www.isola-group.com/pcb-laminates-prepreg/is400-laminate-and-prepreg-isola-group/","notes":"Manufacturer construction-specific value; test method/conditioning not stated in this HTML construction table. Thickness is the published nominal value; pressed prepreg thickness must be confirmed with PCB fabricator.","construction":"7628","offering":null,"thickness_inch":0.0087,"collection_group":"fr4","record_id":"PCB007183","source_file":"originals/Isola/Isola__IS400__Dk_Df_구성표__FR013.html","dataset_role":"material_published_parameter","dk_input_status":"scalar_with_frequency","review_flags":"test_method_not_stated;measurement_axis_not_stated"}
{"manufacturer":"Isola","product":"IS400","material_family":null,"material_form":"prepreg","dk":4.26,"dk_min":null,"dk_max":null,"dk_tolerance":null,"df":0.016,"frequency_ghz":0.5,"frequency_text":"500 MHz","value_type":"published_construction_table","method":null,"axis":null,"thickness_mm":0.221,"glass_style":"7628","resin_content_pct":51.0,"source_id":"FR013","source_location":"HTML construction table 3, data row 8","source_url":"https://www.isola-group.com/pcb-laminates-prepreg/is400-laminate-and-prepreg-isola-group/","notes":"Manufacturer construction-specific value; test method/conditioning not stated in this HTML construction table. Thickness is the published nominal value; pressed prepreg thickness must be confirmed with PCB fabricator.","construction":"7628","offering":null,"thickness_inch":0.0087,"collection_group":"fr4","record_id":"PCB007184","source_file":"originals/Isola/Isola__IS400__Dk_Df_구성표__FR013.html","dataset_role":"material_published_parameter","dk_input_status":"scalar_with_frequency","review_flags":"test_method_not_stated;measurement_axis_not_stated"}
{"manufacturer":"Isola","product":"IS400","material_family":null,"material_form":"prepreg","dk":4.25,"dk_min":null,"dk_max":null,"dk_tolerance":null,"df":0.0181,"frequency_ghz":1.0,"frequency_text":"1 Ghz","value_type":"published_construction_table","method":null,"axis":null,"thickness_mm":0.221,"glass_style":"7628","resin_content_pct":51.0,"source_id":"FR013","source_location":"HTML construction table 3, data row 8","source_url":"https://www.isola-group.com/pcb-laminates-prepreg/is400-laminate-and-prepreg-isola-group/","notes":"Manufacturer construction-specific value; test method/conditioning not stated in this HTML construction table. Thickness is the published nominal value; pressed prepreg thickness must be confirmed with PCB fabricator.","construction":"7628","offering":null,"thickness_inch":0.0087,"collection_group":"fr4","record_id":"PCB007185","source_file":"originals/Isola/Isola__IS400__Dk_Df_구성표__FR013.html","dataset_role":"material_published_parameter","dk_input_status":"scalar_with_frequency","review_flags":"test_method_not_stated;measurement_axis_not_stated"}
{"manufacturer":"Isola","product":"IS400","material_family":null,"material_form":"prepreg","dk":4.17,"dk_min":null,"dk_max":null,"dk_tolerance":null,"df":0.0221,"frequency_ghz":10.0,"frequency_text":"10 Ghz","value_type":"published_construction_table","method":null,"axis":null,"thickness_mm":0.221,"glass_style":"7628","resin_content_pct":51.0,"source_id":"FR013","source_location":"HTML construction table 3, data row 8","source_url":"https://www.isola-group.com/pcb-laminates-prepreg/is400-laminate-and-prepreg-isola-group/","notes":"Manufacturer construction-specific value; test method/conditioning not stated in this HTML construction table. Thickness is the published nominal value; pressed prepreg thickness must be confirmed with PCB fabricator.","construction":"7628","offering":null,"thickness_inch":0.0087,"collection_group":"fr4","record_id":"PCB007186","source_file":"originals/Isola/Isola__IS400__Dk_Df_구성표__FR013.html","dataset_role":"material_published_parameter","dk_input_status":"scalar_with_frequency","review_flags":"test_method_not_stated;measurement_axis_not_stated"}
{"manufacturer":"Isola","product":"IS400","material_family":null,"material_form":"prepreg","dk":4.23,"dk_min":null,"dk_max":null,"dk_tolerance":null,"df":0.0189,"frequency_ghz":2.0,"frequency_text":"2 GHz","value_type":"published_construction_table","method":null,"axis":null,"thickness_mm":0.221,"glass_style":"7628","resin_content_pct":51.0,"source_id":"FR013","source_location":"HTML construction table 3, data row 8","source_url":"https://www.isola-group.com/pcb-laminates-prepreg/is400-laminate-and-prepreg-isola-group/","notes":"Manufacturer construction-specific value; test method/conditioning not stated in this HTML construction table. Thickness is the published nominal value; pressed prepreg thickness must be confirmed with PCB fabricator.","construction":"7628","offering":null,"thickness_inch":0.0087,"collection_group":"fr4","record_id":"PCB007187","source_file":"originals/Isola/Isola__IS400__Dk_Df_구성표__FR013.html","dataset_role":"material_published_parameter","dk_input_status":"scalar_with_frequency","review_flags":"test_method_not_stated;measurement_axis_not_stated"}
{"manufacturer":"Isola","product":"IS400","material_family":null,"material_form":"prepreg","dk":4.18,"dk_min":null,"dk_max":null,"dk_tolerance":null,"df":0.022,"frequency_ghz":5.0,"frequency_text":"5 Ghz","value_type":"published_construction_table","method":null,"axis":null,"thickness_mm":0.221,"glass_style":"7628","resin_content_pct":51.0,"source_id":"FR013","source_location":"HTML construction table 3, data row 8","source_url":"https://www.isola-group.com/pcb-laminates-prepreg/is400-laminate-and-prepreg-isola-group/","notes":"Manufacturer construction-specific value; test method/conditioning not stated in this HTML construction table. Thickness is the published nominal value; pressed prepreg thickness must be confirmed with PCB fabricator.","construction":"7628","offering":null,"thickness_inch":0.0087,"collection_group":"fr4","record_id":"PCB007188","source_file":"originals/Isola/Isola__IS400__Dk_Df_구성표__FR013.html","dataset_role":"material_published_parameter","dk_input_status":"scalar_with_frequency","review_flags":"test_method_not_stated;measurement_axis_not_stated"}
{"manufacturer":"Isola","product":"IS410","material_family":null,"material_form":"core","dk":3.77,"dk_min":null,"dk_max":null,"dk_tolerance":null,"df":0.0163,"frequency_ghz":0.1,"frequency_text":"100 MHz","value_type":"published_construction_table","method":null,"axis":null,"thickness_mm":0.109,"glass_style":"106/1080","resin_content_pct":60.0,"source_id":"FR014","source_location":"HTML construction table 2, data row 9","source_url":"https://www.isola-group.com/pcb-laminates-prepreg/is410-fr-4-epoxy-laminate-and-prepreg/","notes":"Manufacturer construction-specific value; test method/conditioning not stated in this HTML construction table. Thickness is the published nominal value; pressed prepreg thickness must be confirmed with PCB fabricator.","construction":"106/1080","offering":null,"thickness_inch":0.0043,"collection_group":"fr4","record_id":"PCB007189","source_file":"originals/Isola/Isola__IS410__Dk_Df_구성표__FR014.html","dataset_role":"material_published_parameter","dk_input_status":"scalar_with_frequency","review_flags":"test_method_not_stated;measurement_axis_not_stated"}
{"manufacturer":"Isola","product":"IS410","material_family":null,"material_form":"core","dk":3.73,"dk_min":null,"dk_max":null,"dk_tolerance":null,"df":0.0183,"frequency_ghz":0.5,"frequency_text":"500 MHz","value_type":"published_construction_table","method":null,"axis":null,"thickness_mm":0.109,"glass_style":"106/1080","resin_content_pct":60.0,"source_id":"FR014","source_location":"HTML construction table 2, data row 9","source_url":"https://www.isola-group.com/pcb-laminates-prepreg/is410-fr-4-epoxy-laminate-and-prepreg/","notes":"Manufacturer construction-specific value; test method/conditioning not stated in this HTML construction table. Thickness is the published nominal value; pressed prepreg thickness must be confirmed with PCB fabricator.","construction":"106/1080","offering":null,"thickness_inch":0.0043,"collection_group":"fr4","record_id":"PCB007190","source_file":"originals/Isola/Isola__IS410__Dk_Df_구성표__FR014.html","dataset_role":"material_published_parameter","dk_input_status":"scalar_with_frequency","review_flags":"test_method_not_stated;measurement_axis_not_stated"}
{"manufacturer":"Isola","product":"IS410","material_family":null,"material_form":"core","dk":3.71,"dk_min":null,"dk_max":null,"dk_tolerance":null,"df":0.021,"frequency_ghz":1.0,"frequency_text":"1 Ghz","value_type":"published_construction_table","method":null,"axis":null,"thickness_mm":0.109,"glass_style":"106/1080","resin_content_pct":60.0,"source_id":"FR014","source_location":"HTML construction table 2, data row 9","source_url":"https://www.isola-group.com/pcb-laminates-prepreg/is410-fr-4-epoxy-laminate-and-prepreg/","notes":"Manufacturer construction-specific value; test method/conditioning not stated in this HTML construction table. Thickness is the published nominal value; pressed prepreg thickness must be confirmed with PCB fabricator.","construction":"106/1080","offering":null,"thickness_inch":0.0043,"collection_group":"fr4","record_id":"PCB007191","source_file":"originals/Isola/Isola__IS410__Dk_Df_구성표__FR014.html","dataset_role":"material_published_parameter","dk_input_status":"scalar_with_frequency","review_flags":"test_method_not_stated;measurement_axis_not_stated"}
{"manufacturer":"Isola","product":"IS410","material_family":null,"material_form":"core","dk":3.6,"dk_min":null,"dk_max":null,"dk_tolerance":null,"df":0.026,"frequency_ghz":10.0,"frequency_text":"10 GHz","value_type":"published_construction_table","method":null,"axis":null,"thickness_mm":0.109,"glass_style":"106/1080","resin_content_pct":60.0,"source_id":"FR014","source_location":"HTML construction table 2, data row 9","source_url":"https://www.isola-group.com/pcb-laminates-prepreg/is410-fr-4-epoxy-laminate-and-prepreg/","notes":"Manufacturer construction-specific value; test method/conditioning not stated in this HTML construction table. Thickness is the published nominal value; pressed prepreg thickness must be confirmed with PCB fabricator.","construction":"106/1080","offering":null,"thickness_inch":0.0043,"collection_group":"fr4","record_id":"PCB007192","source_file":"originals/Isola/Isola__IS410__Dk_Df_구성표__FR014.html","dataset_role":"material_published_parameter","dk_input_status":"scalar_with_frequency","review_flags":"test_method_not_stated;measurement_axis_not_stated"}
{"manufacturer":"Isola","product":"IS410","material_family":null,"material_form":"core","dk":3.68,"dk_min":null,"dk_max":null,"dk_tolerance":null,"df":0.022,"frequency_ghz":2.0,"frequency_text":"2 GHz","value_type":"published_construction_table","method":null,"axis":null,"thickness_mm":0.109,"glass_style":"106/1080","resin_content_pct":60.0,"source_id":"FR014","source_location":"HTML construction table 2, data row 9","source_url":"https://www.isola-group.com/pcb-laminates-prepreg/is410-fr-4-epoxy-laminate-and-prepreg/","notes":"Manufacturer construction-specific value; test method/conditioning not stated in this HTML construction table. Thickness is the published nominal value; pressed prepreg thickness must be confirmed with PCB fabricator.","construction":"106/1080","offering":null,"thickness_inch":0.0043,"collection_group":"fr4","record_id":"PCB007193","source_file":"originals/Isola/Isola__IS410__Dk_Df_구성표__FR014.html","dataset_role":"material_published_parameter","dk_input_status":"scalar_with_frequency","review_flags":"test_method_not_stated;measurement_axis_not_stated"}
{"manufacturer":"Isola","product":"IS410","material_family":null,"material_form":"core","dk":3.6,"dk_min":null,"dk_max":null,"dk_tolerance":null,"df":0.026,"frequency_ghz":5.0,"frequency_text":"5 Ghz","value_type":"published_construction_table","method":null,"axis":null,"thickness_mm":0.109,"glass_style":"106/1080","resin_content_pct":60.0,"source_id":"FR014","source_location":"HTML construction table 2, data row 9","source_url":"https://www.isola-group.com/pcb-laminates-prepreg/is410-fr-4-epoxy-laminate-and-prepreg/","notes":"Manufacturer construction-specific value; test method/conditioning not stated in this HTML construction table. Thickness is the published nominal value; pressed prepreg thickness must be confirmed with PCB fabricator.","construction":"106/1080","offering":null,"thickness_inch":0.0043,"collection_group":"fr4","record_id":"PCB007194","source_file":"originals/Isola/Isola__IS410__Dk_Df_구성표__FR014.html","dataset_role":"material_published_parameter","dk_input_status":"scalar_with_frequency","review_flags":"test_method_not_stated;measurement_axis_not_stated"}
{"manufacturer":"Isola","product":"IS410","material_family":null,"material_form":"core","dk":3.85,"dk_min":null,"dk_max":null,"dk_tolerance":null,"df":0.0152,"frequency_ghz":0.1,"frequency_text":"100 MHz","value_type":"published_construction_table","method":null,"axis":null,"thickness_mm":0.135,"glass_style":"106/2113","resin_content_pct":56.0,"source_id":"FR014","source_location":"HTML construction table 2, data row 11","source_url":"https://www.isola-group.com/pcb-laminates-prepreg/is410-fr-4-epoxy-laminate-and-prepreg/","notes":"Manufacturer construction-specific value; test method/conditioning not stated in this HTML construction table. Thickness is the published nominal value; pressed prepreg thickness must be confirmed with PCB fabricator.","construction":"106/2113","offering":null,"thickness_inch":0.0053,"collection_group":"fr4","record_id":"PCB007195","source_file":"originals/Isola/Isola__IS410__Dk_Df_구성표__FR014.html","dataset_role":"material_published_parameter","dk_input_status":"scalar_with_frequency","review_flags":"test_method_not_stated;measurement_axis_not_stated"}
{"manufacturer":"Isola","product":"IS410","material_family":null,"material_form":"core","dk":3.81,"dk_min":null,"dk_max":null,"dk_tolerance":null,"df":0.017,"frequency_ghz":0.5,"frequency_text":"500 MHz","value_type":"published_construction_table","method":null,"axis":null,"thickness_mm":0.135,"glass_style":"106/2113","resin_content_pct":56.0,"source_id":"FR014","source_location":"HTML construction table 2, data row 11","source_url":"https://www.isola-group.com/pcb-laminates-prepreg/is410-fr-4-epoxy-laminate-and-prepreg/","notes":"Manufacturer construction-specific value; test method/conditioning not stated in this HTML construction table. Thickness is the published nominal value; pressed prepreg thickness must be confirmed with PCB fabricator.","construction":"106/2113","offering":null,"thickness_inch":0.0053,"collection_group":"fr4","record_id":"PCB007196","source_file":"originals/Isola/Isola__IS410__Dk_Df_구성표__FR014.html","dataset_role":"material_published_parameter","dk_input_status":"scalar_with_frequency","review_flags":"test_method_not_stated;measurement_axis_not_stated"}
{"manufacturer":"Isola","product":"IS410","material_family":null,"material_form":"core","dk":3.79,"dk_min":null,"dk_max":null,"dk_tolerance":null,"df":0.0194,"frequency_ghz":1.0,"frequency_text":"1 Ghz","value_type":"published_construction_table","method":null,"axis":null,"thickness_mm":0.135,"glass_style":"106/2113","resin_content_pct":56.0,"source_id":"FR014","source_location":"HTML construction table 2, data row 11","source_url":"https://www.isola-group.com/pcb-laminates-prepreg/is410-fr-4-epoxy-laminate-and-prepreg/","notes":"Manufacturer construction-specific value; test method/conditioning not stated in this HTML construction table. Thickness is the published nominal value; pressed prepreg thickness must be confirmed with PCB fabricator.","construction":"106/2113","offering":null,"thickness_inch":0.0053,"collection_group":"fr4","record_id":"PCB007197","source_file":"originals/Isola/Isola__IS410__Dk_Df_구성표__FR014.html","dataset_role":"material_published_parameter","dk_input_status":"scalar_with_frequency","review_flags":"test_method_not_stated;measurement_axis_not_stated"}
{"manufacturer":"Isola","product":"IS410","material_family":null,"material_form":"core","dk":3.69,"dk_min":null,"dk_max":null,"dk_tolerance":null,"df":0.024,"frequency_ghz":10.0,"frequency_text":"10 GHz","value_type":"published_construction_table","method":null,"axis":null,"thickness_mm":0.135,"glass_style":"106/2113","resin_content_pct":56.0,"source_id":"FR014","source_location":"HTML construction table 2, data row 11","source_url":"https://www.isola-group.com/pcb-laminates-prepreg/is410-fr-4-epoxy-laminate-and-prepreg/","notes":"Manufacturer construction-specific value; test method/conditioning not stated in this HTML construction table. Thickness is the published nominal value; pressed prepreg thickness must be confirmed with PCB fabricator.","construction":"106/2113","offering":null,"thickness_inch":0.0053,"collection_group":"fr4","record_id":"PCB007198","source_file":"originals/Isola/Isola__IS410__Dk_Df_구성표__FR014.html","dataset_role":"material_published_parameter","dk_input_status":"scalar_with_frequency","review_flags":"test_method_not_stated;measurement_axis_not_stated"}
{"manufacturer":"Isola","product":"IS410","material_family":null,"material_form":"core","dk":3.76,"dk_min":null,"dk_max":null,"dk_tolerance":null,"df":0.02,"frequency_ghz":2.0,"frequency_text":"2 GHz","value_type":"published_construction_table","method":null,"axis":null,"thickness_mm":0.135,"glass_style":"106/2113","resin_content_pct":56.0,"source_id":"FR014","source_location":"HTML construction table 2, data row 11","source_url":"https://www.isola-group.com/pcb-laminates-prepreg/is410-fr-4-epoxy-laminate-and-prepreg/","notes":"Manufacturer construction-specific value; test method/conditioning not stated in this HTML construction table. Thickness is the published nominal value; pressed prepreg thickness must be confirmed with PCB fabricator.","construction":"106/2113","offering":null,"thickness_inch":0.0053,"collection_group":"fr4","record_id":"PCB007199","source_file":"originals/Isola/Isola__IS410__Dk_Df_구성표__FR014.html","dataset_role":"material_published_parameter","dk_input_status":"scalar_with_frequency","review_flags":"test_method_not_stated;measurement_axis_not_stated"}
{"manufacturer":"Isola","product":"IS410","material_family":null,"material_form":"core","dk":3.69,"dk_min":null,"dk_max":null,"dk_tolerance":null,"df":0.024,"frequency_ghz":5.0,"frequency_text":"5 Ghz","value_type":"published_construction_table","method":null,"axis":null,"thickness_mm":0.135,"glass_style":"106/2113","resin_content_pct":56.0,"source_id":"FR014","source_location":"HTML construction table 2, data row 11","source_url":"https://www.isola-group.com/pcb-laminates-prepreg/is410-fr-4-epoxy-laminate-and-prepreg/","notes":"Manufacturer construction-specific value; test method/conditioning not stated in this HTML construction table. Thickness is the published nominal value; pressed prepreg thickness must be confirmed with PCB fabricator.","construction":"106/2113","offering":null,"thickness_inch":0.0053,"collection_group":"fr4","record_id":"PCB007200","source_file":"originals/Isola/Isola__IS410__Dk_Df_구성표__FR014.html","dataset_role":"material_published_parameter","dk_input_status":"scalar_with_frequency","review_flags":"test_method_not_stated;measurement_axis_not_stated"}
{"manufacturer":"Isola","product":"IS410","material_family":null,"material_form":"core","dk":3.92,"dk_min":null,"dk_max":null,"dk_tolerance":null,"df":0.0133,"frequency_ghz":0.1,"frequency_text":"100 MHz","value_type":"published_construction_table","method":null,"axis":null,"thickness_mm":0.152,"glass_style":"1080/2113","resin_content_pct":53.0,"source_id":"FR014","source_location":"HTML construction table 2, data row 12","source_url":"https://www.isola-group.com/pcb-laminates-prepreg/is410-fr-4-epoxy-laminate-and-prepreg/","notes":"Manufacturer construction-specific value; test method/conditioning not stated in this HTML construction table. Thickness is the published nominal value; pressed prepreg thickness must be confirmed with PCB fabricator.","construction":"1080/2113","offering":null,"thickness_inch":0.006,"collection_group":"fr4","record_id":"PCB007201","source_file":"originals/Isola/Isola__IS410__Dk_Df_구성표__FR014.html","dataset_role":"material_published_parameter","dk_input_status":"scalar_with_frequency","review_flags":"test_method_not_stated;measurement_axis_not_stated"}
{"manufacturer":"Isola","product":"IS410","material_family":null,"material_form":"core","dk":3.88,"dk_min":null,"dk_max":null,"dk_tolerance":null,"df":0.0147,"frequency_ghz":0.5,"frequency_text":"500 MHz","value_type":"published_construction_table","method":null,"axis":null,"thickness_mm":0.152,"glass_style":"1080/2113","resin_content_pct":53.0,"source_id":"FR014","source_location":"HTML construction table 2, data row 12","source_url":"https://www.isola-group.com/pcb-laminates-prepreg/is410-fr-4-epoxy-laminate-and-prepreg/","notes":"Manufacturer construction-specific value; test method/conditioning not stated in this HTML construction table. Thickness is the published nominal value; pressed prepreg thickness must be confirmed with PCB fabricator.","construction":"1080/2113","offering":null,"thickness_inch":0.006,"collection_group":"fr4","record_id":"PCB007202","source_file":"originals/Isola/Isola__IS410__Dk_Df_구성표__FR014.html","dataset_role":"material_published_parameter","dk_input_status":"scalar_with_frequency","review_flags":"test_method_not_stated;measurement_axis_not_stated"}
{"manufacturer":"Isola","product":"IS410","material_family":null,"material_form":"core","dk":3.86,"dk_min":null,"dk_max":null,"dk_tolerance":null,"df":0.0165,"frequency_ghz":1.0,"frequency_text":"1 Ghz","value_type":"published_construction_table","method":null,"axis":null,"thickness_mm":0.152,"glass_style":"1080/2113","resin_content_pct":53.0,"source_id":"FR014","source_location":"HTML construction table 2, data row 12","source_url":"https://www.isola-group.com/pcb-laminates-prepreg/is410-fr-4-epoxy-laminate-and-prepreg/","notes":"Manufacturer construction-specific value; test method/conditioning not stated in this HTML construction table. Thickness is the published nominal value; pressed prepreg thickness must be confirmed with PCB fabricator.","construction":"1080/2113","offering":null,"thickness_inch":0.006,"collection_group":"fr4","record_id":"PCB007203","source_file":"originals/Isola/Isola__IS410__Dk_Df_구성표__FR014.html","dataset_role":"material_published_parameter","dk_input_status":"scalar_with_frequency","review_flags":"test_method_not_stated;measurement_axis_not_stated"}
{"manufacturer":"Isola","product":"IS410","material_family":null,"material_form":"core","dk":3.76,"dk_min":null,"dk_max":null,"dk_tolerance":null,"df":0.02,"frequency_ghz":10.0,"frequency_text":"10 GHz","value_type":"published_construction_table","method":null,"axis":null,"thickness_mm":0.152,"glass_style":"1080/2113","resin_content_pct":53.0,"source_id":"FR014","source_location":"HTML construction table 2, data row 12","source_url":"https://www.isola-group.com/pcb-laminates-prepreg/is410-fr-4-epoxy-laminate-and-prepreg/","notes":"Manufacturer construction-specific value; test method/conditioning not stated in this HTML construction table. Thickness is the published nominal value; pressed prepreg thickness must be confirmed with PCB fabricator.","construction":"1080/2113","offering":null,"thickness_inch":0.006,"collection_group":"fr4","record_id":"PCB007204","source_file":"originals/Isola/Isola__IS410__Dk_Df_구성표__FR014.html","dataset_role":"material_published_parameter","dk_input_status":"scalar_with_frequency","review_flags":"test_method_not_stated;measurement_axis_not_stated"}
{"manufacturer":"Isola","product":"IS410","material_family":null,"material_form":"core","dk":3.83,"dk_min":null,"dk_max":null,"dk_tolerance":null,"df":0.017,"frequency_ghz":2.0,"frequency_text":"2 GHz","value_type":"published_construction_table","method":null,"axis":null,"thickness_mm":0.152,"glass_style":"1080/2113","resin_content_pct":53.0,"source_id":"FR014","source_location":"HTML construction table 2, data row 12","source_url":"https://www.isola-group.com/pcb-laminates-prepreg/is410-fr-4-epoxy-laminate-and-prepreg/","notes":"Manufacturer construction-specific value; test method/conditioning not stated in this HTML construction table. Thickness is the published nominal value; pressed prepreg thickness must be confirmed with PCB fabricator.","construction":"1080/2113","offering":null,"thickness_inch":0.006,"collection_group":"fr4","record_id":"PCB007205","source_file":"originals/Isola/Isola__IS410__Dk_Df_구성표__FR014.html","dataset_role":"material_published_parameter","dk_input_status":"scalar_with_frequency","review_flags":"test_method_not_stated;measurement_axis_not_stated"}
{"manufacturer":"Isola","product":"IS410","material_family":null,"material_form":"core","dk":3.76,"dk_min":null,"dk_max":null,"dk_tolerance":null,"df":0.02,"frequency_ghz":5.0,"frequency_text":"5 Ghz","value_type":"published_construction_table","method":null,"axis":null,"thickness_mm":0.152,"glass_style":"1080/2113","resin_content_pct":53.0,"source_id":"FR014","source_location":"HTML construction table 2, data row 12","source_url":"https://www.isola-group.com/pcb-laminates-prepreg/is410-fr-4-epoxy-laminate-and-prepreg/","notes":"Manufacturer construction-specific value; test method/conditioning not stated in this HTML construction table. Thickness is the published nominal value; pressed prepreg thickness must be confirmed with PCB fabricator.","construction":"1080/2113","offering":null,"thickness_inch":0.006,"collection_group":"fr4","record_id":"PCB007206","source_file":"originals/Isola/Isola__IS410__Dk_Df_구성표__FR014.html","dataset_role":"material_published_parameter","dk_input_status":"scalar_with_frequency","review_flags":"test_method_not_stated;measurement_axis_not_stated"}
