Repository: EIDOSDATA/TraceWave-Studio

# PCB 유전율과 적층 자료

수집/정리 기준일: 2026-11-11.

먼저 [전체 자료 안내 엑셀](Excel/00_전체_자료_안내.xlsx)을 연다. 회사별 엑셀은 `Excel/`에 있고, 원문 검색은 [HTML 안내](START_HERE_ko.html)를 사용한다.

- [자료 사용 안내](docs/자료_사용_안내.md): 폴더, 단위, 조건 선택과 내보내기.
- [자료 검토 결과](docs/자료_검토_결과.md): 확인한 범위, 오류/공백, 정리 내역.
- [TraceWave Studio 연결 설계](../../../Code/docs/pcb_material_catalog.md): 사용자 직접 입력, 소재 선택, 제조업체 적층 선택과 현재 구현의 경계.

57,340개 조건별 관측, 36개 회사와 일반 재료 참고 자료 1개 그룹, 1,756개 출처 기록을 보존했다. 새 엑셀은 전체 안내 1개와 회사/참고 자료별 37개로 총 38개다. 행 수는 고유 소재나 독립 측정 수가 아니다. 공식 자료에 값이 있어도 실제 제조 조건과 해석 대역에 맞는지 확인해야 한다.

사람이 보는 엑셀과 프로그램용 JSONL을 분리했다. 원문 PDF/HTML의 바이트는 보존하면서 파일명을 회사와 소재/용도 중심으로 바꿨다. 중복 저장한 데이터 사본은 복구 폴더로 옮겼고 관측 수치는 삭제하지 않았다.

File: 00_REF/PCB RF ANT/05_PCB_Dielectric_Data_2026/data/observations/Isola.jsonl (part 57 of 92)
{"manufacturer":"Isola","product":"185HR","material_family":null,"material_form":"core","dk":3.97,"dk_min":null,"dk_max":null,"dk_tolerance":null,"df":0.017,"frequency_ghz":0.1,"frequency_text":"100 MHz","value_type":"published_construction_table","method":null,"axis":null,"thickness_mm":0.114,"glass_style":"1x106 / 1x1080","resin_content_pct":65.0,"source_id":"FR001","source_location":"HTML construction table 2, data row 12","source_url":"https://www.isola-group.com/pcb-laminates-prepreg/185hr-laminate-and-prepreg/","notes":"Manufacturer construction-specific value; test method/conditioning not stated in this HTML construction table. Thickness is the published nominal value; pressed prepreg thickness must be confirmed with PCB fabricator.","construction":"1x106 / 1x1080","offering":"Alternate","thickness_inch":0.0045,"collection_group":"fr4","record_id":"PCB005253","source_file":"originals/Isola/Isola__185HR__Dk_Df_구성표__FR001.html","dataset_role":"material_published_parameter","dk_input_status":"scalar_with_frequency","review_flags":"test_method_not_stated;measurement_axis_not_stated"}
{"manufacturer":"Isola","product":"IS410","material_family":null,"material_form":"core","dk":4.05,"dk_min":null,"dk_max":null,"dk_tolerance":null,"df":0.0142,"frequency_ghz":0.1,"frequency_text":"100 MHz","value_type":"published_construction_table","method":null,"axis":null,"thickness_mm":0.305,"glass_style":"2x1080/7628","resin_content_pct":47.0,"source_id":"FR014","source_location":"HTML construction table 2, data row 18","source_url":"https://www.isola-group.com/pcb-laminates-prepreg/is410-fr-4-epoxy-laminate-and-prepreg/","notes":"Manufacturer construction-specific value; test method/conditioning not stated in this HTML construction table. Thickness is the published nominal value; pressed prepreg thickness must be confirmed with PCB fabricator.","construction":"2x1080/7628","offering":null,"thickness_inch":0.012,"collection_group":"fr4","record_id":"PCB007279","source_file":"originals/Isola/Isola__IS410__Dk_Df_구성표__FR014.html","dataset_role":"material_published_parameter","dk_input_status":"scalar_with_frequency","review_flags":"test_method_not_stated;measurement_axis_not_stated"}
{"manufacturer":"Isola","product":"IS410","material_family":null,"material_form":"core","dk":4.01,"dk_min":null,"dk_max":null,"dk_tolerance":null,"df":0.0158,"frequency_ghz":0.5,"frequency_text":"500 MHz","value_type":"published_construction_table","method":null,"axis":null,"thickness_mm":0.305,"glass_style":"2x1080/7628","resin_content_pct":47.0,"source_id":"FR014","source_location":"HTML construction table 2, data row 18","source_url":"https://www.isola-group.com/pcb-laminates-prepreg/is410-fr-4-epoxy-laminate-and-prepreg/","notes":"Manufacturer construction-specific value; test method/conditioning not stated in this HTML construction table. Thickness is the published nominal value; pressed prepreg thickness must be confirmed with PCB fabricator.","construction":"2x1080/7628","offering":null,"thickness_inch":0.012,"collection_group":"fr4","record_id":"PCB007280","source_file":"originals/Isola/Isola__IS410__Dk_Df_구성표__FR014.html","dataset_role":"material_published_parameter","dk_input_status":"scalar_with_frequency","review_flags":"test_method_not_stated;measurement_axis_not_stated"}
{"manufacturer":"Isola","product":"IS410","material_family":null,"material_form":"core","dk":4.0,"dk_min":null,"dk_max":null,"dk_tolerance":null,"df":0.0179,"frequency_ghz":1.0,"frequency_text":"1 Ghz","value_type":"published_construction_table","method":null,"axis":null,"thickness_mm":0.305,"glass_style":"2x1080/7628","resin_content_pct":47.0,"source_id":"FR014","source_location":"HTML construction table 2, data row 18","source_url":"https://www.isola-group.com/pcb-laminates-prepreg/is410-fr-4-epoxy-laminate-and-prepreg/","notes":"Manufacturer construction-specific value; test method/conditioning not stated in this HTML construction table. Thickness is the published nominal value; pressed prepreg thickness must be confirmed with PCB fabricator.","construction":"2x1080/7628","offering":null,"thickness_inch":0.012,"collection_group":"fr4","record_id":"PCB007281","source_file":"originals/Isola/Isola__IS410__Dk_Df_구성표__FR014.html","dataset_role":"material_published_parameter","dk_input_status":"scalar_with_frequency","review_flags":"test_method_not_stated;measurement_axis_not_stated"}
{"manufacturer":"Isola","product":"IS410","material_family":null,"material_form":"core","dk":3.91,"dk_min":null,"dk_max":null,"dk_tolerance":null,"df":0.022,"frequency_ghz":10.0,"frequency_text":"10 GHz","value_type":"published_construction_table","method":null,"axis":null,"thickness_mm":0.305,"glass_style":"2x1080/7628","resin_content_pct":47.0,"source_id":"FR014","source_location":"HTML construction table 2, data row 18","source_url":"https://www.isola-group.com/pcb-laminates-prepreg/is410-fr-4-epoxy-laminate-and-prepreg/","notes":"Manufacturer construction-specific value; test method/conditioning not stated in this HTML construction table. Thickness is the published nominal value; pressed prepreg thickness must be confirmed with PCB fabricator.","construction":"2x1080/7628","offering":null,"thickness_inch":0.012,"collection_group":"fr4","record_id":"PCB007282","source_file":"originals/Isola/Isola__IS410__Dk_Df_구성표__FR014.html","dataset_role":"material_published_parameter","dk_input_status":"scalar_with_frequency","review_flags":"test_method_not_stated;measurement_axis_not_stated"}
{"manufacturer":"Isola","product":"IS410","material_family":null,"material_form":"core","dk":3.97,"dk_min":null,"dk_max":null,"dk_tolerance":null,"df":0.019,"frequency_ghz":2.0,"frequency_text":"2 GHz","value_type":"published_construction_table","method":null,"axis":null,"thickness_mm":0.305,"glass_style":"2x1080/7628","resin_content_pct":47.0,"source_id":"FR014","source_location":"HTML construction table 2, data row 18","source_url":"https://www.isola-group.com/pcb-laminates-prepreg/is410-fr-4-epoxy-laminate-and-prepreg/","notes":"Manufacturer construction-specific value; test method/conditioning not stated in this HTML construction table. Thickness is the published nominal value; pressed prepreg thickness must be confirmed with PCB fabricator.","construction":"2x1080/7628","offering":null,"thickness_inch":0.012,"collection_group":"fr4","record_id":"PCB007283","source_file":"originals/Isola/Isola__IS410__Dk_Df_구성표__FR014.html","dataset_role":"material_published_parameter","dk_input_status":"scalar_with_frequency","review_flags":"test_method_not_stated;measurement_axis_not_stated"}
{"manufacturer":"Isola","product":"IS410","material_family":null,"material_form":"core","dk":3.91,"dk_min":null,"dk_max":null,"dk_tolerance":null,"df":0.022,"frequency_ghz":5.0,"frequency_text":"5 Ghz","value_type":"published_construction_table","method":null,"axis":null,"thickness_mm":0.305,"glass_style":"2x1080/7628","resin_content_pct":47.0,"source_id":"FR014","source_location":"HTML construction table 2, data row 18","source_url":"https://www.isola-group.com/pcb-laminates-prepreg/is410-fr-4-epoxy-laminate-and-prepreg/","notes":"Manufacturer construction-specific value; test method/conditioning not stated in this HTML construction table. Thickness is the published nominal value; pressed prepreg thickness must be confirmed with PCB fabricator.","construction":"2x1080/7628","offering":null,"thickness_inch":0.012,"collection_group":"fr4","record_id":"PCB007284","source_file":"originals/Isola/Isola__IS410__Dk_Df_구성표__FR014.html","dataset_role":"material_published_parameter","dk_input_status":"scalar_with_frequency","review_flags":"test_method_not_stated;measurement_axis_not_stated"}
{"manufacturer":"Isola","product":"IS410","material_family":null,"material_form":"core","dk":4.17,"dk_min":null,"dk_max":null,"dk_tolerance":null,"df":0.0134,"frequency_ghz":0.1,"frequency_text":"100 MHz","value_type":"published_construction_table","method":null,"axis":null,"thickness_mm":0.254,"glass_style":"2x1652","resin_content_pct":42.0,"source_id":"FR014","source_location":"HTML construction table 2, data row 17","source_url":"https://www.isola-group.com/pcb-laminates-prepreg/is410-fr-4-epoxy-laminate-and-prepreg/","notes":"Manufacturer construction-specific value; test method/conditioning not stated in this HTML construction table. Thickness is the published nominal value; pressed prepreg thickness must be confirmed with PCB fabricator.","construction":"2x1652","offering":null,"thickness_inch":0.01,"collection_group":"fr4","record_id":"PCB007285","source_file":"originals/Isola/Isola__IS410__Dk_Df_구성표__FR014.html","dataset_role":"material_published_parameter","dk_input_status":"scalar_with_frequency","review_flags":"test_method_not_stated;measurement_axis_not_stated"}
{"manufacturer":"Isola","product":"IS410","material_family":null,"material_form":"core","dk":4.14,"dk_min":null,"dk_max":null,"dk_tolerance":null,"df":0.0149,"frequency_ghz":0.5,"frequency_text":"500 MHz","value_type":"published_construction_table","method":null,"axis":null,"thickness_mm":0.254,"glass_style":"2x1652","resin_content_pct":42.0,"source_id":"FR014","source_location":"HTML construction table 2, data row 17","source_url":"https://www.isola-group.com/pcb-laminates-prepreg/is410-fr-4-epoxy-laminate-and-prepreg/","notes":"Manufacturer construction-specific value; test method/conditioning not stated in this HTML construction table. Thickness is the published nominal value; pressed prepreg thickness must be confirmed with PCB fabricator.","construction":"2x1652","offering":null,"thickness_inch":0.01,"collection_group":"fr4","record_id":"PCB007286","source_file":"originals/Isola/Isola__IS410__Dk_Df_구성표__FR014.html","dataset_role":"material_published_parameter","dk_input_status":"scalar_with_frequency","review_flags":"test_method_not_stated;measurement_axis_not_stated"}
{"manufacturer":"Isola","product":"IS410","material_family":null,"material_form":"core","dk":4.12,"dk_min":null,"dk_max":null,"dk_tolerance":null,"df":0.0167,"frequency_ghz":1.0,"frequency_text":"1 Ghz","value_type":"published_construction_table","method":null,"axis":null,"thickness_mm":0.254,"glass_style":"2x1652","resin_content_pct":42.0,"source_id":"FR014","source_location":"HTML construction table 2, data row 17","source_url":"https://www.isola-group.com/pcb-laminates-prepreg/is410-fr-4-epoxy-laminate-and-prepreg/","notes":"Manufacturer construction-specific value; test method/conditioning not stated in this HTML construction table. Thickness is the published nominal value; pressed prepreg thickness must be confirmed with PCB fabricator.","construction":"2x1652","offering":null,"thickness_inch":0.01,"collection_group":"fr4","record_id":"PCB007287","source_file":"originals/Isola/Isola__IS410__Dk_Df_구성표__FR014.html","dataset_role":"material_published_parameter","dk_input_status":"scalar_with_frequency","review_flags":"test_method_not_stated;measurement_axis_not_stated"}
{"manufacturer":"Isola","product":"IS410","material_family":null,"material_form":"core","dk":4.04,"dk_min":null,"dk_max":null,"dk_tolerance":null,"df":0.02,"frequency_ghz":10.0,"frequency_text":"10 GHz","value_type":"published_construction_table","method":null,"axis":null,"thickness_mm":0.254,"glass_style":"2x1652","resin_content_pct":42.0,"source_id":"FR014","source_location":"HTML construction table 2, data row 17","source_url":"https://www.isola-group.com/pcb-laminates-prepreg/is410-fr-4-epoxy-laminate-and-prepreg/","notes":"Manufacturer construction-specific value; test method/conditioning not stated in this HTML construction table. Thickness is the published nominal value; pressed prepreg thickness must be confirmed with PCB fabricator.","construction":"2x1652","offering":null,"thickness_inch":0.01,"collection_group":"fr4","record_id":"PCB007288","source_file":"originals/Isola/Isola__IS410__Dk_Df_구성표__FR014.html","dataset_role":"material_published_parameter","dk_input_status":"scalar_with_frequency","review_flags":"test_method_not_stated;measurement_axis_not_stated"}
{"manufacturer":"Isola","product":"IS410","material_family":null,"material_form":"core","dk":4.1,"dk_min":null,"dk_max":null,"dk_tolerance":null,"df":0.017,"frequency_ghz":2.0,"frequency_text":"2 GHz","value_type":"published_construction_table","method":null,"axis":null,"thickness_mm":0.254,"glass_style":"2x1652","resin_content_pct":42.0,"source_id":"FR014","source_location":"HTML construction table 2, data row 17","source_url":"https://www.isola-group.com/pcb-laminates-prepreg/is410-fr-4-epoxy-laminate-and-prepreg/","notes":"Manufacturer construction-specific value; test method/conditioning not stated in this HTML construction table. Thickness is the published nominal value; pressed prepreg thickness must be confirmed with PCB fabricator.","construction":"2x1652","offering":null,"thickness_inch":0.01,"collection_group":"fr4","record_id":"PCB007289","source_file":"originals/Isola/Isola__IS410__Dk_Df_구성표__FR014.html","dataset_role":"material_published_parameter","dk_input_status":"scalar_with_frequency","review_flags":"test_method_not_stated;measurement_axis_not_stated"}
{"manufacturer":"Isola","product":"IS410","material_family":null,"material_form":"core","dk":4.04,"dk_min":null,"dk_max":null,"dk_tolerance":null,"df":0.02,"frequency_ghz":5.0,"frequency_text":"5 Ghz","value_type":"published_construction_table","method":null,"axis":null,"thickness_mm":0.254,"glass_style":"2x1652","resin_content_pct":42.0,"source_id":"FR014","source_location":"HTML construction table 2, data row 17","source_url":"https://www.isola-group.com/pcb-laminates-prepreg/is410-fr-4-epoxy-laminate-and-prepreg/","notes":"Manufacturer construction-specific value; test method/conditioning not stated in this HTML construction table. Thickness is the published nominal value; pressed prepreg thickness must be confirmed with PCB fabricator.","construction":"2x1652","offering":null,"thickness_inch":0.01,"collection_group":"fr4","record_id":"PCB007290","source_file":"originals/Isola/Isola__IS410__Dk_Df_구성표__FR014.html","dataset_role":"material_published_parameter","dk_input_status":"scalar_with_frequency","review_flags":"test_method_not_stated;measurement_axis_not_stated"}
{"manufacturer":"Isola","product":"IS410","material_family":null,"material_form":"core","dk":4.1,"dk_min":null,"dk_max":null,"dk_tolerance":null,"df":0.0139,"frequency_ghz":0.1,"frequency_text":"100 MHz","value_type":"published_construction_table","method":null,"axis":null,"thickness_mm":0.203,"glass_style":"2x2116","resin_content_pct":45.0,"source_id":"FR014","source_location":"HTML construction table 2, data row 15","source_url":"https://www.isola-group.com/pcb-laminates-prepreg/is410-fr-4-epoxy-laminate-and-prepreg/","notes":"Manufacturer construction-specific value; test method/conditioning not stated in this HTML construction table. Thickness is the published nominal value; pressed prepreg thickness must be confirmed with PCB fabricator.","construction":"2x2116","offering":null,"thickness_inch":0.008,"collection_group":"fr4","record_id":"PCB007291","source_file":"originals/Isola/Isola__IS410__Dk_Df_구성표__FR014.html","dataset_role":"material_published_parameter","dk_input_status":"scalar_with_frequency","review_flags":"test_method_not_stated;measurement_axis_not_stated"}
{"manufacturer":"Isola","product":"IS410","material_family":null,"material_form":"core","dk":4.06,"dk_min":null,"dk_max":null,"dk_tolerance":null,"df":0.0154,"frequency_ghz":0.5,"frequency_text":"500 MHz","value_type":"published_construction_table","method":null,"axis":null,"thickness_mm":0.203,"glass_style":"2x2116","resin_content_pct":45.0,"source_id":"FR014","source_location":"HTML construction table 2, data row 15","source_url":"https://www.isola-group.com/pcb-laminates-prepreg/is410-fr-4-epoxy-laminate-and-prepreg/","notes":"Manufacturer construction-specific value; test method/conditioning not stated in this HTML construction table. Thickness is the published nominal value; pressed prepreg thickness must be confirmed with PCB fabricator.","construction":"2x2116","offering":null,"thickness_inch":0.008,"collection_group":"fr4","record_id":"PCB007292","source_file":"originals/Isola/Isola__IS410__Dk_Df_구성표__FR014.html","dataset_role":"material_published_parameter","dk_input_status":"scalar_with_frequency","review_flags":"test_method_not_stated;measurement_axis_not_stated"}
{"manufacturer":"Isola","product":"IS410","material_family":null,"material_form":"core","dk":4.05,"dk_min":null,"dk_max":null,"dk_tolerance":null,"df":0.0175,"frequency_ghz":1.0,"frequency_text":"1 Ghz","value_type":"published_construction_table","method":null,"axis":null,"thickness_mm":0.203,"glass_style":"2x2116","resin_content_pct":45.0,"source_id":"FR014","source_location":"HTML construction table 2, data row 15","source_url":"https://www.isola-group.com/pcb-laminates-prepreg/is410-fr-4-epoxy-laminate-and-prepreg/","notes":"Manufacturer construction-specific value; test method/conditioning not stated in this HTML construction table. Thickness is the published nominal value; pressed prepreg thickness must be confirmed with PCB fabricator.","construction":"2x2116","offering":null,"thickness_inch":0.008,"collection_group":"fr4","record_id":"PCB007293","source_file":"originals/Isola/Isola__IS410__Dk_Df_구성표__FR014.html","dataset_role":"material_published_parameter","dk_input_status":"scalar_with_frequency","review_flags":"test_method_not_stated;measurement_axis_not_stated"}
{"manufacturer":"Isola","product":"IS410","material_family":null,"material_form":"core","dk":3.96,"dk_min":null,"dk_max":null,"dk_tolerance":null,"df":0.021,"frequency_ghz":10.0,"frequency_text":"10 GHz","value_type":"published_construction_table","method":null,"axis":null,"thickness_mm":0.203,"glass_style":"2x2116","resin_content_pct":45.0,"source_id":"FR014","source_location":"HTML construction table 2, data row 15","source_url":"https://www.isola-group.com/pcb-laminates-prepreg/is410-fr-4-epoxy-laminate-and-prepreg/","notes":"Manufacturer construction-specific value; test method/conditioning not stated in this HTML construction table. Thickness is the published nominal value; pressed prepreg thickness must be confirmed with PCB fabricator.","construction":"2x2116","offering":null,"thickness_inch":0.008,"collection_group":"fr4","record_id":"PCB007294","source_file":"originals/Isola/Isola__IS410__Dk_Df_구성표__FR014.html","dataset_role":"material_published_parameter","dk_input_status":"scalar_with_frequency","review_flags":"test_method_not_stated;measurement_axis_not_stated"}
{"manufacturer":"Isola","product":"IS410","material_family":null,"material_form":"core","dk":4.02,"dk_min":null,"dk_max":null,"dk_tolerance":null,"df":0.018,"frequency_ghz":2.0,"frequency_text":"2 GHz","value_type":"published_construction_table","method":null,"axis":null,"thickness_mm":0.203,"glass_style":"2x2116","resin_content_pct":45.0,"source_id":"FR014","source_location":"HTML construction table 2, data row 15","source_url":"https://www.isola-group.com/pcb-laminates-prepreg/is410-fr-4-epoxy-laminate-and-prepreg/","notes":"Manufacturer construction-specific value; test method/conditioning not stated in this HTML construction table. Thickness is the published nominal value; pressed prepreg thickness must be confirmed with PCB fabricator.","construction":"2x2116","offering":null,"thickness_inch":0.008,"collection_group":"fr4","record_id":"PCB007295","source_file":"originals/Isola/Isola__IS410__Dk_Df_구성표__FR014.html","dataset_role":"material_published_parameter","dk_input_status":"scalar_with_frequency","review_flags":"test_method_not_stated;measurement_axis_not_stated"}
{"manufacturer":"Isola","product":"IS410","material_family":null,"material_form":"core","dk":3.96,"dk_min":null,"dk_max":null,"dk_tolerance":null,"df":0.021,"frequency_ghz":5.0,"frequency_text":"5 Ghz","value_type":"published_construction_table","method":null,"axis":null,"thickness_mm":0.203,"glass_style":"2x2116","resin_content_pct":45.0,"source_id":"FR014","source_location":"HTML construction table 2, data row 15","source_url":"https://www.isola-group.com/pcb-laminates-prepreg/is410-fr-4-epoxy-laminate-and-prepreg/","notes":"Manufacturer construction-specific value; test method/conditioning not stated in this HTML construction table. Thickness is the published nominal value; pressed prepreg thickness must be confirmed with PCB fabricator.","construction":"2x2116","offering":null,"thickness_inch":0.008,"collection_group":"fr4","record_id":"PCB007296","source_file":"originals/Isola/Isola__IS410__Dk_Df_구성표__FR014.html","dataset_role":"material_published_parameter","dk_input_status":"scalar_with_frequency","review_flags":"test_method_not_stated;measurement_axis_not_stated"}
{"manufacturer":"Isola","product":"IS410","material_family":null,"material_form":"core","dk":4.17,"dk_min":null,"dk_max":null,"dk_tolerance":null,"df":0.0134,"frequency_ghz":0.1,"frequency_text":"100 MHz","value_type":"published_construction_table","method":null,"axis":null,"thickness_mm":0.356,"glass_style":"2x7628","resin_content_pct":42.0,"source_id":"FR014","source_location":"HTML construction table 2, data row 19","source_url":"https://www.isola-group.com/pcb-laminates-prepreg/is410-fr-4-epoxy-laminate-and-prepreg/","notes":"Manufacturer construction-specific value; test method/conditioning not stated in this HTML construction table. Thickness is the published nominal value; pressed prepreg thickness must be confirmed with PCB fabricator.","construction":"2x7628","offering":null,"thickness_inch":0.014,"collection_group":"fr4","record_id":"PCB007297","source_file":"originals/Isola/Isola__IS410__Dk_Df_구성표__FR014.html","dataset_role":"material_published_parameter","dk_input_status":"scalar_with_frequency","review_flags":"test_method_not_stated;measurement_axis_not_stated"}
{"manufacturer":"Isola","product":"IS410","material_family":null,"material_form":"core","dk":4.14,"dk_min":null,"dk_max":null,"dk_tolerance":null,"df":0.0149,"frequency_ghz":0.5,"frequency_text":"500 MHz","value_type":"published_construction_table","method":null,"axis":null,"thickness_mm":0.356,"glass_style":"2x7628","resin_content_pct":42.0,"source_id":"FR014","source_location":"HTML construction table 2, data row 19","source_url":"https://www.isola-group.com/pcb-laminates-prepreg/is410-fr-4-epoxy-laminate-and-prepreg/","notes":"Manufacturer construction-specific value; test method/conditioning not stated in this HTML construction table. Thickness is the published nominal value; pressed prepreg thickness must be confirmed with PCB fabricator.","construction":"2x7628","offering":null,"thickness_inch":0.014,"collection_group":"fr4","record_id":"PCB007298","source_file":"originals/Isola/Isola__IS410__Dk_Df_구성표__FR014.html","dataset_role":"material_published_parameter","dk_input_status":"scalar_with_frequency","review_flags":"test_method_not_stated;measurement_axis_not_stated"}
{"manufacturer":"Isola","product":"IS410","material_family":null,"material_form":"core","dk":4.12,"dk_min":null,"dk_max":null,"dk_tolerance":null,"df":0.0167,"frequency_ghz":1.0,"frequency_text":"1 Ghz","value_type":"published_construction_table","method":null,"axis":null,"thickness_mm":0.356,"glass_style":"2x7628","resin_content_pct":42.0,"source_id":"FR014","source_location":"HTML construction table 2, data row 19","source_url":"https://www.isola-group.com/pcb-laminates-prepreg/is410-fr-4-epoxy-laminate-and-prepreg/","notes":"Manufacturer construction-specific value; test method/conditioning not stated in this HTML construction table. Thickness is the published nominal value; pressed prepreg thickness must be confirmed with PCB fabricator.","construction":"2x7628","offering":null,"thickness_inch":0.014,"collection_group":"fr4","record_id":"PCB007299","source_file":"originals/Isola/Isola__IS410__Dk_Df_구성표__FR014.html","dataset_role":"material_published_parameter","dk_input_status":"scalar_with_frequency","review_flags":"test_method_not_stated;measurement_axis_not_stated"}
{"manufacturer":"Isola","product":"IS410","material_family":null,"material_form":"core","dk":4.04,"dk_min":null,"dk_max":null,"dk_tolerance":null,"df":0.02,"frequency_ghz":10.0,"frequency_text":"10 GHz","value_type":"published_construction_table","method":null,"axis":null,"thickness_mm":0.356,"glass_style":"2x7628","resin_content_pct":42.0,"source_id":"FR014","source_location":"HTML construction table 2, data row 19","source_url":"https://www.isola-group.com/pcb-laminates-prepreg/is410-fr-4-epoxy-laminate-and-prepreg/","notes":"Manufacturer construction-specific value; test method/conditioning not stated in this HTML construction table. Thickness is the published nominal value; pressed prepreg thickness must be confirmed with PCB fabricator.","construction":"2x7628","offering":null,"thickness_inch":0.014,"collection_group":"fr4","record_id":"PCB007300","source_file":"originals/Isola/Isola__IS410__Dk_Df_구성표__FR014.html","dataset_role":"material_published_parameter","dk_input_status":"scalar_with_frequency","review_flags":"test_method_not_stated;measurement_axis_not_stated"}
{"manufacturer":"Isola","product":"IS410","material_family":null,"material_form":"core","dk":4.1,"dk_min":null,"dk_max":null,"dk_tolerance":null,"df":0.017,"frequency_ghz":2.0,"frequency_text":"2 GHz","value_type":"published_construction_table","method":null,"axis":null,"thickness_mm":0.356,"glass_style":"2x7628","resin_content_pct":42.0,"source_id":"FR014","source_location":"HTML construction table 2, data row 19","source_url":"https://www.isola-group.com/pcb-laminates-prepreg/is410-fr-4-epoxy-laminate-and-prepreg/","notes":"Manufacturer construction-specific value; test method/conditioning not stated in this HTML construction table. Thickness is the published nominal value; pressed prepreg thickness must be confirmed with PCB fabricator.","construction":"2x7628","offering":null,"thickness_inch":0.014,"collection_group":"fr4","record_id":"PCB007301","source_file":"originals/Isola/Isola__IS410__Dk_Df_구성표__FR014.html","dataset_role":"material_published_parameter","dk_input_status":"scalar_with_frequency","review_flags":"test_method_not_stated;measurement_axis_not_stated"}
{"manufacturer":"Isola","product":"IS410","material_family":null,"material_form":"core","dk":4.04,"dk_min":null,"dk_max":null,"dk_tolerance":null,"df":0.02,"frequency_ghz":5.0,"frequency_text":"5 Ghz","value_type":"published_construction_table","method":null,"axis":null,"thickness_mm":0.356,"glass_style":"2x7628","resin_content_pct":42.0,"source_id":"FR014","source_location":"HTML construction table 2, data row 19","source_url":"https://www.isola-group.com/pcb-laminates-prepreg/is410-fr-4-epoxy-laminate-and-prepreg/","notes":"Manufacturer construction-specific value; test method/conditioning not stated in this HTML construction table. Thickness is the published nominal value; pressed prepreg thickness must be confirmed with PCB fabricator.","construction":"2x7628","offering":null,"thickness_inch":0.014,"collection_group":"fr4","record_id":"PCB007302","source_file":"originals/Isola/Isola__IS410__Dk_Df_구성표__FR014.html","dataset_role":"material_published_parameter","dk_input_status":"scalar_with_frequency","review_flags":"test_method_not_stated;measurement_axis_not_stated"}
{"manufacturer":"Isola","product":"IS410","material_family":null,"material_form":"core","dk":4.17,"dk_min":null,"dk_max":null,"dk_tolerance":null,"df":0.0134,"frequency_ghz":0.1,"frequency_text":"100 MHz","value_type":"published_construction_table","method":null,"axis":null,"thickness_mm":0.457,"glass_style":"2x7628/2116","resin_content_pct":42.0,"source_id":"FR014","source_location":"HTML construction table 2, data row 20","source_url":"https://www.isola-group.com/pcb-laminates-prepreg/is410-fr-4-epoxy-laminate-and-prepreg/","notes":"Manufacturer construction-specific value; test method/conditioning not stated in this HTML construction table. Thickness is the published nominal value; pressed prepreg thickness must be confirmed with PCB fabricator.","construction":"2x7628/2116","offering":null,"thickness_inch":0.018,"collection_group":"fr4","record_id":"PCB007303","source_file":"originals/Isola/Isola__IS410__Dk_Df_구성표__FR014.html","dataset_role":"material_published_parameter","dk_input_status":"scalar_with_frequency","review_flags":"test_method_not_stated;measurement_axis_not_stated"}
{"manufacturer":"Isola","product":"IS410","material_family":null,"material_form":"core","dk":4.14,"dk_min":null,"dk_max":null,"dk_tolerance":null,"df":0.0149,"frequency_ghz":0.5,"frequency_text":"500 MHz","value_type":"published_construction_table","method":null,"axis":null,"thickness_mm":0.457,"glass_style":"2x7628/2116","resin_content_pct":42.0,"source_id":"FR014","source_location":"HTML construction table 2, data row 20","source_url":"https://www.isola-group.com/pcb-laminates-prepreg/is410-fr-4-epoxy-laminate-and-prepreg/","notes":"Manufacturer construction-specific value; test method/conditioning not stated in this HTML construction table. Thickness is the published nominal value; pressed prepreg thickness must be confirmed with PCB fabricator.","construction":"2x7628/2116","offering":null,"thickness_inch":0.018,"collection_group":"fr4","record_id":"PCB007304","source_file":"originals/Isola/Isola__IS410__Dk_Df_구성표__FR014.html","dataset_role":"material_published_parameter","dk_input_status":"scalar_with_frequency","review_flags":"test_method_not_stated;measurement_axis_not_stated"}
{"manufacturer":"Isola","product":"IS410","material_family":null,"material_form":"core","dk":4.12,"dk_min":null,"dk_max":null,"dk_tolerance":null,"df":0.0167,"frequency_ghz":1.0,"frequency_text":"1 Ghz","value_type":"published_construction_table","method":null,"axis":null,"thickness_mm":0.457,"glass_style":"2x7628/2116","resin_content_pct":42.0,"source_id":"FR014","source_location":"HTML construction table 2, data row 20","source_url":"https://www.isola-group.com/pcb-laminates-prepreg/is410-fr-4-epoxy-laminate-and-prepreg/","notes":"Manufacturer construction-specific value; test method/conditioning not stated in this HTML construction table. Thickness is the published nominal value; pressed prepreg thickness must be confirmed with PCB fabricator.","construction":"2x7628/2116","offering":null,"thickness_inch":0.018,"collection_group":"fr4","record_id":"PCB007305","source_file":"originals/Isola/Isola__IS410__Dk_Df_구성표__FR014.html","dataset_role":"material_published_parameter","dk_input_status":"scalar_with_frequency","review_flags":"test_method_not_stated;measurement_axis_not_stated"}
{"manufacturer":"Isola","product":"IS410","material_family":null,"material_form":"core","dk":4.04,"dk_min":null,"dk_max":null,"dk_tolerance":null,"df":0.02,"frequency_ghz":10.0,"frequency_text":"10 GHz","value_type":"published_construction_table","method":null,"axis":null,"thickness_mm":0.457,"glass_style":"2x7628/2116","resin_content_pct":42.0,"source_id":"FR014","source_location":"HTML construction table 2, data row 20","source_url":"https://www.isola-group.com/pcb-laminates-prepreg/is410-fr-4-epoxy-laminate-and-prepreg/","notes":"Manufacturer construction-specific value; test method/conditioning not stated in this HTML construction table. Thickness is the published nominal value; pressed prepreg thickness must be confirmed with PCB fabricator.","construction":"2x7628/2116","offering":null,"thickness_inch":0.018,"collection_group":"fr4","record_id":"PCB007306","source_file":"originals/Isola/Isola__IS410__Dk_Df_구성표__FR014.html","dataset_role":"material_published_parameter","dk_input_status":"scalar_with_frequency","review_flags":"test_method_not_stated;measurement_axis_not_stated"}
{"manufacturer":"Isola","product":"IS410","material_family":null,"material_form":"core","dk":4.1,"dk_min":null,"dk_max":null,"dk_tolerance":null,"df":0.017,"frequency_ghz":2.0,"frequency_text":"2 GHz","value_type":"published_construction_table","method":null,"axis":null,"thickness_mm":0.457,"glass_style":"2x7628/2116","resin_content_pct":42.0,"source_id":"FR014","source_location":"HTML construction table 2, data row 20","source_url":"https://www.isola-group.com/pcb-laminates-prepreg/is410-fr-4-epoxy-laminate-and-prepreg/","notes":"Manufacturer construction-specific value; test method/conditioning not stated in this HTML construction table. Thickness is the published nominal value; pressed prepreg thickness must be confirmed with PCB fabricator.","construction":"2x7628/2116","offering":null,"thickness_inch":0.018,"collection_group":"fr4","record_id":"PCB007307","source_file":"originals/Isola/Isola__IS410__Dk_Df_구성표__FR014.html","dataset_role":"material_published_parameter","dk_input_status":"scalar_with_frequency","review_flags":"test_method_not_stated;measurement_axis_not_stated"}
{"manufacturer":"Isola","product":"IS410","material_family":null,"material_form":"core","dk":4.04,"dk_min":null,"dk_max":null,"dk_tolerance":null,"df":0.02,"frequency_ghz":5.0,"frequency_text":"5 Ghz","value_type":"published_construction_table","method":null,"axis":null,"thickness_mm":0.457,"glass_style":"2x7628/2116","resin_content_pct":42.0,"source_id":"FR014","source_location":"HTML construction table 2, data row 20","source_url":"https://www.isola-group.com/pcb-laminates-prepreg/is410-fr-4-epoxy-laminate-and-prepreg/","notes":"Manufacturer construction-specific value; test method/conditioning not stated in this HTML construction table. Thickness is the published nominal value; pressed prepreg thickness must be confirmed with PCB fabricator.","construction":"2x7628/2116","offering":null,"thickness_inch":0.018,"collection_group":"fr4","record_id":"PCB007308","source_file":"originals/Isola/Isola__IS410__Dk_Df_구성표__FR014.html","dataset_role":"material_published_parameter","dk_input_status":"scalar_with_frequency","review_flags":"test_method_not_stated;measurement_axis_not_stated"}
{"manufacturer":"Isola","product":"IS410","material_family":null,"material_form":"core","dk":4.22,"dk_min":null,"dk_max":null,"dk_tolerance":null,"df":0.0131,"frequency_ghz":0.1,"frequency_text":"100 MHz","value_type":"published_construction_table","method":null,"axis":null,"thickness_mm":0.533,"glass_style":"3x7628","resin_content_pct":40.0,"source_id":"FR014","source_location":"HTML construction table 2, data row 21","source_url":"https://www.isola-group.com/pcb-laminates-prepreg/is410-fr-4-epoxy-laminate-and-prepreg/","notes":"Manufacturer construction-specific value; test method/conditioning not stated in this HTML construction table. Thickness is the published nominal value; pressed prepreg thickness must be confirmed with PCB fabricator.","construction":"3x7628","offering":null,"thickness_inch":0.021,"collection_group":"fr4","record_id":"PCB007309","source_file":"originals/Isola/Isola__IS410__Dk_Df_구성표__FR014.html","dataset_role":"material_published_parameter","dk_input_status":"scalar_with_frequency","review_flags":"test_method_not_stated;measurement_axis_not_stated"}
{"manufacturer":"Isola","product":"IS410","material_family":null,"material_form":"core","dk":4.19,"dk_min":null,"dk_max":null,"dk_tolerance":null,"df":0.0145,"frequency_ghz":0.5,"frequency_text":"500 MHz","value_type":"published_construction_table","method":null,"axis":null,"thickness_mm":0.533,"glass_style":"3x7628","resin_content_pct":40.0,"source_id":"FR014","source_location":"HTML construction table 2, data row 21","source_url":"https://www.isola-group.com/pcb-laminates-prepreg/is410-fr-4-epoxy-laminate-and-prepreg/","notes":"Manufacturer construction-specific value; test method/conditioning not stated in this HTML construction table. Thickness is the published nominal value; pressed prepreg thickness must be confirmed with PCB fabricator.","construction":"3x7628","offering":null,"thickness_inch":0.021,"collection_group":"fr4","record_id":"PCB007310","source_file":"originals/Isola/Isola__IS410__Dk_Df_구성표__FR014.html","dataset_role":"material_published_parameter","dk_input_status":"scalar_with_frequency","review_flags":"test_method_not_stated;measurement_axis_not_stated"}
{"manufacturer":"Isola","product":"IS410","material_family":null,"material_form":"core","dk":4.17,"dk_min":null,"dk_max":null,"dk_tolerance":null,"df":0.0163,"frequency_ghz":1.0,"frequency_text":"1 Ghz","value_type":"published_construction_table","method":null,"axis":null,"thickness_mm":0.533,"glass_style":"3x7628","resin_content_pct":40.0,"source_id":"FR014","source_location":"HTML construction table 2, data row 21","source_url":"https://www.isola-group.com/pcb-laminates-prepreg/is410-fr-4-epoxy-laminate-and-prepreg/","notes":"Manufacturer construction-specific value; test method/conditioning not stated in this HTML construction table. Thickness is the published nominal value; pressed prepreg thickness must be confirmed with PCB fabricator.","construction":"3x7628","offering":null,"thickness_inch":0.021,"collection_group":"fr4","record_id":"PCB007311","source_file":"originals/Isola/Isola__IS410__Dk_Df_구성표__FR014.html","dataset_role":"material_published_parameter","dk_input_status":"scalar_with_frequency","review_flags":"test_method_not_stated;measurement_axis_not_stated"}
{"manufacturer":"Isola","product":"IS410","material_family":null,"material_form":"core","dk":4.11,"dk_min":null,"dk_max":null,"dk_tolerance":null,"df":0.02,"frequency_ghz":10.0,"frequency_text":"10 GHz","value_type":"published_construction_table","method":null,"axis":null,"thickness_mm":0.533,"glass_style":"3x7628","resin_content_pct":40.0,"source_id":"FR014","source_location":"HTML construction table 2, data row 21","source_url":"https://www.isola-group.com/pcb-laminates-prepreg/is410-fr-4-epoxy-laminate-and-prepreg/","notes":"Manufacturer construction-specific value; test method/conditioning not stated in this HTML construction table. Thickness is the published nominal value; pressed prepreg thickness must be confirmed with PCB fabricator.","construction":"3x7628","offering":null,"thickness_inch":0.021,"collection_group":"fr4","record_id":"PCB007312","source_file":"originals/Isola/Isola__IS410__Dk_Df_구성표__FR014.html","dataset_role":"material_published_parameter","dk_input_status":"scalar_with_frequency","review_flags":"test_method_not_stated;measurement_axis_not_stated"}
{"manufacturer":"Isola","product":"IS410","material_family":null,"material_form":"core","dk":4.18,"dk_min":null,"dk_max":null,"dk_tolerance":null,"df":0.017,"frequency_ghz":2.0,"frequency_text":"2 GHz","value_type":"published_construction_table","method":null,"axis":null,"thickness_mm":0.533,"glass_style":"3x7628","resin_content_pct":40.0,"source_id":"FR014","source_location":"HTML construction table 2, data row 21","source_url":"https://www.isola-group.com/pcb-laminates-prepreg/is410-fr-4-epoxy-laminate-and-prepreg/","notes":"Manufacturer construction-specific value; test method/conditioning not stated in this HTML construction table. Thickness is the published nominal value; pressed prepreg thickness must be confirmed with PCB fabricator.","construction":"3x7628","offering":null,"thickness_inch":0.021,"collection_group":"fr4","record_id":"PCB007313","source_file":"originals/Isola/Isola__IS410__Dk_Df_구성표__FR014.html","dataset_role":"material_published_parameter","dk_input_status":"scalar_with_frequency","review_flags":"test_method_not_stated;measurement_axis_not_stated"}
{"manufacturer":"Isola","product":"IS410","material_family":null,"material_form":"core","dk":4.11,"dk_min":null,"dk_max":null,"dk_tolerance":null,"df":0.02,"frequency_ghz":5.0,"frequency_text":"5 Ghz","value_type":"published_construction_table","method":null,"axis":null,"thickness_mm":0.533,"glass_style":"3x7628","resin_content_pct":40.0,"source_id":"FR014","source_location":"HTML construction table 2, data row 21","source_url":"https://www.isola-group.com/pcb-laminates-prepreg/is410-fr-4-epoxy-laminate-and-prepreg/","notes":"Manufacturer construction-specific value; test method/conditioning not stated in this HTML construction table. Thickness is the published nominal value; pressed prepreg thickness must be confirmed with PCB fabricator.","construction":"3x7628","offering":null,"thickness_inch":0.021,"collection_group":"fr4","record_id":"PCB007314","source_file":"originals/Isola/Isola__IS410__Dk_Df_구성표__FR014.html","dataset_role":"material_published_parameter","dk_input_status":"scalar_with_frequency","review_flags":"test_method_not_stated;measurement_axis_not_stated"}
