Repository: EIDOSDATA/TraceWave-Studio

# PCB 유전율과 적층 자료

수집/정리 기준일: 2026-11-11.

먼저 [전체 자료 안내 엑셀](Excel/00_전체_자료_안내.xlsx)을 연다. 회사별 엑셀은 `Excel/`에 있고, 원문 검색은 [HTML 안내](START_HERE_ko.html)를 사용한다.

- [자료 사용 안내](docs/자료_사용_안내.md): 폴더, 단위, 조건 선택과 내보내기.
- [자료 검토 결과](docs/자료_검토_결과.md): 확인한 범위, 오류/공백, 정리 내역.
- [TraceWave Studio 연결 설계](../../../Code/docs/pcb_material_catalog.md): 사용자 직접 입력, 소재 선택, 제조업체 적층 선택과 현재 구현의 경계.

57,340개 조건별 관측, 36개 회사와 일반 재료 참고 자료 1개 그룹, 1,756개 출처 기록을 보존했다. 새 엑셀은 전체 안내 1개와 회사/참고 자료별 37개로 총 38개다. 행 수는 고유 소재나 독립 측정 수가 아니다. 공식 자료에 값이 있어도 실제 제조 조건과 해석 대역에 맞는지 확인해야 한다.

사람이 보는 엑셀과 프로그램용 JSONL을 분리했다. 원문 PDF/HTML의 바이트는 보존하면서 파일명을 회사와 소재/용도 중심으로 바꿨다. 중복 저장한 데이터 사본은 복구 폴더로 옮겼고 관측 수치는 삭제하지 않았다.

File: 00_REF/PCB RF ANT/05_PCB_Dielectric_Data_2026/data/observations/Wurth_Elektronik.jsonl (part 57 of 61)
{"manufacturer":"Wurth Elektronik","product":"WE-SM-0001","material_family":"used on rigid parts","material_form":"solder_mask","dk":3.5,"dk_min":null,"dk_max":null,"dk_tolerance":null,"df":0.028,"frequency_ghz":1.0,"frequency_text":"1GHz","value_type":"fabricator_typical_IPC_class","record_kind":"stackup_master_layer_typical_planning_value","method":"not stated","axis":"not stated","thickness_mm":0.015001239999999999,"glass_style":null,"resin_content_pct":null,"source_id":"FB020","source_location":"BASIC10_ML10_147_17_2V13.stackup; master layer index 1; Top Solder","source_url":"https://www.we-online.com/files/zip1/we-cbt-basic-stackups-altium-designer.zip","stackup_id":"BASIC10_ML10_147_17_2V13","layer":"Top Solder","source_revision_date":"10/18/2023 14:39:38","material_description":"Soldermask IPC-SM840","thickness_original":"0.5906mil","notes":"Wurth public standard stackup: typical values for IPC material classes, not a specific raw-material vendor/grade guarantee. Master stack layer data; inspect native file for rigid-flex regional contexts. used on rigid parts","record_id":"PCB053092","simulation_ready":false,"collection_group":"fab","source_collection_record_id":"FABR026277","source_file":"originals/Wurth_Elektronik/Wurth_Elektronik__종합카탈로그_we-cbt-basic-stackups-altium-designer__Altium_적층자료__FB020.zip","dataset_role":"fabricator_published_parameter","dk_input_status":"scalar_with_frequency","review_flags":"test_method_not_stated;measurement_axis_not_stated"}
{"manufacturer":"Wurth Elektronik","product":"WE-SM-0001","material_family":"used on rigid parts","material_form":"solder_mask","dk":3.5,"dk_min":null,"dk_max":null,"dk_tolerance":null,"df":0.028,"frequency_ghz":1.0,"frequency_text":"1GHz","value_type":"fabricator_typical_IPC_class","record_kind":"stackup_master_layer_typical_planning_value","method":"not stated","axis":"not stated","thickness_mm":0.0150114,"glass_style":null,"resin_content_pct":null,"source_id":"FB025","source_location":"HDI8_1-6b-1_172_35_2V13.stackup; master layer index 1; Top Solder","source_url":"https://www.we-online.com/files/zip1/we-cbt-hdi-stackups-altium-designer-v1.zip","stackup_id":"HDI8_1-6b-1_172_35_2V13","layer":"Top Solder","source_revision_date":"08/03/2023 20:23:59","material_description":"Soldermask IPC-SM840","thickness_original":"0.591mil","notes":"Wurth public standard stackup: typical values for IPC material classes, not a specific raw-material vendor/grade guarantee. Master stack layer data; inspect native file for rigid-flex regional contexts. used on rigid parts","record_id":"PCB054554","simulation_ready":false,"collection_group":"fab","source_collection_record_id":"FABR027739","source_file":"originals/Wurth_Elektronik/Wurth_Elektronik__종합카탈로그_we-cbt-hdi-stackups-altium-designer-v1__Altium_적층자료__FB025.zip","dataset_role":"fabricator_published_parameter","dk_input_status":"scalar_with_frequency","review_flags":"test_method_not_stated;measurement_axis_not_stated"}
{"manufacturer":"Wurth Elektronik","product":"WE-PP-0034","material_family":"FR-4.1 filled, halogen free","material_form":"prepreg","dk":3.5,"dk_min":null,"dk_max":null,"dk_tolerance":null,"df":0.011,"frequency_ghz":1.0,"frequency_text":"1GHz","value_type":"fabricator_typical_IPC_class","record_kind":"stackup_master_layer_typical_planning_value","method":"not stated","axis":"not stated","thickness_mm":0.0649986,"glass_style":"1080","resin_content_pct":58.0,"source_id":"FB025","source_location":"HDI8_1-6b-1_172_35_2V13.stackup; master layer index 4; Dielectric 1","source_url":"https://www.we-online.com/files/zip1/we-cbt-hdi-stackups-altium-designer-v1.zip","stackup_id":"HDI8_1-6b-1_172_35_2V13","layer":"Dielectric 1","source_revision_date":"08/03/2023 20:23:59","material_description":"Prepreg IPC-4101/127/128","thickness_original":"2.559mil","notes":"Wurth public standard stackup: typical values for IPC material classes, not a specific raw-material vendor/grade guarantee. Master stack layer data; inspect native file for rigid-flex regional contexts. FR-4.1 filled, halogen free","record_id":"PCB054555","simulation_ready":false,"collection_group":"fab","source_collection_record_id":"FABR027740","source_file":"originals/Wurth_Elektronik/Wurth_Elektronik__종합카탈로그_we-cbt-hdi-stackups-altium-designer-v1__Altium_적층자료__FB025.zip","dataset_role":"fabricator_published_parameter","dk_input_status":"scalar_with_frequency","review_flags":"test_method_not_stated;measurement_axis_not_stated"}
{"manufacturer":"Wurth Elektronik","product":"WE-PP-0035","material_family":"FR-4.1 filled, halogen free","material_form":"prepreg","dk":3.7,"dk_min":null,"dk_max":null,"dk_tolerance":null,"df":0.011,"frequency_ghz":1.0,"frequency_text":"1GHz","value_type":"fabricator_typical_IPC_class","record_kind":"stackup_master_layer_typical_planning_value","method":"not stated","axis":"not stated","thickness_mm":0.1249934,"glass_style":"2x1080","resin_content_pct":58.0,"source_id":"FB025","source_location":"HDI8_1-6b-1_172_35_2V13.stackup; master layer index 6; Dielectric 2","source_url":"https://www.we-online.com/files/zip1/we-cbt-hdi-stackups-altium-designer-v1.zip","stackup_id":"HDI8_1-6b-1_172_35_2V13","layer":"Dielectric 2","source_revision_date":"08/03/2023 20:23:59","material_description":"Prepreg IPC-4101/127/128","thickness_original":"4.921mil","notes":"Wurth public standard stackup: typical values for IPC material classes, not a specific raw-material vendor/grade guarantee. Master stack layer data; inspect native file for rigid-flex regional contexts. FR-4.1 filled, halogen free","record_id":"PCB054556","simulation_ready":false,"collection_group":"fab","source_collection_record_id":"FABR027741","source_file":"originals/Wurth_Elektronik/Wurth_Elektronik__종합카탈로그_we-cbt-hdi-stackups-altium-designer-v1__Altium_적층자료__FB025.zip","dataset_role":"fabricator_published_parameter","dk_input_status":"scalar_with_frequency","review_flags":"test_method_not_stated;measurement_axis_not_stated"}
{"manufacturer":"Wurth Elektronik","product":"WE-CO-0048","material_family":"FR-4.1 filled, halogen free","material_form":"core","dk":4.8,"dk_min":null,"dk_max":null,"dk_tolerance":null,"df":0.011,"frequency_ghz":1.0,"frequency_text":"1GHz","value_type":"fabricator_typical_IPC_class","record_kind":"stackup_master_layer_typical_planning_value","method":"not stated","axis":"not stated","thickness_mm":0.41000679999999995,"glass_style":"2x7628","resin_content_pct":48.0,"source_id":"FB025","source_location":"HDI8_1-6b-1_172_35_2V13.stackup; master layer index 8; Core 1","source_url":"https://www.we-online.com/files/zip1/we-cbt-hdi-stackups-altium-designer-v1.zip","stackup_id":"HDI8_1-6b-1_172_35_2V13","layer":"Core 1","source_revision_date":"08/03/2023 20:23:59","material_description":"Core IPC-4101/127/128","thickness_original":"16.142mil","notes":"Wurth public standard stackup: typical values for IPC material classes, not a specific raw-material vendor/grade guarantee. Master stack layer data; inspect native file for rigid-flex regional contexts. FR-4.1 filled, halogen free","record_id":"PCB054557","simulation_ready":false,"collection_group":"fab","source_collection_record_id":"FABR027742","source_file":"originals/Wurth_Elektronik/Wurth_Elektronik__종합카탈로그_we-cbt-hdi-stackups-altium-designer-v1__Altium_적층자료__FB025.zip","dataset_role":"fabricator_published_parameter","dk_input_status":"scalar_with_frequency","review_flags":"test_method_not_stated;measurement_axis_not_stated"}
{"manufacturer":"Wurth Elektronik","product":"WE-PP-0043","material_family":"FR-4.1 filled, halogen free","material_form":"prepreg","dk":4.3,"dk_min":null,"dk_max":null,"dk_tolerance":null,"df":0.011,"frequency_ghz":1.0,"frequency_text":"1GHz","value_type":"fabricator_typical_IPC_class","record_kind":"stackup_master_layer_typical_planning_value","method":"not stated","axis":"not stated","thickness_mm":0.21998939999999997,"glass_style":"2x2116","resin_content_pct":46.0,"source_id":"FB025","source_location":"HDI8_1-6b-1_172_35_2V13.stackup; master layer index 10; Dielectric 3","source_url":"https://www.we-online.com/files/zip1/we-cbt-hdi-stackups-altium-designer-v1.zip","stackup_id":"HDI8_1-6b-1_172_35_2V13","layer":"Dielectric 3","source_revision_date":"08/03/2023 20:23:59","material_description":"Prepreg IPC-4101/127/128","thickness_original":"8.661mil","notes":"Wurth public standard stackup: typical values for IPC material classes, not a specific raw-material vendor/grade guarantee. Master stack layer data; inspect native file for rigid-flex regional contexts. FR-4.1 filled, halogen free","record_id":"PCB054558","simulation_ready":false,"collection_group":"fab","source_collection_record_id":"FABR027743","source_file":"originals/Wurth_Elektronik/Wurth_Elektronik__종합카탈로그_we-cbt-hdi-stackups-altium-designer-v1__Altium_적층자료__FB025.zip","dataset_role":"fabricator_published_parameter","dk_input_status":"scalar_with_frequency","review_flags":"test_method_not_stated;measurement_axis_not_stated"}
{"manufacturer":"Wurth Elektronik","product":"WE-CO-0048","material_family":"FR-4.1 filled, halogen free","material_form":"core","dk":4.8,"dk_min":null,"dk_max":null,"dk_tolerance":null,"df":0.011,"frequency_ghz":1.0,"frequency_text":"1GHz","value_type":"fabricator_typical_IPC_class","record_kind":"stackup_master_layer_typical_planning_value","method":"not stated","axis":"not stated","thickness_mm":0.41000679999999995,"glass_style":"2x7628","resin_content_pct":48.0,"source_id":"FB025","source_location":"HDI8_1-6b-1_172_35_2V13.stackup; master layer index 12; Core 2","source_url":"https://www.we-online.com/files/zip1/we-cbt-hdi-stackups-altium-designer-v1.zip","stackup_id":"HDI8_1-6b-1_172_35_2V13","layer":"Core 2","source_revision_date":"08/03/2023 20:23:59","material_description":"Core IPC-4101/127/128","thickness_original":"16.142mil","notes":"Wurth public standard stackup: typical values for IPC material classes, not a specific raw-material vendor/grade guarantee. Master stack layer data; inspect native file for rigid-flex regional contexts. FR-4.1 filled, halogen free","record_id":"PCB054559","simulation_ready":false,"collection_group":"fab","source_collection_record_id":"FABR027744","source_file":"originals/Wurth_Elektronik/Wurth_Elektronik__종합카탈로그_we-cbt-hdi-stackups-altium-designer-v1__Altium_적층자료__FB025.zip","dataset_role":"fabricator_published_parameter","dk_input_status":"scalar_with_frequency","review_flags":"test_method_not_stated;measurement_axis_not_stated"}
{"manufacturer":"Wurth Elektronik","product":"WE-PP-0035","material_family":"FR-4.1 filled, halogen free","material_form":"prepreg","dk":3.7,"dk_min":null,"dk_max":null,"dk_tolerance":null,"df":0.011,"frequency_ghz":1.0,"frequency_text":"1GHz","value_type":"fabricator_typical_IPC_class","record_kind":"stackup_master_layer_typical_planning_value","method":"not stated","axis":"not stated","thickness_mm":0.1249934,"glass_style":"2x1080","resin_content_pct":58.0,"source_id":"FB025","source_location":"HDI8_1-6b-1_172_35_2V13.stackup; master layer index 14; Dielectric 4","source_url":"https://www.we-online.com/files/zip1/we-cbt-hdi-stackups-altium-designer-v1.zip","stackup_id":"HDI8_1-6b-1_172_35_2V13","layer":"Dielectric 4","source_revision_date":"08/03/2023 20:23:59","material_description":"Prepreg IPC-4101/127/128","thickness_original":"4.921mil","notes":"Wurth public standard stackup: typical values for IPC material classes, not a specific raw-material vendor/grade guarantee. Master stack layer data; inspect native file for rigid-flex regional contexts. FR-4.1 filled, halogen free","record_id":"PCB054560","simulation_ready":false,"collection_group":"fab","source_collection_record_id":"FABR027745","source_file":"originals/Wurth_Elektronik/Wurth_Elektronik__종합카탈로그_we-cbt-hdi-stackups-altium-designer-v1__Altium_적층자료__FB025.zip","dataset_role":"fabricator_published_parameter","dk_input_status":"scalar_with_frequency","review_flags":"test_method_not_stated;measurement_axis_not_stated"}
{"manufacturer":"Wurth Elektronik","product":"WE-PP-0034","material_family":"FR-4.1 filled, halogen free","material_form":"prepreg","dk":3.5,"dk_min":null,"dk_max":null,"dk_tolerance":null,"df":0.011,"frequency_ghz":1.0,"frequency_text":"1GHz","value_type":"fabricator_typical_IPC_class","record_kind":"stackup_master_layer_typical_planning_value","method":"not stated","axis":"not stated","thickness_mm":0.0649986,"glass_style":"1080","resin_content_pct":58.0,"source_id":"FB025","source_location":"HDI8_1-6b-1_172_35_2V13.stackup; master layer index 16; Dielectric 5","source_url":"https://www.we-online.com/files/zip1/we-cbt-hdi-stackups-altium-designer-v1.zip","stackup_id":"HDI8_1-6b-1_172_35_2V13","layer":"Dielectric 5","source_revision_date":"08/03/2023 20:23:59","material_description":"Prepreg IPC-4101/127/128","thickness_original":"2.559mil","notes":"Wurth public standard stackup: typical values for IPC material classes, not a specific raw-material vendor/grade guarantee. Master stack layer data; inspect native file for rigid-flex regional contexts. FR-4.1 filled, halogen free","record_id":"PCB054561","simulation_ready":false,"collection_group":"fab","source_collection_record_id":"FABR027746","source_file":"originals/Wurth_Elektronik/Wurth_Elektronik__종합카탈로그_we-cbt-hdi-stackups-altium-designer-v1__Altium_적층자료__FB025.zip","dataset_role":"fabricator_published_parameter","dk_input_status":"scalar_with_frequency","review_flags":"test_method_not_stated;measurement_axis_not_stated"}
{"manufacturer":"Wurth Elektronik","product":"WE-SM-0001","material_family":"used on rigid parts","material_form":"solder_mask","dk":3.5,"dk_min":null,"dk_max":null,"dk_tolerance":null,"df":0.028,"frequency_ghz":1.0,"frequency_text":"1GHz","value_type":"fabricator_typical_IPC_class","record_kind":"stackup_master_layer_typical_planning_value","method":"not stated","axis":"not stated","thickness_mm":0.0150114,"glass_style":null,"resin_content_pct":null,"source_id":"FB025","source_location":"HDI8_1-6b-1_172_35_2V13.stackup; master layer index 19; Bottom Solder","source_url":"https://www.we-online.com/files/zip1/we-cbt-hdi-stackups-altium-designer-v1.zip","stackup_id":"HDI8_1-6b-1_172_35_2V13","layer":"Bottom Solder","source_revision_date":"08/03/2023 20:23:59","material_description":"Soldermask IPC-SM840","thickness_original":"0.591mil","notes":"Wurth public standard stackup: typical values for IPC material classes, not a specific raw-material vendor/grade guarantee. Master stack layer data; inspect native file for rigid-flex regional contexts. used on rigid parts","record_id":"PCB054562","simulation_ready":false,"collection_group":"fab","source_collection_record_id":"FABR027747","source_file":"originals/Wurth_Elektronik/Wurth_Elektronik__종합카탈로그_we-cbt-hdi-stackups-altium-designer-v1__Altium_적층자료__FB025.zip","dataset_role":"fabricator_published_parameter","dk_input_status":"scalar_with_frequency","review_flags":"test_method_not_stated;measurement_axis_not_stated"}
{"manufacturer":"Wurth Elektronik","product":"WE-SM-0001","material_family":"used on rigid parts","material_form":"solder_mask","dk":3.5,"dk_min":null,"dk_max":null,"dk_tolerance":null,"df":0.028,"frequency_ghz":1.0,"frequency_text":"1GHz","value_type":"fabricator_typical_IPC_class","record_kind":"stackup_master_layer_typical_planning_value","method":"not stated","axis":"not stated","thickness_mm":0.015001239999999999,"glass_style":null,"resin_content_pct":null,"source_id":"FB025","source_location":"HDI8_2-4-2_108_35_2V13.stackup; master layer index 1; Top Solder","source_url":"https://www.we-online.com/files/zip1/we-cbt-hdi-stackups-altium-designer-v1.zip","stackup_id":"HDI8_2-4-2_108_35_2V13","layer":"Top Solder","source_revision_date":"08/04/2023 07:06:02","material_description":"Soldermask IPC-SM840","thickness_original":"0.5906mil","notes":"Wurth public standard stackup: typical values for IPC material classes, not a specific raw-material vendor/grade guarantee. Master stack layer data; inspect native file for rigid-flex regional contexts. used on rigid parts","record_id":"PCB054563","simulation_ready":false,"collection_group":"fab","source_collection_record_id":"FABR027748","source_file":"originals/Wurth_Elektronik/Wurth_Elektronik__종합카탈로그_we-cbt-hdi-stackups-altium-designer-v1__Altium_적층자료__FB025.zip","dataset_role":"fabricator_published_parameter","dk_input_status":"scalar_with_frequency","review_flags":"test_method_not_stated;measurement_axis_not_stated"}
{"manufacturer":"Wurth Elektronik","product":"WE-PP-0034","material_family":"FR-4.1 filled, halogen free","material_form":"prepreg","dk":3.5,"dk_min":null,"dk_max":null,"dk_tolerance":null,"df":0.011,"frequency_ghz":1.0,"frequency_text":"1GHz","value_type":"fabricator_typical_IPC_class","record_kind":"stackup_master_layer_typical_planning_value","method":"not stated","axis":"not stated","thickness_mm":0.06500114,"glass_style":"1080","resin_content_pct":58.0,"source_id":"FB025","source_location":"HDI8_2-4-2_108_35_2V13.stackup; master layer index 4; Dielectric 1","source_url":"https://www.we-online.com/files/zip1/we-cbt-hdi-stackups-altium-designer-v1.zip","stackup_id":"HDI8_2-4-2_108_35_2V13","layer":"Dielectric 1","source_revision_date":"08/04/2023 07:06:02","material_description":"Prepreg IPC-4101/127/128","thickness_original":"2.5591mil","notes":"Wurth public standard stackup: typical values for IPC material classes, not a specific raw-material vendor/grade guarantee. Master stack layer data; inspect native file for rigid-flex regional contexts. FR-4.1 filled, halogen free","record_id":"PCB054564","simulation_ready":false,"collection_group":"fab","source_collection_record_id":"FABR027749","source_file":"originals/Wurth_Elektronik/Wurth_Elektronik__종합카탈로그_we-cbt-hdi-stackups-altium-designer-v1__Altium_적층자료__FB025.zip","dataset_role":"fabricator_published_parameter","dk_input_status":"scalar_with_frequency","review_flags":"test_method_not_stated;measurement_axis_not_stated"}
{"manufacturer":"Wurth Elektronik","product":"WE-PP-0034","material_family":"FR-4.1 filled, halogen free","material_form":"prepreg","dk":3.5,"dk_min":null,"dk_max":null,"dk_tolerance":null,"df":0.011,"frequency_ghz":1.0,"frequency_text":"1GHz","value_type":"fabricator_typical_IPC_class","record_kind":"stackup_master_layer_typical_planning_value","method":"not stated","axis":"not stated","thickness_mm":0.06500114,"glass_style":"1080","resin_content_pct":58.0,"source_id":"FB025","source_location":"HDI8_2-4-2_108_35_2V13.stackup; master layer index 6; Dielectric 2","source_url":"https://www.we-online.com/files/zip1/we-cbt-hdi-stackups-altium-designer-v1.zip","stackup_id":"HDI8_2-4-2_108_35_2V13","layer":"Dielectric 2","source_revision_date":"08/04/2023 07:06:02","material_description":"Prepreg IPC-4101/127/128","thickness_original":"2.5591mil","notes":"Wurth public standard stackup: typical values for IPC material classes, not a specific raw-material vendor/grade guarantee. Master stack layer data; inspect native file for rigid-flex regional contexts. FR-4.1 filled, halogen free","record_id":"PCB054565","simulation_ready":false,"collection_group":"fab","source_collection_record_id":"FABR027750","source_file":"originals/Wurth_Elektronik/Wurth_Elektronik__종합카탈로그_we-cbt-hdi-stackups-altium-designer-v1__Altium_적층자료__FB025.zip","dataset_role":"fabricator_published_parameter","dk_input_status":"scalar_with_frequency","review_flags":"test_method_not_stated;measurement_axis_not_stated"}
{"manufacturer":"Wurth Elektronik","product":"WE-CO-0044","material_family":"FR-4.1 filled, halogen free","material_form":"core","dk":4.4,"dk_min":null,"dk_max":null,"dk_tolerance":null,"df":0.011,"frequency_ghz":1.0,"frequency_text":"1GHz","value_type":"fabricator_typical_IPC_class","record_kind":"stackup_master_layer_typical_planning_value","method":"not stated","axis":"not stated","thickness_mm":0.19999959999999997,"glass_style":"1x7628","resin_content_pct":48.0,"source_id":"FB025","source_location":"HDI8_2-4-2_108_35_2V13.stackup; master layer index 8; Core 1","source_url":"https://www.we-online.com/files/zip1/we-cbt-hdi-stackups-altium-designer-v1.zip","stackup_id":"HDI8_2-4-2_108_35_2V13","layer":"Core 1","source_revision_date":"08/04/2023 07:06:02","material_description":"Core IPC-4101/127/128","thickness_original":"7.874mil","notes":"Wurth public standard stackup: typical values for IPC material classes, not a specific raw-material vendor/grade guarantee. Master stack layer data; inspect native file for rigid-flex regional contexts. FR-4.1 filled, halogen free","record_id":"PCB054566","simulation_ready":false,"collection_group":"fab","source_collection_record_id":"FABR027751","source_file":"originals/Wurth_Elektronik/Wurth_Elektronik__종합카탈로그_we-cbt-hdi-stackups-altium-designer-v1__Altium_적층자료__FB025.zip","dataset_role":"fabricator_published_parameter","dk_input_status":"scalar_with_frequency","review_flags":"test_method_not_stated;measurement_axis_not_stated"}
{"manufacturer":"Wurth Elektronik","product":"WE-PP-0035","material_family":"FR-4.1 filled, halogen free","material_form":"prepreg","dk":3.7,"dk_min":null,"dk_max":null,"dk_tolerance":null,"df":0.011,"frequency_ghz":1.0,"frequency_text":"1GHz","value_type":"fabricator_typical_IPC_class","record_kind":"stackup_master_layer_typical_planning_value","method":"not stated","axis":"not stated","thickness_mm":0.12500102,"glass_style":"2x1080","resin_content_pct":58.0,"source_id":"FB025","source_location":"HDI8_2-4-2_108_35_2V13.stackup; master layer index 10; Dielectric 3","source_url":"https://www.we-online.com/files/zip1/we-cbt-hdi-stackups-altium-designer-v1.zip","stackup_id":"HDI8_2-4-2_108_35_2V13","layer":"Dielectric 3","source_revision_date":"08/04/2023 07:06:02","material_description":"Prepreg IPC-4101/127/128","thickness_original":"4.9213mil","notes":"Wurth public standard stackup: typical values for IPC material classes, not a specific raw-material vendor/grade guarantee. Master stack layer data; inspect native file for rigid-flex regional contexts. FR-4.1 filled, halogen free","record_id":"PCB054567","simulation_ready":false,"collection_group":"fab","source_collection_record_id":"FABR027752","source_file":"originals/Wurth_Elektronik/Wurth_Elektronik__종합카탈로그_we-cbt-hdi-stackups-altium-designer-v1__Altium_적층자료__FB025.zip","dataset_role":"fabricator_published_parameter","dk_input_status":"scalar_with_frequency","review_flags":"test_method_not_stated;measurement_axis_not_stated"}
{"manufacturer":"Wurth Elektronik","product":"WE-CO-0044","material_family":"FR-4.1 filled, halogen free","material_form":"core","dk":4.4,"dk_min":null,"dk_max":null,"dk_tolerance":null,"df":0.011,"frequency_ghz":1.0,"frequency_text":"1GHz","value_type":"fabricator_typical_IPC_class","record_kind":"stackup_master_layer_typical_planning_value","method":"not stated","axis":"not stated","thickness_mm":0.19999959999999997,"glass_style":"1x7628","resin_content_pct":48.0,"source_id":"FB025","source_location":"HDI8_2-4-2_108_35_2V13.stackup; master layer index 12; Core 2","source_url":"https://www.we-online.com/files/zip1/we-cbt-hdi-stackups-altium-designer-v1.zip","stackup_id":"HDI8_2-4-2_108_35_2V13","layer":"Core 2","source_revision_date":"08/04/2023 07:06:02","material_description":"Core IPC-4101/127/128","thickness_original":"7.874mil","notes":"Wurth public standard stackup: typical values for IPC material classes, not a specific raw-material vendor/grade guarantee. Master stack layer data; inspect native file for rigid-flex regional contexts. FR-4.1 filled, halogen free","record_id":"PCB054568","simulation_ready":false,"collection_group":"fab","source_collection_record_id":"FABR027753","source_file":"originals/Wurth_Elektronik/Wurth_Elektronik__종합카탈로그_we-cbt-hdi-stackups-altium-designer-v1__Altium_적층자료__FB025.zip","dataset_role":"fabricator_published_parameter","dk_input_status":"scalar_with_frequency","review_flags":"test_method_not_stated;measurement_axis_not_stated"}
{"manufacturer":"Wurth Elektronik","product":"WE-PP-0034","material_family":"FR-4.1 filled, halogen free","material_form":"prepreg","dk":3.5,"dk_min":null,"dk_max":null,"dk_tolerance":null,"df":0.011,"frequency_ghz":1.0,"frequency_text":"1GHz","value_type":"fabricator_typical_IPC_class","record_kind":"stackup_master_layer_typical_planning_value","method":"not stated","axis":"not stated","thickness_mm":0.06500114,"glass_style":"1080","resin_content_pct":58.0,"source_id":"FB025","source_location":"HDI8_2-4-2_108_35_2V13.stackup; master layer index 14; Dielectric 4","source_url":"https://www.we-online.com/files/zip1/we-cbt-hdi-stackups-altium-designer-v1.zip","stackup_id":"HDI8_2-4-2_108_35_2V13","layer":"Dielectric 4","source_revision_date":"08/04/2023 07:06:02","material_description":"Prepreg IPC-4101/127/128","thickness_original":"2.5591mil","notes":"Wurth public standard stackup: typical values for IPC material classes, not a specific raw-material vendor/grade guarantee. Master stack layer data; inspect native file for rigid-flex regional contexts. FR-4.1 filled, halogen free","record_id":"PCB054569","simulation_ready":false,"collection_group":"fab","source_collection_record_id":"FABR027754","source_file":"originals/Wurth_Elektronik/Wurth_Elektronik__종합카탈로그_we-cbt-hdi-stackups-altium-designer-v1__Altium_적층자료__FB025.zip","dataset_role":"fabricator_published_parameter","dk_input_status":"scalar_with_frequency","review_flags":"test_method_not_stated;measurement_axis_not_stated"}
{"manufacturer":"Wurth Elektronik","product":"WE-PP-0034","material_family":"FR-4.1 filled, halogen free","material_form":"prepreg","dk":3.5,"dk_min":null,"dk_max":null,"dk_tolerance":null,"df":0.011,"frequency_ghz":1.0,"frequency_text":"1GHz","value_type":"fabricator_typical_IPC_class","record_kind":"stackup_master_layer_typical_planning_value","method":"not stated","axis":"not stated","thickness_mm":0.06500114,"glass_style":"1080","resin_content_pct":58.0,"source_id":"FB025","source_location":"HDI8_2-4-2_108_35_2V13.stackup; master layer index 16; Dielectric 5","source_url":"https://www.we-online.com/files/zip1/we-cbt-hdi-stackups-altium-designer-v1.zip","stackup_id":"HDI8_2-4-2_108_35_2V13","layer":"Dielectric 5","source_revision_date":"08/04/2023 07:06:02","material_description":"Prepreg IPC-4101/127/128","thickness_original":"2.5591mil","notes":"Wurth public standard stackup: typical values for IPC material classes, not a specific raw-material vendor/grade guarantee. Master stack layer data; inspect native file for rigid-flex regional contexts. FR-4.1 filled, halogen free","record_id":"PCB054570","simulation_ready":false,"collection_group":"fab","source_collection_record_id":"FABR027755","source_file":"originals/Wurth_Elektronik/Wurth_Elektronik__종합카탈로그_we-cbt-hdi-stackups-altium-designer-v1__Altium_적층자료__FB025.zip","dataset_role":"fabricator_published_parameter","dk_input_status":"scalar_with_frequency","review_flags":"test_method_not_stated;measurement_axis_not_stated"}
{"manufacturer":"Wurth Elektronik","product":"WE-SM-0001","material_family":"used on rigid parts","material_form":"solder_mask","dk":3.5,"dk_min":null,"dk_max":null,"dk_tolerance":null,"df":0.028,"frequency_ghz":1.0,"frequency_text":"1GHz","value_type":"fabricator_typical_IPC_class","record_kind":"stackup_master_layer_typical_planning_value","method":"not stated","axis":"not stated","thickness_mm":0.015001239999999999,"glass_style":null,"resin_content_pct":null,"source_id":"FB025","source_location":"HDI8_2-4-2_108_35_2V13.stackup; master layer index 19; Bottom Solder","source_url":"https://www.we-online.com/files/zip1/we-cbt-hdi-stackups-altium-designer-v1.zip","stackup_id":"HDI8_2-4-2_108_35_2V13","layer":"Bottom Solder","source_revision_date":"08/04/2023 07:06:02","material_description":"Soldermask IPC-SM840","thickness_original":"0.5906mil","notes":"Wurth public standard stackup: typical values for IPC material classes, not a specific raw-material vendor/grade guarantee. Master stack layer data; inspect native file for rigid-flex regional contexts. used on rigid parts","record_id":"PCB054571","simulation_ready":false,"collection_group":"fab","source_collection_record_id":"FABR027756","source_file":"originals/Wurth_Elektronik/Wurth_Elektronik__종합카탈로그_we-cbt-hdi-stackups-altium-designer-v1__Altium_적층자료__FB025.zip","dataset_role":"fabricator_published_parameter","dk_input_status":"scalar_with_frequency","review_flags":"test_method_not_stated;measurement_axis_not_stated"}
{"manufacturer":"Wurth Elektronik","product":"WE-SM-0001","material_family":"used on rigid parts","material_form":"solder_mask","dk":3.5,"dk_min":null,"dk_max":null,"dk_tolerance":null,"df":0.028,"frequency_ghz":1.0,"frequency_text":"1GHz","value_type":"fabricator_typical_IPC_class","record_kind":"stackup_master_layer_typical_planning_value","method":"not stated","axis":"not stated","thickness_mm":0.015001239999999999,"glass_style":null,"resin_content_pct":null,"source_id":"FB025","source_location":"HDI8_2-4-2_111_17_2V13.stackup; master layer index 1; Top Solder","source_url":"https://www.we-online.com/files/zip1/we-cbt-hdi-stackups-altium-designer-v1.zip","stackup_id":"HDI8_2-4-2_111_17_2V13","layer":"Top Solder","source_revision_date":"08/04/2023 07:09:45","material_description":"Soldermask IPC-SM840","thickness_original":"0.5906mil","notes":"Wurth public standard stackup: typical values for IPC material classes, not a specific raw-material vendor/grade guarantee. Master stack layer data; inspect native file for rigid-flex regional contexts. used on rigid parts","record_id":"PCB054572","simulation_ready":false,"collection_group":"fab","source_collection_record_id":"FABR027757","source_file":"originals/Wurth_Elektronik/Wurth_Elektronik__종합카탈로그_we-cbt-hdi-stackups-altium-designer-v1__Altium_적층자료__FB025.zip","dataset_role":"fabricator_published_parameter","dk_input_status":"scalar_with_frequency","review_flags":"test_method_not_stated;measurement_axis_not_stated"}
{"manufacturer":"Wurth Elektronik","product":"WE-PP-0034","material_family":"FR-4.1 filled, halogen free","material_form":"prepreg","dk":3.5,"dk_min":null,"dk_max":null,"dk_tolerance":null,"df":0.011,"frequency_ghz":1.0,"frequency_text":"1GHz","value_type":"fabricator_typical_IPC_class","record_kind":"stackup_master_layer_typical_planning_value","method":"not stated","axis":"not stated","thickness_mm":0.06500114,"glass_style":"1080","resin_content_pct":58.0,"source_id":"FB025","source_location":"HDI8_2-4-2_111_17_2V13.stackup; master layer index 4; Dielectric 1","source_url":"https://www.we-online.com/files/zip1/we-cbt-hdi-stackups-altium-designer-v1.zip","stackup_id":"HDI8_2-4-2_111_17_2V13","layer":"Dielectric 1","source_revision_date":"08/04/2023 07:09:45","material_description":"Prepreg IPC-4101/127/128","thickness_original":"2.5591mil","notes":"Wurth public standard stackup: typical values for IPC material classes, not a specific raw-material vendor/grade guarantee. Master stack layer data; inspect native file for rigid-flex regional contexts. FR-4.1 filled, halogen free","record_id":"PCB054573","simulation_ready":false,"collection_group":"fab","source_collection_record_id":"FABR027758","source_file":"originals/Wurth_Elektronik/Wurth_Elektronik__종합카탈로그_we-cbt-hdi-stackups-altium-designer-v1__Altium_적층자료__FB025.zip","dataset_role":"fabricator_published_parameter","dk_input_status":"scalar_with_frequency","review_flags":"test_method_not_stated;measurement_axis_not_stated"}
{"manufacturer":"Wurth Elektronik","product":"WE-PP-0034","material_family":"FR-4.1 filled, halogen free","material_form":"prepreg","dk":3.5,"dk_min":null,"dk_max":null,"dk_tolerance":null,"df":0.011,"frequency_ghz":1.0,"frequency_text":"1GHz","value_type":"fabricator_typical_IPC_class","record_kind":"stackup_master_layer_typical_planning_value","method":"not stated","axis":"not stated","thickness_mm":0.06500114,"glass_style":"1080","resin_content_pct":58.0,"source_id":"FB025","source_location":"HDI8_2-4-2_111_17_2V13.stackup; master layer index 6; Dielectric 2","source_url":"https://www.we-online.com/files/zip1/we-cbt-hdi-stackups-altium-designer-v1.zip","stackup_id":"HDI8_2-4-2_111_17_2V13","layer":"Dielectric 2","source_revision_date":"08/04/2023 07:09:45","material_description":"Prepreg IPC-4101/127/128","thickness_original":"2.5591mil","notes":"Wurth public standard stackup: typical values for IPC material classes, not a specific raw-material vendor/grade guarantee. Master stack layer data; inspect native file for rigid-flex regional contexts. FR-4.1 filled, halogen free","record_id":"PCB054574","simulation_ready":false,"collection_group":"fab","source_collection_record_id":"FABR027759","source_file":"originals/Wurth_Elektronik/Wurth_Elektronik__종합카탈로그_we-cbt-hdi-stackups-altium-designer-v1__Altium_적층자료__FB025.zip","dataset_role":"fabricator_published_parameter","dk_input_status":"scalar_with_frequency","review_flags":"test_method_not_stated;measurement_axis_not_stated"}
{"manufacturer":"Wurth Elektronik","product":"WE-CO-0045","material_family":"FR-4.1 filled, halogen free","material_form":"core","dk":4.3,"dk_min":null,"dk_max":null,"dk_tolerance":null,"df":0.011,"frequency_ghz":1.0,"frequency_text":"1GHz","value_type":"fabricator_typical_IPC_class","record_kind":"stackup_master_layer_typical_planning_value","method":"not stated","axis":"not stated","thickness_mm":0.24999949999999999,"glass_style":"2x1504","resin_content_pct":43.0,"source_id":"FB025","source_location":"HDI8_2-4-2_111_17_2V13.stackup; master layer index 8; Core 1","source_url":"https://www.we-online.com/files/zip1/we-cbt-hdi-stackups-altium-designer-v1.zip","stackup_id":"HDI8_2-4-2_111_17_2V13","layer":"Core 1","source_revision_date":"08/04/2023 07:09:45","material_description":"Core IPC-4101/127/128","thickness_original":"9.8425mil","notes":"Wurth public standard stackup: typical values for IPC material classes, not a specific raw-material vendor/grade guarantee. Master stack layer data; inspect native file for rigid-flex regional contexts. FR-4.1 filled, halogen free","record_id":"PCB054575","simulation_ready":false,"collection_group":"fab","source_collection_record_id":"FABR027760","source_file":"originals/Wurth_Elektronik/Wurth_Elektronik__종합카탈로그_we-cbt-hdi-stackups-altium-designer-v1__Altium_적층자료__FB025.zip","dataset_role":"fabricator_published_parameter","dk_input_status":"scalar_with_frequency","review_flags":"test_method_not_stated;measurement_axis_not_stated"}
{"manufacturer":"Wurth Elektronik","product":"WE-PP-0035","material_family":"FR-4.1 filled, halogen free","material_form":"prepreg","dk":3.7,"dk_min":null,"dk_max":null,"dk_tolerance":null,"df":0.011,"frequency_ghz":1.0,"frequency_text":"1GHz","value_type":"fabricator_typical_IPC_class","record_kind":"stackup_master_layer_typical_planning_value","method":"not stated","axis":"not stated","thickness_mm":0.12500102,"glass_style":"2x1080","resin_content_pct":58.0,"source_id":"FB025","source_location":"HDI8_2-4-2_111_17_2V13.stackup; master layer index 10; Dielectric 3","source_url":"https://www.we-online.com/files/zip1/we-cbt-hdi-stackups-altium-designer-v1.zip","stackup_id":"HDI8_2-4-2_111_17_2V13","layer":"Dielectric 3","source_revision_date":"08/04/2023 07:09:45","material_description":"Prepreg IPC-4101/127/128","thickness_original":"4.9213mil","notes":"Wurth public standard stackup: typical values for IPC material classes, not a specific raw-material vendor/grade guarantee. Master stack layer data; inspect native file for rigid-flex regional contexts. FR-4.1 filled, halogen free","record_id":"PCB054576","simulation_ready":false,"collection_group":"fab","source_collection_record_id":"FABR027761","source_file":"originals/Wurth_Elektronik/Wurth_Elektronik__종합카탈로그_we-cbt-hdi-stackups-altium-designer-v1__Altium_적층자료__FB025.zip","dataset_role":"fabricator_published_parameter","dk_input_status":"scalar_with_frequency","review_flags":"test_method_not_stated;measurement_axis_not_stated"}
{"manufacturer":"Wurth Elektronik","product":"WE-CO-0045","material_family":"FR-4.1 filled, halogen free","material_form":"core","dk":4.3,"dk_min":null,"dk_max":null,"dk_tolerance":null,"df":0.011,"frequency_ghz":1.0,"frequency_text":"1GHz","value_type":"fabricator_typical_IPC_class","record_kind":"stackup_master_layer_typical_planning_value","method":"not stated","axis":"not stated","thickness_mm":0.24999949999999999,"glass_style":"2x1504","resin_content_pct":43.0,"source_id":"FB025","source_location":"HDI8_2-4-2_111_17_2V13.stackup; master layer index 12; Core 2","source_url":"https://www.we-online.com/files/zip1/we-cbt-hdi-stackups-altium-designer-v1.zip","stackup_id":"HDI8_2-4-2_111_17_2V13","layer":"Core 2","source_revision_date":"08/04/2023 07:09:45","material_description":"Core IPC-4101/127/128","thickness_original":"9.8425mil","notes":"Wurth public standard stackup: typical values for IPC material classes, not a specific raw-material vendor/grade guarantee. Master stack layer data; inspect native file for rigid-flex regional contexts. FR-4.1 filled, halogen free","record_id":"PCB054577","simulation_ready":false,"collection_group":"fab","source_collection_record_id":"FABR027762","source_file":"originals/Wurth_Elektronik/Wurth_Elektronik__종합카탈로그_we-cbt-hdi-stackups-altium-designer-v1__Altium_적층자료__FB025.zip","dataset_role":"fabricator_published_parameter","dk_input_status":"scalar_with_frequency","review_flags":"test_method_not_stated;measurement_axis_not_stated"}
{"manufacturer":"Wurth Elektronik","product":"WE-PP-0034","material_family":"FR-4.1 filled, halogen free","material_form":"prepreg","dk":3.5,"dk_min":null,"dk_max":null,"dk_tolerance":null,"df":0.011,"frequency_ghz":1.0,"frequency_text":"1GHz","value_type":"fabricator_typical_IPC_class","record_kind":"stackup_master_layer_typical_planning_value","method":"not stated","axis":"not stated","thickness_mm":0.06500114,"glass_style":"1080","resin_content_pct":58.0,"source_id":"FB025","source_location":"HDI8_2-4-2_111_17_2V13.stackup; master layer index 14; Dielectric 4","source_url":"https://www.we-online.com/files/zip1/we-cbt-hdi-stackups-altium-designer-v1.zip","stackup_id":"HDI8_2-4-2_111_17_2V13","layer":"Dielectric 4","source_revision_date":"08/04/2023 07:09:45","material_description":"Prepreg IPC-4101/127/128","thickness_original":"2.5591mil","notes":"Wurth public standard stackup: typical values for IPC material classes, not a specific raw-material vendor/grade guarantee. Master stack layer data; inspect native file for rigid-flex regional contexts. FR-4.1 filled, halogen free","record_id":"PCB054578","simulation_ready":false,"collection_group":"fab","source_collection_record_id":"FABR027763","source_file":"originals/Wurth_Elektronik/Wurth_Elektronik__종합카탈로그_we-cbt-hdi-stackups-altium-designer-v1__Altium_적층자료__FB025.zip","dataset_role":"fabricator_published_parameter","dk_input_status":"scalar_with_frequency","review_flags":"test_method_not_stated;measurement_axis_not_stated"}
{"manufacturer":"Wurth Elektronik","product":"WE-PP-0034","material_family":"FR-4.1 filled, halogen free","material_form":"prepreg","dk":3.5,"dk_min":null,"dk_max":null,"dk_tolerance":null,"df":0.011,"frequency_ghz":1.0,"frequency_text":"1GHz","value_type":"fabricator_typical_IPC_class","record_kind":"stackup_master_layer_typical_planning_value","method":"not stated","axis":"not stated","thickness_mm":0.06500114,"glass_style":"1080","resin_content_pct":58.0,"source_id":"FB025","source_location":"HDI8_2-4-2_111_17_2V13.stackup; master layer index 16; Dielectric 5","source_url":"https://www.we-online.com/files/zip1/we-cbt-hdi-stackups-altium-designer-v1.zip","stackup_id":"HDI8_2-4-2_111_17_2V13","layer":"Dielectric 5","source_revision_date":"08/04/2023 07:09:45","material_description":"Prepreg IPC-4101/127/128","thickness_original":"2.5591mil","notes":"Wurth public standard stackup: typical values for IPC material classes, not a specific raw-material vendor/grade guarantee. Master stack layer data; inspect native file for rigid-flex regional contexts. FR-4.1 filled, halogen free","record_id":"PCB054579","simulation_ready":false,"collection_group":"fab","source_collection_record_id":"FABR027764","source_file":"originals/Wurth_Elektronik/Wurth_Elektronik__종합카탈로그_we-cbt-hdi-stackups-altium-designer-v1__Altium_적층자료__FB025.zip","dataset_role":"fabricator_published_parameter","dk_input_status":"scalar_with_frequency","review_flags":"test_method_not_stated;measurement_axis_not_stated"}
