Repository: EIDOSDATA/TraceWave-Studio

# PCB 유전율과 적층 자료

수집/정리 기준일: 2026-11-11.

먼저 [전체 자료 안내 엑셀](Excel/00_전체_자료_안내.xlsx)을 연다. 회사별 엑셀은 `Excel/`에 있고, 원문 검색은 [HTML 안내](START_HERE_ko.html)를 사용한다.

- [자료 사용 안내](docs/자료_사용_안내.md): 폴더, 단위, 조건 선택과 내보내기.
- [자료 검토 결과](docs/자료_검토_결과.md): 확인한 범위, 오류/공백, 정리 내역.
- [TraceWave Studio 연결 설계](../../../Code/docs/pcb_material_catalog.md): 사용자 직접 입력, 소재 선택, 제조업체 적층 선택과 현재 구현의 경계.

57,340개 조건별 관측, 36개 회사와 일반 재료 참고 자료 1개 그룹, 1,756개 출처 기록을 보존했다. 새 엑셀은 전체 안내 1개와 회사/참고 자료별 37개로 총 38개다. 행 수는 고유 소재나 독립 측정 수가 아니다. 공식 자료에 값이 있어도 실제 제조 조건과 해석 대역에 맞는지 확인해야 한다.

사람이 보는 엑셀과 프로그램용 JSONL을 분리했다. 원문 PDF/HTML의 바이트는 보존하면서 파일명을 회사와 소재/용도 중심으로 바꿨다. 중복 저장한 데이터 사본은 복구 폴더로 옮겼고 관측 수치는 삭제하지 않았다.

File: 00_REF/PCB RF ANT/05_PCB_Dielectric_Data_2026/data/observations/Isola.jsonl (part 58 of 92)
{"manufacturer":"Isola","product":"185HR","material_family":null,"material_form":"core","dk":3.97,"dk_min":null,"dk_max":null,"dk_tolerance":null,"df":0.017,"frequency_ghz":0.1,"frequency_text":"100 MHz","value_type":"published_construction_table","method":null,"axis":null,"thickness_mm":0.114,"glass_style":"1x106 / 1x1080","resin_content_pct":65.0,"source_id":"FR001","source_location":"HTML construction table 2, data row 12","source_url":"https://www.isola-group.com/pcb-laminates-prepreg/185hr-laminate-and-prepreg/","notes":"Manufacturer construction-specific value; test method/conditioning not stated in this HTML construction table. Thickness is the published nominal value; pressed prepreg thickness must be confirmed with PCB fabricator.","construction":"1x106 / 1x1080","offering":"Alternate","thickness_inch":0.0045,"collection_group":"fr4","record_id":"PCB005253","source_file":"originals/Isola/Isola__185HR__Dk_Df_구성표__FR001.html","dataset_role":"material_published_parameter","dk_input_status":"scalar_with_frequency","review_flags":"test_method_not_stated;measurement_axis_not_stated"}
{"manufacturer":"Isola","product":"IS410","material_family":null,"material_form":"prepreg","dk":3.5,"dk_min":null,"dk_max":null,"dk_tolerance":null,"df":0.0186,"frequency_ghz":0.1,"frequency_text":"100 MHz","value_type":"published_construction_table","method":null,"axis":null,"thickness_mm":0.058,"glass_style":"106","resin_content_pct":75.0,"source_id":"FR014","source_location":"HTML construction table 3, data row 1","source_url":"https://www.isola-group.com/pcb-laminates-prepreg/is410-fr-4-epoxy-laminate-and-prepreg/","notes":"Manufacturer construction-specific value; test method/conditioning not stated in this HTML construction table. Thickness is the published nominal value; pressed prepreg thickness must be confirmed with PCB fabricator.","construction":"106","offering":null,"thickness_inch":0.0023,"collection_group":"fr4","record_id":"PCB007315","source_file":"originals/Isola/Isola__IS410__Dk_Df_구성표__FR014.html","dataset_role":"material_published_parameter","dk_input_status":"scalar_with_frequency","review_flags":"test_method_not_stated;measurement_axis_not_stated"}
{"manufacturer":"Isola","product":"IS410","material_family":null,"material_form":"prepreg","dk":3.45,"dk_min":null,"dk_max":null,"dk_tolerance":null,"df":0.0212,"frequency_ghz":0.5,"frequency_text":"500 MHz","value_type":"published_construction_table","method":null,"axis":null,"thickness_mm":0.058,"glass_style":"106","resin_content_pct":75.0,"source_id":"FR014","source_location":"HTML construction table 3, data row 1","source_url":"https://www.isola-group.com/pcb-laminates-prepreg/is410-fr-4-epoxy-laminate-and-prepreg/","notes":"Manufacturer construction-specific value; test method/conditioning not stated in this HTML construction table. Thickness is the published nominal value; pressed prepreg thickness must be confirmed with PCB fabricator.","construction":"106","offering":null,"thickness_inch":0.0023,"collection_group":"fr4","record_id":"PCB007316","source_file":"originals/Isola/Isola__IS410__Dk_Df_구성표__FR014.html","dataset_role":"material_published_parameter","dk_input_status":"scalar_with_frequency","review_flags":"test_method_not_stated;measurement_axis_not_stated"}
{"manufacturer":"Isola","product":"IS410","material_family":null,"material_form":"prepreg","dk":3.46,"dk_min":null,"dk_max":null,"dk_tolerance":null,"df":0.0246,"frequency_ghz":1.0,"frequency_text":"1 Ghz","value_type":"published_construction_table","method":null,"axis":null,"thickness_mm":0.058,"glass_style":"106","resin_content_pct":75.0,"source_id":"FR014","source_location":"HTML construction table 3, data row 1","source_url":"https://www.isola-group.com/pcb-laminates-prepreg/is410-fr-4-epoxy-laminate-and-prepreg/","notes":"Manufacturer construction-specific value; test method/conditioning not stated in this HTML construction table. Thickness is the published nominal value; pressed prepreg thickness must be confirmed with PCB fabricator.","construction":"106","offering":null,"thickness_inch":0.0023,"collection_group":"fr4","record_id":"PCB007317","source_file":"originals/Isola/Isola__IS410__Dk_Df_구성표__FR014.html","dataset_role":"material_published_parameter","dk_input_status":"scalar_with_frequency","review_flags":"test_method_not_stated;measurement_axis_not_stated"}
{"manufacturer":"Isola","product":"IS410","material_family":null,"material_form":"prepreg","dk":3.3,"dk_min":null,"dk_max":null,"dk_tolerance":null,"df":0.031,"frequency_ghz":10.0,"frequency_text":"10 GHz","value_type":"published_construction_table","method":null,"axis":null,"thickness_mm":0.058,"glass_style":"106","resin_content_pct":75.0,"source_id":"FR014","source_location":"HTML construction table 3, data row 1","source_url":"https://www.isola-group.com/pcb-laminates-prepreg/is410-fr-4-epoxy-laminate-and-prepreg/","notes":"Manufacturer construction-specific value; test method/conditioning not stated in this HTML construction table. Thickness is the published nominal value; pressed prepreg thickness must be confirmed with PCB fabricator.","construction":"106","offering":null,"thickness_inch":0.0023,"collection_group":"fr4","record_id":"PCB007318","source_file":"originals/Isola/Isola__IS410__Dk_Df_구성표__FR014.html","dataset_role":"material_published_parameter","dk_input_status":"scalar_with_frequency","review_flags":"test_method_not_stated;measurement_axis_not_stated"}
{"manufacturer":"Isola","product":"IS410","material_family":null,"material_form":"prepreg","dk":3.39,"dk_min":null,"dk_max":null,"dk_tolerance":null,"df":0.026,"frequency_ghz":2.0,"frequency_text":"2 GHz","value_type":"published_construction_table","method":null,"axis":null,"thickness_mm":0.058,"glass_style":"106","resin_content_pct":75.0,"source_id":"FR014","source_location":"HTML construction table 3, data row 1","source_url":"https://www.isola-group.com/pcb-laminates-prepreg/is410-fr-4-epoxy-laminate-and-prepreg/","notes":"Manufacturer construction-specific value; test method/conditioning not stated in this HTML construction table. Thickness is the published nominal value; pressed prepreg thickness must be confirmed with PCB fabricator.","construction":"106","offering":null,"thickness_inch":0.0023,"collection_group":"fr4","record_id":"PCB007319","source_file":"originals/Isola/Isola__IS410__Dk_Df_구성표__FR014.html","dataset_role":"material_published_parameter","dk_input_status":"scalar_with_frequency","review_flags":"test_method_not_stated;measurement_axis_not_stated"}
{"manufacturer":"Isola","product":"IS410","material_family":null,"material_form":"prepreg","dk":3.3,"dk_min":null,"dk_max":null,"dk_tolerance":null,"df":0.031,"frequency_ghz":5.0,"frequency_text":"5 Ghz","value_type":"published_construction_table","method":null,"axis":null,"thickness_mm":0.058,"glass_style":"106","resin_content_pct":75.0,"source_id":"FR014","source_location":"HTML construction table 3, data row 1","source_url":"https://www.isola-group.com/pcb-laminates-prepreg/is410-fr-4-epoxy-laminate-and-prepreg/","notes":"Manufacturer construction-specific value; test method/conditioning not stated in this HTML construction table. Thickness is the published nominal value; pressed prepreg thickness must be confirmed with PCB fabricator.","construction":"106","offering":null,"thickness_inch":0.0023,"collection_group":"fr4","record_id":"PCB007320","source_file":"originals/Isola/Isola__IS410__Dk_Df_구성표__FR014.html","dataset_role":"material_published_parameter","dk_input_status":"scalar_with_frequency","review_flags":"test_method_not_stated;measurement_axis_not_stated"}
{"manufacturer":"Isola","product":"IS410","material_family":null,"material_form":"prepreg","dk":3.68,"dk_min":null,"dk_max":null,"dk_tolerance":null,"df":0.0171,"frequency_ghz":0.1,"frequency_text":"100 MHz","value_type":"published_construction_table","method":null,"axis":null,"thickness_mm":0.076,"glass_style":"1080","resin_content_pct":65.0,"source_id":"FR014","source_location":"HTML construction table 3, data row 2","source_url":"https://www.isola-group.com/pcb-laminates-prepreg/is410-fr-4-epoxy-laminate-and-prepreg/","notes":"Manufacturer construction-specific value; test method/conditioning not stated in this HTML construction table. Thickness is the published nominal value; pressed prepreg thickness must be confirmed with PCB fabricator.","construction":"1080","offering":null,"thickness_inch":0.003,"collection_group":"fr4","record_id":"PCB007321","source_file":"originals/Isola/Isola__IS410__Dk_Df_구성표__FR014.html","dataset_role":"material_published_parameter","dk_input_status":"scalar_with_frequency","review_flags":"test_method_not_stated;measurement_axis_not_stated"}
{"manufacturer":"Isola","product":"IS410","material_family":null,"material_form":"prepreg","dk":3.63,"dk_min":null,"dk_max":null,"dk_tolerance":null,"df":0.0193,"frequency_ghz":0.5,"frequency_text":"500 MHz","value_type":"published_construction_table","method":null,"axis":null,"thickness_mm":0.076,"glass_style":"1080","resin_content_pct":65.0,"source_id":"FR014","source_location":"HTML construction table 3, data row 2","source_url":"https://www.isola-group.com/pcb-laminates-prepreg/is410-fr-4-epoxy-laminate-and-prepreg/","notes":"Manufacturer construction-specific value; test method/conditioning not stated in this HTML construction table. Thickness is the published nominal value; pressed prepreg thickness must be confirmed with PCB fabricator.","construction":"1080","offering":null,"thickness_inch":0.003,"collection_group":"fr4","record_id":"PCB007322","source_file":"originals/Isola/Isola__IS410__Dk_Df_구성표__FR014.html","dataset_role":"material_published_parameter","dk_input_status":"scalar_with_frequency","review_flags":"test_method_not_stated;measurement_axis_not_stated"}
{"manufacturer":"Isola","product":"IS410","material_family":null,"material_form":"prepreg","dk":3.61,"dk_min":null,"dk_max":null,"dk_tolerance":null,"df":0.0222,"frequency_ghz":1.0,"frequency_text":"1 Ghz","value_type":"published_construction_table","method":null,"axis":null,"thickness_mm":0.076,"glass_style":"1080","resin_content_pct":65.0,"source_id":"FR014","source_location":"HTML construction table 3, data row 2","source_url":"https://www.isola-group.com/pcb-laminates-prepreg/is410-fr-4-epoxy-laminate-and-prepreg/","notes":"Manufacturer construction-specific value; test method/conditioning not stated in this HTML construction table. Thickness is the published nominal value; pressed prepreg thickness must be confirmed with PCB fabricator.","construction":"1080","offering":null,"thickness_inch":0.003,"collection_group":"fr4","record_id":"PCB007323","source_file":"originals/Isola/Isola__IS410__Dk_Df_구성표__FR014.html","dataset_role":"material_published_parameter","dk_input_status":"scalar_with_frequency","review_flags":"test_method_not_stated;measurement_axis_not_stated"}
{"manufacturer":"Isola","product":"IS410","material_family":null,"material_form":"prepreg","dk":3.5,"dk_min":null,"dk_max":null,"dk_tolerance":null,"df":0.0275,"frequency_ghz":10.0,"frequency_text":"10 GHz","value_type":"published_construction_table","method":null,"axis":null,"thickness_mm":0.076,"glass_style":"1080","resin_content_pct":65.0,"source_id":"FR014","source_location":"HTML construction table 3, data row 2","source_url":"https://www.isola-group.com/pcb-laminates-prepreg/is410-fr-4-epoxy-laminate-and-prepreg/","notes":"Manufacturer construction-specific value; test method/conditioning not stated in this HTML construction table. Thickness is the published nominal value; pressed prepreg thickness must be confirmed with PCB fabricator.","construction":"1080","offering":null,"thickness_inch":0.003,"collection_group":"fr4","record_id":"PCB007324","source_file":"originals/Isola/Isola__IS410__Dk_Df_구성표__FR014.html","dataset_role":"material_published_parameter","dk_input_status":"scalar_with_frequency","review_flags":"test_method_not_stated;measurement_axis_not_stated"}
{"manufacturer":"Isola","product":"IS410","material_family":null,"material_form":"prepreg","dk":3.58,"dk_min":null,"dk_max":null,"dk_tolerance":null,"df":0.023,"frequency_ghz":2.0,"frequency_text":"2 GHz","value_type":"published_construction_table","method":null,"axis":null,"thickness_mm":0.076,"glass_style":"1080","resin_content_pct":65.0,"source_id":"FR014","source_location":"HTML construction table 3, data row 2","source_url":"https://www.isola-group.com/pcb-laminates-prepreg/is410-fr-4-epoxy-laminate-and-prepreg/","notes":"Manufacturer construction-specific value; test method/conditioning not stated in this HTML construction table. Thickness is the published nominal value; pressed prepreg thickness must be confirmed with PCB fabricator.","construction":"1080","offering":null,"thickness_inch":0.003,"collection_group":"fr4","record_id":"PCB007325","source_file":"originals/Isola/Isola__IS410__Dk_Df_구성표__FR014.html","dataset_role":"material_published_parameter","dk_input_status":"scalar_with_frequency","review_flags":"test_method_not_stated;measurement_axis_not_stated"}
{"manufacturer":"Isola","product":"IS410","material_family":null,"material_form":"prepreg","dk":3.5,"dk_min":null,"dk_max":null,"dk_tolerance":null,"df":0.0275,"frequency_ghz":5.0,"frequency_text":"5 Ghz","value_type":"published_construction_table","method":null,"axis":null,"thickness_mm":0.076,"glass_style":"1080","resin_content_pct":65.0,"source_id":"FR014","source_location":"HTML construction table 3, data row 2","source_url":"https://www.isola-group.com/pcb-laminates-prepreg/is410-fr-4-epoxy-laminate-and-prepreg/","notes":"Manufacturer construction-specific value; test method/conditioning not stated in this HTML construction table. Thickness is the published nominal value; pressed prepreg thickness must be confirmed with PCB fabricator.","construction":"1080","offering":null,"thickness_inch":0.003,"collection_group":"fr4","record_id":"PCB007326","source_file":"originals/Isola/Isola__IS410__Dk_Df_구성표__FR014.html","dataset_role":"material_published_parameter","dk_input_status":"scalar_with_frequency","review_flags":"test_method_not_stated;measurement_axis_not_stated"}
{"manufacturer":"Isola","product":"IS410","material_family":null,"material_form":"prepreg","dk":3.83,"dk_min":null,"dk_max":null,"dk_tolerance":null,"df":0.0158,"frequency_ghz":0.1,"frequency_text":"100 MHz","value_type":"published_construction_table","method":null,"axis":null,"thickness_mm":0.099,"glass_style":"2113","resin_content_pct":57.0,"source_id":"FR014","source_location":"HTML construction table 3, data row 3","source_url":"https://www.isola-group.com/pcb-laminates-prepreg/is410-fr-4-epoxy-laminate-and-prepreg/","notes":"Manufacturer construction-specific value; test method/conditioning not stated in this HTML construction table. Thickness is the published nominal value; pressed prepreg thickness must be confirmed with PCB fabricator.","construction":"2113","offering":null,"thickness_inch":0.0039,"collection_group":"fr4","record_id":"PCB007327","source_file":"originals/Isola/Isola__IS410__Dk_Df_구성표__FR014.html","dataset_role":"material_published_parameter","dk_input_status":"scalar_with_frequency","review_flags":"test_method_not_stated;measurement_axis_not_stated"}
{"manufacturer":"Isola","product":"IS410","material_family":null,"material_form":"prepreg","dk":3.79,"dk_min":null,"dk_max":null,"dk_tolerance":null,"df":0.0178,"frequency_ghz":0.5,"frequency_text":"500 MHz","value_type":"published_construction_table","method":null,"axis":null,"thickness_mm":0.099,"glass_style":"2113","resin_content_pct":57.0,"source_id":"FR014","source_location":"HTML construction table 3, data row 3","source_url":"https://www.isola-group.com/pcb-laminates-prepreg/is410-fr-4-epoxy-laminate-and-prepreg/","notes":"Manufacturer construction-specific value; test method/conditioning not stated in this HTML construction table. Thickness is the published nominal value; pressed prepreg thickness must be confirmed with PCB fabricator.","construction":"2113","offering":null,"thickness_inch":0.0039,"collection_group":"fr4","record_id":"PCB007328","source_file":"originals/Isola/Isola__IS410__Dk_Df_구성표__FR014.html","dataset_role":"material_published_parameter","dk_input_status":"scalar_with_frequency","review_flags":"test_method_not_stated;measurement_axis_not_stated"}
{"manufacturer":"Isola","product":"IS410","material_family":null,"material_form":"prepreg","dk":3.77,"dk_min":null,"dk_max":null,"dk_tolerance":null,"df":0.0203,"frequency_ghz":1.0,"frequency_text":"1 Ghz","value_type":"published_construction_table","method":null,"axis":null,"thickness_mm":0.099,"glass_style":"2113","resin_content_pct":57.0,"source_id":"FR014","source_location":"HTML construction table 3, data row 3","source_url":"https://www.isola-group.com/pcb-laminates-prepreg/is410-fr-4-epoxy-laminate-and-prepreg/","notes":"Manufacturer construction-specific value; test method/conditioning not stated in this HTML construction table. Thickness is the published nominal value; pressed prepreg thickness must be confirmed with PCB fabricator.","construction":"2113","offering":null,"thickness_inch":0.0039,"collection_group":"fr4","record_id":"PCB007329","source_file":"originals/Isola/Isola__IS410__Dk_Df_구성표__FR014.html","dataset_role":"material_published_parameter","dk_input_status":"scalar_with_frequency","review_flags":"test_method_not_stated;measurement_axis_not_stated"}
{"manufacturer":"Isola","product":"IS410","material_family":null,"material_form":"prepreg","dk":3.67,"dk_min":null,"dk_max":null,"dk_tolerance":null,"df":0.025,"frequency_ghz":10.0,"frequency_text":"10 GHz","value_type":"published_construction_table","method":null,"axis":null,"thickness_mm":0.099,"glass_style":"2113","resin_content_pct":57.0,"source_id":"FR014","source_location":"HTML construction table 3, data row 3","source_url":"https://www.isola-group.com/pcb-laminates-prepreg/is410-fr-4-epoxy-laminate-and-prepreg/","notes":"Manufacturer construction-specific value; test method/conditioning not stated in this HTML construction table. Thickness is the published nominal value; pressed prepreg thickness must be confirmed with PCB fabricator.","construction":"2113","offering":null,"thickness_inch":0.0039,"collection_group":"fr4","record_id":"PCB007330","source_file":"originals/Isola/Isola__IS410__Dk_Df_구성표__FR014.html","dataset_role":"material_published_parameter","dk_input_status":"scalar_with_frequency","review_flags":"test_method_not_stated;measurement_axis_not_stated"}
{"manufacturer":"Isola","product":"IS410","material_family":null,"material_form":"prepreg","dk":3.74,"dk_min":null,"dk_max":null,"dk_tolerance":null,"df":0.021,"frequency_ghz":2.0,"frequency_text":"2 GHz","value_type":"published_construction_table","method":null,"axis":null,"thickness_mm":0.099,"glass_style":"2113","resin_content_pct":57.0,"source_id":"FR014","source_location":"HTML construction table 3, data row 3","source_url":"https://www.isola-group.com/pcb-laminates-prepreg/is410-fr-4-epoxy-laminate-and-prepreg/","notes":"Manufacturer construction-specific value; test method/conditioning not stated in this HTML construction table. Thickness is the published nominal value; pressed prepreg thickness must be confirmed with PCB fabricator.","construction":"2113","offering":null,"thickness_inch":0.0039,"collection_group":"fr4","record_id":"PCB007331","source_file":"originals/Isola/Isola__IS410__Dk_Df_구성표__FR014.html","dataset_role":"material_published_parameter","dk_input_status":"scalar_with_frequency","review_flags":"test_method_not_stated;measurement_axis_not_stated"}
{"manufacturer":"Isola","product":"IS410","material_family":null,"material_form":"prepreg","dk":3.67,"dk_min":null,"dk_max":null,"dk_tolerance":null,"df":0.025,"frequency_ghz":5.0,"frequency_text":"5 Ghz","value_type":"published_construction_table","method":null,"axis":null,"thickness_mm":0.099,"glass_style":"2113","resin_content_pct":57.0,"source_id":"FR014","source_location":"HTML construction table 3, data row 3","source_url":"https://www.isola-group.com/pcb-laminates-prepreg/is410-fr-4-epoxy-laminate-and-prepreg/","notes":"Manufacturer construction-specific value; test method/conditioning not stated in this HTML construction table. Thickness is the published nominal value; pressed prepreg thickness must be confirmed with PCB fabricator.","construction":"2113","offering":null,"thickness_inch":0.0039,"collection_group":"fr4","record_id":"PCB007332","source_file":"originals/Isola/Isola__IS410__Dk_Df_구성표__FR014.html","dataset_role":"material_published_parameter","dk_input_status":"scalar_with_frequency","review_flags":"test_method_not_stated;measurement_axis_not_stated"}
{"manufacturer":"Isola","product":"IS410","material_family":null,"material_form":"prepreg","dk":3.85,"dk_min":null,"dk_max":null,"dk_tolerance":null,"df":0.0156,"frequency_ghz":0.1,"frequency_text":"100 MHz","value_type":"published_construction_table","method":null,"axis":null,"thickness_mm":0.127,"glass_style":"2116","resin_content_pct":56.0,"source_id":"FR014","source_location":"HTML construction table 3, data row 4","source_url":"https://www.isola-group.com/pcb-laminates-prepreg/is410-fr-4-epoxy-laminate-and-prepreg/","notes":"Manufacturer construction-specific value; test method/conditioning not stated in this HTML construction table. Thickness is the published nominal value; pressed prepreg thickness must be confirmed with PCB fabricator.","construction":"2116","offering":null,"thickness_inch":0.005,"collection_group":"fr4","record_id":"PCB007333","source_file":"originals/Isola/Isola__IS410__Dk_Df_구성표__FR014.html","dataset_role":"material_published_parameter","dk_input_status":"scalar_with_frequency","review_flags":"test_method_not_stated;measurement_axis_not_stated"}
{"manufacturer":"Isola","product":"IS410","material_family":null,"material_form":"prepreg","dk":3.81,"dk_min":null,"dk_max":null,"dk_tolerance":null,"df":0.0176,"frequency_ghz":0.5,"frequency_text":"500 MHz","value_type":"published_construction_table","method":null,"axis":null,"thickness_mm":0.127,"glass_style":"2116","resin_content_pct":56.0,"source_id":"FR014","source_location":"HTML construction table 3, data row 4","source_url":"https://www.isola-group.com/pcb-laminates-prepreg/is410-fr-4-epoxy-laminate-and-prepreg/","notes":"Manufacturer construction-specific value; test method/conditioning not stated in this HTML construction table. Thickness is the published nominal value; pressed prepreg thickness must be confirmed with PCB fabricator.","construction":"2116","offering":null,"thickness_inch":0.005,"collection_group":"fr4","record_id":"PCB007334","source_file":"originals/Isola/Isola__IS410__Dk_Df_구성표__FR014.html","dataset_role":"material_published_parameter","dk_input_status":"scalar_with_frequency","review_flags":"test_method_not_stated;measurement_axis_not_stated"}
{"manufacturer":"Isola","product":"IS410","material_family":null,"material_form":"prepreg","dk":3.79,"dk_min":null,"dk_max":null,"dk_tolerance":null,"df":0.0205,"frequency_ghz":1.0,"frequency_text":"1 Ghz","value_type":"published_construction_table","method":null,"axis":null,"thickness_mm":0.127,"glass_style":"2116","resin_content_pct":56.0,"source_id":"FR014","source_location":"HTML construction table 3, data row 4","source_url":"https://www.isola-group.com/pcb-laminates-prepreg/is410-fr-4-epoxy-laminate-and-prepreg/","notes":"Manufacturer construction-specific value; test method/conditioning not stated in this HTML construction table. Thickness is the published nominal value; pressed prepreg thickness must be confirmed with PCB fabricator.","construction":"2116","offering":null,"thickness_inch":0.005,"collection_group":"fr4","record_id":"PCB007335","source_file":"originals/Isola/Isola__IS410__Dk_Df_구성표__FR014.html","dataset_role":"material_published_parameter","dk_input_status":"scalar_with_frequency","review_flags":"test_method_not_stated;measurement_axis_not_stated"}
{"manufacturer":"Isola","product":"IS410","material_family":null,"material_form":"prepreg","dk":3.69,"dk_min":null,"dk_max":null,"dk_tolerance":null,"df":0.025,"frequency_ghz":10.0,"frequency_text":"10 GHz","value_type":"published_construction_table","method":null,"axis":null,"thickness_mm":0.127,"glass_style":"2116","resin_content_pct":56.0,"source_id":"FR014","source_location":"HTML construction table 3, data row 4","source_url":"https://www.isola-group.com/pcb-laminates-prepreg/is410-fr-4-epoxy-laminate-and-prepreg/","notes":"Manufacturer construction-specific value; test method/conditioning not stated in this HTML construction table. Thickness is the published nominal value; pressed prepreg thickness must be confirmed with PCB fabricator.","construction":"2116","offering":null,"thickness_inch":0.005,"collection_group":"fr4","record_id":"PCB007336","source_file":"originals/Isola/Isola__IS410__Dk_Df_구성표__FR014.html","dataset_role":"material_published_parameter","dk_input_status":"scalar_with_frequency","review_flags":"test_method_not_stated;measurement_axis_not_stated"}
{"manufacturer":"Isola","product":"IS410","material_family":null,"material_form":"prepreg","dk":3.76,"dk_min":null,"dk_max":null,"dk_tolerance":null,"df":0.021,"frequency_ghz":2.0,"frequency_text":"2 GHz","value_type":"published_construction_table","method":null,"axis":null,"thickness_mm":0.127,"glass_style":"2116","resin_content_pct":56.0,"source_id":"FR014","source_location":"HTML construction table 3, data row 4","source_url":"https://www.isola-group.com/pcb-laminates-prepreg/is410-fr-4-epoxy-laminate-and-prepreg/","notes":"Manufacturer construction-specific value; test method/conditioning not stated in this HTML construction table. Thickness is the published nominal value; pressed prepreg thickness must be confirmed with PCB fabricator.","construction":"2116","offering":null,"thickness_inch":0.005,"collection_group":"fr4","record_id":"PCB007337","source_file":"originals/Isola/Isola__IS410__Dk_Df_구성표__FR014.html","dataset_role":"material_published_parameter","dk_input_status":"scalar_with_frequency","review_flags":"test_method_not_stated;measurement_axis_not_stated"}
{"manufacturer":"Isola","product":"IS410","material_family":null,"material_form":"prepreg","dk":3.69,"dk_min":null,"dk_max":null,"dk_tolerance":null,"df":0.025,"frequency_ghz":5.0,"frequency_text":"5 Ghz","value_type":"published_construction_table","method":null,"axis":null,"thickness_mm":0.127,"glass_style":"2116","resin_content_pct":56.0,"source_id":"FR014","source_location":"HTML construction table 3, data row 4","source_url":"https://www.isola-group.com/pcb-laminates-prepreg/is410-fr-4-epoxy-laminate-and-prepreg/","notes":"Manufacturer construction-specific value; test method/conditioning not stated in this HTML construction table. Thickness is the published nominal value; pressed prepreg thickness must be confirmed with PCB fabricator.","construction":"2116","offering":null,"thickness_inch":0.005,"collection_group":"fr4","record_id":"PCB007338","source_file":"originals/Isola/Isola__IS410__Dk_Df_구성표__FR014.html","dataset_role":"material_published_parameter","dk_input_status":"scalar_with_frequency","review_flags":"test_method_not_stated;measurement_axis_not_stated"}
{"manufacturer":"Isola","product":"IS410","material_family":null,"material_form":"prepreg","dk":4.12,"dk_min":null,"dk_max":null,"dk_tolerance":null,"df":0.0137,"frequency_ghz":0.1,"frequency_text":"100 MHz","value_type":"published_construction_table","method":null,"axis":null,"thickness_mm":0.188,"glass_style":"7628","resin_content_pct":44.0,"source_id":"FR014","source_location":"HTML construction table 3, data row 5","source_url":"https://www.isola-group.com/pcb-laminates-prepreg/is410-fr-4-epoxy-laminate-and-prepreg/","notes":"Manufacturer construction-specific value; test method/conditioning not stated in this HTML construction table. Thickness is the published nominal value; pressed prepreg thickness must be confirmed with PCB fabricator.","construction":"7628","offering":null,"thickness_inch":0.0074,"collection_group":"fr4","record_id":"PCB007339","source_file":"originals/Isola/Isola__IS410__Dk_Df_구성표__FR014.html","dataset_role":"material_published_parameter","dk_input_status":"scalar_with_frequency","review_flags":"test_method_not_stated;measurement_axis_not_stated"}
{"manufacturer":"Isola","product":"IS410","material_family":null,"material_form":"prepreg","dk":4.09,"dk_min":null,"dk_max":null,"dk_tolerance":null,"df":0.0153,"frequency_ghz":0.5,"frequency_text":"500 MHz","value_type":"published_construction_table","method":null,"axis":null,"thickness_mm":0.188,"glass_style":"7628","resin_content_pct":44.0,"source_id":"FR014","source_location":"HTML construction table 3, data row 5","source_url":"https://www.isola-group.com/pcb-laminates-prepreg/is410-fr-4-epoxy-laminate-and-prepreg/","notes":"Manufacturer construction-specific value; test method/conditioning not stated in this HTML construction table. Thickness is the published nominal value; pressed prepreg thickness must be confirmed with PCB fabricator.","construction":"7628","offering":null,"thickness_inch":0.0074,"collection_group":"fr4","record_id":"PCB007340","source_file":"originals/Isola/Isola__IS410__Dk_Df_구성표__FR014.html","dataset_role":"material_published_parameter","dk_input_status":"scalar_with_frequency","review_flags":"test_method_not_stated;measurement_axis_not_stated"}
{"manufacturer":"Isola","product":"IS410","material_family":null,"material_form":"prepreg","dk":4.07,"dk_min":null,"dk_max":null,"dk_tolerance":null,"df":0.0172,"frequency_ghz":1.0,"frequency_text":"1 Ghz","value_type":"published_construction_table","method":null,"axis":null,"thickness_mm":0.188,"glass_style":"7628","resin_content_pct":44.0,"source_id":"FR014","source_location":"HTML construction table 3, data row 5","source_url":"https://www.isola-group.com/pcb-laminates-prepreg/is410-fr-4-epoxy-laminate-and-prepreg/","notes":"Manufacturer construction-specific value; test method/conditioning not stated in this HTML construction table. Thickness is the published nominal value; pressed prepreg thickness must be confirmed with PCB fabricator.","construction":"7628","offering":null,"thickness_inch":0.0074,"collection_group":"fr4","record_id":"PCB007341","source_file":"originals/Isola/Isola__IS410__Dk_Df_구성표__FR014.html","dataset_role":"material_published_parameter","dk_input_status":"scalar_with_frequency","review_flags":"test_method_not_stated;measurement_axis_not_stated"}
{"manufacturer":"Isola","product":"IS410","material_family":null,"material_form":"prepreg","dk":3.98,"dk_min":null,"dk_max":null,"dk_tolerance":null,"df":0.021,"frequency_ghz":10.0,"frequency_text":"10 GHz","value_type":"published_construction_table","method":null,"axis":null,"thickness_mm":0.188,"glass_style":"7628","resin_content_pct":44.0,"source_id":"FR014","source_location":"HTML construction table 3, data row 5","source_url":"https://www.isola-group.com/pcb-laminates-prepreg/is410-fr-4-epoxy-laminate-and-prepreg/","notes":"Manufacturer construction-specific value; test method/conditioning not stated in this HTML construction table. Thickness is the published nominal value; pressed prepreg thickness must be confirmed with PCB fabricator.","construction":"7628","offering":null,"thickness_inch":0.0074,"collection_group":"fr4","record_id":"PCB007342","source_file":"originals/Isola/Isola__IS410__Dk_Df_구성표__FR014.html","dataset_role":"material_published_parameter","dk_input_status":"scalar_with_frequency","review_flags":"test_method_not_stated;measurement_axis_not_stated"}
{"manufacturer":"Isola","product":"IS410","material_family":null,"material_form":"prepreg","dk":4.04,"dk_min":null,"dk_max":null,"dk_tolerance":null,"df":0.018,"frequency_ghz":2.0,"frequency_text":"2 GHz","value_type":"published_construction_table","method":null,"axis":null,"thickness_mm":0.188,"glass_style":"7628","resin_content_pct":44.0,"source_id":"FR014","source_location":"HTML construction table 3, data row 5","source_url":"https://www.isola-group.com/pcb-laminates-prepreg/is410-fr-4-epoxy-laminate-and-prepreg/","notes":"Manufacturer construction-specific value; test method/conditioning not stated in this HTML construction table. Thickness is the published nominal value; pressed prepreg thickness must be confirmed with PCB fabricator.","construction":"7628","offering":null,"thickness_inch":0.0074,"collection_group":"fr4","record_id":"PCB007343","source_file":"originals/Isola/Isola__IS410__Dk_Df_구성표__FR014.html","dataset_role":"material_published_parameter","dk_input_status":"scalar_with_frequency","review_flags":"test_method_not_stated;measurement_axis_not_stated"}
{"manufacturer":"Isola","product":"IS410","material_family":null,"material_form":"prepreg","dk":3.98,"dk_min":null,"dk_max":null,"dk_tolerance":null,"df":0.021,"frequency_ghz":5.0,"frequency_text":"5 Ghz","value_type":"published_construction_table","method":null,"axis":null,"thickness_mm":0.188,"glass_style":"7628","resin_content_pct":44.0,"source_id":"FR014","source_location":"HTML construction table 3, data row 5","source_url":"https://www.isola-group.com/pcb-laminates-prepreg/is410-fr-4-epoxy-laminate-and-prepreg/","notes":"Manufacturer construction-specific value; test method/conditioning not stated in this HTML construction table. Thickness is the published nominal value; pressed prepreg thickness must be confirmed with PCB fabricator.","construction":"7628","offering":null,"thickness_inch":0.0074,"collection_group":"fr4","record_id":"PCB007344","source_file":"originals/Isola/Isola__IS410__Dk_Df_구성표__FR014.html","dataset_role":"material_published_parameter","dk_input_status":"scalar_with_frequency","review_flags":"test_method_not_stated;measurement_axis_not_stated"}
{"manufacturer":"Isola","product":"IS550H","material_family":null,"material_form":"core","dk":4.32,"dk_min":null,"dk_max":null,"dk_tolerance":null,"df":0.012,"frequency_ghz":0.1,"frequency_text":"100 MHz","value_type":"published_construction_table","method":null,"axis":null,"thickness_mm":0.05,"glass_style":"1x1035","resin_content_pct":66.0,"source_id":"FR015","source_location":"HTML construction table 2, data row 1","source_url":"https://www.isola-group.com/pcb-laminates-prepreg/is550h-laminate-prepreg/","notes":"Manufacturer construction-specific value; test method/conditioning not stated in this HTML construction table. Thickness is the published nominal value; pressed prepreg thickness must be confirmed with PCB fabricator.","construction":"1x1035","offering":"Standard","thickness_inch":0.002,"collection_group":"fr4","record_id":"PCB007345","source_file":"originals/Isola/Isola__IS550H__Dk_Df_구성표__FR015.html","dataset_role":"material_published_parameter","dk_input_status":"scalar_with_frequency","review_flags":"test_method_not_stated;measurement_axis_not_stated"}
{"manufacturer":"Isola","product":"IS550H","material_family":null,"material_form":"core","dk":4.26,"dk_min":null,"dk_max":null,"dk_tolerance":null,"df":0.013,"frequency_ghz":0.5,"frequency_text":"500 MHz","value_type":"published_construction_table","method":null,"axis":null,"thickness_mm":0.05,"glass_style":"1x1035","resin_content_pct":66.0,"source_id":"FR015","source_location":"HTML construction table 2, data row 1","source_url":"https://www.isola-group.com/pcb-laminates-prepreg/is550h-laminate-prepreg/","notes":"Manufacturer construction-specific value; test method/conditioning not stated in this HTML construction table. Thickness is the published nominal value; pressed prepreg thickness must be confirmed with PCB fabricator.","construction":"1x1035","offering":"Standard","thickness_inch":0.002,"collection_group":"fr4","record_id":"PCB007346","source_file":"originals/Isola/Isola__IS550H__Dk_Df_구성표__FR015.html","dataset_role":"material_published_parameter","dk_input_status":"scalar_with_frequency","review_flags":"test_method_not_stated;measurement_axis_not_stated"}
{"manufacturer":"Isola","product":"IS550H","material_family":null,"material_form":"core","dk":4.23,"dk_min":null,"dk_max":null,"dk_tolerance":null,"df":0.014,"frequency_ghz":1.0,"frequency_text":"1 GHz","value_type":"published_construction_table","method":null,"axis":null,"thickness_mm":0.05,"glass_style":"1x1035","resin_content_pct":66.0,"source_id":"FR015","source_location":"HTML construction table 2, data row 1","source_url":"https://www.isola-group.com/pcb-laminates-prepreg/is550h-laminate-prepreg/","notes":"Manufacturer construction-specific value; test method/conditioning not stated in this HTML construction table. Thickness is the published nominal value; pressed prepreg thickness must be confirmed with PCB fabricator.","construction":"1x1035","offering":"Standard","thickness_inch":0.002,"collection_group":"fr4","record_id":"PCB007347","source_file":"originals/Isola/Isola__IS550H__Dk_Df_구성표__FR015.html","dataset_role":"material_published_parameter","dk_input_status":"scalar_with_frequency","review_flags":"test_method_not_stated;measurement_axis_not_stated"}
{"manufacturer":"Isola","product":"IS550H","material_family":null,"material_form":"core","dk":4.17,"dk_min":null,"dk_max":null,"dk_tolerance":null,"df":0.015,"frequency_ghz":10.0,"frequency_text":"10 GHz","value_type":"published_construction_table","method":null,"axis":null,"thickness_mm":0.05,"glass_style":"1x1035","resin_content_pct":66.0,"source_id":"FR015","source_location":"HTML construction table 2, data row 1","source_url":"https://www.isola-group.com/pcb-laminates-prepreg/is550h-laminate-prepreg/","notes":"Manufacturer construction-specific value; test method/conditioning not stated in this HTML construction table. Thickness is the published nominal value; pressed prepreg thickness must be confirmed with PCB fabricator.","construction":"1x1035","offering":"Standard","thickness_inch":0.002,"collection_group":"fr4","record_id":"PCB007348","source_file":"originals/Isola/Isola__IS550H__Dk_Df_구성표__FR015.html","dataset_role":"material_published_parameter","dk_input_status":"scalar_with_frequency","review_flags":"test_method_not_stated;measurement_axis_not_stated"}
{"manufacturer":"Isola","product":"IS550H","material_family":null,"material_form":"core","dk":4.16,"dk_min":null,"dk_max":null,"dk_tolerance":null,"df":0.014,"frequency_ghz":2.0,"frequency_text":"2 GHz","value_type":"published_construction_table","method":null,"axis":null,"thickness_mm":0.05,"glass_style":"1x1035","resin_content_pct":66.0,"source_id":"FR015","source_location":"HTML construction table 2, data row 1","source_url":"https://www.isola-group.com/pcb-laminates-prepreg/is550h-laminate-prepreg/","notes":"Manufacturer construction-specific value; test method/conditioning not stated in this HTML construction table. Thickness is the published nominal value; pressed prepreg thickness must be confirmed with PCB fabricator.","construction":"1x1035","offering":"Standard","thickness_inch":0.002,"collection_group":"fr4","record_id":"PCB007349","source_file":"originals/Isola/Isola__IS550H__Dk_Df_구성표__FR015.html","dataset_role":"material_published_parameter","dk_input_status":"scalar_with_frequency","review_flags":"test_method_not_stated;measurement_axis_not_stated"}
{"manufacturer":"Isola","product":"IS550H","material_family":null,"material_form":"core","dk":4.23,"dk_min":null,"dk_max":null,"dk_tolerance":null,"df":0.017,"frequency_ghz":5.0,"frequency_text":"5 GHz","value_type":"published_construction_table","method":null,"axis":null,"thickness_mm":0.05,"glass_style":"1x1035","resin_content_pct":66.0,"source_id":"FR015","source_location":"HTML construction table 2, data row 1","source_url":"https://www.isola-group.com/pcb-laminates-prepreg/is550h-laminate-prepreg/","notes":"Manufacturer construction-specific value; test method/conditioning not stated in this HTML construction table. Thickness is the published nominal value; pressed prepreg thickness must be confirmed with PCB fabricator.","construction":"1x1035","offering":"Standard","thickness_inch":0.002,"collection_group":"fr4","record_id":"PCB007350","source_file":"originals/Isola/Isola__IS550H__Dk_Df_구성표__FR015.html","dataset_role":"material_published_parameter","dk_input_status":"scalar_with_frequency","review_flags":"test_method_not_stated;measurement_axis_not_stated"}
