Repository: EIDOSDATA/TraceWave-Studio

# PCB 유전율과 적층 자료

수집/정리 기준일: 2026-11-11.

먼저 [전체 자료 안내 엑셀](Excel/00_전체_자료_안내.xlsx)을 연다. 회사별 엑셀은 `Excel/`에 있고, 원문 검색은 [HTML 안내](START_HERE_ko.html)를 사용한다.

- [자료 사용 안내](docs/자료_사용_안내.md): 폴더, 단위, 조건 선택과 내보내기.
- [자료 검토 결과](docs/자료_검토_결과.md): 확인한 범위, 오류/공백, 정리 내역.
- [TraceWave Studio 연결 설계](../../../Code/docs/pcb_material_catalog.md): 사용자 직접 입력, 소재 선택, 제조업체 적층 선택과 현재 구현의 경계.

57,340개 조건별 관측, 36개 회사와 일반 재료 참고 자료 1개 그룹, 1,756개 출처 기록을 보존했다. 새 엑셀은 전체 안내 1개와 회사/참고 자료별 37개로 총 38개다. 행 수는 고유 소재나 독립 측정 수가 아니다. 공식 자료에 값이 있어도 실제 제조 조건과 해석 대역에 맞는지 확인해야 한다.

사람이 보는 엑셀과 프로그램용 JSONL을 분리했다. 원문 PDF/HTML의 바이트는 보존하면서 파일명을 회사와 소재/용도 중심으로 바꿨다. 중복 저장한 데이터 사본은 복구 폴더로 옮겼고 관측 수치는 삭제하지 않았다.

File: 00_REF/PCB RF ANT/05_PCB_Dielectric_Data_2026/data/observations/Isola.jsonl (part 60 of 92)
{"manufacturer":"Isola","product":"185HR","material_family":null,"material_form":"core","dk":3.97,"dk_min":null,"dk_max":null,"dk_tolerance":null,"df":0.017,"frequency_ghz":0.1,"frequency_text":"100 MHz","value_type":"published_construction_table","method":null,"axis":null,"thickness_mm":0.114,"glass_style":"1x106 / 1x1080","resin_content_pct":65.0,"source_id":"FR001","source_location":"HTML construction table 2, data row 12","source_url":"https://www.isola-group.com/pcb-laminates-prepreg/185hr-laminate-and-prepreg/","notes":"Manufacturer construction-specific value; test method/conditioning not stated in this HTML construction table. Thickness is the published nominal value; pressed prepreg thickness must be confirmed with PCB fabricator.","construction":"1x106 / 1x1080","offering":"Alternate","thickness_inch":0.0045,"collection_group":"fr4","record_id":"PCB005253","source_file":"originals/Isola/Isola__185HR__Dk_Df_구성표__FR001.html","dataset_role":"material_published_parameter","dk_input_status":"scalar_with_frequency","review_flags":"test_method_not_stated;measurement_axis_not_stated"}
{"manufacturer":"Isola","product":"IS550H","material_family":null,"material_form":"core","dk":4.32,"dk_min":null,"dk_max":null,"dk_tolerance":null,"df":0.012,"frequency_ghz":0.1,"frequency_text":"100 MHz","value_type":"published_construction_table","method":null,"axis":null,"thickness_mm":0.1,"glass_style":"2x1035","resin_content_pct":66.0,"source_id":"FR015","source_location":"HTML construction table 2, data row 4","source_url":"https://www.isola-group.com/pcb-laminates-prepreg/is550h-laminate-prepreg/","notes":"Manufacturer construction-specific value; test method/conditioning not stated in this HTML construction table. Thickness is the published nominal value; pressed prepreg thickness must be confirmed with PCB fabricator.","construction":"2x1035","offering":"Standard","thickness_inch":0.004,"collection_group":"fr4","record_id":"PCB007387","source_file":"originals/Isola/Isola__IS550H__Dk_Df_구성표__FR015.html","dataset_role":"material_published_parameter","dk_input_status":"scalar_with_frequency","review_flags":"test_method_not_stated;measurement_axis_not_stated"}
{"manufacturer":"Isola","product":"IS550H","material_family":null,"material_form":"core","dk":4.26,"dk_min":null,"dk_max":null,"dk_tolerance":null,"df":0.013,"frequency_ghz":0.5,"frequency_text":"500 MHz","value_type":"published_construction_table","method":null,"axis":null,"thickness_mm":0.1,"glass_style":"2x1035","resin_content_pct":66.0,"source_id":"FR015","source_location":"HTML construction table 2, data row 4","source_url":"https://www.isola-group.com/pcb-laminates-prepreg/is550h-laminate-prepreg/","notes":"Manufacturer construction-specific value; test method/conditioning not stated in this HTML construction table. Thickness is the published nominal value; pressed prepreg thickness must be confirmed with PCB fabricator.","construction":"2x1035","offering":"Standard","thickness_inch":0.004,"collection_group":"fr4","record_id":"PCB007388","source_file":"originals/Isola/Isola__IS550H__Dk_Df_구성표__FR015.html","dataset_role":"material_published_parameter","dk_input_status":"scalar_with_frequency","review_flags":"test_method_not_stated;measurement_axis_not_stated"}
{"manufacturer":"Isola","product":"IS550H","material_family":null,"material_form":"core","dk":4.23,"dk_min":null,"dk_max":null,"dk_tolerance":null,"df":0.014,"frequency_ghz":1.0,"frequency_text":"1 GHz","value_type":"published_construction_table","method":null,"axis":null,"thickness_mm":0.1,"glass_style":"2x1035","resin_content_pct":66.0,"source_id":"FR015","source_location":"HTML construction table 2, data row 4","source_url":"https://www.isola-group.com/pcb-laminates-prepreg/is550h-laminate-prepreg/","notes":"Manufacturer construction-specific value; test method/conditioning not stated in this HTML construction table. Thickness is the published nominal value; pressed prepreg thickness must be confirmed with PCB fabricator.","construction":"2x1035","offering":"Standard","thickness_inch":0.004,"collection_group":"fr4","record_id":"PCB007389","source_file":"originals/Isola/Isola__IS550H__Dk_Df_구성표__FR015.html","dataset_role":"material_published_parameter","dk_input_status":"scalar_with_frequency","review_flags":"test_method_not_stated;measurement_axis_not_stated"}
{"manufacturer":"Isola","product":"IS550H","material_family":null,"material_form":"core","dk":4.17,"dk_min":null,"dk_max":null,"dk_tolerance":null,"df":0.015,"frequency_ghz":10.0,"frequency_text":"10 GHz","value_type":"published_construction_table","method":null,"axis":null,"thickness_mm":0.1,"glass_style":"2x1035","resin_content_pct":66.0,"source_id":"FR015","source_location":"HTML construction table 2, data row 4","source_url":"https://www.isola-group.com/pcb-laminates-prepreg/is550h-laminate-prepreg/","notes":"Manufacturer construction-specific value; test method/conditioning not stated in this HTML construction table. Thickness is the published nominal value; pressed prepreg thickness must be confirmed with PCB fabricator.","construction":"2x1035","offering":"Standard","thickness_inch":0.004,"collection_group":"fr4","record_id":"PCB007390","source_file":"originals/Isola/Isola__IS550H__Dk_Df_구성표__FR015.html","dataset_role":"material_published_parameter","dk_input_status":"scalar_with_frequency","review_flags":"test_method_not_stated;measurement_axis_not_stated"}
{"manufacturer":"Isola","product":"IS550H","material_family":null,"material_form":"core","dk":4.16,"dk_min":null,"dk_max":null,"dk_tolerance":null,"df":0.014,"frequency_ghz":2.0,"frequency_text":"2 GHz","value_type":"published_construction_table","method":null,"axis":null,"thickness_mm":0.1,"glass_style":"2x1035","resin_content_pct":66.0,"source_id":"FR015","source_location":"HTML construction table 2, data row 4","source_url":"https://www.isola-group.com/pcb-laminates-prepreg/is550h-laminate-prepreg/","notes":"Manufacturer construction-specific value; test method/conditioning not stated in this HTML construction table. Thickness is the published nominal value; pressed prepreg thickness must be confirmed with PCB fabricator.","construction":"2x1035","offering":"Standard","thickness_inch":0.004,"collection_group":"fr4","record_id":"PCB007391","source_file":"originals/Isola/Isola__IS550H__Dk_Df_구성표__FR015.html","dataset_role":"material_published_parameter","dk_input_status":"scalar_with_frequency","review_flags":"test_method_not_stated;measurement_axis_not_stated"}
{"manufacturer":"Isola","product":"IS550H","material_family":null,"material_form":"core","dk":4.23,"dk_min":null,"dk_max":null,"dk_tolerance":null,"df":0.017,"frequency_ghz":5.0,"frequency_text":"5 GHz","value_type":"published_construction_table","method":null,"axis":null,"thickness_mm":0.1,"glass_style":"2x1035","resin_content_pct":66.0,"source_id":"FR015","source_location":"HTML construction table 2, data row 4","source_url":"https://www.isola-group.com/pcb-laminates-prepreg/is550h-laminate-prepreg/","notes":"Manufacturer construction-specific value; test method/conditioning not stated in this HTML construction table. Thickness is the published nominal value; pressed prepreg thickness must be confirmed with PCB fabricator.","construction":"2x1035","offering":"Standard","thickness_inch":0.004,"collection_group":"fr4","record_id":"PCB007392","source_file":"originals/Isola/Isola__IS550H__Dk_Df_구성표__FR015.html","dataset_role":"material_published_parameter","dk_input_status":"scalar_with_frequency","review_flags":"test_method_not_stated;measurement_axis_not_stated"}
{"manufacturer":"Isola","product":"IS550H","material_family":null,"material_form":"core","dk":4.4,"dk_min":null,"dk_max":null,"dk_tolerance":null,"df":0.012,"frequency_ghz":0.1,"frequency_text":"100 MHz","value_type":"published_construction_table","method":null,"axis":null,"thickness_mm":0.15,"glass_style":"2x1080","resin_content_pct":62.0,"source_id":"FR015","source_location":"HTML construction table 2, data row 7","source_url":"https://www.isola-group.com/pcb-laminates-prepreg/is550h-laminate-prepreg/","notes":"Manufacturer construction-specific value; test method/conditioning not stated in this HTML construction table. Thickness is the published nominal value; pressed prepreg thickness must be confirmed with PCB fabricator.","construction":"2x1080","offering":"Standard","thickness_inch":0.006,"collection_group":"fr4","record_id":"PCB007393","source_file":"originals/Isola/Isola__IS550H__Dk_Df_구성표__FR015.html","dataset_role":"material_published_parameter","dk_input_status":"scalar_with_frequency","review_flags":"test_method_not_stated;measurement_axis_not_stated"}
{"manufacturer":"Isola","product":"IS550H","material_family":null,"material_form":"core","dk":4.33,"dk_min":null,"dk_max":null,"dk_tolerance":null,"df":0.013,"frequency_ghz":0.5,"frequency_text":"500 MHz","value_type":"published_construction_table","method":null,"axis":null,"thickness_mm":0.15,"glass_style":"2x1080","resin_content_pct":62.0,"source_id":"FR015","source_location":"HTML construction table 2, data row 7","source_url":"https://www.isola-group.com/pcb-laminates-prepreg/is550h-laminate-prepreg/","notes":"Manufacturer construction-specific value; test method/conditioning not stated in this HTML construction table. Thickness is the published nominal value; pressed prepreg thickness must be confirmed with PCB fabricator.","construction":"2x1080","offering":"Standard","thickness_inch":0.006,"collection_group":"fr4","record_id":"PCB007394","source_file":"originals/Isola/Isola__IS550H__Dk_Df_구성표__FR015.html","dataset_role":"material_published_parameter","dk_input_status":"scalar_with_frequency","review_flags":"test_method_not_stated;measurement_axis_not_stated"}
{"manufacturer":"Isola","product":"IS550H","material_family":null,"material_form":"core","dk":4.3,"dk_min":null,"dk_max":null,"dk_tolerance":null,"df":0.013,"frequency_ghz":1.0,"frequency_text":"1 GHz","value_type":"published_construction_table","method":null,"axis":null,"thickness_mm":0.15,"glass_style":"2x1080","resin_content_pct":62.0,"source_id":"FR015","source_location":"HTML construction table 2, data row 7","source_url":"https://www.isola-group.com/pcb-laminates-prepreg/is550h-laminate-prepreg/","notes":"Manufacturer construction-specific value; test method/conditioning not stated in this HTML construction table. Thickness is the published nominal value; pressed prepreg thickness must be confirmed with PCB fabricator.","construction":"2x1080","offering":"Standard","thickness_inch":0.006,"collection_group":"fr4","record_id":"PCB007395","source_file":"originals/Isola/Isola__IS550H__Dk_Df_구성표__FR015.html","dataset_role":"material_published_parameter","dk_input_status":"scalar_with_frequency","review_flags":"test_method_not_stated;measurement_axis_not_stated"}
{"manufacturer":"Isola","product":"IS550H","material_family":null,"material_form":"core","dk":4.24,"dk_min":null,"dk_max":null,"dk_tolerance":null,"df":0.015,"frequency_ghz":10.0,"frequency_text":"10 GHz","value_type":"published_construction_table","method":null,"axis":null,"thickness_mm":0.15,"glass_style":"2x1080","resin_content_pct":62.0,"source_id":"FR015","source_location":"HTML construction table 2, data row 7","source_url":"https://www.isola-group.com/pcb-laminates-prepreg/is550h-laminate-prepreg/","notes":"Manufacturer construction-specific value; test method/conditioning not stated in this HTML construction table. Thickness is the published nominal value; pressed prepreg thickness must be confirmed with PCB fabricator.","construction":"2x1080","offering":"Standard","thickness_inch":0.006,"collection_group":"fr4","record_id":"PCB007396","source_file":"originals/Isola/Isola__IS550H__Dk_Df_구성표__FR015.html","dataset_role":"material_published_parameter","dk_input_status":"scalar_with_frequency","review_flags":"test_method_not_stated;measurement_axis_not_stated"}
{"manufacturer":"Isola","product":"IS550H","material_family":null,"material_form":"core","dk":4.24,"dk_min":null,"dk_max":null,"dk_tolerance":null,"df":0.014,"frequency_ghz":2.0,"frequency_text":"2 GHz","value_type":"published_construction_table","method":null,"axis":null,"thickness_mm":0.15,"glass_style":"2x1080","resin_content_pct":62.0,"source_id":"FR015","source_location":"HTML construction table 2, data row 7","source_url":"https://www.isola-group.com/pcb-laminates-prepreg/is550h-laminate-prepreg/","notes":"Manufacturer construction-specific value; test method/conditioning not stated in this HTML construction table. Thickness is the published nominal value; pressed prepreg thickness must be confirmed with PCB fabricator.","construction":"2x1080","offering":"Standard","thickness_inch":0.006,"collection_group":"fr4","record_id":"PCB007397","source_file":"originals/Isola/Isola__IS550H__Dk_Df_구성표__FR015.html","dataset_role":"material_published_parameter","dk_input_status":"scalar_with_frequency","review_flags":"test_method_not_stated;measurement_axis_not_stated"}
{"manufacturer":"Isola","product":"IS550H","material_family":null,"material_form":"core","dk":4.3,"dk_min":null,"dk_max":null,"dk_tolerance":null,"df":0.016,"frequency_ghz":5.0,"frequency_text":"5 GHz","value_type":"published_construction_table","method":null,"axis":null,"thickness_mm":0.15,"glass_style":"2x1080","resin_content_pct":62.0,"source_id":"FR015","source_location":"HTML construction table 2, data row 7","source_url":"https://www.isola-group.com/pcb-laminates-prepreg/is550h-laminate-prepreg/","notes":"Manufacturer construction-specific value; test method/conditioning not stated in this HTML construction table. Thickness is the published nominal value; pressed prepreg thickness must be confirmed with PCB fabricator.","construction":"2x1080","offering":"Standard","thickness_inch":0.006,"collection_group":"fr4","record_id":"PCB007398","source_file":"originals/Isola/Isola__IS550H__Dk_Df_구성표__FR015.html","dataset_role":"material_published_parameter","dk_input_status":"scalar_with_frequency","review_flags":"test_method_not_stated;measurement_axis_not_stated"}
{"manufacturer":"Isola","product":"IS550H","material_family":null,"material_form":"core","dk":4.56,"dk_min":null,"dk_max":null,"dk_tolerance":null,"df":0.012,"frequency_ghz":0.1,"frequency_text":"100 MHz","value_type":"published_construction_table","method":null,"axis":null,"thickness_mm":0.25,"glass_style":"2x2116","resin_content_pct":55.0,"source_id":"FR015","source_location":"HTML construction table 2, data row 11","source_url":"https://www.isola-group.com/pcb-laminates-prepreg/is550h-laminate-prepreg/","notes":"Manufacturer construction-specific value; test method/conditioning not stated in this HTML construction table. Thickness is the published nominal value; pressed prepreg thickness must be confirmed with PCB fabricator.","construction":"2x2116","offering":"Standard","thickness_inch":0.01,"collection_group":"fr4","record_id":"PCB007399","source_file":"originals/Isola/Isola__IS550H__Dk_Df_구성표__FR015.html","dataset_role":"material_published_parameter","dk_input_status":"scalar_with_frequency","review_flags":"test_method_not_stated;measurement_axis_not_stated"}
{"manufacturer":"Isola","product":"IS550H","material_family":null,"material_form":"core","dk":4.46,"dk_min":null,"dk_max":null,"dk_tolerance":null,"df":0.012,"frequency_ghz":0.5,"frequency_text":"500 MHz","value_type":"published_construction_table","method":null,"axis":null,"thickness_mm":0.25,"glass_style":"2x2116","resin_content_pct":55.0,"source_id":"FR015","source_location":"HTML construction table 2, data row 11","source_url":"https://www.isola-group.com/pcb-laminates-prepreg/is550h-laminate-prepreg/","notes":"Manufacturer construction-specific value; test method/conditioning not stated in this HTML construction table. Thickness is the published nominal value; pressed prepreg thickness must be confirmed with PCB fabricator.","construction":"2x2116","offering":"Standard","thickness_inch":0.01,"collection_group":"fr4","record_id":"PCB007400","source_file":"originals/Isola/Isola__IS550H__Dk_Df_구성표__FR015.html","dataset_role":"material_published_parameter","dk_input_status":"scalar_with_frequency","review_flags":"test_method_not_stated;measurement_axis_not_stated"}
{"manufacturer":"Isola","product":"IS550H","material_family":null,"material_form":"core","dk":4.43,"dk_min":null,"dk_max":null,"dk_tolerance":null,"df":0.012,"frequency_ghz":1.0,"frequency_text":"1 GHz","value_type":"published_construction_table","method":null,"axis":null,"thickness_mm":0.25,"glass_style":"2x2116","resin_content_pct":55.0,"source_id":"FR015","source_location":"HTML construction table 2, data row 11","source_url":"https://www.isola-group.com/pcb-laminates-prepreg/is550h-laminate-prepreg/","notes":"Manufacturer construction-specific value; test method/conditioning not stated in this HTML construction table. Thickness is the published nominal value; pressed prepreg thickness must be confirmed with PCB fabricator.","construction":"2x2116","offering":"Standard","thickness_inch":0.01,"collection_group":"fr4","record_id":"PCB007401","source_file":"originals/Isola/Isola__IS550H__Dk_Df_구성표__FR015.html","dataset_role":"material_published_parameter","dk_input_status":"scalar_with_frequency","review_flags":"test_method_not_stated;measurement_axis_not_stated"}
{"manufacturer":"Isola","product":"IS550H","material_family":null,"material_form":"core","dk":4.37,"dk_min":null,"dk_max":null,"dk_tolerance":null,"df":0.016,"frequency_ghz":10.0,"frequency_text":"10 GHz","value_type":"published_construction_table","method":null,"axis":null,"thickness_mm":0.25,"glass_style":"2x2116","resin_content_pct":55.0,"source_id":"FR015","source_location":"HTML construction table 2, data row 11","source_url":"https://www.isola-group.com/pcb-laminates-prepreg/is550h-laminate-prepreg/","notes":"Manufacturer construction-specific value; test method/conditioning not stated in this HTML construction table. Thickness is the published nominal value; pressed prepreg thickness must be confirmed with PCB fabricator.","construction":"2x2116","offering":"Standard","thickness_inch":0.01,"collection_group":"fr4","record_id":"PCB007402","source_file":"originals/Isola/Isola__IS550H__Dk_Df_구성표__FR015.html","dataset_role":"material_published_parameter","dk_input_status":"scalar_with_frequency","review_flags":"test_method_not_stated;measurement_axis_not_stated"}
{"manufacturer":"Isola","product":"IS550H","material_family":null,"material_form":"core","dk":4.39,"dk_min":null,"dk_max":null,"dk_tolerance":null,"df":0.013,"frequency_ghz":2.0,"frequency_text":"2 GHz","value_type":"published_construction_table","method":null,"axis":null,"thickness_mm":0.25,"glass_style":"2x2116","resin_content_pct":55.0,"source_id":"FR015","source_location":"HTML construction table 2, data row 11","source_url":"https://www.isola-group.com/pcb-laminates-prepreg/is550h-laminate-prepreg/","notes":"Manufacturer construction-specific value; test method/conditioning not stated in this HTML construction table. Thickness is the published nominal value; pressed prepreg thickness must be confirmed with PCB fabricator.","construction":"2x2116","offering":"Standard","thickness_inch":0.01,"collection_group":"fr4","record_id":"PCB007403","source_file":"originals/Isola/Isola__IS550H__Dk_Df_구성표__FR015.html","dataset_role":"material_published_parameter","dk_input_status":"scalar_with_frequency","review_flags":"test_method_not_stated;measurement_axis_not_stated"}
{"manufacturer":"Isola","product":"IS550H","material_family":null,"material_form":"core","dk":4.44,"dk_min":null,"dk_max":null,"dk_tolerance":null,"df":0.016,"frequency_ghz":5.0,"frequency_text":"5 GHz","value_type":"published_construction_table","method":null,"axis":null,"thickness_mm":0.25,"glass_style":"2x2116","resin_content_pct":55.0,"source_id":"FR015","source_location":"HTML construction table 2, data row 11","source_url":"https://www.isola-group.com/pcb-laminates-prepreg/is550h-laminate-prepreg/","notes":"Manufacturer construction-specific value; test method/conditioning not stated in this HTML construction table. Thickness is the published nominal value; pressed prepreg thickness must be confirmed with PCB fabricator.","construction":"2x2116","offering":"Standard","thickness_inch":0.01,"collection_group":"fr4","record_id":"PCB007404","source_file":"originals/Isola/Isola__IS550H__Dk_Df_구성표__FR015.html","dataset_role":"material_published_parameter","dk_input_status":"scalar_with_frequency","review_flags":"test_method_not_stated;measurement_axis_not_stated"}
{"manufacturer":"Isola","product":"IS550H","material_family":null,"material_form":"core","dk":4.51,"dk_min":null,"dk_max":null,"dk_tolerance":null,"df":0.012,"frequency_ghz":0.1,"frequency_text":"100 MHz","value_type":"published_construction_table","method":null,"axis":null,"thickness_mm":0.2,"glass_style":"2x3313","resin_content_pct":57.0,"source_id":"FR015","source_location":"HTML construction table 2, data row 10","source_url":"https://www.isola-group.com/pcb-laminates-prepreg/is550h-laminate-prepreg/","notes":"Manufacturer construction-specific value; test method/conditioning not stated in this HTML construction table. Thickness is the published nominal value; pressed prepreg thickness must be confirmed with PCB fabricator.","construction":"2x3313","offering":"Standard","thickness_inch":0.008,"collection_group":"fr4","record_id":"PCB007405","source_file":"originals/Isola/Isola__IS550H__Dk_Df_구성표__FR015.html","dataset_role":"material_published_parameter","dk_input_status":"scalar_with_frequency","review_flags":"test_method_not_stated;measurement_axis_not_stated"}
{"manufacturer":"Isola","product":"IS550H","material_family":null,"material_form":"core","dk":4.43,"dk_min":null,"dk_max":null,"dk_tolerance":null,"df":0.012,"frequency_ghz":0.5,"frequency_text":"500 MHz","value_type":"published_construction_table","method":null,"axis":null,"thickness_mm":0.2,"glass_style":"2x3313","resin_content_pct":57.0,"source_id":"FR015","source_location":"HTML construction table 2, data row 10","source_url":"https://www.isola-group.com/pcb-laminates-prepreg/is550h-laminate-prepreg/","notes":"Manufacturer construction-specific value; test method/conditioning not stated in this HTML construction table. Thickness is the published nominal value; pressed prepreg thickness must be confirmed with PCB fabricator.","construction":"2x3313","offering":"Standard","thickness_inch":0.008,"collection_group":"fr4","record_id":"PCB007406","source_file":"originals/Isola/Isola__IS550H__Dk_Df_구성표__FR015.html","dataset_role":"material_published_parameter","dk_input_status":"scalar_with_frequency","review_flags":"test_method_not_stated;measurement_axis_not_stated"}
{"manufacturer":"Isola","product":"IS550H","material_family":null,"material_form":"core","dk":4.39,"dk_min":null,"dk_max":null,"dk_tolerance":null,"df":0.012,"frequency_ghz":1.0,"frequency_text":"1 GHz","value_type":"published_construction_table","method":null,"axis":null,"thickness_mm":0.2,"glass_style":"2x3313","resin_content_pct":57.0,"source_id":"FR015","source_location":"HTML construction table 2, data row 10","source_url":"https://www.isola-group.com/pcb-laminates-prepreg/is550h-laminate-prepreg/","notes":"Manufacturer construction-specific value; test method/conditioning not stated in this HTML construction table. Thickness is the published nominal value; pressed prepreg thickness must be confirmed with PCB fabricator.","construction":"2x3313","offering":"Standard","thickness_inch":0.008,"collection_group":"fr4","record_id":"PCB007407","source_file":"originals/Isola/Isola__IS550H__Dk_Df_구성표__FR015.html","dataset_role":"material_published_parameter","dk_input_status":"scalar_with_frequency","review_flags":"test_method_not_stated;measurement_axis_not_stated"}
{"manufacturer":"Isola","product":"IS550H","material_family":null,"material_form":"core","dk":4.33,"dk_min":null,"dk_max":null,"dk_tolerance":null,"df":0.016,"frequency_ghz":10.0,"frequency_text":"10 GHz","value_type":"published_construction_table","method":null,"axis":null,"thickness_mm":0.2,"glass_style":"2x3313","resin_content_pct":57.0,"source_id":"FR015","source_location":"HTML construction table 2, data row 10","source_url":"https://www.isola-group.com/pcb-laminates-prepreg/is550h-laminate-prepreg/","notes":"Manufacturer construction-specific value; test method/conditioning not stated in this HTML construction table. Thickness is the published nominal value; pressed prepreg thickness must be confirmed with PCB fabricator.","construction":"2x3313","offering":"Standard","thickness_inch":0.008,"collection_group":"fr4","record_id":"PCB007408","source_file":"originals/Isola/Isola__IS550H__Dk_Df_구성표__FR015.html","dataset_role":"material_published_parameter","dk_input_status":"scalar_with_frequency","review_flags":"test_method_not_stated;measurement_axis_not_stated"}
{"manufacturer":"Isola","product":"IS550H","material_family":null,"material_form":"core","dk":4.34,"dk_min":null,"dk_max":null,"dk_tolerance":null,"df":0.013,"frequency_ghz":2.0,"frequency_text":"2 GHz","value_type":"published_construction_table","method":null,"axis":null,"thickness_mm":0.2,"glass_style":"2x3313","resin_content_pct":57.0,"source_id":"FR015","source_location":"HTML construction table 2, data row 10","source_url":"https://www.isola-group.com/pcb-laminates-prepreg/is550h-laminate-prepreg/","notes":"Manufacturer construction-specific value; test method/conditioning not stated in this HTML construction table. Thickness is the published nominal value; pressed prepreg thickness must be confirmed with PCB fabricator.","construction":"2x3313","offering":"Standard","thickness_inch":0.008,"collection_group":"fr4","record_id":"PCB007409","source_file":"originals/Isola/Isola__IS550H__Dk_Df_구성표__FR015.html","dataset_role":"material_published_parameter","dk_input_status":"scalar_with_frequency","review_flags":"test_method_not_stated;measurement_axis_not_stated"}
{"manufacturer":"Isola","product":"IS550H","material_family":null,"material_form":"core","dk":4.4,"dk_min":null,"dk_max":null,"dk_tolerance":null,"df":0.016,"frequency_ghz":5.0,"frequency_text":"5 GHz","value_type":"published_construction_table","method":null,"axis":null,"thickness_mm":0.2,"glass_style":"2x3313","resin_content_pct":57.0,"source_id":"FR015","source_location":"HTML construction table 2, data row 10","source_url":"https://www.isola-group.com/pcb-laminates-prepreg/is550h-laminate-prepreg/","notes":"Manufacturer construction-specific value; test method/conditioning not stated in this HTML construction table. Thickness is the published nominal value; pressed prepreg thickness must be confirmed with PCB fabricator.","construction":"2x3313","offering":"Standard","thickness_inch":0.008,"collection_group":"fr4","record_id":"PCB007410","source_file":"originals/Isola/Isola__IS550H__Dk_Df_구성표__FR015.html","dataset_role":"material_published_parameter","dk_input_status":"scalar_with_frequency","review_flags":"test_method_not_stated;measurement_axis_not_stated"}
{"manufacturer":"Isola","product":"IS550H","material_family":null,"material_form":"core","dk":4.83,"dk_min":null,"dk_max":null,"dk_tolerance":null,"df":0.011,"frequency_ghz":0.1,"frequency_text":"100 MHz","value_type":"published_construction_table","method":null,"axis":null,"thickness_mm":0.37,"glass_style":"2x7628","resin_content_pct":44.0,"source_id":"FR015","source_location":"HTML construction table 2, data row 12","source_url":"https://www.isola-group.com/pcb-laminates-prepreg/is550h-laminate-prepreg/","notes":"Manufacturer construction-specific value; test method/conditioning not stated in this HTML construction table. Thickness is the published nominal value; pressed prepreg thickness must be confirmed with PCB fabricator.","construction":"2x7628","offering":"Standard","thickness_inch":0.0148,"collection_group":"fr4","record_id":"PCB007411","source_file":"originals/Isola/Isola__IS550H__Dk_Df_구성표__FR015.html","dataset_role":"material_published_parameter","dk_input_status":"scalar_with_frequency","review_flags":"test_method_not_stated;measurement_axis_not_stated"}
{"manufacturer":"Isola","product":"IS550H","material_family":null,"material_form":"core","dk":4.7,"dk_min":null,"dk_max":null,"dk_tolerance":null,"df":0.01,"frequency_ghz":0.5,"frequency_text":"500 MHz","value_type":"published_construction_table","method":null,"axis":null,"thickness_mm":0.37,"glass_style":"2x7628","resin_content_pct":44.0,"source_id":"FR015","source_location":"HTML construction table 2, data row 12","source_url":"https://www.isola-group.com/pcb-laminates-prepreg/is550h-laminate-prepreg/","notes":"Manufacturer construction-specific value; test method/conditioning not stated in this HTML construction table. Thickness is the published nominal value; pressed prepreg thickness must be confirmed with PCB fabricator.","construction":"2x7628","offering":"Standard","thickness_inch":0.0148,"collection_group":"fr4","record_id":"PCB007412","source_file":"originals/Isola/Isola__IS550H__Dk_Df_구성표__FR015.html","dataset_role":"material_published_parameter","dk_input_status":"scalar_with_frequency","review_flags":"test_method_not_stated;measurement_axis_not_stated"}
{"manufacturer":"Isola","product":"IS550H","material_family":null,"material_form":"core","dk":4.65,"dk_min":null,"dk_max":null,"dk_tolerance":null,"df":0.009,"frequency_ghz":1.0,"frequency_text":"1 GHz","value_type":"published_construction_table","method":null,"axis":null,"thickness_mm":0.37,"glass_style":"2x7628","resin_content_pct":44.0,"source_id":"FR015","source_location":"HTML construction table 2, data row 12","source_url":"https://www.isola-group.com/pcb-laminates-prepreg/is550h-laminate-prepreg/","notes":"Manufacturer construction-specific value; test method/conditioning not stated in this HTML construction table. Thickness is the published nominal value; pressed prepreg thickness must be confirmed with PCB fabricator.","construction":"2x7628","offering":"Standard","thickness_inch":0.0148,"collection_group":"fr4","record_id":"PCB007413","source_file":"originals/Isola/Isola__IS550H__Dk_Df_구성표__FR015.html","dataset_role":"material_published_parameter","dk_input_status":"scalar_with_frequency","review_flags":"test_method_not_stated;measurement_axis_not_stated"}
{"manufacturer":"Isola","product":"IS550H","material_family":null,"material_form":"core","dk":4.61,"dk_min":null,"dk_max":null,"dk_tolerance":null,"df":0.016,"frequency_ghz":10.0,"frequency_text":"10 GHz","value_type":"published_construction_table","method":null,"axis":null,"thickness_mm":0.37,"glass_style":"2x7628","resin_content_pct":44.0,"source_id":"FR015","source_location":"HTML construction table 2, data row 12","source_url":"https://www.isola-group.com/pcb-laminates-prepreg/is550h-laminate-prepreg/","notes":"Manufacturer construction-specific value; test method/conditioning not stated in this HTML construction table. Thickness is the published nominal value; pressed prepreg thickness must be confirmed with PCB fabricator.","construction":"2x7628","offering":"Standard","thickness_inch":0.0148,"collection_group":"fr4","record_id":"PCB007414","source_file":"originals/Isola/Isola__IS550H__Dk_Df_구성표__FR015.html","dataset_role":"material_published_parameter","dk_input_status":"scalar_with_frequency","review_flags":"test_method_not_stated;measurement_axis_not_stated"}
{"manufacturer":"Isola","product":"IS550H","material_family":null,"material_form":"core","dk":4.64,"dk_min":null,"dk_max":null,"dk_tolerance":null,"df":0.012,"frequency_ghz":2.0,"frequency_text":"2 GHz","value_type":"published_construction_table","method":null,"axis":null,"thickness_mm":0.37,"glass_style":"2x7628","resin_content_pct":44.0,"source_id":"FR015","source_location":"HTML construction table 2, data row 12","source_url":"https://www.isola-group.com/pcb-laminates-prepreg/is550h-laminate-prepreg/","notes":"Manufacturer construction-specific value; test method/conditioning not stated in this HTML construction table. Thickness is the published nominal value; pressed prepreg thickness must be confirmed with PCB fabricator.","construction":"2x7628","offering":"Standard","thickness_inch":0.0148,"collection_group":"fr4","record_id":"PCB007415","source_file":"originals/Isola/Isola__IS550H__Dk_Df_구성표__FR015.html","dataset_role":"material_published_parameter","dk_input_status":"scalar_with_frequency","review_flags":"test_method_not_stated;measurement_axis_not_stated"}
{"manufacturer":"Isola","product":"IS550H","material_family":null,"material_form":"core","dk":4.67,"dk_min":null,"dk_max":null,"dk_tolerance":null,"df":0.014,"frequency_ghz":5.0,"frequency_text":"5 GHz","value_type":"published_construction_table","method":null,"axis":null,"thickness_mm":0.37,"glass_style":"2x7628","resin_content_pct":44.0,"source_id":"FR015","source_location":"HTML construction table 2, data row 12","source_url":"https://www.isola-group.com/pcb-laminates-prepreg/is550h-laminate-prepreg/","notes":"Manufacturer construction-specific value; test method/conditioning not stated in this HTML construction table. Thickness is the published nominal value; pressed prepreg thickness must be confirmed with PCB fabricator.","construction":"2x7628","offering":"Standard","thickness_inch":0.0148,"collection_group":"fr4","record_id":"PCB007416","source_file":"originals/Isola/Isola__IS550H__Dk_Df_구성표__FR015.html","dataset_role":"material_published_parameter","dk_input_status":"scalar_with_frequency","review_flags":"test_method_not_stated;measurement_axis_not_stated"}
{"manufacturer":"Isola","product":"IS550H","material_family":null,"material_form":"core","dk":4.75,"dk_min":null,"dk_max":null,"dk_tolerance":null,"df":0.011,"frequency_ghz":0.1,"frequency_text":"100 MHz","value_type":"published_construction_table","method":null,"axis":null,"thickness_mm":0.41,"glass_style":"2x7628","resin_content_pct":47.0,"source_id":"FR015","source_location":"HTML construction table 2, data row 13","source_url":"https://www.isola-group.com/pcb-laminates-prepreg/is550h-laminate-prepreg/","notes":"Manufacturer construction-specific value; test method/conditioning not stated in this HTML construction table. Thickness is the published nominal value; pressed prepreg thickness must be confirmed with PCB fabricator.","construction":"2x7628","offering":"Standard","thickness_inch":0.016,"collection_group":"fr4","record_id":"PCB007417","source_file":"originals/Isola/Isola__IS550H__Dk_Df_구성표__FR015.html","dataset_role":"material_published_parameter","dk_input_status":"scalar_with_frequency","review_flags":"test_method_not_stated;measurement_axis_not_stated"}
{"manufacturer":"Isola","product":"IS550H","material_family":null,"material_form":"core","dk":4.63,"dk_min":null,"dk_max":null,"dk_tolerance":null,"df":0.01,"frequency_ghz":0.5,"frequency_text":"500 MHz","value_type":"published_construction_table","method":null,"axis":null,"thickness_mm":0.41,"glass_style":"2x7628","resin_content_pct":47.0,"source_id":"FR015","source_location":"HTML construction table 2, data row 13","source_url":"https://www.isola-group.com/pcb-laminates-prepreg/is550h-laminate-prepreg/","notes":"Manufacturer construction-specific value; test method/conditioning not stated in this HTML construction table. Thickness is the published nominal value; pressed prepreg thickness must be confirmed with PCB fabricator.","construction":"2x7628","offering":"Standard","thickness_inch":0.016,"collection_group":"fr4","record_id":"PCB007418","source_file":"originals/Isola/Isola__IS550H__Dk_Df_구성표__FR015.html","dataset_role":"material_published_parameter","dk_input_status":"scalar_with_frequency","review_flags":"test_method_not_stated;measurement_axis_not_stated"}
{"manufacturer":"Isola","product":"IS550H","material_family":null,"material_form":"core","dk":4.59,"dk_min":null,"dk_max":null,"dk_tolerance":null,"df":0.01,"frequency_ghz":1.0,"frequency_text":"1 GHz","value_type":"published_construction_table","method":null,"axis":null,"thickness_mm":0.41,"glass_style":"2x7628","resin_content_pct":47.0,"source_id":"FR015","source_location":"HTML construction table 2, data row 13","source_url":"https://www.isola-group.com/pcb-laminates-prepreg/is550h-laminate-prepreg/","notes":"Manufacturer construction-specific value; test method/conditioning not stated in this HTML construction table. Thickness is the published nominal value; pressed prepreg thickness must be confirmed with PCB fabricator.","construction":"2x7628","offering":"Standard","thickness_inch":0.016,"collection_group":"fr4","record_id":"PCB007419","source_file":"originals/Isola/Isola__IS550H__Dk_Df_구성표__FR015.html","dataset_role":"material_published_parameter","dk_input_status":"scalar_with_frequency","review_flags":"test_method_not_stated;measurement_axis_not_stated"}
{"manufacturer":"Isola","product":"IS550H","material_family":null,"material_form":"core","dk":4.54,"dk_min":null,"dk_max":null,"dk_tolerance":null,"df":0.016,"frequency_ghz":10.0,"frequency_text":"10 GHz","value_type":"published_construction_table","method":null,"axis":null,"thickness_mm":0.41,"glass_style":"2x7628","resin_content_pct":47.0,"source_id":"FR015","source_location":"HTML construction table 2, data row 13","source_url":"https://www.isola-group.com/pcb-laminates-prepreg/is550h-laminate-prepreg/","notes":"Manufacturer construction-specific value; test method/conditioning not stated in this HTML construction table. Thickness is the published nominal value; pressed prepreg thickness must be confirmed with PCB fabricator.","construction":"2x7628","offering":"Standard","thickness_inch":0.016,"collection_group":"fr4","record_id":"PCB007420","source_file":"originals/Isola/Isola__IS550H__Dk_Df_구성표__FR015.html","dataset_role":"material_published_parameter","dk_input_status":"scalar_with_frequency","review_flags":"test_method_not_stated;measurement_axis_not_stated"}
{"manufacturer":"Isola","product":"IS550H","material_family":null,"material_form":"core","dk":4.57,"dk_min":null,"dk_max":null,"dk_tolerance":null,"df":0.012,"frequency_ghz":2.0,"frequency_text":"2 GHz","value_type":"published_construction_table","method":null,"axis":null,"thickness_mm":0.41,"glass_style":"2x7628","resin_content_pct":47.0,"source_id":"FR015","source_location":"HTML construction table 2, data row 13","source_url":"https://www.isola-group.com/pcb-laminates-prepreg/is550h-laminate-prepreg/","notes":"Manufacturer construction-specific value; test method/conditioning not stated in this HTML construction table. Thickness is the published nominal value; pressed prepreg thickness must be confirmed with PCB fabricator.","construction":"2x7628","offering":"Standard","thickness_inch":0.016,"collection_group":"fr4","record_id":"PCB007421","source_file":"originals/Isola/Isola__IS550H__Dk_Df_구성표__FR015.html","dataset_role":"material_published_parameter","dk_input_status":"scalar_with_frequency","review_flags":"test_method_not_stated;measurement_axis_not_stated"}
{"manufacturer":"Isola","product":"IS550H","material_family":null,"material_form":"core","dk":4.61,"dk_min":null,"dk_max":null,"dk_tolerance":null,"df":0.015,"frequency_ghz":5.0,"frequency_text":"5 GHz","value_type":"published_construction_table","method":null,"axis":null,"thickness_mm":0.41,"glass_style":"2x7628","resin_content_pct":47.0,"source_id":"FR015","source_location":"HTML construction table 2, data row 13","source_url":"https://www.isola-group.com/pcb-laminates-prepreg/is550h-laminate-prepreg/","notes":"Manufacturer construction-specific value; test method/conditioning not stated in this HTML construction table. Thickness is the published nominal value; pressed prepreg thickness must be confirmed with PCB fabricator.","construction":"2x7628","offering":"Standard","thickness_inch":0.016,"collection_group":"fr4","record_id":"PCB007422","source_file":"originals/Isola/Isola__IS550H__Dk_Df_구성표__FR015.html","dataset_role":"material_published_parameter","dk_input_status":"scalar_with_frequency","review_flags":"test_method_not_stated;measurement_axis_not_stated"}
