Repository: EIDOSDATA/TraceWave-Studio

# PCB 유전율과 적층 자료

수집/정리 기준일: 2026-11-11.

먼저 [전체 자료 안내 엑셀](Excel/00_전체_자료_안내.xlsx)을 연다. 회사별 엑셀은 `Excel/`에 있고, 원문 검색은 [HTML 안내](START_HERE_ko.html)를 사용한다.

- [자료 사용 안내](docs/자료_사용_안내.md): 폴더, 단위, 조건 선택과 내보내기.
- [자료 검토 결과](docs/자료_검토_결과.md): 확인한 범위, 오류/공백, 정리 내역.
- [TraceWave Studio 연결 설계](../../../Code/docs/pcb_material_catalog.md): 사용자 직접 입력, 소재 선택, 제조업체 적층 선택과 현재 구현의 경계.

57,340개 조건별 관측, 36개 회사와 일반 재료 참고 자료 1개 그룹, 1,756개 출처 기록을 보존했다. 새 엑셀은 전체 안내 1개와 회사/참고 자료별 37개로 총 38개다. 행 수는 고유 소재나 독립 측정 수가 아니다. 공식 자료에 값이 있어도 실제 제조 조건과 해석 대역에 맞는지 확인해야 한다.

사람이 보는 엑셀과 프로그램용 JSONL을 분리했다. 원문 PDF/HTML의 바이트는 보존하면서 파일명을 회사와 소재/용도 중심으로 바꿨다. 중복 저장한 데이터 사본은 복구 폴더로 옮겼고 관측 수치는 삭제하지 않았다.

File: 00_REF/PCB RF ANT/05_PCB_Dielectric_Data_2026/data/observations/PCBWay.jsonl (part 61 of 89)
{"manufacturer":"PCBWay","product":"7628 RC46%","material_family":"FR-4","material_form":"prepreg","dk":4.74,"dk_min":null,"dk_max":null,"dk_tolerance":null,"df":null,"frequency_ghz":null,"frequency_text":"not stated","value_type":"fabricator_stackup","record_kind":"published_stackup_layer","method":"not stated","axis":"not stated","thickness_mm":0.161,"glass_style":"7628","resin_content_pct":46.0,"source_id":"FB198","source_location":"PCBWay_10L_published_8; table row 6","source_url":"https://www.pcbway.com/multi-layer-laminated-structure.html","stackup_id":"PCBWay_10L_published_8","layer":"PP row 6","layer_sequence":6,"board_layers":10,"board_nominal_thickness_mm":2.4,"finished_outer_copper_oz":2.0,"inner_copper_oz":1.0,"inner_residual_copper_pct":50.0,"thickness_before_lamination_mm":0.196,"laminated_group_thickness_mm":0.161,"laminated_group_rows":1,"laminated_group_start_row":6,"core_with_copper_thickness_mm":null,"notes":"Published fabrication stackup; Dk test frequency, method, and raw laminate manufacturer not stated. Single prepreg row: thickness_mm is the published thickness after lamination.","record_id":"PCB056206","simulation_ready":false,"collection_group":"fab","source_collection_record_id":"FABR029391","source_file":"originals/PCBWay/PCBWay__종합카탈로그_All_298_rigid_PCB_stackups__적층구조__FB198.html","dataset_role":"fabricator_published_parameter","dk_input_status":"scalar_without_point_frequency","review_flags":"frequency_not_numeric_or_not_stated;test_method_not_stated;measurement_axis_not_stated"}
{"manufacturer":"PCBWay","product":"Core","material_family":"FR-4","material_form":"core","dk":4.6,"dk_min":null,"dk_max":null,"dk_tolerance":null,"df":null,"frequency_ghz":null,"frequency_text":"not stated","value_type":"fabricator_stackup","record_kind":"published_stackup_layer","method":"not stated","axis":"not stated","thickness_mm":0.33,"glass_style":null,"resin_content_pct":null,"source_id":"FB198","source_location":"PCBWay_10L_published_8; table row 8","source_url":"https://www.pcbway.com/multi-layer-laminated-structure.html","stackup_id":"PCBWay_10L_published_8","layer":"CORE row 8","layer_sequence":8,"board_layers":10,"board_nominal_thickness_mm":2.4,"finished_outer_copper_oz":2.0,"inner_copper_oz":1.0,"inner_residual_copper_pct":50.0,"thickness_before_lamination_mm":0.33,"laminated_group_thickness_mm":null,"laminated_group_rows":null,"laminated_group_start_row":null,"core_with_copper_thickness_mm":0.4,"notes":"Published fabrication stackup; Dk test frequency, method, and raw laminate manufacturer not stated. Bare core dielectric thickness excludes both copper foils.","record_id":"PCB056207","simulation_ready":false,"collection_group":"fab","source_collection_record_id":"FABR029392","source_file":"originals/PCBWay/PCBWay__종합카탈로그_All_298_rigid_PCB_stackups__적층구조__FB198.html","dataset_role":"fabricator_published_parameter","dk_input_status":"scalar_without_point_frequency","review_flags":"frequency_not_numeric_or_not_stated;test_method_not_stated;measurement_axis_not_stated"}
{"manufacturer":"PCBWay","product":"7628 RC46%","material_family":"FR-4","material_form":"prepreg","dk":4.74,"dk_min":null,"dk_max":null,"dk_tolerance":null,"df":null,"frequency_ghz":null,"frequency_text":"not stated","value_type":"fabricator_stackup","record_kind":"published_stackup_layer","method":"not stated","axis":"not stated","thickness_mm":0.161,"glass_style":"7628","resin_content_pct":46.0,"source_id":"FB198","source_location":"PCBWay_10L_published_8; table row 10","source_url":"https://www.pcbway.com/multi-layer-laminated-structure.html","stackup_id":"PCBWay_10L_published_8","layer":"PP row 10","layer_sequence":10,"board_layers":10,"board_nominal_thickness_mm":2.4,"finished_outer_copper_oz":2.0,"inner_copper_oz":1.0,"inner_residual_copper_pct":50.0,"thickness_before_lamination_mm":0.196,"laminated_group_thickness_mm":0.161,"laminated_group_rows":1,"laminated_group_start_row":10,"core_with_copper_thickness_mm":null,"notes":"Published fabrication stackup; Dk test frequency, method, and raw laminate manufacturer not stated. Single prepreg row: thickness_mm is the published thickness after lamination.","record_id":"PCB056208","simulation_ready":false,"collection_group":"fab","source_collection_record_id":"FABR029393","source_file":"originals/PCBWay/PCBWay__종합카탈로그_All_298_rigid_PCB_stackups__적층구조__FB198.html","dataset_role":"fabricator_published_parameter","dk_input_status":"scalar_without_point_frequency","review_flags":"frequency_not_numeric_or_not_stated;test_method_not_stated;measurement_axis_not_stated"}
{"manufacturer":"PCBWay","product":"Core","material_family":"FR-4","material_form":"core","dk":4.6,"dk_min":null,"dk_max":null,"dk_tolerance":null,"df":null,"frequency_ghz":null,"frequency_text":"not stated","value_type":"fabricator_stackup","record_kind":"published_stackup_layer","method":"not stated","axis":"not stated","thickness_mm":0.33,"glass_style":null,"resin_content_pct":null,"source_id":"FB198","source_location":"PCBWay_10L_published_8; table row 12","source_url":"https://www.pcbway.com/multi-layer-laminated-structure.html","stackup_id":"PCBWay_10L_published_8","layer":"CORE row 12","layer_sequence":12,"board_layers":10,"board_nominal_thickness_mm":2.4,"finished_outer_copper_oz":2.0,"inner_copper_oz":1.0,"inner_residual_copper_pct":50.0,"thickness_before_lamination_mm":0.33,"laminated_group_thickness_mm":null,"laminated_group_rows":null,"laminated_group_start_row":null,"core_with_copper_thickness_mm":0.4,"notes":"Published fabrication stackup; Dk test frequency, method, and raw laminate manufacturer not stated. Bare core dielectric thickness excludes both copper foils.","record_id":"PCB056209","simulation_ready":false,"collection_group":"fab","source_collection_record_id":"FABR029394","source_file":"originals/PCBWay/PCBWay__종합카탈로그_All_298_rigid_PCB_stackups__적층구조__FB198.html","dataset_role":"fabricator_published_parameter","dk_input_status":"scalar_without_point_frequency","review_flags":"frequency_not_numeric_or_not_stated;test_method_not_stated;measurement_axis_not_stated"}
{"manufacturer":"PCBWay","product":"7628 RC46%","material_family":"FR-4","material_form":"prepreg","dk":4.74,"dk_min":null,"dk_max":null,"dk_tolerance":null,"df":null,"frequency_ghz":null,"frequency_text":"not stated","value_type":"fabricator_stackup","record_kind":"published_stackup_layer","method":"not stated","axis":"not stated","thickness_mm":0.161,"glass_style":"7628","resin_content_pct":46.0,"source_id":"FB198","source_location":"PCBWay_10L_published_8; table row 14","source_url":"https://www.pcbway.com/multi-layer-laminated-structure.html","stackup_id":"PCBWay_10L_published_8","layer":"PP row 14","layer_sequence":14,"board_layers":10,"board_nominal_thickness_mm":2.4,"finished_outer_copper_oz":2.0,"inner_copper_oz":1.0,"inner_residual_copper_pct":50.0,"thickness_before_lamination_mm":0.196,"laminated_group_thickness_mm":0.161,"laminated_group_rows":1,"laminated_group_start_row":14,"core_with_copper_thickness_mm":null,"notes":"Published fabrication stackup; Dk test frequency, method, and raw laminate manufacturer not stated. Single prepreg row: thickness_mm is the published thickness after lamination.","record_id":"PCB056210","simulation_ready":false,"collection_group":"fab","source_collection_record_id":"FABR029395","source_file":"originals/PCBWay/PCBWay__종합카탈로그_All_298_rigid_PCB_stackups__적층구조__FB198.html","dataset_role":"fabricator_published_parameter","dk_input_status":"scalar_without_point_frequency","review_flags":"frequency_not_numeric_or_not_stated;test_method_not_stated;measurement_axis_not_stated"}
{"manufacturer":"PCBWay","product":"Core","material_family":"FR-4","material_form":"core","dk":4.6,"dk_min":null,"dk_max":null,"dk_tolerance":null,"df":null,"frequency_ghz":null,"frequency_text":"not stated","value_type":"fabricator_stackup","record_kind":"published_stackup_layer","method":"not stated","axis":"not stated","thickness_mm":0.33,"glass_style":null,"resin_content_pct":null,"source_id":"FB198","source_location":"PCBWay_10L_published_8; table row 16","source_url":"https://www.pcbway.com/multi-layer-laminated-structure.html","stackup_id":"PCBWay_10L_published_8","layer":"CORE row 16","layer_sequence":16,"board_layers":10,"board_nominal_thickness_mm":2.4,"finished_outer_copper_oz":2.0,"inner_copper_oz":1.0,"inner_residual_copper_pct":50.0,"thickness_before_lamination_mm":0.33,"laminated_group_thickness_mm":null,"laminated_group_rows":null,"laminated_group_start_row":null,"core_with_copper_thickness_mm":0.4,"notes":"Published fabrication stackup; Dk test frequency, method, and raw laminate manufacturer not stated. Bare core dielectric thickness excludes both copper foils.","record_id":"PCB056211","simulation_ready":false,"collection_group":"fab","source_collection_record_id":"FABR029396","source_file":"originals/PCBWay/PCBWay__종합카탈로그_All_298_rigid_PCB_stackups__적층구조__FB198.html","dataset_role":"fabricator_published_parameter","dk_input_status":"scalar_without_point_frequency","review_flags":"frequency_not_numeric_or_not_stated;test_method_not_stated;measurement_axis_not_stated"}
{"manufacturer":"PCBWay","product":"3313 RC58%","material_family":"FR-4","material_form":"prepreg","dk":4.45,"dk_min":null,"dk_max":null,"dk_tolerance":null,"df":null,"frequency_ghz":null,"frequency_text":"not stated","value_type":"fabricator_stackup","record_kind":"published_stackup_layer","method":"not stated","axis":"not stated","thickness_mm":0.0855,"glass_style":"3313","resin_content_pct":58.0,"source_id":"FB198","source_location":"PCBWay_10L_published_8; table row 18","source_url":"https://www.pcbway.com/multi-layer-laminated-structure.html","stackup_id":"PCBWay_10L_published_8","layer":"PP row 18","layer_sequence":18,"board_layers":10,"board_nominal_thickness_mm":2.4,"finished_outer_copper_oz":2.0,"inner_copper_oz":1.0,"inner_residual_copper_pct":50.0,"thickness_before_lamination_mm":0.103,"laminated_group_thickness_mm":0.0855,"laminated_group_rows":1,"laminated_group_start_row":18,"core_with_copper_thickness_mm":null,"notes":"Published fabrication stackup; Dk test frequency, method, and raw laminate manufacturer not stated. Single prepreg row: thickness_mm is the published thickness after lamination.","record_id":"PCB056212","simulation_ready":false,"collection_group":"fab","source_collection_record_id":"FABR029397","source_file":"originals/PCBWay/PCBWay__종합카탈로그_All_298_rigid_PCB_stackups__적층구조__FB198.html","dataset_role":"fabricator_published_parameter","dk_input_status":"scalar_without_point_frequency","review_flags":"frequency_not_numeric_or_not_stated;test_method_not_stated;measurement_axis_not_stated"}
{"manufacturer":"PCBWay","product":"3313 RC58%","material_family":"FR-4","material_form":"prepreg","dk":4.45,"dk_min":null,"dk_max":null,"dk_tolerance":null,"df":null,"frequency_ghz":null,"frequency_text":"not stated","value_type":"fabricator_stackup","record_kind":"published_stackup_layer","method":"not stated","axis":"not stated","thickness_mm":0.0785,"glass_style":"3313","resin_content_pct":58.0,"source_id":"FB198","source_location":"PCBWay_10L_published_9; table row 2","source_url":"https://www.pcbway.com/multi-layer-laminated-structure.html","stackup_id":"PCBWay_10L_published_9","layer":"PP row 2","layer_sequence":2,"board_layers":10,"board_nominal_thickness_mm":2.4,"finished_outer_copper_oz":2.0,"inner_copper_oz":1.0,"inner_residual_copper_pct":30.0,"thickness_before_lamination_mm":0.103,"laminated_group_thickness_mm":0.0785,"laminated_group_rows":1,"laminated_group_start_row":2,"core_with_copper_thickness_mm":null,"notes":"Published fabrication stackup; Dk test frequency, method, and raw laminate manufacturer not stated. Single prepreg row: thickness_mm is the published thickness after lamination.","record_id":"PCB056213","simulation_ready":false,"collection_group":"fab","source_collection_record_id":"FABR029398","source_file":"originals/PCBWay/PCBWay__종합카탈로그_All_298_rigid_PCB_stackups__적층구조__FB198.html","dataset_role":"fabricator_published_parameter","dk_input_status":"scalar_without_point_frequency","review_flags":"frequency_not_numeric_or_not_stated;test_method_not_stated;measurement_axis_not_stated"}
{"manufacturer":"PCBWay","product":"Core","material_family":"FR-4","material_form":"core","dk":4.6,"dk_min":null,"dk_max":null,"dk_tolerance":null,"df":null,"frequency_ghz":null,"frequency_text":"not stated","value_type":"fabricator_stackup","record_kind":"published_stackup_layer","method":"not stated","axis":"not stated","thickness_mm":0.33,"glass_style":null,"resin_content_pct":null,"source_id":"FB198","source_location":"PCBWay_10L_published_9; table row 4","source_url":"https://www.pcbway.com/multi-layer-laminated-structure.html","stackup_id":"PCBWay_10L_published_9","layer":"CORE row 4","layer_sequence":4,"board_layers":10,"board_nominal_thickness_mm":2.4,"finished_outer_copper_oz":2.0,"inner_copper_oz":1.0,"inner_residual_copper_pct":30.0,"thickness_before_lamination_mm":0.33,"laminated_group_thickness_mm":null,"laminated_group_rows":null,"laminated_group_start_row":null,"core_with_copper_thickness_mm":0.4,"notes":"Published fabrication stackup; Dk test frequency, method, and raw laminate manufacturer not stated. Bare core dielectric thickness excludes both copper foils.","record_id":"PCB056214","simulation_ready":false,"collection_group":"fab","source_collection_record_id":"FABR029399","source_file":"originals/PCBWay/PCBWay__종합카탈로그_All_298_rigid_PCB_stackups__적층구조__FB198.html","dataset_role":"fabricator_published_parameter","dk_input_status":"scalar_without_point_frequency","review_flags":"frequency_not_numeric_or_not_stated;test_method_not_stated;measurement_axis_not_stated"}
{"manufacturer":"PCBWay","product":"7628 RC46%","material_family":"FR-4","material_form":"prepreg","dk":4.74,"dk_min":null,"dk_max":null,"dk_tolerance":null,"df":null,"frequency_ghz":null,"frequency_text":"not stated","value_type":"fabricator_stackup","record_kind":"published_stackup_layer","method":"not stated","axis":"not stated","thickness_mm":0.147,"glass_style":"7628","resin_content_pct":46.0,"source_id":"FB198","source_location":"PCBWay_10L_published_9; table row 6","source_url":"https://www.pcbway.com/multi-layer-laminated-structure.html","stackup_id":"PCBWay_10L_published_9","layer":"PP row 6","layer_sequence":6,"board_layers":10,"board_nominal_thickness_mm":2.4,"finished_outer_copper_oz":2.0,"inner_copper_oz":1.0,"inner_residual_copper_pct":30.0,"thickness_before_lamination_mm":0.196,"laminated_group_thickness_mm":0.147,"laminated_group_rows":1,"laminated_group_start_row":6,"core_with_copper_thickness_mm":null,"notes":"Published fabrication stackup; Dk test frequency, method, and raw laminate manufacturer not stated. Single prepreg row: thickness_mm is the published thickness after lamination.","record_id":"PCB056215","simulation_ready":false,"collection_group":"fab","source_collection_record_id":"FABR029400","source_file":"originals/PCBWay/PCBWay__종합카탈로그_All_298_rigid_PCB_stackups__적층구조__FB198.html","dataset_role":"fabricator_published_parameter","dk_input_status":"scalar_without_point_frequency","review_flags":"frequency_not_numeric_or_not_stated;test_method_not_stated;measurement_axis_not_stated"}
{"manufacturer":"PCBWay","product":"Core","material_family":"FR-4","material_form":"core","dk":4.6,"dk_min":null,"dk_max":null,"dk_tolerance":null,"df":null,"frequency_ghz":null,"frequency_text":"not stated","value_type":"fabricator_stackup","record_kind":"published_stackup_layer","method":"not stated","axis":"not stated","thickness_mm":0.33,"glass_style":null,"resin_content_pct":null,"source_id":"FB198","source_location":"PCBWay_10L_published_9; table row 8","source_url":"https://www.pcbway.com/multi-layer-laminated-structure.html","stackup_id":"PCBWay_10L_published_9","layer":"CORE row 8","layer_sequence":8,"board_layers":10,"board_nominal_thickness_mm":2.4,"finished_outer_copper_oz":2.0,"inner_copper_oz":1.0,"inner_residual_copper_pct":30.0,"thickness_before_lamination_mm":0.33,"laminated_group_thickness_mm":null,"laminated_group_rows":null,"laminated_group_start_row":null,"core_with_copper_thickness_mm":0.4,"notes":"Published fabrication stackup; Dk test frequency, method, and raw laminate manufacturer not stated. Bare core dielectric thickness excludes both copper foils.","record_id":"PCB056216","simulation_ready":false,"collection_group":"fab","source_collection_record_id":"FABR029401","source_file":"originals/PCBWay/PCBWay__종합카탈로그_All_298_rigid_PCB_stackups__적층구조__FB198.html","dataset_role":"fabricator_published_parameter","dk_input_status":"scalar_without_point_frequency","review_flags":"frequency_not_numeric_or_not_stated;test_method_not_stated;measurement_axis_not_stated"}
{"manufacturer":"PCBWay","product":"7628 RC46%","material_family":"FR-4","material_form":"prepreg","dk":4.74,"dk_min":null,"dk_max":null,"dk_tolerance":null,"df":null,"frequency_ghz":null,"frequency_text":"not stated","value_type":"fabricator_stackup","record_kind":"published_stackup_layer","method":"not stated","axis":"not stated","thickness_mm":0.147,"glass_style":"7628","resin_content_pct":46.0,"source_id":"FB198","source_location":"PCBWay_10L_published_9; table row 10","source_url":"https://www.pcbway.com/multi-layer-laminated-structure.html","stackup_id":"PCBWay_10L_published_9","layer":"PP row 10","layer_sequence":10,"board_layers":10,"board_nominal_thickness_mm":2.4,"finished_outer_copper_oz":2.0,"inner_copper_oz":1.0,"inner_residual_copper_pct":30.0,"thickness_before_lamination_mm":0.196,"laminated_group_thickness_mm":0.147,"laminated_group_rows":1,"laminated_group_start_row":10,"core_with_copper_thickness_mm":null,"notes":"Published fabrication stackup; Dk test frequency, method, and raw laminate manufacturer not stated. Single prepreg row: thickness_mm is the published thickness after lamination.","record_id":"PCB056217","simulation_ready":false,"collection_group":"fab","source_collection_record_id":"FABR029402","source_file":"originals/PCBWay/PCBWay__종합카탈로그_All_298_rigid_PCB_stackups__적층구조__FB198.html","dataset_role":"fabricator_published_parameter","dk_input_status":"scalar_without_point_frequency","review_flags":"frequency_not_numeric_or_not_stated;test_method_not_stated;measurement_axis_not_stated"}
{"manufacturer":"PCBWay","product":"Core","material_family":"FR-4","material_form":"core","dk":4.6,"dk_min":null,"dk_max":null,"dk_tolerance":null,"df":null,"frequency_ghz":null,"frequency_text":"not stated","value_type":"fabricator_stackup","record_kind":"published_stackup_layer","method":"not stated","axis":"not stated","thickness_mm":0.33,"glass_style":null,"resin_content_pct":null,"source_id":"FB198","source_location":"PCBWay_10L_published_9; table row 12","source_url":"https://www.pcbway.com/multi-layer-laminated-structure.html","stackup_id":"PCBWay_10L_published_9","layer":"CORE row 12","layer_sequence":12,"board_layers":10,"board_nominal_thickness_mm":2.4,"finished_outer_copper_oz":2.0,"inner_copper_oz":1.0,"inner_residual_copper_pct":30.0,"thickness_before_lamination_mm":0.33,"laminated_group_thickness_mm":null,"laminated_group_rows":null,"laminated_group_start_row":null,"core_with_copper_thickness_mm":0.4,"notes":"Published fabrication stackup; Dk test frequency, method, and raw laminate manufacturer not stated. Bare core dielectric thickness excludes both copper foils.","record_id":"PCB056218","simulation_ready":false,"collection_group":"fab","source_collection_record_id":"FABR029403","source_file":"originals/PCBWay/PCBWay__종합카탈로그_All_298_rigid_PCB_stackups__적층구조__FB198.html","dataset_role":"fabricator_published_parameter","dk_input_status":"scalar_without_point_frequency","review_flags":"frequency_not_numeric_or_not_stated;test_method_not_stated;measurement_axis_not_stated"}
{"manufacturer":"PCBWay","product":"7628 RC46%","material_family":"FR-4","material_form":"prepreg","dk":4.74,"dk_min":null,"dk_max":null,"dk_tolerance":null,"df":null,"frequency_ghz":null,"frequency_text":"not stated","value_type":"fabricator_stackup","record_kind":"published_stackup_layer","method":"not stated","axis":"not stated","thickness_mm":0.147,"glass_style":"7628","resin_content_pct":46.0,"source_id":"FB198","source_location":"PCBWay_10L_published_9; table row 14","source_url":"https://www.pcbway.com/multi-layer-laminated-structure.html","stackup_id":"PCBWay_10L_published_9","layer":"PP row 14","layer_sequence":14,"board_layers":10,"board_nominal_thickness_mm":2.4,"finished_outer_copper_oz":2.0,"inner_copper_oz":1.0,"inner_residual_copper_pct":30.0,"thickness_before_lamination_mm":0.196,"laminated_group_thickness_mm":0.147,"laminated_group_rows":1,"laminated_group_start_row":14,"core_with_copper_thickness_mm":null,"notes":"Published fabrication stackup; Dk test frequency, method, and raw laminate manufacturer not stated. Single prepreg row: thickness_mm is the published thickness after lamination.","record_id":"PCB056219","simulation_ready":false,"collection_group":"fab","source_collection_record_id":"FABR029404","source_file":"originals/PCBWay/PCBWay__종합카탈로그_All_298_rigid_PCB_stackups__적층구조__FB198.html","dataset_role":"fabricator_published_parameter","dk_input_status":"scalar_without_point_frequency","review_flags":"frequency_not_numeric_or_not_stated;test_method_not_stated;measurement_axis_not_stated"}
{"manufacturer":"PCBWay","product":"Core","material_family":"FR-4","material_form":"core","dk":4.6,"dk_min":null,"dk_max":null,"dk_tolerance":null,"df":null,"frequency_ghz":null,"frequency_text":"not stated","value_type":"fabricator_stackup","record_kind":"published_stackup_layer","method":"not stated","axis":"not stated","thickness_mm":0.33,"glass_style":null,"resin_content_pct":null,"source_id":"FB198","source_location":"PCBWay_10L_published_9; table row 16","source_url":"https://www.pcbway.com/multi-layer-laminated-structure.html","stackup_id":"PCBWay_10L_published_9","layer":"CORE row 16","layer_sequence":16,"board_layers":10,"board_nominal_thickness_mm":2.4,"finished_outer_copper_oz":2.0,"inner_copper_oz":1.0,"inner_residual_copper_pct":30.0,"thickness_before_lamination_mm":0.33,"laminated_group_thickness_mm":null,"laminated_group_rows":null,"laminated_group_start_row":null,"core_with_copper_thickness_mm":0.4,"notes":"Published fabrication stackup; Dk test frequency, method, and raw laminate manufacturer not stated. Bare core dielectric thickness excludes both copper foils.","record_id":"PCB056220","simulation_ready":false,"collection_group":"fab","source_collection_record_id":"FABR029405","source_file":"originals/PCBWay/PCBWay__종합카탈로그_All_298_rigid_PCB_stackups__적층구조__FB198.html","dataset_role":"fabricator_published_parameter","dk_input_status":"scalar_without_point_frequency","review_flags":"frequency_not_numeric_or_not_stated;test_method_not_stated;measurement_axis_not_stated"}
{"manufacturer":"PCBWay","product":"3313 RC58%","material_family":"FR-4","material_form":"prepreg","dk":4.45,"dk_min":null,"dk_max":null,"dk_tolerance":null,"df":null,"frequency_ghz":null,"frequency_text":"not stated","value_type":"fabricator_stackup","record_kind":"published_stackup_layer","method":"not stated","axis":"not stated","thickness_mm":0.0785,"glass_style":"3313","resin_content_pct":58.0,"source_id":"FB198","source_location":"PCBWay_10L_published_9; table row 18","source_url":"https://www.pcbway.com/multi-layer-laminated-structure.html","stackup_id":"PCBWay_10L_published_9","layer":"PP row 18","layer_sequence":18,"board_layers":10,"board_nominal_thickness_mm":2.4,"finished_outer_copper_oz":2.0,"inner_copper_oz":1.0,"inner_residual_copper_pct":30.0,"thickness_before_lamination_mm":0.103,"laminated_group_thickness_mm":0.0785,"laminated_group_rows":1,"laminated_group_start_row":18,"core_with_copper_thickness_mm":null,"notes":"Published fabrication stackup; Dk test frequency, method, and raw laminate manufacturer not stated. Single prepreg row: thickness_mm is the published thickness after lamination.","record_id":"PCB056221","simulation_ready":false,"collection_group":"fab","source_collection_record_id":"FABR029406","source_file":"originals/PCBWay/PCBWay__종합카탈로그_All_298_rigid_PCB_stackups__적층구조__FB198.html","dataset_role":"fabricator_published_parameter","dk_input_status":"scalar_without_point_frequency","review_flags":"frequency_not_numeric_or_not_stated;test_method_not_stated;measurement_axis_not_stated"}
{"manufacturer":"PCBWay","product":"1080 RC68%","material_family":"FR-4","material_form":"prepreg","dk":4.21,"dk_min":null,"dk_max":null,"dk_tolerance":null,"df":null,"frequency_ghz":null,"frequency_text":"not stated","value_type":"fabricator_stackup","record_kind":"published_stackup_layer","method":"not stated","axis":"not stated","thickness_mm":0.0705,"glass_style":"1080","resin_content_pct":68.0,"source_id":"FB198","source_location":"PCBWay_10L_published_10; table row 2","source_url":"https://www.pcbway.com/multi-layer-laminated-structure.html","stackup_id":"PCBWay_10L_published_10","layer":"PP row 2","layer_sequence":2,"board_layers":10,"board_nominal_thickness_mm":2.0,"finished_outer_copper_oz":1.0,"inner_copper_oz":1.0,"inner_residual_copper_pct":70.0,"thickness_before_lamination_mm":0.081,"laminated_group_thickness_mm":0.0705,"laminated_group_rows":1,"laminated_group_start_row":2,"core_with_copper_thickness_mm":null,"notes":"Published fabrication stackup; Dk test frequency, method, and raw laminate manufacturer not stated. Single prepreg row: thickness_mm is the published thickness after lamination.","record_id":"PCB056222","simulation_ready":false,"collection_group":"fab","source_collection_record_id":"FABR029407","source_file":"originals/PCBWay/PCBWay__종합카탈로그_All_298_rigid_PCB_stackups__적층구조__FB198.html","dataset_role":"fabricator_published_parameter","dk_input_status":"scalar_without_point_frequency","review_flags":"frequency_not_numeric_or_not_stated;test_method_not_stated;measurement_axis_not_stated"}
{"manufacturer":"PCBWay","product":"Core","material_family":"FR-4","material_form":"core","dk":4.6,"dk_min":null,"dk_max":null,"dk_tolerance":null,"df":null,"frequency_ghz":null,"frequency_text":"not stated","value_type":"fabricator_stackup","record_kind":"published_stackup_layer","method":"not stated","axis":"not stated","thickness_mm":0.23,"glass_style":null,"resin_content_pct":null,"source_id":"FB198","source_location":"PCBWay_10L_published_10; table row 4","source_url":"https://www.pcbway.com/multi-layer-laminated-structure.html","stackup_id":"PCBWay_10L_published_10","layer":"CORE row 4","layer_sequence":4,"board_layers":10,"board_nominal_thickness_mm":2.0,"finished_outer_copper_oz":1.0,"inner_copper_oz":1.0,"inner_residual_copper_pct":70.0,"thickness_before_lamination_mm":0.23,"laminated_group_thickness_mm":null,"laminated_group_rows":null,"laminated_group_start_row":null,"core_with_copper_thickness_mm":0.3,"notes":"Published fabrication stackup; Dk test frequency, method, and raw laminate manufacturer not stated. Bare core dielectric thickness excludes both copper foils.","record_id":"PCB056223","simulation_ready":false,"collection_group":"fab","source_collection_record_id":"FABR029408","source_file":"originals/PCBWay/PCBWay__종합카탈로그_All_298_rigid_PCB_stackups__적층구조__FB198.html","dataset_role":"fabricator_published_parameter","dk_input_status":"scalar_without_point_frequency","review_flags":"frequency_not_numeric_or_not_stated;test_method_not_stated;measurement_axis_not_stated"}
{"manufacturer":"PCBWay","product":"7628 RC46%","material_family":"FR-4","material_form":"prepreg","dk":4.74,"dk_min":null,"dk_max":null,"dk_tolerance":null,"df":null,"frequency_ghz":null,"frequency_text":"not stated","value_type":"fabricator_stackup","record_kind":"published_stackup_layer","method":"not stated","axis":"not stated","thickness_mm":0.175,"glass_style":"7628","resin_content_pct":46.0,"source_id":"FB198","source_location":"PCBWay_10L_published_10; table row 6","source_url":"https://www.pcbway.com/multi-layer-laminated-structure.html","stackup_id":"PCBWay_10L_published_10","layer":"PP row 6","layer_sequence":6,"board_layers":10,"board_nominal_thickness_mm":2.0,"finished_outer_copper_oz":1.0,"inner_copper_oz":1.0,"inner_residual_copper_pct":70.0,"thickness_before_lamination_mm":0.196,"laminated_group_thickness_mm":0.175,"laminated_group_rows":1,"laminated_group_start_row":6,"core_with_copper_thickness_mm":null,"notes":"Published fabrication stackup; Dk test frequency, method, and raw laminate manufacturer not stated. Single prepreg row: thickness_mm is the published thickness after lamination.","record_id":"PCB056224","simulation_ready":false,"collection_group":"fab","source_collection_record_id":"FABR029409","source_file":"originals/PCBWay/PCBWay__종합카탈로그_All_298_rigid_PCB_stackups__적층구조__FB198.html","dataset_role":"fabricator_published_parameter","dk_input_status":"scalar_without_point_frequency","review_flags":"frequency_not_numeric_or_not_stated;test_method_not_stated;measurement_axis_not_stated"}
{"manufacturer":"PCBWay","product":"Core","material_family":"FR-4","material_form":"core","dk":4.6,"dk_min":null,"dk_max":null,"dk_tolerance":null,"df":null,"frequency_ghz":null,"frequency_text":"not stated","value_type":"fabricator_stackup","record_kind":"published_stackup_layer","method":"not stated","axis":"not stated","thickness_mm":0.23,"glass_style":null,"resin_content_pct":null,"source_id":"FB198","source_location":"PCBWay_10L_published_10; table row 8","source_url":"https://www.pcbway.com/multi-layer-laminated-structure.html","stackup_id":"PCBWay_10L_published_10","layer":"CORE row 8","layer_sequence":8,"board_layers":10,"board_nominal_thickness_mm":2.0,"finished_outer_copper_oz":1.0,"inner_copper_oz":1.0,"inner_residual_copper_pct":70.0,"thickness_before_lamination_mm":0.23,"laminated_group_thickness_mm":null,"laminated_group_rows":null,"laminated_group_start_row":null,"core_with_copper_thickness_mm":0.3,"notes":"Published fabrication stackup; Dk test frequency, method, and raw laminate manufacturer not stated. Bare core dielectric thickness excludes both copper foils.","record_id":"PCB056225","simulation_ready":false,"collection_group":"fab","source_collection_record_id":"FABR029410","source_file":"originals/PCBWay/PCBWay__종합카탈로그_All_298_rigid_PCB_stackups__적층구조__FB198.html","dataset_role":"fabricator_published_parameter","dk_input_status":"scalar_without_point_frequency","review_flags":"frequency_not_numeric_or_not_stated;test_method_not_stated;measurement_axis_not_stated"}
{"manufacturer":"PCBWay","product":"7628 RC46%","material_family":"FR-4","material_form":"prepreg","dk":4.74,"dk_min":null,"dk_max":null,"dk_tolerance":null,"df":null,"frequency_ghz":null,"frequency_text":"not stated","value_type":"fabricator_stackup","record_kind":"published_stackup_layer","method":"not stated","axis":"not stated","thickness_mm":0.175,"glass_style":"7628","resin_content_pct":46.0,"source_id":"FB198","source_location":"PCBWay_10L_published_10; table row 10","source_url":"https://www.pcbway.com/multi-layer-laminated-structure.html","stackup_id":"PCBWay_10L_published_10","layer":"PP row 10","layer_sequence":10,"board_layers":10,"board_nominal_thickness_mm":2.0,"finished_outer_copper_oz":1.0,"inner_copper_oz":1.0,"inner_residual_copper_pct":70.0,"thickness_before_lamination_mm":0.196,"laminated_group_thickness_mm":0.175,"laminated_group_rows":1,"laminated_group_start_row":10,"core_with_copper_thickness_mm":null,"notes":"Published fabrication stackup; Dk test frequency, method, and raw laminate manufacturer not stated. Single prepreg row: thickness_mm is the published thickness after lamination.","record_id":"PCB056226","simulation_ready":false,"collection_group":"fab","source_collection_record_id":"FABR029411","source_file":"originals/PCBWay/PCBWay__종합카탈로그_All_298_rigid_PCB_stackups__적층구조__FB198.html","dataset_role":"fabricator_published_parameter","dk_input_status":"scalar_without_point_frequency","review_flags":"frequency_not_numeric_or_not_stated;test_method_not_stated;measurement_axis_not_stated"}
{"manufacturer":"PCBWay","product":"Core","material_family":"FR-4","material_form":"core","dk":4.6,"dk_min":null,"dk_max":null,"dk_tolerance":null,"df":null,"frequency_ghz":null,"frequency_text":"not stated","value_type":"fabricator_stackup","record_kind":"published_stackup_layer","method":"not stated","axis":"not stated","thickness_mm":0.23,"glass_style":null,"resin_content_pct":null,"source_id":"FB198","source_location":"PCBWay_10L_published_10; table row 12","source_url":"https://www.pcbway.com/multi-layer-laminated-structure.html","stackup_id":"PCBWay_10L_published_10","layer":"CORE row 12","layer_sequence":12,"board_layers":10,"board_nominal_thickness_mm":2.0,"finished_outer_copper_oz":1.0,"inner_copper_oz":1.0,"inner_residual_copper_pct":70.0,"thickness_before_lamination_mm":0.23,"laminated_group_thickness_mm":null,"laminated_group_rows":null,"laminated_group_start_row":null,"core_with_copper_thickness_mm":0.3,"notes":"Published fabrication stackup; Dk test frequency, method, and raw laminate manufacturer not stated. Bare core dielectric thickness excludes both copper foils.","record_id":"PCB056227","simulation_ready":false,"collection_group":"fab","source_collection_record_id":"FABR029412","source_file":"originals/PCBWay/PCBWay__종합카탈로그_All_298_rigid_PCB_stackups__적층구조__FB198.html","dataset_role":"fabricator_published_parameter","dk_input_status":"scalar_without_point_frequency","review_flags":"frequency_not_numeric_or_not_stated;test_method_not_stated;measurement_axis_not_stated"}
{"manufacturer":"PCBWay","product":"7628 RC46%","material_family":"FR-4","material_form":"prepreg","dk":4.74,"dk_min":null,"dk_max":null,"dk_tolerance":null,"df":null,"frequency_ghz":null,"frequency_text":"not stated","value_type":"fabricator_stackup","record_kind":"published_stackup_layer","method":"not stated","axis":"not stated","thickness_mm":0.175,"glass_style":"7628","resin_content_pct":46.0,"source_id":"FB198","source_location":"PCBWay_10L_published_10; table row 14","source_url":"https://www.pcbway.com/multi-layer-laminated-structure.html","stackup_id":"PCBWay_10L_published_10","layer":"PP row 14","layer_sequence":14,"board_layers":10,"board_nominal_thickness_mm":2.0,"finished_outer_copper_oz":1.0,"inner_copper_oz":1.0,"inner_residual_copper_pct":70.0,"thickness_before_lamination_mm":0.196,"laminated_group_thickness_mm":0.175,"laminated_group_rows":1,"laminated_group_start_row":14,"core_with_copper_thickness_mm":null,"notes":"Published fabrication stackup; Dk test frequency, method, and raw laminate manufacturer not stated. Single prepreg row: thickness_mm is the published thickness after lamination.","record_id":"PCB056228","simulation_ready":false,"collection_group":"fab","source_collection_record_id":"FABR029413","source_file":"originals/PCBWay/PCBWay__종합카탈로그_All_298_rigid_PCB_stackups__적층구조__FB198.html","dataset_role":"fabricator_published_parameter","dk_input_status":"scalar_without_point_frequency","review_flags":"frequency_not_numeric_or_not_stated;test_method_not_stated;measurement_axis_not_stated"}
{"manufacturer":"PCBWay","product":"Core","material_family":"FR-4","material_form":"core","dk":4.6,"dk_min":null,"dk_max":null,"dk_tolerance":null,"df":null,"frequency_ghz":null,"frequency_text":"not stated","value_type":"fabricator_stackup","record_kind":"published_stackup_layer","method":"not stated","axis":"not stated","thickness_mm":0.23,"glass_style":null,"resin_content_pct":null,"source_id":"FB198","source_location":"PCBWay_10L_published_10; table row 16","source_url":"https://www.pcbway.com/multi-layer-laminated-structure.html","stackup_id":"PCBWay_10L_published_10","layer":"CORE row 16","layer_sequence":16,"board_layers":10,"board_nominal_thickness_mm":2.0,"finished_outer_copper_oz":1.0,"inner_copper_oz":1.0,"inner_residual_copper_pct":70.0,"thickness_before_lamination_mm":0.23,"laminated_group_thickness_mm":null,"laminated_group_rows":null,"laminated_group_start_row":null,"core_with_copper_thickness_mm":0.3,"notes":"Published fabrication stackup; Dk test frequency, method, and raw laminate manufacturer not stated. Bare core dielectric thickness excludes both copper foils.","record_id":"PCB056229","simulation_ready":false,"collection_group":"fab","source_collection_record_id":"FABR029414","source_file":"originals/PCBWay/PCBWay__종합카탈로그_All_298_rigid_PCB_stackups__적층구조__FB198.html","dataset_role":"fabricator_published_parameter","dk_input_status":"scalar_without_point_frequency","review_flags":"frequency_not_numeric_or_not_stated;test_method_not_stated;measurement_axis_not_stated"}
{"manufacturer":"PCBWay","product":"1080 RC68%","material_family":"FR-4","material_form":"prepreg","dk":4.21,"dk_min":null,"dk_max":null,"dk_tolerance":null,"df":null,"frequency_ghz":null,"frequency_text":"not stated","value_type":"fabricator_stackup","record_kind":"published_stackup_layer","method":"not stated","axis":"not stated","thickness_mm":0.0705,"glass_style":"1080","resin_content_pct":68.0,"source_id":"FB198","source_location":"PCBWay_10L_published_10; table row 18","source_url":"https://www.pcbway.com/multi-layer-laminated-structure.html","stackup_id":"PCBWay_10L_published_10","layer":"PP row 18","layer_sequence":18,"board_layers":10,"board_nominal_thickness_mm":2.0,"finished_outer_copper_oz":1.0,"inner_copper_oz":1.0,"inner_residual_copper_pct":70.0,"thickness_before_lamination_mm":0.081,"laminated_group_thickness_mm":0.0705,"laminated_group_rows":1,"laminated_group_start_row":18,"core_with_copper_thickness_mm":null,"notes":"Published fabrication stackup; Dk test frequency, method, and raw laminate manufacturer not stated. Single prepreg row: thickness_mm is the published thickness after lamination.","record_id":"PCB056230","simulation_ready":false,"collection_group":"fab","source_collection_record_id":"FABR029415","source_file":"originals/PCBWay/PCBWay__종합카탈로그_All_298_rigid_PCB_stackups__적층구조__FB198.html","dataset_role":"fabricator_published_parameter","dk_input_status":"scalar_without_point_frequency","review_flags":"frequency_not_numeric_or_not_stated;test_method_not_stated;measurement_axis_not_stated"}
{"manufacturer":"PCBWay","product":"3313 RC58%","material_family":"FR-4","material_form":"prepreg","dk":4.45,"dk_min":null,"dk_max":null,"dk_tolerance":null,"df":null,"frequency_ghz":null,"frequency_text":"not stated","value_type":"fabricator_stackup","record_kind":"published_stackup_layer","method":"not stated","axis":"not stated","thickness_mm":0.0855,"glass_style":"3313","resin_content_pct":58.0,"source_id":"FB198","source_location":"PCBWay_10L_published_11; table row 2","source_url":"https://www.pcbway.com/multi-layer-laminated-structure.html","stackup_id":"PCBWay_10L_published_11","layer":"PP row 2","layer_sequence":2,"board_layers":10,"board_nominal_thickness_mm":2.0,"finished_outer_copper_oz":1.0,"inner_copper_oz":1.0,"inner_residual_copper_pct":50.0,"thickness_before_lamination_mm":0.103,"laminated_group_thickness_mm":0.0855,"laminated_group_rows":1,"laminated_group_start_row":2,"core_with_copper_thickness_mm":null,"notes":"Published fabrication stackup; Dk test frequency, method, and raw laminate manufacturer not stated. Single prepreg row: thickness_mm is the published thickness after lamination.","record_id":"PCB056231","simulation_ready":false,"collection_group":"fab","source_collection_record_id":"FABR029416","source_file":"originals/PCBWay/PCBWay__종합카탈로그_All_298_rigid_PCB_stackups__적층구조__FB198.html","dataset_role":"fabricator_published_parameter","dk_input_status":"scalar_without_point_frequency","review_flags":"frequency_not_numeric_or_not_stated;test_method_not_stated;measurement_axis_not_stated"}
