Repository: EIDOSDATA/TraceWave-Studio

# PCB 유전율과 적층 자료

수집/정리 기준일: 2026-11-11.

먼저 [전체 자료 안내 엑셀](Excel/00_전체_자료_안내.xlsx)을 연다. 회사별 엑셀은 `Excel/`에 있고, 원문 검색은 [HTML 안내](START_HERE_ko.html)를 사용한다.

- [자료 사용 안내](docs/자료_사용_안내.md): 폴더, 단위, 조건 선택과 내보내기.
- [자료 검토 결과](docs/자료_검토_결과.md): 확인한 범위, 오류/공백, 정리 내역.
- [TraceWave Studio 연결 설계](../../../Code/docs/pcb_material_catalog.md): 사용자 직접 입력, 소재 선택, 제조업체 적층 선택과 현재 구현의 경계.

57,340개 조건별 관측, 36개 회사와 일반 재료 참고 자료 1개 그룹, 1,756개 출처 기록을 보존했다. 새 엑셀은 전체 안내 1개와 회사/참고 자료별 37개로 총 38개다. 행 수는 고유 소재나 독립 측정 수가 아니다. 공식 자료에 값이 있어도 실제 제조 조건과 해석 대역에 맞는지 확인해야 한다.

사람이 보는 엑셀과 프로그램용 JSONL을 분리했다. 원문 PDF/HTML의 바이트는 보존하면서 파일명을 회사와 소재/용도 중심으로 바꿨다. 중복 저장한 데이터 사본은 복구 폴더로 옮겼고 관측 수치는 삭제하지 않았다.

File: 00_REF/PCB RF ANT/05_PCB_Dielectric_Data_2026/data/observations/Wurth_Elektronik.jsonl (part 61 of 61)
{"manufacturer":"Wurth Elektronik","product":"WE-SM-0001","material_family":"used on rigid parts","material_form":"solder_mask","dk":3.5,"dk_min":null,"dk_max":null,"dk_tolerance":null,"df":0.028,"frequency_ghz":1.0,"frequency_text":"1GHz","value_type":"fabricator_typical_IPC_class","record_kind":"stackup_master_layer_typical_planning_value","method":"not stated","axis":"not stated","thickness_mm":0.015001239999999999,"glass_style":null,"resin_content_pct":null,"source_id":"FB020","source_location":"BASIC10_ML10_147_17_2V13.stackup; master layer index 1; Top Solder","source_url":"https://www.we-online.com/files/zip1/we-cbt-basic-stackups-altium-designer.zip","stackup_id":"BASIC10_ML10_147_17_2V13","layer":"Top Solder","source_revision_date":"10/18/2023 14:39:38","material_description":"Soldermask IPC-SM840","thickness_original":"0.5906mil","notes":"Wurth public standard stackup: typical values for IPC material classes, not a specific raw-material vendor/grade guarantee. Master stack layer data; inspect native file for rigid-flex regional contexts. used on rigid parts","record_id":"PCB053092","simulation_ready":false,"collection_group":"fab","source_collection_record_id":"FABR026277","source_file":"originals/Wurth_Elektronik/Wurth_Elektronik__종합카탈로그_we-cbt-basic-stackups-altium-designer__Altium_적층자료__FB020.zip","dataset_role":"fabricator_published_parameter","dk_input_status":"scalar_with_frequency","review_flags":"test_method_not_stated;measurement_axis_not_stated"}
{"manufacturer":"Wurth Elektronik","product":"WE-PP-0034","material_family":"FR-4.1 filled, halogen free","material_form":"prepreg","dk":3.86,"dk_min":null,"dk_max":null,"dk_tolerance":null,"df":0.013,"frequency_ghz":1.0,"frequency_text":"1GHz","value_type":"fabricator_typical_IPC_class","record_kind":"stackup_master_layer_typical_planning_value","method":"not stated","axis":"not stated","thickness_mm":0.02999994,"glass_style":"1037","resin_content_pct":68.0,"source_id":"FB025","source_location":"HDI8_3-2b-3_052_25_2V13.stackup; master layer index 12; Dielectric 4","source_url":"https://www.we-online.com/files/zip1/we-cbt-hdi-stackups-altium-designer-v1.zip","stackup_id":"HDI8_3-2b-3_052_25_2V13","layer":"Dielectric 4","source_revision_date":"10/24/2023 07:54:10","material_description":"Prepreg IPC-4101/127/128","thickness_original":"1.1811mil","notes":"Wurth public standard stackup: typical values for IPC material classes, not a specific raw-material vendor/grade guarantee. Master stack layer data; inspect native file for rigid-flex regional contexts. FR-4.1 filled, halogen free","record_id":"PCB054658","simulation_ready":false,"collection_group":"fab","source_collection_record_id":"FABR027843","source_file":"originals/Wurth_Elektronik/Wurth_Elektronik__종합카탈로그_we-cbt-hdi-stackups-altium-designer-v1__Altium_적층자료__FB025.zip","dataset_role":"fabricator_published_parameter","dk_input_status":"scalar_with_frequency","review_flags":"test_method_not_stated;measurement_axis_not_stated"}
{"manufacturer":"Wurth Elektronik","product":"WE-PP-0034","material_family":"FR-4.1 filled, halogen free","material_form":"prepreg","dk":3.86,"dk_min":null,"dk_max":null,"dk_tolerance":null,"df":0.013,"frequency_ghz":1.0,"frequency_text":"1GHz","value_type":"fabricator_typical_IPC_class","record_kind":"stackup_master_layer_typical_planning_value","method":"not stated","axis":"not stated","thickness_mm":0.02999994,"glass_style":"1037","resin_content_pct":68.0,"source_id":"FB025","source_location":"HDI8_3-2b-3_052_25_2V13.stackup; master layer index 14; Dielectric 5","source_url":"https://www.we-online.com/files/zip1/we-cbt-hdi-stackups-altium-designer-v1.zip","stackup_id":"HDI8_3-2b-3_052_25_2V13","layer":"Dielectric 5","source_revision_date":"10/24/2023 07:54:10","material_description":"Prepreg IPC-4101/127/128","thickness_original":"1.1811mil","notes":"Wurth public standard stackup: typical values for IPC material classes, not a specific raw-material vendor/grade guarantee. Master stack layer data; inspect native file for rigid-flex regional contexts. FR-4.1 filled, halogen free","record_id":"PCB054659","simulation_ready":false,"collection_group":"fab","source_collection_record_id":"FABR027844","source_file":"originals/Wurth_Elektronik/Wurth_Elektronik__종합카탈로그_we-cbt-hdi-stackups-altium-designer-v1__Altium_적층자료__FB025.zip","dataset_role":"fabricator_published_parameter","dk_input_status":"scalar_with_frequency","review_flags":"test_method_not_stated;measurement_axis_not_stated"}
{"manufacturer":"Wurth Elektronik","product":"WE-PP-0034","material_family":"FR-4.1 filled, halogen free","material_form":"prepreg","dk":3.86,"dk_min":null,"dk_max":null,"dk_tolerance":null,"df":0.013,"frequency_ghz":1.0,"frequency_text":"1GHz","value_type":"fabricator_typical_IPC_class","record_kind":"stackup_master_layer_typical_planning_value","method":"not stated","axis":"not stated","thickness_mm":0.02999994,"glass_style":"1037","resin_content_pct":68.0,"source_id":"FB025","source_location":"HDI8_3-2b-3_052_25_2V13.stackup; master layer index 16; Dielectric 6","source_url":"https://www.we-online.com/files/zip1/we-cbt-hdi-stackups-altium-designer-v1.zip","stackup_id":"HDI8_3-2b-3_052_25_2V13","layer":"Dielectric 6","source_revision_date":"10/24/2023 07:54:10","material_description":"Prepreg IPC-4101/127/128","thickness_original":"1.1811mil","notes":"Wurth public standard stackup: typical values for IPC material classes, not a specific raw-material vendor/grade guarantee. Master stack layer data; inspect native file for rigid-flex regional contexts. FR-4.1 filled, halogen free","record_id":"PCB054660","simulation_ready":false,"collection_group":"fab","source_collection_record_id":"FABR027845","source_file":"originals/Wurth_Elektronik/Wurth_Elektronik__종합카탈로그_we-cbt-hdi-stackups-altium-designer-v1__Altium_적층자료__FB025.zip","dataset_role":"fabricator_published_parameter","dk_input_status":"scalar_with_frequency","review_flags":"test_method_not_stated;measurement_axis_not_stated"}
{"manufacturer":"Wurth Elektronik","product":"WE-SM-0001","material_family":"used on rigid parts","material_form":"solder_mask","dk":3.5,"dk_min":null,"dk_max":null,"dk_tolerance":null,"df":0.028,"frequency_ghz":1.0,"frequency_text":"1GHz","value_type":"fabricator_typical_IPC_class","record_kind":"stackup_master_layer_typical_planning_value","method":"not stated","axis":"not stated","thickness_mm":0.015001239999999999,"glass_style":null,"resin_content_pct":null,"source_id":"FB025","source_location":"HDI8_3-2b-3_052_25_2V13.stackup; master layer index 19; Bottom Solder","source_url":"https://www.we-online.com/files/zip1/we-cbt-hdi-stackups-altium-designer-v1.zip","stackup_id":"HDI8_3-2b-3_052_25_2V13","layer":"Bottom Solder","source_revision_date":"10/24/2023 07:54:10","material_description":"Soldermask IPC-SM840","thickness_original":"0.5906mil","notes":"Wurth public standard stackup: typical values for IPC material classes, not a specific raw-material vendor/grade guarantee. Master stack layer data; inspect native file for rigid-flex regional contexts. used on rigid parts","record_id":"PCB054661","simulation_ready":false,"collection_group":"fab","source_collection_record_id":"FABR027846","source_file":"originals/Wurth_Elektronik/Wurth_Elektronik__종합카탈로그_we-cbt-hdi-stackups-altium-designer-v1__Altium_적층자료__FB025.zip","dataset_role":"fabricator_published_parameter","dk_input_status":"scalar_with_frequency","review_flags":"test_method_not_stated;measurement_axis_not_stated"}
{"manufacturer":"Wurth Elektronik","product":"WE-SM-0001","material_family":"used on rigid parts","material_form":"solder_mask","dk":3.5,"dk_min":null,"dk_max":null,"dk_tolerance":null,"df":0.028,"frequency_ghz":1.0,"frequency_text":"1GHz","value_type":"fabricator_typical_IPC_class","record_kind":"stackup_master_layer_typical_planning_value","method":"not stated","axis":"not stated","thickness_mm":0.015001239999999999,"glass_style":null,"resin_content_pct":null,"source_id":"FB025","source_location":"HDI8_3-2b-3_160_35_2V13.stackup; master layer index 1; Top Solder","source_url":"https://www.we-online.com/files/zip1/we-cbt-hdi-stackups-altium-designer-v1.zip","stackup_id":"HDI8_3-2b-3_160_35_2V13","layer":"Top Solder","source_revision_date":"08/04/2023 07:23:28","material_description":"Soldermask IPC-SM840","thickness_original":"0.5906mil","notes":"Wurth public standard stackup: typical values for IPC material classes, not a specific raw-material vendor/grade guarantee. Master stack layer data; inspect native file for rigid-flex regional contexts. used on rigid parts","record_id":"PCB054662","simulation_ready":false,"collection_group":"fab","source_collection_record_id":"FABR027847","source_file":"originals/Wurth_Elektronik/Wurth_Elektronik__종합카탈로그_we-cbt-hdi-stackups-altium-designer-v1__Altium_적층자료__FB025.zip","dataset_role":"fabricator_published_parameter","dk_input_status":"scalar_with_frequency","review_flags":"test_method_not_stated;measurement_axis_not_stated"}
{"manufacturer":"Wurth Elektronik","product":"WE-PP-0034","material_family":"FR-4.1 filled, halogen free","material_form":"prepreg","dk":3.5,"dk_min":null,"dk_max":null,"dk_tolerance":null,"df":0.011,"frequency_ghz":1.0,"frequency_text":"1GHz","value_type":"fabricator_typical_IPC_class","record_kind":"stackup_master_layer_typical_planning_value","method":"not stated","axis":"not stated","thickness_mm":0.06500114,"glass_style":"1080","resin_content_pct":58.0,"source_id":"FB025","source_location":"HDI8_3-2b-3_160_35_2V13.stackup; master layer index 4; Dielectric 1","source_url":"https://www.we-online.com/files/zip1/we-cbt-hdi-stackups-altium-designer-v1.zip","stackup_id":"HDI8_3-2b-3_160_35_2V13","layer":"Dielectric 1","source_revision_date":"08/04/2023 07:23:28","material_description":"Prepreg IPC-4101/127/128","thickness_original":"2.5591mil","notes":"Wurth public standard stackup: typical values for IPC material classes, not a specific raw-material vendor/grade guarantee. Master stack layer data; inspect native file for rigid-flex regional contexts. FR-4.1 filled, halogen free","record_id":"PCB054663","simulation_ready":false,"collection_group":"fab","source_collection_record_id":"FABR027848","source_file":"originals/Wurth_Elektronik/Wurth_Elektronik__종합카탈로그_we-cbt-hdi-stackups-altium-designer-v1__Altium_적층자료__FB025.zip","dataset_role":"fabricator_published_parameter","dk_input_status":"scalar_with_frequency","review_flags":"test_method_not_stated;measurement_axis_not_stated"}
{"manufacturer":"Wurth Elektronik","product":"WE-PP-0034","material_family":"FR-4.1 filled, halogen free","material_form":"prepreg","dk":3.5,"dk_min":null,"dk_max":null,"dk_tolerance":null,"df":0.011,"frequency_ghz":1.0,"frequency_text":"1GHz","value_type":"fabricator_typical_IPC_class","record_kind":"stackup_master_layer_typical_planning_value","method":"not stated","axis":"not stated","thickness_mm":0.06500114,"glass_style":"1080","resin_content_pct":58.0,"source_id":"FB025","source_location":"HDI8_3-2b-3_160_35_2V13.stackup; master layer index 6; Dielectric 2","source_url":"https://www.we-online.com/files/zip1/we-cbt-hdi-stackups-altium-designer-v1.zip","stackup_id":"HDI8_3-2b-3_160_35_2V13","layer":"Dielectric 2","source_revision_date":"08/04/2023 07:23:28","material_description":"Prepreg IPC-4101/127/128","thickness_original":"2.5591mil","notes":"Wurth public standard stackup: typical values for IPC material classes, not a specific raw-material vendor/grade guarantee. Master stack layer data; inspect native file for rigid-flex regional contexts. FR-4.1 filled, halogen free","record_id":"PCB054664","simulation_ready":false,"collection_group":"fab","source_collection_record_id":"FABR027849","source_file":"originals/Wurth_Elektronik/Wurth_Elektronik__종합카탈로그_we-cbt-hdi-stackups-altium-designer-v1__Altium_적층자료__FB025.zip","dataset_role":"fabricator_published_parameter","dk_input_status":"scalar_with_frequency","review_flags":"test_method_not_stated;measurement_axis_not_stated"}
{"manufacturer":"Wurth Elektronik","product":"WE-PP-0034","material_family":"FR-4.1 filled, halogen free","material_form":"prepreg","dk":3.5,"dk_min":null,"dk_max":null,"dk_tolerance":null,"df":0.011,"frequency_ghz":1.0,"frequency_text":"1GHz","value_type":"fabricator_typical_IPC_class","record_kind":"stackup_master_layer_typical_planning_value","method":"not stated","axis":"not stated","thickness_mm":0.06500114,"glass_style":"1080","resin_content_pct":58.0,"source_id":"FB025","source_location":"HDI8_3-2b-3_160_35_2V13.stackup; master layer index 8; Dielectric 3","source_url":"https://www.we-online.com/files/zip1/we-cbt-hdi-stackups-altium-designer-v1.zip","stackup_id":"HDI8_3-2b-3_160_35_2V13","layer":"Dielectric 3","source_revision_date":"08/04/2023 07:23:28","material_description":"Prepreg IPC-4101/127/128","thickness_original":"2.5591mil","notes":"Wurth public standard stackup: typical values for IPC material classes, not a specific raw-material vendor/grade guarantee. Master stack layer data; inspect native file for rigid-flex regional contexts. FR-4.1 filled, halogen free","record_id":"PCB054665","simulation_ready":false,"collection_group":"fab","source_collection_record_id":"FABR027850","source_file":"originals/Wurth_Elektronik/Wurth_Elektronik__종합카탈로그_we-cbt-hdi-stackups-altium-designer-v1__Altium_적층자료__FB025.zip","dataset_role":"fabricator_published_parameter","dk_input_status":"scalar_with_frequency","review_flags":"test_method_not_stated;measurement_axis_not_stated"}
{"manufacturer":"Wurth Elektronik","product":"WE-CO-0056","material_family":"FR-4.1 filled, halogen free","material_form":"core","dk":5.1,"dk_min":null,"dk_max":null,"dk_tolerance":null,"df":0.011,"frequency_ghz":1.0,"frequency_text":"1GHz","value_type":"fabricator_typical_IPC_class","record_kind":"stackup_master_layer_typical_planning_value","method":"not stated","axis":"not stated","thickness_mm":0.9300006799999999,"glass_style":"5*7628M","resin_content_pct":46.7,"source_id":"FB025","source_location":"HDI8_3-2b-3_160_35_2V13.stackup; master layer index 10; Core 1","source_url":"https://www.we-online.com/files/zip1/we-cbt-hdi-stackups-altium-designer-v1.zip","stackup_id":"HDI8_3-2b-3_160_35_2V13","layer":"Core 1","source_revision_date":"08/04/2023 07:23:28","material_description":"Core IPC-4101/127/128","thickness_original":"36.6142mil","notes":"Wurth public standard stackup: typical values for IPC material classes, not a specific raw-material vendor/grade guarantee. Master stack layer data; inspect native file for rigid-flex regional contexts. FR-4.1 filled, halogen free","record_id":"PCB054666","simulation_ready":false,"collection_group":"fab","source_collection_record_id":"FABR027851","source_file":"originals/Wurth_Elektronik/Wurth_Elektronik__종합카탈로그_we-cbt-hdi-stackups-altium-designer-v1__Altium_적층자료__FB025.zip","dataset_role":"fabricator_published_parameter","dk_input_status":"scalar_with_frequency","review_flags":"test_method_not_stated;measurement_axis_not_stated"}
{"manufacturer":"Wurth Elektronik","product":"WE-PP-0034","material_family":"FR-4.1 filled, halogen free","material_form":"prepreg","dk":3.5,"dk_min":null,"dk_max":null,"dk_tolerance":null,"df":0.011,"frequency_ghz":1.0,"frequency_text":"1GHz","value_type":"fabricator_typical_IPC_class","record_kind":"stackup_master_layer_typical_planning_value","method":"not stated","axis":"not stated","thickness_mm":0.06500114,"glass_style":"1080","resin_content_pct":58.0,"source_id":"FB025","source_location":"HDI8_3-2b-3_160_35_2V13.stackup; master layer index 12; Dielectric 4","source_url":"https://www.we-online.com/files/zip1/we-cbt-hdi-stackups-altium-designer-v1.zip","stackup_id":"HDI8_3-2b-3_160_35_2V13","layer":"Dielectric 4","source_revision_date":"08/04/2023 07:23:28","material_description":"Prepreg IPC-4101/127/128","thickness_original":"2.5591mil","notes":"Wurth public standard stackup: typical values for IPC material classes, not a specific raw-material vendor/grade guarantee. Master stack layer data; inspect native file for rigid-flex regional contexts. FR-4.1 filled, halogen free","record_id":"PCB054667","simulation_ready":false,"collection_group":"fab","source_collection_record_id":"FABR027852","source_file":"originals/Wurth_Elektronik/Wurth_Elektronik__종합카탈로그_we-cbt-hdi-stackups-altium-designer-v1__Altium_적층자료__FB025.zip","dataset_role":"fabricator_published_parameter","dk_input_status":"scalar_with_frequency","review_flags":"test_method_not_stated;measurement_axis_not_stated"}
{"manufacturer":"Wurth Elektronik","product":"WE-PP-0034","material_family":"FR-4.1 filled, halogen free","material_form":"prepreg","dk":3.5,"dk_min":null,"dk_max":null,"dk_tolerance":null,"df":0.011,"frequency_ghz":1.0,"frequency_text":"1GHz","value_type":"fabricator_typical_IPC_class","record_kind":"stackup_master_layer_typical_planning_value","method":"not stated","axis":"not stated","thickness_mm":0.06500114,"glass_style":"1080","resin_content_pct":58.0,"source_id":"FB025","source_location":"HDI8_3-2b-3_160_35_2V13.stackup; master layer index 14; Dielectric 5","source_url":"https://www.we-online.com/files/zip1/we-cbt-hdi-stackups-altium-designer-v1.zip","stackup_id":"HDI8_3-2b-3_160_35_2V13","layer":"Dielectric 5","source_revision_date":"08/04/2023 07:23:28","material_description":"Prepreg IPC-4101/127/128","thickness_original":"2.5591mil","notes":"Wurth public standard stackup: typical values for IPC material classes, not a specific raw-material vendor/grade guarantee. Master stack layer data; inspect native file for rigid-flex regional contexts. FR-4.1 filled, halogen free","record_id":"PCB054668","simulation_ready":false,"collection_group":"fab","source_collection_record_id":"FABR027853","source_file":"originals/Wurth_Elektronik/Wurth_Elektronik__종합카탈로그_we-cbt-hdi-stackups-altium-designer-v1__Altium_적층자료__FB025.zip","dataset_role":"fabricator_published_parameter","dk_input_status":"scalar_with_frequency","review_flags":"test_method_not_stated;measurement_axis_not_stated"}
{"manufacturer":"Wurth Elektronik","product":"WE-PP-0034","material_family":"FR-4.1 filled, halogen free","material_form":"prepreg","dk":3.5,"dk_min":null,"dk_max":null,"dk_tolerance":null,"df":0.011,"frequency_ghz":1.0,"frequency_text":"1GHz","value_type":"fabricator_typical_IPC_class","record_kind":"stackup_master_layer_typical_planning_value","method":"not stated","axis":"not stated","thickness_mm":0.06500114,"glass_style":"1080","resin_content_pct":58.0,"source_id":"FB025","source_location":"HDI8_3-2b-3_160_35_2V13.stackup; master layer index 16; Dielectric 6","source_url":"https://www.we-online.com/files/zip1/we-cbt-hdi-stackups-altium-designer-v1.zip","stackup_id":"HDI8_3-2b-3_160_35_2V13","layer":"Dielectric 6","source_revision_date":"08/04/2023 07:23:28","material_description":"Prepreg IPC-4101/127/128","thickness_original":"2.5591mil","notes":"Wurth public standard stackup: typical values for IPC material classes, not a specific raw-material vendor/grade guarantee. Master stack layer data; inspect native file for rigid-flex regional contexts. FR-4.1 filled, halogen free","record_id":"PCB054669","simulation_ready":false,"collection_group":"fab","source_collection_record_id":"FABR027854","source_file":"originals/Wurth_Elektronik/Wurth_Elektronik__종합카탈로그_we-cbt-hdi-stackups-altium-designer-v1__Altium_적층자료__FB025.zip","dataset_role":"fabricator_published_parameter","dk_input_status":"scalar_with_frequency","review_flags":"test_method_not_stated;measurement_axis_not_stated"}
{"manufacturer":"Wurth Elektronik","product":"WE-SM-0001","material_family":"used on rigid parts","material_form":"solder_mask","dk":3.5,"dk_min":null,"dk_max":null,"dk_tolerance":null,"df":0.028,"frequency_ghz":1.0,"frequency_text":"1GHz","value_type":"fabricator_typical_IPC_class","record_kind":"stackup_master_layer_typical_planning_value","method":"not stated","axis":"not stated","thickness_mm":0.015001239999999999,"glass_style":null,"resin_content_pct":null,"source_id":"FB025","source_location":"HDI8_3-2b-3_160_35_2V13.stackup; master layer index 19; Bottom Solder","source_url":"https://www.we-online.com/files/zip1/we-cbt-hdi-stackups-altium-designer-v1.zip","stackup_id":"HDI8_3-2b-3_160_35_2V13","layer":"Bottom Solder","source_revision_date":"08/04/2023 07:23:28","material_description":"Soldermask IPC-SM840","thickness_original":"0.5906mil","notes":"Wurth public standard stackup: typical values for IPC material classes, not a specific raw-material vendor/grade guarantee. Master stack layer data; inspect native file for rigid-flex regional contexts. used on rigid parts","record_id":"PCB054670","simulation_ready":false,"collection_group":"fab","source_collection_record_id":"FABR027855","source_file":"originals/Wurth_Elektronik/Wurth_Elektronik__종합카탈로그_we-cbt-hdi-stackups-altium-designer-v1__Altium_적층자료__FB025.zip","dataset_role":"fabricator_published_parameter","dk_input_status":"scalar_with_frequency","review_flags":"test_method_not_stated;measurement_axis_not_stated"}
{"manufacturer":"Wurth Elektronik","product":"WE-SM-0001","material_family":"used on rigid parts","material_form":"solder_mask","dk":3.5,"dk_min":null,"dk_max":null,"dk_tolerance":null,"df":0.028,"frequency_ghz":1.0,"frequency_text":"1GHz","value_type":"fabricator_typical_IPC_class","record_kind":"stackup_master_layer_typical_planning_value","method":"not stated","axis":"not stated","thickness_mm":0.015001239999999999,"glass_style":null,"resin_content_pct":null,"source_id":"FB025","source_location":"HDI8_3-2l4b-3_161_35_2V13.stackup; master layer index 1; Top Solder","source_url":"https://www.we-online.com/files/zip1/we-cbt-hdi-stackups-altium-designer-v1.zip","stackup_id":"HDI8_3-2l4b-3_161_35_2V13","layer":"Top Solder","source_revision_date":"08/04/2023 07:26:17","material_description":"Soldermask IPC-SM840","thickness_original":"0.5906mil","notes":"Wurth public standard stackup: typical values for IPC material classes, not a specific raw-material vendor/grade guarantee. Master stack layer data; inspect native file for rigid-flex regional contexts. used on rigid parts","record_id":"PCB054671","simulation_ready":false,"collection_group":"fab","source_collection_record_id":"FABR027856","source_file":"originals/Wurth_Elektronik/Wurth_Elektronik__종합카탈로그_we-cbt-hdi-stackups-altium-designer-v1__Altium_적층자료__FB025.zip","dataset_role":"fabricator_published_parameter","dk_input_status":"scalar_with_frequency","review_flags":"test_method_not_stated;measurement_axis_not_stated"}
{"manufacturer":"Wurth Elektronik","product":"WE-PP-0034","material_family":"FR-4.1 filled, halogen free","material_form":"prepreg","dk":3.5,"dk_min":null,"dk_max":null,"dk_tolerance":null,"df":0.011,"frequency_ghz":1.0,"frequency_text":"1GHz","value_type":"fabricator_typical_IPC_class","record_kind":"stackup_master_layer_typical_planning_value","method":"not stated","axis":"not stated","thickness_mm":0.06500114,"glass_style":"1080","resin_content_pct":58.0,"source_id":"FB025","source_location":"HDI8_3-2l4b-3_161_35_2V13.stackup; master layer index 4; Dielectric 1","source_url":"https://www.we-online.com/files/zip1/we-cbt-hdi-stackups-altium-designer-v1.zip","stackup_id":"HDI8_3-2l4b-3_161_35_2V13","layer":"Dielectric 1","source_revision_date":"08/04/2023 07:26:17","material_description":"Prepreg IPC-4101/127/128","thickness_original":"2.5591mil","notes":"Wurth public standard stackup: typical values for IPC material classes, not a specific raw-material vendor/grade guarantee. Master stack layer data; inspect native file for rigid-flex regional contexts. FR-4.1 filled, halogen free","record_id":"PCB054672","simulation_ready":false,"collection_group":"fab","source_collection_record_id":"FABR027857","source_file":"originals/Wurth_Elektronik/Wurth_Elektronik__종합카탈로그_we-cbt-hdi-stackups-altium-designer-v1__Altium_적층자료__FB025.zip","dataset_role":"fabricator_published_parameter","dk_input_status":"scalar_with_frequency","review_flags":"test_method_not_stated;measurement_axis_not_stated"}
{"manufacturer":"Wurth Elektronik","product":"WE-PP-0034","material_family":"FR-4.1 filled, halogen free","material_form":"prepreg","dk":3.5,"dk_min":null,"dk_max":null,"dk_tolerance":null,"df":0.011,"frequency_ghz":1.0,"frequency_text":"1GHz","value_type":"fabricator_typical_IPC_class","record_kind":"stackup_master_layer_typical_planning_value","method":"not stated","axis":"not stated","thickness_mm":0.06500114,"glass_style":"1080","resin_content_pct":58.0,"source_id":"FB025","source_location":"HDI8_3-2l4b-3_161_35_2V13.stackup; master layer index 6; Dielectric 2","source_url":"https://www.we-online.com/files/zip1/we-cbt-hdi-stackups-altium-designer-v1.zip","stackup_id":"HDI8_3-2l4b-3_161_35_2V13","layer":"Dielectric 2","source_revision_date":"08/04/2023 07:26:17","material_description":"Prepreg IPC-4101/127/128","thickness_original":"2.5591mil","notes":"Wurth public standard stackup: typical values for IPC material classes, not a specific raw-material vendor/grade guarantee. Master stack layer data; inspect native file for rigid-flex regional contexts. FR-4.1 filled, halogen free","record_id":"PCB054673","simulation_ready":false,"collection_group":"fab","source_collection_record_id":"FABR027858","source_file":"originals/Wurth_Elektronik/Wurth_Elektronik__종합카탈로그_we-cbt-hdi-stackups-altium-designer-v1__Altium_적층자료__FB025.zip","dataset_role":"fabricator_published_parameter","dk_input_status":"scalar_with_frequency","review_flags":"test_method_not_stated;measurement_axis_not_stated"}
{"manufacturer":"Wurth Elektronik","product":"WE-PP-0034","material_family":"FR-4.1 filled, halogen free","material_form":"prepreg","dk":3.5,"dk_min":null,"dk_max":null,"dk_tolerance":null,"df":0.011,"frequency_ghz":1.0,"frequency_text":"1GHz","value_type":"fabricator_typical_IPC_class","record_kind":"stackup_master_layer_typical_planning_value","method":"not stated","axis":"not stated","thickness_mm":0.06500114,"glass_style":"1080","resin_content_pct":58.0,"source_id":"FB025","source_location":"HDI8_3-2l4b-3_161_35_2V13.stackup; master layer index 8; Dielectric 3","source_url":"https://www.we-online.com/files/zip1/we-cbt-hdi-stackups-altium-designer-v1.zip","stackup_id":"HDI8_3-2l4b-3_161_35_2V13","layer":"Dielectric 3","source_revision_date":"08/04/2023 07:26:17","material_description":"Prepreg IPC-4101/127/128","thickness_original":"2.5591mil","notes":"Wurth public standard stackup: typical values for IPC material classes, not a specific raw-material vendor/grade guarantee. Master stack layer data; inspect native file for rigid-flex regional contexts. FR-4.1 filled, halogen free","record_id":"PCB054674","simulation_ready":false,"collection_group":"fab","source_collection_record_id":"FABR027859","source_file":"originals/Wurth_Elektronik/Wurth_Elektronik__종합카탈로그_we-cbt-hdi-stackups-altium-designer-v1__Altium_적층자료__FB025.zip","dataset_role":"fabricator_published_parameter","dk_input_status":"scalar_with_frequency","review_flags":"test_method_not_stated;measurement_axis_not_stated"}
{"manufacturer":"Wurth Elektronik","product":"WE-CO-0056","material_family":"FR-4.1 filled, halogen free","material_form":"core","dk":5.1,"dk_min":null,"dk_max":null,"dk_tolerance":null,"df":0.011,"frequency_ghz":1.0,"frequency_text":"1GHz","value_type":"fabricator_typical_IPC_class","record_kind":"stackup_master_layer_typical_planning_value","method":"not stated","axis":"not stated","thickness_mm":0.9300006799999999,"glass_style":"5*7628M","resin_content_pct":46.7,"source_id":"FB025","source_location":"HDI8_3-2l4b-3_161_35_2V13.stackup; master layer index 10; Core 1","source_url":"https://www.we-online.com/files/zip1/we-cbt-hdi-stackups-altium-designer-v1.zip","stackup_id":"HDI8_3-2l4b-3_161_35_2V13","layer":"Core 1","source_revision_date":"08/04/2023 07:26:17","material_description":"Core IPC-4101/127/128","thickness_original":"36.6142mil","notes":"Wurth public standard stackup: typical values for IPC material classes, not a specific raw-material vendor/grade guarantee. Master stack layer data; inspect native file for rigid-flex regional contexts. FR-4.1 filled, halogen free","record_id":"PCB054675","simulation_ready":false,"collection_group":"fab","source_collection_record_id":"FABR027860","source_file":"originals/Wurth_Elektronik/Wurth_Elektronik__종합카탈로그_we-cbt-hdi-stackups-altium-designer-v1__Altium_적층자료__FB025.zip","dataset_role":"fabricator_published_parameter","dk_input_status":"scalar_with_frequency","review_flags":"test_method_not_stated;measurement_axis_not_stated"}
{"manufacturer":"Wurth Elektronik","product":"WE-PP-0034","material_family":"FR-4.1 filled, halogen free","material_form":"prepreg","dk":3.5,"dk_min":null,"dk_max":null,"dk_tolerance":null,"df":0.011,"frequency_ghz":1.0,"frequency_text":"1GHz","value_type":"fabricator_typical_IPC_class","record_kind":"stackup_master_layer_typical_planning_value","method":"not stated","axis":"not stated","thickness_mm":0.06500114,"glass_style":"1080","resin_content_pct":58.0,"source_id":"FB025","source_location":"HDI8_3-2l4b-3_161_35_2V13.stackup; master layer index 12; Dielectric 4","source_url":"https://www.we-online.com/files/zip1/we-cbt-hdi-stackups-altium-designer-v1.zip","stackup_id":"HDI8_3-2l4b-3_161_35_2V13","layer":"Dielectric 4","source_revision_date":"08/04/2023 07:26:17","material_description":"Prepreg IPC-4101/127/128","thickness_original":"2.5591mil","notes":"Wurth public standard stackup: typical values for IPC material classes, not a specific raw-material vendor/grade guarantee. Master stack layer data; inspect native file for rigid-flex regional contexts. FR-4.1 filled, halogen free","record_id":"PCB054676","simulation_ready":false,"collection_group":"fab","source_collection_record_id":"FABR027861","source_file":"originals/Wurth_Elektronik/Wurth_Elektronik__종합카탈로그_we-cbt-hdi-stackups-altium-designer-v1__Altium_적층자료__FB025.zip","dataset_role":"fabricator_published_parameter","dk_input_status":"scalar_with_frequency","review_flags":"test_method_not_stated;measurement_axis_not_stated"}
{"manufacturer":"Wurth Elektronik","product":"WE-PP-0034","material_family":"FR-4.1 filled, halogen free","material_form":"prepreg","dk":3.5,"dk_min":null,"dk_max":null,"dk_tolerance":null,"df":0.011,"frequency_ghz":1.0,"frequency_text":"1GHz","value_type":"fabricator_typical_IPC_class","record_kind":"stackup_master_layer_typical_planning_value","method":"not stated","axis":"not stated","thickness_mm":0.06500114,"glass_style":"1080","resin_content_pct":58.0,"source_id":"FB025","source_location":"HDI8_3-2l4b-3_161_35_2V13.stackup; master layer index 14; Dielectric 5","source_url":"https://www.we-online.com/files/zip1/we-cbt-hdi-stackups-altium-designer-v1.zip","stackup_id":"HDI8_3-2l4b-3_161_35_2V13","layer":"Dielectric 5","source_revision_date":"08/04/2023 07:26:17","material_description":"Prepreg IPC-4101/127/128","thickness_original":"2.5591mil","notes":"Wurth public standard stackup: typical values for IPC material classes, not a specific raw-material vendor/grade guarantee. Master stack layer data; inspect native file for rigid-flex regional contexts. FR-4.1 filled, halogen free","record_id":"PCB054677","simulation_ready":false,"collection_group":"fab","source_collection_record_id":"FABR027862","source_file":"originals/Wurth_Elektronik/Wurth_Elektronik__종합카탈로그_we-cbt-hdi-stackups-altium-designer-v1__Altium_적층자료__FB025.zip","dataset_role":"fabricator_published_parameter","dk_input_status":"scalar_with_frequency","review_flags":"test_method_not_stated;measurement_axis_not_stated"}
{"manufacturer":"Wurth Elektronik","product":"WE-PP-0034","material_family":"FR-4.1 filled, halogen free","material_form":"prepreg","dk":3.5,"dk_min":null,"dk_max":null,"dk_tolerance":null,"df":0.011,"frequency_ghz":1.0,"frequency_text":"1GHz","value_type":"fabricator_typical_IPC_class","record_kind":"stackup_master_layer_typical_planning_value","method":"not stated","axis":"not stated","thickness_mm":0.06500114,"glass_style":"1080","resin_content_pct":58.0,"source_id":"FB025","source_location":"HDI8_3-2l4b-3_161_35_2V13.stackup; master layer index 16; Dielectric 6","source_url":"https://www.we-online.com/files/zip1/we-cbt-hdi-stackups-altium-designer-v1.zip","stackup_id":"HDI8_3-2l4b-3_161_35_2V13","layer":"Dielectric 6","source_revision_date":"08/04/2023 07:26:17","material_description":"Prepreg IPC-4101/127/128","thickness_original":"2.5591mil","notes":"Wurth public standard stackup: typical values for IPC material classes, not a specific raw-material vendor/grade guarantee. Master stack layer data; inspect native file for rigid-flex regional contexts. FR-4.1 filled, halogen free","record_id":"PCB054678","simulation_ready":false,"collection_group":"fab","source_collection_record_id":"FABR027863","source_file":"originals/Wurth_Elektronik/Wurth_Elektronik__종합카탈로그_we-cbt-hdi-stackups-altium-designer-v1__Altium_적층자료__FB025.zip","dataset_role":"fabricator_published_parameter","dk_input_status":"scalar_with_frequency","review_flags":"test_method_not_stated;measurement_axis_not_stated"}
{"manufacturer":"Wurth Elektronik","product":"WE-SM-0001","material_family":"used on rigid parts","material_form":"solder_mask","dk":3.5,"dk_min":null,"dk_max":null,"dk_tolerance":null,"df":0.028,"frequency_ghz":1.0,"frequency_text":"1GHz","value_type":"fabricator_typical_IPC_class","record_kind":"stackup_master_layer_typical_planning_value","method":"not stated","axis":"not stated","thickness_mm":0.015001239999999999,"glass_style":null,"resin_content_pct":null,"source_id":"FB025","source_location":"HDI8_3-2l4b-3_161_35_2V13.stackup; master layer index 19; Bottom Solder","source_url":"https://www.we-online.com/files/zip1/we-cbt-hdi-stackups-altium-designer-v1.zip","stackup_id":"HDI8_3-2l4b-3_161_35_2V13","layer":"Bottom Solder","source_revision_date":"08/04/2023 07:26:17","material_description":"Soldermask IPC-SM840","thickness_original":"0.5906mil","notes":"Wurth public standard stackup: typical values for IPC material classes, not a specific raw-material vendor/grade guarantee. Master stack layer data; inspect native file for rigid-flex regional contexts. used on rigid parts","record_id":"PCB054679","simulation_ready":false,"collection_group":"fab","source_collection_record_id":"FABR027864","source_file":"originals/Wurth_Elektronik/Wurth_Elektronik__종합카탈로그_we-cbt-hdi-stackups-altium-designer-v1__Altium_적층자료__FB025.zip","dataset_role":"fabricator_published_parameter","dk_input_status":"scalar_with_frequency","review_flags":"test_method_not_stated;measurement_axis_not_stated"}
{"manufacturer":"Wurth Elektronik","product":"WE-SMFlex-0001","material_family":"flexibel, photosensitive","material_form":"solder_mask","dk":4.3,"dk_min":null,"dk_max":null,"dk_tolerance":null,"df":0.05,"frequency_ghz":1.0,"frequency_text":"1GHz","value_type":"fabricator_typical_IPC_class","record_kind":"stackup_master_layer_typical_planning_value","method":"not stated","axis":"not stated","thickness_mm":0.015001239999999999,"glass_style":null,"resin_content_pct":null,"source_id":"FB193","source_location":"en_flex1_1f-ri_030_17_2v13.stackup; master layer index 1; flexible Soldermask Top","source_url":"https://www.we-online.com/files/stackup1/en_flex1_1f-ri_030_17_2v13.stackup","stackup_id":"en_flex1_1f-ri_030_17_2v13","layer":"flexible Soldermask Top","source_revision_date":"10/23/2023 10:45:22","material_description":"Soldermask JIS-C-5012/IPC-SM840","thickness_original":"0.5906mil","notes":"Wurth public standard stackup: typical values for IPC material classes, not a specific raw-material vendor/grade guarantee. Master stack layer data; inspect native file for rigid-flex regional contexts. flexibel, photosensitive","record_id":"PCB054680","simulation_ready":false,"collection_group":"fab","source_collection_record_id":"FABR027865","source_file":"originals/Wurth_Elektronik/Wurth_Elektronik__종합카탈로그_en_flex1_1f-ri_030_17_2v13__Altium_적층원본__FB193.stackup","dataset_role":"fabricator_published_parameter","dk_input_status":"scalar_with_frequency","review_flags":"test_method_not_stated;measurement_axis_not_stated"}
{"manufacturer":"Wurth Elektronik","product":"WE-PI-0103","material_family":"Flex Polyimide adhesiveless","material_form":"dielectric","dk":3.4,"dk_min":null,"dk_max":null,"dk_tolerance":null,"df":0.002,"frequency_ghz":1.0,"frequency_text":"1GHz","value_type":"fabricator_typical_IPC_class","record_kind":"stackup_master_layer_typical_planning_value","method":"not stated","axis":"not stated","thickness_mm":0.04999989999999999,"glass_style":"2x2mil","resin_content_pct":100.0,"source_id":"FB193","source_location":"en_flex1_1f-ri_030_17_2v13.stackup; master layer index 4; Polyimide","source_url":"https://www.we-online.com/files/stackup1/en_flex1_1f-ri_030_17_2v13.stackup","stackup_id":"en_flex1_1f-ri_030_17_2v13","layer":"Polyimide","source_revision_date":"10/23/2023 10:45:22","material_description":"Flexible core IPC-4204/11","thickness_original":"1.9685mil","notes":"Wurth public standard stackup: typical values for IPC material classes, not a specific raw-material vendor/grade guarantee. Master stack layer data; inspect native file for rigid-flex regional contexts. Flex Polyimide adhesiveless","record_id":"PCB054681","simulation_ready":false,"collection_group":"fab","source_collection_record_id":"FABR027866","source_file":"originals/Wurth_Elektronik/Wurth_Elektronik__종합카탈로그_en_flex1_1f-ri_030_17_2v13__Altium_적층원본__FB193.stackup","dataset_role":"fabricator_published_parameter","dk_input_status":"scalar_with_frequency","review_flags":"test_method_not_stated;measurement_axis_not_stated"}
{"manufacturer":"Wurth Elektronik","product":"WE-SMFlex-0001","material_family":"flexibel, photosensitive","material_form":"solder_mask","dk":4.3,"dk_min":null,"dk_max":null,"dk_tolerance":null,"df":0.05,"frequency_ghz":1.0,"frequency_text":"1GHz","value_type":"fabricator_typical_IPC_class","record_kind":"stackup_master_layer_typical_planning_value","method":"not stated","axis":"not stated","thickness_mm":0.015001239999999999,"glass_style":"Flex SM","resin_content_pct":27.0,"source_id":"FB193","source_location":"en_flex1_1f-ri_030_17_2v13.stackup; master layer index 5; flexible Soldermask","source_url":"https://www.we-online.com/files/stackup1/en_flex1_1f-ri_030_17_2v13.stackup","stackup_id":"en_flex1_1f-ri_030_17_2v13","layer":"flexible Soldermask","source_revision_date":"10/23/2023 10:45:22","material_description":"Soldermask JIS-C-5012/IPC-SM840","thickness_original":"0.5906mil","notes":"Wurth public standard stackup: typical values for IPC material classes, not a specific raw-material vendor/grade guarantee. Master stack layer data; inspect native file for rigid-flex regional contexts. flexibel, photosensitive","record_id":"PCB054682","simulation_ready":false,"collection_group":"fab","source_collection_record_id":"FABR027867","source_file":"originals/Wurth_Elektronik/Wurth_Elektronik__종합카탈로그_en_flex1_1f-ri_030_17_2v13__Altium_적층원본__FB193.stackup","dataset_role":"fabricator_published_parameter","dk_input_status":"scalar_with_frequency","review_flags":"test_method_not_stated;measurement_axis_not_stated"}
{"manufacturer":"Wurth Elektronik","product":"WE-ADH-0001","material_family":"Transfer Adhesive (Acrylic)","material_form":"dielectric","dk":4.0,"dk_min":null,"dk_max":null,"dk_tolerance":null,"df":0.025,"frequency_ghz":1e-06,"frequency_text":"1kHz","value_type":"fabricator_typical_IPC_class","record_kind":"stackup_master_layer_typical_planning_value","method":"not stated","axis":"not stated","thickness_mm":0.04999989999999999,"glass_style":"1x2mil","resin_content_pct":100.0,"source_id":"FB193","source_location":"en_flex1_1f-ri_030_17_2v13.stackup; master layer index 6; Adhesive","source_url":"https://www.we-online.com/files/stackup1/en_flex1_1f-ri_030_17_2v13.stackup","stackup_id":"en_flex1_1f-ri_030_17_2v13","layer":"Adhesive","source_revision_date":"10/23/2023 10:45:22","material_description":"3M Adhesive foil","thickness_original":"1.9685mil","notes":"Wurth public standard stackup: typical values for IPC material classes, not a specific raw-material vendor/grade guarantee. Master stack layer data; inspect native file for rigid-flex regional contexts. Transfer Adhesive (Acrylic)","record_id":"PCB054683","simulation_ready":false,"collection_group":"fab","source_collection_record_id":"FABR027868","source_file":"originals/Wurth_Elektronik/Wurth_Elektronik__종합카탈로그_en_flex1_1f-ri_030_17_2v13__Altium_적층원본__FB193.stackup","dataset_role":"fabricator_published_parameter","dk_input_status":"scalar_with_frequency","review_flags":"test_method_not_stated;measurement_axis_not_stated"}
{"manufacturer":"Wurth Elektronik","product":"WE-CO-0043","material_family":"FR-4.1 filled, halogen free","material_form":"core","dk":4.3,"dk_min":null,"dk_max":null,"dk_tolerance":null,"df":0.011,"frequency_ghz":1.0,"frequency_text":"1GHz","value_type":"fabricator_typical_IPC_class","record_kind":"stackup_master_layer_typical_planning_value","method":"not stated","axis":"not stated","thickness_mm":0.14999969999999999,"glass_style":"1x1501","resin_content_pct":43.5,"source_id":"FB193","source_location":"en_flex1_1f-ri_030_17_2v13.stackup; master layer index 7; Stiffener","source_url":"https://www.we-online.com/files/stackup1/en_flex1_1f-ri_030_17_2v13.stackup","stackup_id":"en_flex1_1f-ri_030_17_2v13","layer":"Stiffener","source_revision_date":"10/23/2023 10:45:22","material_description":"Core IPC-4101/127/128","thickness_original":"5.9055mil","notes":"Wurth public standard stackup: typical values for IPC material classes, not a specific raw-material vendor/grade guarantee. Master stack layer data; inspect native file for rigid-flex regional contexts. FR-4.1 filled, halogen free","record_id":"PCB054684","simulation_ready":false,"collection_group":"fab","source_collection_record_id":"FABR027869","source_file":"originals/Wurth_Elektronik/Wurth_Elektronik__종합카탈로그_en_flex1_1f-ri_030_17_2v13__Altium_적층원본__FB193.stackup","dataset_role":"fabricator_published_parameter","dk_input_status":"scalar_with_frequency","review_flags":"test_method_not_stated;measurement_axis_not_stated"}
{"manufacturer":"Wurth Elektronik","product":"WE-SMFlex-0001","material_family":"flexibel, photosensitive","material_form":"solder_mask","dk":4.3,"dk_min":null,"dk_max":null,"dk_tolerance":null,"df":0.05,"frequency_ghz":1.0,"frequency_text":"1GHz","value_type":"fabricator_typical_IPC_class","record_kind":"stackup_master_layer_typical_planning_value","method":"not stated","axis":"not stated","thickness_mm":0.015001239999999999,"glass_style":null,"resin_content_pct":null,"source_id":"FB194","source_location":"en_flex2_2f-ri_027_17_2v13.stackup; master layer index 1; flexible Soldermask Top","source_url":"https://www.we-online.com/files/stackup1/en_flex2_2f-ri_027_17_2v13.stackup","stackup_id":"en_flex2_2f-ri_027_17_2v13","layer":"flexible Soldermask Top","source_revision_date":"10/23/2023 10:57:52","material_description":"Soldermask JIS-C-5012/IPC-SM840","thickness_original":"0.5906mil","notes":"Wurth public standard stackup: typical values for IPC material classes, not a specific raw-material vendor/grade guarantee. Master stack layer data; inspect native file for rigid-flex regional contexts. flexibel, photosensitive","record_id":"PCB054685","simulation_ready":false,"collection_group":"fab","source_collection_record_id":"FABR027870","source_file":"originals/Wurth_Elektronik/Wurth_Elektronik__종합카탈로그_en_flex2_2f-ri_027_17_2v13__Altium_적층원본__FB194.stackup","dataset_role":"fabricator_published_parameter","dk_input_status":"scalar_with_frequency","review_flags":"test_method_not_stated;measurement_axis_not_stated"}
{"manufacturer":"Wurth Elektronik","product":"WE-PI-0103","material_family":"Flex Polyimide adhesiveless","material_form":"dielectric","dk":3.4,"dk_min":null,"dk_max":null,"dk_tolerance":null,"df":0.002,"frequency_ghz":1.0,"frequency_text":"1GHz","value_type":"fabricator_typical_IPC_class","record_kind":"stackup_master_layer_typical_planning_value","method":"not stated","axis":"not stated","thickness_mm":0.04999989999999999,"glass_style":"2x2mil","resin_content_pct":100.0,"source_id":"FB194","source_location":"en_flex2_2f-ri_027_17_2v13.stackup; master layer index 4; Polyimide","source_url":"https://www.we-online.com/files/stackup1/en_flex2_2f-ri_027_17_2v13.stackup","stackup_id":"en_flex2_2f-ri_027_17_2v13","layer":"Polyimide","source_revision_date":"10/23/2023 10:57:52","material_description":"Flexible core IPC-4204/11","thickness_original":"1.9685mil","notes":"Wurth public standard stackup: typical values for IPC material classes, not a specific raw-material vendor/grade guarantee. Master stack layer data; inspect native file for rigid-flex regional contexts. Flex Polyimide adhesiveless","record_id":"PCB054686","simulation_ready":false,"collection_group":"fab","source_collection_record_id":"FABR027871","source_file":"originals/Wurth_Elektronik/Wurth_Elektronik__종합카탈로그_en_flex2_2f-ri_027_17_2v13__Altium_적층원본__FB194.stackup","dataset_role":"fabricator_published_parameter","dk_input_status":"scalar_with_frequency","review_flags":"test_method_not_stated;measurement_axis_not_stated"}
{"manufacturer":"Wurth Elektronik","product":"WE-SMFlex-0001","material_family":"flexibel, photosensitive","material_form":"solder_mask","dk":4.3,"dk_min":null,"dk_max":null,"dk_tolerance":null,"df":0.05,"frequency_ghz":1.0,"frequency_text":"1GHz","value_type":"fabricator_typical_IPC_class","record_kind":"stackup_master_layer_typical_planning_value","method":"not stated","axis":"not stated","thickness_mm":0.015001239999999999,"glass_style":"Flex SM","resin_content_pct":27.0,"source_id":"FB194","source_location":"en_flex2_2f-ri_027_17_2v13.stackup; master layer index 6; flexible Soldermask","source_url":"https://www.we-online.com/files/stackup1/en_flex2_2f-ri_027_17_2v13.stackup","stackup_id":"en_flex2_2f-ri_027_17_2v13","layer":"flexible Soldermask","source_revision_date":"10/23/2023 10:57:52","material_description":"Soldermask JIS-C-5012/IPC-SM840","thickness_original":"0.5906mil","notes":"Wurth public standard stackup: typical values for IPC material classes, not a specific raw-material vendor/grade guarantee. Master stack layer data; inspect native file for rigid-flex regional contexts. flexibel, photosensitive","record_id":"PCB054687","simulation_ready":false,"collection_group":"fab","source_collection_record_id":"FABR027872","source_file":"originals/Wurth_Elektronik/Wurth_Elektronik__종합카탈로그_en_flex2_2f-ri_027_17_2v13__Altium_적층원본__FB194.stackup","dataset_role":"fabricator_published_parameter","dk_input_status":"scalar_with_frequency","review_flags":"test_method_not_stated;measurement_axis_not_stated"}
{"manufacturer":"Wurth Elektronik","product":"WE-ADH-0001","material_family":"Transfer Adhesive (Acrylic)","material_form":"dielectric","dk":4.0,"dk_min":null,"dk_max":null,"dk_tolerance":null,"df":0.025,"frequency_ghz":1e-06,"frequency_text":"1kHz","value_type":"fabricator_typical_IPC_class","record_kind":"stackup_master_layer_typical_planning_value","method":"not stated","axis":"not stated","thickness_mm":0.04999989999999999,"glass_style":"1x2mil","resin_content_pct":100.0,"source_id":"FB194","source_location":"en_flex2_2f-ri_027_17_2v13.stackup; master layer index 7; Adhesive","source_url":"https://www.we-online.com/files/stackup1/en_flex2_2f-ri_027_17_2v13.stackup","stackup_id":"en_flex2_2f-ri_027_17_2v13","layer":"Adhesive","source_revision_date":"10/23/2023 10:57:52","material_description":"3M Adhesive foil","thickness_original":"1.9685mil","notes":"Wurth public standard stackup: typical values for IPC material classes, not a specific raw-material vendor/grade guarantee. Master stack layer data; inspect native file for rigid-flex regional contexts. Transfer Adhesive (Acrylic)","record_id":"PCB054688","simulation_ready":false,"collection_group":"fab","source_collection_record_id":"FABR027873","source_file":"originals/Wurth_Elektronik/Wurth_Elektronik__종합카탈로그_en_flex2_2f-ri_027_17_2v13__Altium_적층원본__FB194.stackup","dataset_role":"fabricator_published_parameter","dk_input_status":"scalar_with_frequency","review_flags":"test_method_not_stated;measurement_axis_not_stated"}
{"manufacturer":"Wurth Elektronik","product":"WE-CO-0041","material_family":"FR-4.1 filled, halogen free","material_form":"core","dk":3.8,"dk_min":null,"dk_max":null,"dk_tolerance":null,"df":0.011,"frequency_ghz":1.0,"frequency_text":"1GHz","value_type":"fabricator_typical_IPC_class","record_kind":"stackup_master_layer_typical_planning_value","method":"not stated","axis":"not stated","thickness_mm":0.09999979999999999,"glass_style":"1x2116","resin_content_pct":46.0,"source_id":"FB194","source_location":"en_flex2_2f-ri_027_17_2v13.stackup; master layer index 8; Stiffener","source_url":"https://www.we-online.com/files/stackup1/en_flex2_2f-ri_027_17_2v13.stackup","stackup_id":"en_flex2_2f-ri_027_17_2v13","layer":"Stiffener","source_revision_date":"10/23/2023 10:57:52","material_description":"Core IPC-4101/127/128","thickness_original":"3.937mil","notes":"Wurth public standard stackup: typical values for IPC material classes, not a specific raw-material vendor/grade guarantee. Master stack layer data; inspect native file for rigid-flex regional contexts. FR-4.1 filled, halogen free","record_id":"PCB054689","simulation_ready":false,"collection_group":"fab","source_collection_record_id":"FABR027874","source_file":"originals/Wurth_Elektronik/Wurth_Elektronik__종합카탈로그_en_flex2_2f-ri_027_17_2v13__Altium_적층원본__FB194.stackup","dataset_role":"fabricator_published_parameter","dk_input_status":"scalar_with_frequency","review_flags":"test_method_not_stated;measurement_axis_not_stated"}
