Repository: EIDOSDATA/TraceWave-Studio

# PCB 유전율과 적층 자료

수집/정리 기준일: 2026-11-11.

먼저 [전체 자료 안내 엑셀](Excel/00_전체_자료_안내.xlsx)을 연다. 회사별 엑셀은 `Excel/`에 있고, 원문 검색은 [HTML 안내](START_HERE_ko.html)를 사용한다.

- [자료 사용 안내](docs/자료_사용_안내.md): 폴더, 단위, 조건 선택과 내보내기.
- [자료 검토 결과](docs/자료_검토_결과.md): 확인한 범위, 오류/공백, 정리 내역.
- [TraceWave Studio 연결 설계](../../../Code/docs/pcb_material_catalog.md): 사용자 직접 입력, 소재 선택, 제조업체 적층 선택과 현재 구현의 경계.

57,340개 조건별 관측, 36개 회사와 일반 재료 참고 자료 1개 그룹, 1,756개 출처 기록을 보존했다. 새 엑셀은 전체 안내 1개와 회사/참고 자료별 37개로 총 38개다. 행 수는 고유 소재나 독립 측정 수가 아니다. 공식 자료에 값이 있어도 실제 제조 조건과 해석 대역에 맞는지 확인해야 한다.

사람이 보는 엑셀과 프로그램용 JSONL을 분리했다. 원문 PDF/HTML의 바이트는 보존하면서 파일명을 회사와 소재/용도 중심으로 바꿨다. 중복 저장한 데이터 사본은 복구 폴더로 옮겼고 관측 수치는 삭제하지 않았다.

File: 00_REF/PCB RF ANT/05_PCB_Dielectric_Data_2026/data/observations/Isola.jsonl (part 62 of 92)
{"manufacturer":"Isola","product":"185HR","material_family":null,"material_form":"core","dk":3.97,"dk_min":null,"dk_max":null,"dk_tolerance":null,"df":0.017,"frequency_ghz":0.1,"frequency_text":"100 MHz","value_type":"published_construction_table","method":null,"axis":null,"thickness_mm":0.114,"glass_style":"1x106 / 1x1080","resin_content_pct":65.0,"source_id":"FR001","source_location":"HTML construction table 2, data row 12","source_url":"https://www.isola-group.com/pcb-laminates-prepreg/185hr-laminate-and-prepreg/","notes":"Manufacturer construction-specific value; test method/conditioning not stated in this HTML construction table. Thickness is the published nominal value; pressed prepreg thickness must be confirmed with PCB fabricator.","construction":"1x106 / 1x1080","offering":"Alternate","thickness_inch":0.0045,"collection_group":"fr4","record_id":"PCB005253","source_file":"originals/Isola/Isola__185HR__Dk_Df_구성표__FR001.html","dataset_role":"material_published_parameter","dk_input_status":"scalar_with_frequency","review_flags":"test_method_not_stated;measurement_axis_not_stated"}
{"manufacturer":"Isola","product":"IS550H","material_family":null,"material_form":"prepreg","dk":4.14,"dk_min":null,"dk_max":null,"dk_tolerance":null,"df":0.013,"frequency_ghz":0.1,"frequency_text":"100 MHz","value_type":"published_construction_table","method":null,"axis":null,"thickness_mm":0.071,"glass_style":"1035","resin_content_pct":75.0,"source_id":"FR015","source_location":"HTML construction table 3, data row 3","source_url":"https://www.isola-group.com/pcb-laminates-prepreg/is550h-laminate-prepreg/","notes":"Manufacturer construction-specific value; test method/conditioning not stated in this HTML construction table. Thickness is the published nominal value; pressed prepreg thickness must be confirmed with PCB fabricator.","construction":"1035","offering":"Standard","thickness_inch":0.0028,"collection_group":"fr4","record_id":"PCB007459","source_file":"originals/Isola/Isola__IS550H__Dk_Df_구성표__FR015.html","dataset_role":"material_published_parameter","dk_input_status":"scalar_with_frequency","review_flags":"test_method_not_stated;measurement_axis_not_stated"}
{"manufacturer":"Isola","product":"IS550H","material_family":null,"material_form":"prepreg","dk":4.1,"dk_min":null,"dk_max":null,"dk_tolerance":null,"df":0.014,"frequency_ghz":0.5,"frequency_text":"500 MHz","value_type":"published_construction_table","method":null,"axis":null,"thickness_mm":0.071,"glass_style":"1035","resin_content_pct":75.0,"source_id":"FR015","source_location":"HTML construction table 3, data row 3","source_url":"https://www.isola-group.com/pcb-laminates-prepreg/is550h-laminate-prepreg/","notes":"Manufacturer construction-specific value; test method/conditioning not stated in this HTML construction table. Thickness is the published nominal value; pressed prepreg thickness must be confirmed with PCB fabricator.","construction":"1035","offering":"Standard","thickness_inch":0.0028,"collection_group":"fr4","record_id":"PCB007460","source_file":"originals/Isola/Isola__IS550H__Dk_Df_구성표__FR015.html","dataset_role":"material_published_parameter","dk_input_status":"scalar_with_frequency","review_flags":"test_method_not_stated;measurement_axis_not_stated"}
{"manufacturer":"Isola","product":"IS550H","material_family":null,"material_form":"prepreg","dk":4.09,"dk_min":null,"dk_max":null,"dk_tolerance":null,"df":0.015,"frequency_ghz":1.0,"frequency_text":"1 GHz","value_type":"published_construction_table","method":null,"axis":null,"thickness_mm":0.071,"glass_style":"1035","resin_content_pct":75.0,"source_id":"FR015","source_location":"HTML construction table 3, data row 3","source_url":"https://www.isola-group.com/pcb-laminates-prepreg/is550h-laminate-prepreg/","notes":"Manufacturer construction-specific value; test method/conditioning not stated in this HTML construction table. Thickness is the published nominal value; pressed prepreg thickness must be confirmed with PCB fabricator.","construction":"1035","offering":"Standard","thickness_inch":0.0028,"collection_group":"fr4","record_id":"PCB007461","source_file":"originals/Isola/Isola__IS550H__Dk_Df_구성표__FR015.html","dataset_role":"material_published_parameter","dk_input_status":"scalar_with_frequency","review_flags":"test_method_not_stated;measurement_axis_not_stated"}
{"manufacturer":"Isola","product":"IS550H","material_family":null,"material_form":"prepreg","dk":4.01,"dk_min":null,"dk_max":null,"dk_tolerance":null,"df":0.015,"frequency_ghz":10.0,"frequency_text":"10 GHz","value_type":"published_construction_table","method":null,"axis":null,"thickness_mm":0.071,"glass_style":"1035","resin_content_pct":75.0,"source_id":"FR015","source_location":"HTML construction table 3, data row 3","source_url":"https://www.isola-group.com/pcb-laminates-prepreg/is550h-laminate-prepreg/","notes":"Manufacturer construction-specific value; test method/conditioning not stated in this HTML construction table. Thickness is the published nominal value; pressed prepreg thickness must be confirmed with PCB fabricator.","construction":"1035","offering":"Standard","thickness_inch":0.0028,"collection_group":"fr4","record_id":"PCB007462","source_file":"originals/Isola/Isola__IS550H__Dk_Df_구성표__FR015.html","dataset_role":"material_published_parameter","dk_input_status":"scalar_with_frequency","review_flags":"test_method_not_stated;measurement_axis_not_stated"}
{"manufacturer":"Isola","product":"IS550H","material_family":null,"material_form":"prepreg","dk":3.99,"dk_min":null,"dk_max":null,"dk_tolerance":null,"df":0.015,"frequency_ghz":2.0,"frequency_text":"2 GHz","value_type":"published_construction_table","method":null,"axis":null,"thickness_mm":0.071,"glass_style":"1035","resin_content_pct":75.0,"source_id":"FR015","source_location":"HTML construction table 3, data row 3","source_url":"https://www.isola-group.com/pcb-laminates-prepreg/is550h-laminate-prepreg/","notes":"Manufacturer construction-specific value; test method/conditioning not stated in this HTML construction table. Thickness is the published nominal value; pressed prepreg thickness must be confirmed with PCB fabricator.","construction":"1035","offering":"Standard","thickness_inch":0.0028,"collection_group":"fr4","record_id":"PCB007463","source_file":"originals/Isola/Isola__IS550H__Dk_Df_구성표__FR015.html","dataset_role":"material_published_parameter","dk_input_status":"scalar_with_frequency","review_flags":"test_method_not_stated;measurement_axis_not_stated"}
{"manufacturer":"Isola","product":"IS550H","material_family":null,"material_form":"prepreg","dk":4.07,"dk_min":null,"dk_max":null,"dk_tolerance":null,"df":0.015,"frequency_ghz":5.0,"frequency_text":"5 GHz","value_type":"published_construction_table","method":null,"axis":null,"thickness_mm":0.071,"glass_style":"1035","resin_content_pct":75.0,"source_id":"FR015","source_location":"HTML construction table 3, data row 3","source_url":"https://www.isola-group.com/pcb-laminates-prepreg/is550h-laminate-prepreg/","notes":"Manufacturer construction-specific value; test method/conditioning not stated in this HTML construction table. Thickness is the published nominal value; pressed prepreg thickness must be confirmed with PCB fabricator.","construction":"1035","offering":"Standard","thickness_inch":0.0028,"collection_group":"fr4","record_id":"PCB007464","source_file":"originals/Isola/Isola__IS550H__Dk_Df_구성표__FR015.html","dataset_role":"material_published_parameter","dk_input_status":"scalar_with_frequency","review_flags":"test_method_not_stated;measurement_axis_not_stated"}
{"manufacturer":"Isola","product":"IS550H","material_family":null,"material_form":"prepreg","dk":4.12,"dk_min":null,"dk_max":null,"dk_tolerance":null,"df":0.013,"frequency_ghz":0.1,"frequency_text":"100 MHz","value_type":"published_construction_table","method":null,"axis":null,"thickness_mm":0.061,"glass_style":"106","resin_content_pct":76.0,"source_id":"FR015","source_location":"HTML construction table 3, data row 2","source_url":"https://www.isola-group.com/pcb-laminates-prepreg/is550h-laminate-prepreg/","notes":"Manufacturer construction-specific value; test method/conditioning not stated in this HTML construction table. Thickness is the published nominal value; pressed prepreg thickness must be confirmed with PCB fabricator.","construction":"106","offering":"Standard","thickness_inch":0.0024,"collection_group":"fr4","record_id":"PCB007465","source_file":"originals/Isola/Isola__IS550H__Dk_Df_구성표__FR015.html","dataset_role":"material_published_parameter","dk_input_status":"scalar_with_frequency","review_flags":"test_method_not_stated;measurement_axis_not_stated"}
{"manufacturer":"Isola","product":"IS550H","material_family":null,"material_form":"prepreg","dk":4.08,"dk_min":null,"dk_max":null,"dk_tolerance":null,"df":0.014,"frequency_ghz":0.5,"frequency_text":"500 MHz","value_type":"published_construction_table","method":null,"axis":null,"thickness_mm":0.061,"glass_style":"106","resin_content_pct":76.0,"source_id":"FR015","source_location":"HTML construction table 3, data row 2","source_url":"https://www.isola-group.com/pcb-laminates-prepreg/is550h-laminate-prepreg/","notes":"Manufacturer construction-specific value; test method/conditioning not stated in this HTML construction table. Thickness is the published nominal value; pressed prepreg thickness must be confirmed with PCB fabricator.","construction":"106","offering":"Standard","thickness_inch":0.0024,"collection_group":"fr4","record_id":"PCB007466","source_file":"originals/Isola/Isola__IS550H__Dk_Df_구성표__FR015.html","dataset_role":"material_published_parameter","dk_input_status":"scalar_with_frequency","review_flags":"test_method_not_stated;measurement_axis_not_stated"}
{"manufacturer":"Isola","product":"IS550H","material_family":null,"material_form":"prepreg","dk":4.07,"dk_min":null,"dk_max":null,"dk_tolerance":null,"df":0.015,"frequency_ghz":1.0,"frequency_text":"1 GHz","value_type":"published_construction_table","method":null,"axis":null,"thickness_mm":0.061,"glass_style":"106","resin_content_pct":76.0,"source_id":"FR015","source_location":"HTML construction table 3, data row 2","source_url":"https://www.isola-group.com/pcb-laminates-prepreg/is550h-laminate-prepreg/","notes":"Manufacturer construction-specific value; test method/conditioning not stated in this HTML construction table. Thickness is the published nominal value; pressed prepreg thickness must be confirmed with PCB fabricator.","construction":"106","offering":"Standard","thickness_inch":0.0024,"collection_group":"fr4","record_id":"PCB007467","source_file":"originals/Isola/Isola__IS550H__Dk_Df_구성표__FR015.html","dataset_role":"material_published_parameter","dk_input_status":"scalar_with_frequency","review_flags":"test_method_not_stated;measurement_axis_not_stated"}
{"manufacturer":"Isola","product":"IS550H","material_family":null,"material_form":"prepreg","dk":3.99,"dk_min":null,"dk_max":null,"dk_tolerance":null,"df":0.015,"frequency_ghz":10.0,"frequency_text":"10 GHz","value_type":"published_construction_table","method":null,"axis":null,"thickness_mm":0.061,"glass_style":"106","resin_content_pct":76.0,"source_id":"FR015","source_location":"HTML construction table 3, data row 2","source_url":"https://www.isola-group.com/pcb-laminates-prepreg/is550h-laminate-prepreg/","notes":"Manufacturer construction-specific value; test method/conditioning not stated in this HTML construction table. Thickness is the published nominal value; pressed prepreg thickness must be confirmed with PCB fabricator.","construction":"106","offering":"Standard","thickness_inch":0.0024,"collection_group":"fr4","record_id":"PCB007468","source_file":"originals/Isola/Isola__IS550H__Dk_Df_구성표__FR015.html","dataset_role":"material_published_parameter","dk_input_status":"scalar_with_frequency","review_flags":"test_method_not_stated;measurement_axis_not_stated"}
{"manufacturer":"Isola","product":"IS550H","material_family":null,"material_form":"prepreg","dk":3.97,"dk_min":null,"dk_max":null,"dk_tolerance":null,"df":0.015,"frequency_ghz":2.0,"frequency_text":"2 GHz","value_type":"published_construction_table","method":null,"axis":null,"thickness_mm":0.061,"glass_style":"106","resin_content_pct":76.0,"source_id":"FR015","source_location":"HTML construction table 3, data row 2","source_url":"https://www.isola-group.com/pcb-laminates-prepreg/is550h-laminate-prepreg/","notes":"Manufacturer construction-specific value; test method/conditioning not stated in this HTML construction table. Thickness is the published nominal value; pressed prepreg thickness must be confirmed with PCB fabricator.","construction":"106","offering":"Standard","thickness_inch":0.0024,"collection_group":"fr4","record_id":"PCB007469","source_file":"originals/Isola/Isola__IS550H__Dk_Df_구성표__FR015.html","dataset_role":"material_published_parameter","dk_input_status":"scalar_with_frequency","review_flags":"test_method_not_stated;measurement_axis_not_stated"}
{"manufacturer":"Isola","product":"IS550H","material_family":null,"material_form":"prepreg","dk":4.05,"dk_min":null,"dk_max":null,"dk_tolerance":null,"df":0.015,"frequency_ghz":5.0,"frequency_text":"5 GHz","value_type":"published_construction_table","method":null,"axis":null,"thickness_mm":0.061,"glass_style":"106","resin_content_pct":76.0,"source_id":"FR015","source_location":"HTML construction table 3, data row 2","source_url":"https://www.isola-group.com/pcb-laminates-prepreg/is550h-laminate-prepreg/","notes":"Manufacturer construction-specific value; test method/conditioning not stated in this HTML construction table. Thickness is the published nominal value; pressed prepreg thickness must be confirmed with PCB fabricator.","construction":"106","offering":"Standard","thickness_inch":0.0024,"collection_group":"fr4","record_id":"PCB007470","source_file":"originals/Isola/Isola__IS550H__Dk_Df_구성표__FR015.html","dataset_role":"material_published_parameter","dk_input_status":"scalar_with_frequency","review_flags":"test_method_not_stated;measurement_axis_not_stated"}
{"manufacturer":"Isola","product":"IS550H","material_family":null,"material_form":"prepreg","dk":4.28,"dk_min":null,"dk_max":null,"dk_tolerance":null,"df":0.013,"frequency_ghz":0.1,"frequency_text":"100 MHz","value_type":"published_construction_table","method":null,"axis":null,"thickness_mm":0.084,"glass_style":"1080","resin_content_pct":68.0,"source_id":"FR015","source_location":"HTML construction table 3, data row 4","source_url":"https://www.isola-group.com/pcb-laminates-prepreg/is550h-laminate-prepreg/","notes":"Manufacturer construction-specific value; test method/conditioning not stated in this HTML construction table. Thickness is the published nominal value; pressed prepreg thickness must be confirmed with PCB fabricator.","construction":"1080","offering":"Standard","thickness_inch":0.0033,"collection_group":"fr4","record_id":"PCB007471","source_file":"originals/Isola/Isola__IS550H__Dk_Df_구성표__FR015.html","dataset_role":"material_published_parameter","dk_input_status":"scalar_with_frequency","review_flags":"test_method_not_stated;measurement_axis_not_stated"}
{"manufacturer":"Isola","product":"IS550H","material_family":null,"material_form":"prepreg","dk":4.22,"dk_min":null,"dk_max":null,"dk_tolerance":null,"df":0.013,"frequency_ghz":0.5,"frequency_text":"500 MHz","value_type":"published_construction_table","method":null,"axis":null,"thickness_mm":0.084,"glass_style":"1080","resin_content_pct":68.0,"source_id":"FR015","source_location":"HTML construction table 3, data row 4","source_url":"https://www.isola-group.com/pcb-laminates-prepreg/is550h-laminate-prepreg/","notes":"Manufacturer construction-specific value; test method/conditioning not stated in this HTML construction table. Thickness is the published nominal value; pressed prepreg thickness must be confirmed with PCB fabricator.","construction":"1080","offering":"Standard","thickness_inch":0.0033,"collection_group":"fr4","record_id":"PCB007472","source_file":"originals/Isola/Isola__IS550H__Dk_Df_구성표__FR015.html","dataset_role":"material_published_parameter","dk_input_status":"scalar_with_frequency","review_flags":"test_method_not_stated;measurement_axis_not_stated"}
{"manufacturer":"Isola","product":"IS550H","material_family":null,"material_form":"prepreg","dk":4.2,"dk_min":null,"dk_max":null,"dk_tolerance":null,"df":0.014,"frequency_ghz":1.0,"frequency_text":"1 GHz","value_type":"published_construction_table","method":null,"axis":null,"thickness_mm":0.084,"glass_style":"1080","resin_content_pct":68.0,"source_id":"FR015","source_location":"HTML construction table 3, data row 4","source_url":"https://www.isola-group.com/pcb-laminates-prepreg/is550h-laminate-prepreg/","notes":"Manufacturer construction-specific value; test method/conditioning not stated in this HTML construction table. Thickness is the published nominal value; pressed prepreg thickness must be confirmed with PCB fabricator.","construction":"1080","offering":"Standard","thickness_inch":0.0033,"collection_group":"fr4","record_id":"PCB007473","source_file":"originals/Isola/Isola__IS550H__Dk_Df_구성표__FR015.html","dataset_role":"material_published_parameter","dk_input_status":"scalar_with_frequency","review_flags":"test_method_not_stated;measurement_axis_not_stated"}
{"manufacturer":"Isola","product":"IS550H","material_family":null,"material_form":"prepreg","dk":4.13,"dk_min":null,"dk_max":null,"dk_tolerance":null,"df":0.015,"frequency_ghz":10.0,"frequency_text":"10 GHz","value_type":"published_construction_table","method":null,"axis":null,"thickness_mm":0.084,"glass_style":"1080","resin_content_pct":68.0,"source_id":"FR015","source_location":"HTML construction table 3, data row 4","source_url":"https://www.isola-group.com/pcb-laminates-prepreg/is550h-laminate-prepreg/","notes":"Manufacturer construction-specific value; test method/conditioning not stated in this HTML construction table. Thickness is the published nominal value; pressed prepreg thickness must be confirmed with PCB fabricator.","construction":"1080","offering":"Standard","thickness_inch":0.0033,"collection_group":"fr4","record_id":"PCB007474","source_file":"originals/Isola/Isola__IS550H__Dk_Df_구성표__FR015.html","dataset_role":"material_published_parameter","dk_input_status":"scalar_with_frequency","review_flags":"test_method_not_stated;measurement_axis_not_stated"}
{"manufacturer":"Isola","product":"IS550H","material_family":null,"material_form":"prepreg","dk":4.12,"dk_min":null,"dk_max":null,"dk_tolerance":null,"df":0.014,"frequency_ghz":2.0,"frequency_text":"2 GHz","value_type":"published_construction_table","method":null,"axis":null,"thickness_mm":0.084,"glass_style":"1080","resin_content_pct":68.0,"source_id":"FR015","source_location":"HTML construction table 3, data row 4","source_url":"https://www.isola-group.com/pcb-laminates-prepreg/is550h-laminate-prepreg/","notes":"Manufacturer construction-specific value; test method/conditioning not stated in this HTML construction table. Thickness is the published nominal value; pressed prepreg thickness must be confirmed with PCB fabricator.","construction":"1080","offering":"Standard","thickness_inch":0.0033,"collection_group":"fr4","record_id":"PCB007475","source_file":"originals/Isola/Isola__IS550H__Dk_Df_구성표__FR015.html","dataset_role":"material_published_parameter","dk_input_status":"scalar_with_frequency","review_flags":"test_method_not_stated;measurement_axis_not_stated"}
{"manufacturer":"Isola","product":"IS550H","material_family":null,"material_form":"prepreg","dk":4.19,"dk_min":null,"dk_max":null,"dk_tolerance":null,"df":0.015,"frequency_ghz":5.0,"frequency_text":"5 GHz","value_type":"published_construction_table","method":null,"axis":null,"thickness_mm":0.084,"glass_style":"1080","resin_content_pct":68.0,"source_id":"FR015","source_location":"HTML construction table 3, data row 4","source_url":"https://www.isola-group.com/pcb-laminates-prepreg/is550h-laminate-prepreg/","notes":"Manufacturer construction-specific value; test method/conditioning not stated in this HTML construction table. Thickness is the published nominal value; pressed prepreg thickness must be confirmed with PCB fabricator.","construction":"1080","offering":"Standard","thickness_inch":0.0033,"collection_group":"fr4","record_id":"PCB007476","source_file":"originals/Isola/Isola__IS550H__Dk_Df_구성표__FR015.html","dataset_role":"material_published_parameter","dk_input_status":"scalar_with_frequency","review_flags":"test_method_not_stated;measurement_axis_not_stated"}
{"manufacturer":"Isola","product":"IS550H","material_family":null,"material_form":"prepreg","dk":4.2,"dk_min":null,"dk_max":null,"dk_tolerance":null,"df":0.013,"frequency_ghz":0.1,"frequency_text":"100 MHz","value_type":"published_construction_table","method":null,"axis":null,"thickness_mm":0.099,"glass_style":"1080","resin_content_pct":72.0,"source_id":"FR015","source_location":"HTML construction table 3, data row 5","source_url":"https://www.isola-group.com/pcb-laminates-prepreg/is550h-laminate-prepreg/","notes":"Manufacturer construction-specific value; test method/conditioning not stated in this HTML construction table. Thickness is the published nominal value; pressed prepreg thickness must be confirmed with PCB fabricator.","construction":"1080","offering":"Standard","thickness_inch":0.0039,"collection_group":"fr4","record_id":"PCB007477","source_file":"originals/Isola/Isola__IS550H__Dk_Df_구성표__FR015.html","dataset_role":"material_published_parameter","dk_input_status":"scalar_with_frequency","review_flags":"test_method_not_stated;measurement_axis_not_stated"}
{"manufacturer":"Isola","product":"IS550H","material_family":null,"material_form":"prepreg","dk":4.15,"dk_min":null,"dk_max":null,"dk_tolerance":null,"df":0.014,"frequency_ghz":0.5,"frequency_text":"500 MHz","value_type":"published_construction_table","method":null,"axis":null,"thickness_mm":0.099,"glass_style":"1080","resin_content_pct":72.0,"source_id":"FR015","source_location":"HTML construction table 3, data row 5","source_url":"https://www.isola-group.com/pcb-laminates-prepreg/is550h-laminate-prepreg/","notes":"Manufacturer construction-specific value; test method/conditioning not stated in this HTML construction table. Thickness is the published nominal value; pressed prepreg thickness must be confirmed with PCB fabricator.","construction":"1080","offering":"Standard","thickness_inch":0.0039,"collection_group":"fr4","record_id":"PCB007478","source_file":"originals/Isola/Isola__IS550H__Dk_Df_구성표__FR015.html","dataset_role":"material_published_parameter","dk_input_status":"scalar_with_frequency","review_flags":"test_method_not_stated;measurement_axis_not_stated"}
{"manufacturer":"Isola","product":"IS550H","material_family":null,"material_form":"prepreg","dk":4.13,"dk_min":null,"dk_max":null,"dk_tolerance":null,"df":0.015,"frequency_ghz":1.0,"frequency_text":"1 GHz","value_type":"published_construction_table","method":null,"axis":null,"thickness_mm":0.099,"glass_style":"1080","resin_content_pct":72.0,"source_id":"FR015","source_location":"HTML construction table 3, data row 5","source_url":"https://www.isola-group.com/pcb-laminates-prepreg/is550h-laminate-prepreg/","notes":"Manufacturer construction-specific value; test method/conditioning not stated in this HTML construction table. Thickness is the published nominal value; pressed prepreg thickness must be confirmed with PCB fabricator.","construction":"1080","offering":"Standard","thickness_inch":0.0039,"collection_group":"fr4","record_id":"PCB007479","source_file":"originals/Isola/Isola__IS550H__Dk_Df_구성표__FR015.html","dataset_role":"material_published_parameter","dk_input_status":"scalar_with_frequency","review_flags":"test_method_not_stated;measurement_axis_not_stated"}
{"manufacturer":"Isola","product":"IS550H","material_family":null,"material_form":"prepreg","dk":4.06,"dk_min":null,"dk_max":null,"dk_tolerance":null,"df":0.015,"frequency_ghz":10.0,"frequency_text":"10 GHz","value_type":"published_construction_table","method":null,"axis":null,"thickness_mm":0.099,"glass_style":"1080","resin_content_pct":72.0,"source_id":"FR015","source_location":"HTML construction table 3, data row 5","source_url":"https://www.isola-group.com/pcb-laminates-prepreg/is550h-laminate-prepreg/","notes":"Manufacturer construction-specific value; test method/conditioning not stated in this HTML construction table. Thickness is the published nominal value; pressed prepreg thickness must be confirmed with PCB fabricator.","construction":"1080","offering":"Standard","thickness_inch":0.0039,"collection_group":"fr4","record_id":"PCB007480","source_file":"originals/Isola/Isola__IS550H__Dk_Df_구성표__FR015.html","dataset_role":"material_published_parameter","dk_input_status":"scalar_with_frequency","review_flags":"test_method_not_stated;measurement_axis_not_stated"}
{"manufacturer":"Isola","product":"IS550H","material_family":null,"material_form":"prepreg","dk":4.04,"dk_min":null,"dk_max":null,"dk_tolerance":null,"df":0.015,"frequency_ghz":2.0,"frequency_text":"2 GHz","value_type":"published_construction_table","method":null,"axis":null,"thickness_mm":0.099,"glass_style":"1080","resin_content_pct":72.0,"source_id":"FR015","source_location":"HTML construction table 3, data row 5","source_url":"https://www.isola-group.com/pcb-laminates-prepreg/is550h-laminate-prepreg/","notes":"Manufacturer construction-specific value; test method/conditioning not stated in this HTML construction table. Thickness is the published nominal value; pressed prepreg thickness must be confirmed with PCB fabricator.","construction":"1080","offering":"Standard","thickness_inch":0.0039,"collection_group":"fr4","record_id":"PCB007481","source_file":"originals/Isola/Isola__IS550H__Dk_Df_구성표__FR015.html","dataset_role":"material_published_parameter","dk_input_status":"scalar_with_frequency","review_flags":"test_method_not_stated;measurement_axis_not_stated"}
{"manufacturer":"Isola","product":"IS550H","material_family":null,"material_form":"prepreg","dk":4.12,"dk_min":null,"dk_max":null,"dk_tolerance":null,"df":0.015,"frequency_ghz":5.0,"frequency_text":"5 GHz","value_type":"published_construction_table","method":null,"axis":null,"thickness_mm":0.099,"glass_style":"1080","resin_content_pct":72.0,"source_id":"FR015","source_location":"HTML construction table 3, data row 5","source_url":"https://www.isola-group.com/pcb-laminates-prepreg/is550h-laminate-prepreg/","notes":"Manufacturer construction-specific value; test method/conditioning not stated in this HTML construction table. Thickness is the published nominal value; pressed prepreg thickness must be confirmed with PCB fabricator.","construction":"1080","offering":"Standard","thickness_inch":0.0039,"collection_group":"fr4","record_id":"PCB007482","source_file":"originals/Isola/Isola__IS550H__Dk_Df_구성표__FR015.html","dataset_role":"material_published_parameter","dk_input_status":"scalar_with_frequency","review_flags":"test_method_not_stated;measurement_axis_not_stated"}
{"manufacturer":"Isola","product":"IS550H","material_family":null,"material_form":"prepreg","dk":4.1,"dk_min":null,"dk_max":null,"dk_tolerance":null,"df":0.013,"frequency_ghz":0.1,"frequency_text":"100 MHz","value_type":"published_construction_table","method":null,"axis":null,"thickness_mm":0.124,"glass_style":"1080","resin_content_pct":77.0,"source_id":"FR015","source_location":"HTML construction table 3, data row 7","source_url":"https://www.isola-group.com/pcb-laminates-prepreg/is550h-laminate-prepreg/","notes":"Manufacturer construction-specific value; test method/conditioning not stated in this HTML construction table. Thickness is the published nominal value; pressed prepreg thickness must be confirmed with PCB fabricator.","construction":"1080","offering":"Alternate","thickness_inch":0.0049,"collection_group":"fr4","record_id":"PCB007483","source_file":"originals/Isola/Isola__IS550H__Dk_Df_구성표__FR015.html","dataset_role":"material_published_parameter","dk_input_status":"scalar_with_frequency","review_flags":"test_method_not_stated;measurement_axis_not_stated"}
{"manufacturer":"Isola","product":"IS550H","material_family":null,"material_form":"prepreg","dk":4.07,"dk_min":null,"dk_max":null,"dk_tolerance":null,"df":0.014,"frequency_ghz":0.5,"frequency_text":"500 MHz","value_type":"published_construction_table","method":null,"axis":null,"thickness_mm":0.124,"glass_style":"1080","resin_content_pct":77.0,"source_id":"FR015","source_location":"HTML construction table 3, data row 7","source_url":"https://www.isola-group.com/pcb-laminates-prepreg/is550h-laminate-prepreg/","notes":"Manufacturer construction-specific value; test method/conditioning not stated in this HTML construction table. Thickness is the published nominal value; pressed prepreg thickness must be confirmed with PCB fabricator.","construction":"1080","offering":"Alternate","thickness_inch":0.0049,"collection_group":"fr4","record_id":"PCB007484","source_file":"originals/Isola/Isola__IS550H__Dk_Df_구성표__FR015.html","dataset_role":"material_published_parameter","dk_input_status":"scalar_with_frequency","review_flags":"test_method_not_stated;measurement_axis_not_stated"}
{"manufacturer":"Isola","product":"IS550H","material_family":null,"material_form":"prepreg","dk":4.05,"dk_min":null,"dk_max":null,"dk_tolerance":null,"df":0.016,"frequency_ghz":1.0,"frequency_text":"1 GHz","value_type":"published_construction_table","method":null,"axis":null,"thickness_mm":0.124,"glass_style":"1080","resin_content_pct":77.0,"source_id":"FR015","source_location":"HTML construction table 3, data row 7","source_url":"https://www.isola-group.com/pcb-laminates-prepreg/is550h-laminate-prepreg/","notes":"Manufacturer construction-specific value; test method/conditioning not stated in this HTML construction table. Thickness is the published nominal value; pressed prepreg thickness must be confirmed with PCB fabricator.","construction":"1080","offering":"Alternate","thickness_inch":0.0049,"collection_group":"fr4","record_id":"PCB007485","source_file":"originals/Isola/Isola__IS550H__Dk_Df_구성표__FR015.html","dataset_role":"material_published_parameter","dk_input_status":"scalar_with_frequency","review_flags":"test_method_not_stated;measurement_axis_not_stated"}
{"manufacturer":"Isola","product":"IS550H","material_family":null,"material_form":"prepreg","dk":3.98,"dk_min":null,"dk_max":null,"dk_tolerance":null,"df":0.015,"frequency_ghz":10.0,"frequency_text":"10 GHz","value_type":"published_construction_table","method":null,"axis":null,"thickness_mm":0.124,"glass_style":"1080","resin_content_pct":77.0,"source_id":"FR015","source_location":"HTML construction table 3, data row 7","source_url":"https://www.isola-group.com/pcb-laminates-prepreg/is550h-laminate-prepreg/","notes":"Manufacturer construction-specific value; test method/conditioning not stated in this HTML construction table. Thickness is the published nominal value; pressed prepreg thickness must be confirmed with PCB fabricator.","construction":"1080","offering":"Alternate","thickness_inch":0.0049,"collection_group":"fr4","record_id":"PCB007486","source_file":"originals/Isola/Isola__IS550H__Dk_Df_구성표__FR015.html","dataset_role":"material_published_parameter","dk_input_status":"scalar_with_frequency","review_flags":"test_method_not_stated;measurement_axis_not_stated"}
{"manufacturer":"Isola","product":"IS550H","material_family":null,"material_form":"prepreg","dk":3.95,"dk_min":null,"dk_max":null,"dk_tolerance":null,"df":0.015,"frequency_ghz":2.0,"frequency_text":"2 GHz","value_type":"published_construction_table","method":null,"axis":null,"thickness_mm":0.124,"glass_style":"1080","resin_content_pct":77.0,"source_id":"FR015","source_location":"HTML construction table 3, data row 7","source_url":"https://www.isola-group.com/pcb-laminates-prepreg/is550h-laminate-prepreg/","notes":"Manufacturer construction-specific value; test method/conditioning not stated in this HTML construction table. Thickness is the published nominal value; pressed prepreg thickness must be confirmed with PCB fabricator.","construction":"1080","offering":"Alternate","thickness_inch":0.0049,"collection_group":"fr4","record_id":"PCB007487","source_file":"originals/Isola/Isola__IS550H__Dk_Df_구성표__FR015.html","dataset_role":"material_published_parameter","dk_input_status":"scalar_with_frequency","review_flags":"test_method_not_stated;measurement_axis_not_stated"}
{"manufacturer":"Isola","product":"IS550H","material_family":null,"material_form":"prepreg","dk":4.04,"dk_min":null,"dk_max":null,"dk_tolerance":null,"df":0.015,"frequency_ghz":5.0,"frequency_text":"5 GHz","value_type":"published_construction_table","method":null,"axis":null,"thickness_mm":0.124,"glass_style":"1080","resin_content_pct":77.0,"source_id":"FR015","source_location":"HTML construction table 3, data row 7","source_url":"https://www.isola-group.com/pcb-laminates-prepreg/is550h-laminate-prepreg/","notes":"Manufacturer construction-specific value; test method/conditioning not stated in this HTML construction table. Thickness is the published nominal value; pressed prepreg thickness must be confirmed with PCB fabricator.","construction":"1080","offering":"Alternate","thickness_inch":0.0049,"collection_group":"fr4","record_id":"PCB007488","source_file":"originals/Isola/Isola__IS550H__Dk_Df_구성표__FR015.html","dataset_role":"material_published_parameter","dk_input_status":"scalar_with_frequency","review_flags":"test_method_not_stated;measurement_axis_not_stated"}
{"manufacturer":"Isola","product":"IS550H","material_family":null,"material_form":"prepreg","dk":4.56,"dk_min":null,"dk_max":null,"dk_tolerance":null,"df":0.012,"frequency_ghz":0.1,"frequency_text":"100 MHz","value_type":"published_construction_table","method":null,"axis":null,"thickness_mm":0.127,"glass_style":"2116","resin_content_pct":55.0,"source_id":"FR015","source_location":"HTML construction table 3, data row 8","source_url":"https://www.isola-group.com/pcb-laminates-prepreg/is550h-laminate-prepreg/","notes":"Manufacturer construction-specific value; test method/conditioning not stated in this HTML construction table. Thickness is the published nominal value; pressed prepreg thickness must be confirmed with PCB fabricator.","construction":"2116","offering":"Standard","thickness_inch":0.005,"collection_group":"fr4","record_id":"PCB007489","source_file":"originals/Isola/Isola__IS550H__Dk_Df_구성표__FR015.html","dataset_role":"material_published_parameter","dk_input_status":"scalar_with_frequency","review_flags":"test_method_not_stated;measurement_axis_not_stated"}
{"manufacturer":"Isola","product":"IS550H","material_family":null,"material_form":"prepreg","dk":4.46,"dk_min":null,"dk_max":null,"dk_tolerance":null,"df":0.012,"frequency_ghz":0.5,"frequency_text":"500 MHz","value_type":"published_construction_table","method":null,"axis":null,"thickness_mm":0.127,"glass_style":"2116","resin_content_pct":55.0,"source_id":"FR015","source_location":"HTML construction table 3, data row 8","source_url":"https://www.isola-group.com/pcb-laminates-prepreg/is550h-laminate-prepreg/","notes":"Manufacturer construction-specific value; test method/conditioning not stated in this HTML construction table. Thickness is the published nominal value; pressed prepreg thickness must be confirmed with PCB fabricator.","construction":"2116","offering":"Standard","thickness_inch":0.005,"collection_group":"fr4","record_id":"PCB007490","source_file":"originals/Isola/Isola__IS550H__Dk_Df_구성표__FR015.html","dataset_role":"material_published_parameter","dk_input_status":"scalar_with_frequency","review_flags":"test_method_not_stated;measurement_axis_not_stated"}
{"manufacturer":"Isola","product":"IS550H","material_family":null,"material_form":"prepreg","dk":4.43,"dk_min":null,"dk_max":null,"dk_tolerance":null,"df":0.012,"frequency_ghz":1.0,"frequency_text":"1 GHz","value_type":"published_construction_table","method":null,"axis":null,"thickness_mm":0.127,"glass_style":"2116","resin_content_pct":55.0,"source_id":"FR015","source_location":"HTML construction table 3, data row 8","source_url":"https://www.isola-group.com/pcb-laminates-prepreg/is550h-laminate-prepreg/","notes":"Manufacturer construction-specific value; test method/conditioning not stated in this HTML construction table. Thickness is the published nominal value; pressed prepreg thickness must be confirmed with PCB fabricator.","construction":"2116","offering":"Standard","thickness_inch":0.005,"collection_group":"fr4","record_id":"PCB007491","source_file":"originals/Isola/Isola__IS550H__Dk_Df_구성표__FR015.html","dataset_role":"material_published_parameter","dk_input_status":"scalar_with_frequency","review_flags":"test_method_not_stated;measurement_axis_not_stated"}
{"manufacturer":"Isola","product":"IS550H","material_family":null,"material_form":"prepreg","dk":4.37,"dk_min":null,"dk_max":null,"dk_tolerance":null,"df":0.016,"frequency_ghz":10.0,"frequency_text":"10 GHz","value_type":"published_construction_table","method":null,"axis":null,"thickness_mm":0.127,"glass_style":"2116","resin_content_pct":55.0,"source_id":"FR015","source_location":"HTML construction table 3, data row 8","source_url":"https://www.isola-group.com/pcb-laminates-prepreg/is550h-laminate-prepreg/","notes":"Manufacturer construction-specific value; test method/conditioning not stated in this HTML construction table. Thickness is the published nominal value; pressed prepreg thickness must be confirmed with PCB fabricator.","construction":"2116","offering":"Standard","thickness_inch":0.005,"collection_group":"fr4","record_id":"PCB007492","source_file":"originals/Isola/Isola__IS550H__Dk_Df_구성표__FR015.html","dataset_role":"material_published_parameter","dk_input_status":"scalar_with_frequency","review_flags":"test_method_not_stated;measurement_axis_not_stated"}
{"manufacturer":"Isola","product":"IS550H","material_family":null,"material_form":"prepreg","dk":4.39,"dk_min":null,"dk_max":null,"dk_tolerance":null,"df":0.013,"frequency_ghz":2.0,"frequency_text":"2 GHz","value_type":"published_construction_table","method":null,"axis":null,"thickness_mm":0.127,"glass_style":"2116","resin_content_pct":55.0,"source_id":"FR015","source_location":"HTML construction table 3, data row 8","source_url":"https://www.isola-group.com/pcb-laminates-prepreg/is550h-laminate-prepreg/","notes":"Manufacturer construction-specific value; test method/conditioning not stated in this HTML construction table. Thickness is the published nominal value; pressed prepreg thickness must be confirmed with PCB fabricator.","construction":"2116","offering":"Standard","thickness_inch":0.005,"collection_group":"fr4","record_id":"PCB007493","source_file":"originals/Isola/Isola__IS550H__Dk_Df_구성표__FR015.html","dataset_role":"material_published_parameter","dk_input_status":"scalar_with_frequency","review_flags":"test_method_not_stated;measurement_axis_not_stated"}
{"manufacturer":"Isola","product":"IS550H","material_family":null,"material_form":"prepreg","dk":4.44,"dk_min":null,"dk_max":null,"dk_tolerance":null,"df":0.014,"frequency_ghz":5.0,"frequency_text":"5 GHz","value_type":"published_construction_table","method":null,"axis":null,"thickness_mm":0.127,"glass_style":"2116","resin_content_pct":55.0,"source_id":"FR015","source_location":"HTML construction table 3, data row 8","source_url":"https://www.isola-group.com/pcb-laminates-prepreg/is550h-laminate-prepreg/","notes":"Manufacturer construction-specific value; test method/conditioning not stated in this HTML construction table. Thickness is the published nominal value; pressed prepreg thickness must be confirmed with PCB fabricator.","construction":"2116","offering":"Standard","thickness_inch":0.005,"collection_group":"fr4","record_id":"PCB007494","source_file":"originals/Isola/Isola__IS550H__Dk_Df_구성표__FR015.html","dataset_role":"material_published_parameter","dk_input_status":"scalar_with_frequency","review_flags":"test_method_not_stated;measurement_axis_not_stated"}
