Repository: EIDOSDATA/TraceWave-Studio

# PCB 유전율과 적층 자료

수집/정리 기준일: 2026-11-11.

먼저 [전체 자료 안내 엑셀](Excel/00_전체_자료_안내.xlsx)을 연다. 회사별 엑셀은 `Excel/`에 있고, 원문 검색은 [HTML 안내](START_HERE_ko.html)를 사용한다.

- [자료 사용 안내](docs/자료_사용_안내.md): 폴더, 단위, 조건 선택과 내보내기.
- [자료 검토 결과](docs/자료_검토_결과.md): 확인한 범위, 오류/공백, 정리 내역.
- [TraceWave Studio 연결 설계](../../../Code/docs/pcb_material_catalog.md): 사용자 직접 입력, 소재 선택, 제조업체 적층 선택과 현재 구현의 경계.

57,340개 조건별 관측, 36개 회사와 일반 재료 참고 자료 1개 그룹, 1,756개 출처 기록을 보존했다. 새 엑셀은 전체 안내 1개와 회사/참고 자료별 37개로 총 38개다. 행 수는 고유 소재나 독립 측정 수가 아니다. 공식 자료에 값이 있어도 실제 제조 조건과 해석 대역에 맞는지 확인해야 한다.

사람이 보는 엑셀과 프로그램용 JSONL을 분리했다. 원문 PDF/HTML의 바이트는 보존하면서 파일명을 회사와 소재/용도 중심으로 바꿨다. 중복 저장한 데이터 사본은 복구 폴더로 옮겼고 관측 수치는 삭제하지 않았다.

File: 00_REF/PCB RF ANT/05_PCB_Dielectric_Data_2026/data/observations/Isola.jsonl (part 64 of 92)
{"manufacturer":"Isola","product":"185HR","material_family":null,"material_form":"core","dk":3.97,"dk_min":null,"dk_max":null,"dk_tolerance":null,"df":0.017,"frequency_ghz":0.1,"frequency_text":"100 MHz","value_type":"published_construction_table","method":null,"axis":null,"thickness_mm":0.114,"glass_style":"1x106 / 1x1080","resin_content_pct":65.0,"source_id":"FR001","source_location":"HTML construction table 2, data row 12","source_url":"https://www.isola-group.com/pcb-laminates-prepreg/185hr-laminate-and-prepreg/","notes":"Manufacturer construction-specific value; test method/conditioning not stated in this HTML construction table. Thickness is the published nominal value; pressed prepreg thickness must be confirmed with PCB fabricator.","construction":"1x106 / 1x1080","offering":"Alternate","thickness_inch":0.0045,"collection_group":"fr4","record_id":"PCB005253","source_file":"originals/Isola/Isola__185HR__Dk_Df_구성표__FR001.html","dataset_role":"material_published_parameter","dk_input_status":"scalar_with_frequency","review_flags":"test_method_not_stated;measurement_axis_not_stated"}
{"manufacturer":"Isola","product":"IS580G","material_family":null,"material_form":"core","dk":3.58,"dk_min":null,"dk_max":null,"dk_tolerance":null,"df":0.0065,"frequency_ghz":5.0,"frequency_text":"5 GHz","value_type":"published_construction_table","method":null,"axis":null,"thickness_mm":0.058,"glass_style":"1035","resin_content_pct":70.0,"source_id":"FR016","source_location":"HTML construction table 3, data row 2","source_url":"https://www.isola-group.com/pcb-laminates-prepreg/is580g/","notes":"Manufacturer construction-specific value; test method/conditioning not stated in this HTML construction table. Thickness is the published nominal value; pressed prepreg thickness must be confirmed with PCB fabricator.","construction":"1035","offering":"Standard","thickness_inch":null,"collection_group":"fr4","record_id":"PCB007532","source_file":"originals/Isola/Isola__IS580G__Dk_Df_구성표__FR016.html","dataset_role":"material_published_parameter","dk_input_status":"scalar_with_frequency","review_flags":"test_method_not_stated;measurement_axis_not_stated"}
{"manufacturer":"Isola","product":"IS580G","material_family":null,"material_form":"core","dk":3.51,"dk_min":null,"dk_max":null,"dk_tolerance":null,"df":0.0068,"frequency_ghz":10.0,"frequency_text":"10 GHz","value_type":"published_construction_table","method":null,"axis":null,"thickness_mm":0.069,"glass_style":"1035","resin_content_pct":74.0,"source_id":"FR016","source_location":"HTML construction table 3, data row 3","source_url":"https://www.isola-group.com/pcb-laminates-prepreg/is580g/","notes":"Manufacturer construction-specific value; test method/conditioning not stated in this HTML construction table. Thickness is the published nominal value; pressed prepreg thickness must be confirmed with PCB fabricator.","construction":"1035","offering":"Standard","thickness_inch":null,"collection_group":"fr4","record_id":"PCB007533","source_file":"originals/Isola/Isola__IS580G__Dk_Df_구성표__FR016.html","dataset_role":"material_published_parameter","dk_input_status":"scalar_with_frequency","review_flags":"test_method_not_stated;measurement_axis_not_stated"}
{"manufacturer":"Isola","product":"IS580G","material_family":null,"material_form":"core","dk":3.53,"dk_min":null,"dk_max":null,"dk_tolerance":null,"df":0.0065,"frequency_ghz":2.0,"frequency_text":"2 GHz","value_type":"published_construction_table","method":null,"axis":null,"thickness_mm":0.069,"glass_style":"1035","resin_content_pct":74.0,"source_id":"FR016","source_location":"HTML construction table 3, data row 3","source_url":"https://www.isola-group.com/pcb-laminates-prepreg/is580g/","notes":"Manufacturer construction-specific value; test method/conditioning not stated in this HTML construction table. Thickness is the published nominal value; pressed prepreg thickness must be confirmed with PCB fabricator.","construction":"1035","offering":"Standard","thickness_inch":null,"collection_group":"fr4","record_id":"PCB007534","source_file":"originals/Isola/Isola__IS580G__Dk_Df_구성표__FR016.html","dataset_role":"material_published_parameter","dk_input_status":"scalar_with_frequency","review_flags":"test_method_not_stated;measurement_axis_not_stated"}
{"manufacturer":"Isola","product":"IS580G","material_family":null,"material_form":"core","dk":3.5,"dk_min":null,"dk_max":null,"dk_tolerance":null,"df":0.0067,"frequency_ghz":20.0,"frequency_text":"20 GHz","value_type":"published_construction_table","method":null,"axis":null,"thickness_mm":0.069,"glass_style":"1035","resin_content_pct":74.0,"source_id":"FR016","source_location":"HTML construction table 3, data row 3","source_url":"https://www.isola-group.com/pcb-laminates-prepreg/is580g/","notes":"Manufacturer construction-specific value; test method/conditioning not stated in this HTML construction table. Thickness is the published nominal value; pressed prepreg thickness must be confirmed with PCB fabricator.","construction":"1035","offering":"Standard","thickness_inch":null,"collection_group":"fr4","record_id":"PCB007535","source_file":"originals/Isola/Isola__IS580G__Dk_Df_구성표__FR016.html","dataset_role":"material_published_parameter","dk_input_status":"scalar_with_frequency","review_flags":"test_method_not_stated;measurement_axis_not_stated"}
{"manufacturer":"Isola","product":"IS580G","material_family":null,"material_form":"core","dk":3.52,"dk_min":null,"dk_max":null,"dk_tolerance":null,"df":0.0067,"frequency_ghz":5.0,"frequency_text":"5 GHz","value_type":"published_construction_table","method":null,"axis":null,"thickness_mm":0.069,"glass_style":"1035","resin_content_pct":74.0,"source_id":"FR016","source_location":"HTML construction table 3, data row 3","source_url":"https://www.isola-group.com/pcb-laminates-prepreg/is580g/","notes":"Manufacturer construction-specific value; test method/conditioning not stated in this HTML construction table. Thickness is the published nominal value; pressed prepreg thickness must be confirmed with PCB fabricator.","construction":"1035","offering":"Standard","thickness_inch":null,"collection_group":"fr4","record_id":"PCB007536","source_file":"originals/Isola/Isola__IS580G__Dk_Df_구성표__FR016.html","dataset_role":"material_published_parameter","dk_input_status":"scalar_with_frequency","review_flags":"test_method_not_stated;measurement_axis_not_stated"}
{"manufacturer":"Isola","product":"IS580G","material_family":null,"material_form":"core","dk":3.48,"dk_min":null,"dk_max":null,"dk_tolerance":null,"df":0.0069,"frequency_ghz":10.0,"frequency_text":"10 GHz","value_type":"published_construction_table","method":null,"axis":null,"thickness_mm":0.079,"glass_style":"1067","resin_content_pct":76.0,"source_id":"FR016","source_location":"HTML construction table 3, data row 5","source_url":"https://www.isola-group.com/pcb-laminates-prepreg/is580g/","notes":"Manufacturer construction-specific value; test method/conditioning not stated in this HTML construction table. Thickness is the published nominal value; pressed prepreg thickness must be confirmed with PCB fabricator.","construction":"1067","offering":"Standard","thickness_inch":null,"collection_group":"fr4","record_id":"PCB007537","source_file":"originals/Isola/Isola__IS580G__Dk_Df_구성표__FR016.html","dataset_role":"material_published_parameter","dk_input_status":"scalar_with_frequency","review_flags":"test_method_not_stated;measurement_axis_not_stated"}
{"manufacturer":"Isola","product":"IS580G","material_family":null,"material_form":"core","dk":3.5,"dk_min":null,"dk_max":null,"dk_tolerance":null,"df":0.0066,"frequency_ghz":2.0,"frequency_text":"2 GHz","value_type":"published_construction_table","method":null,"axis":null,"thickness_mm":0.079,"glass_style":"1067","resin_content_pct":76.0,"source_id":"FR016","source_location":"HTML construction table 3, data row 5","source_url":"https://www.isola-group.com/pcb-laminates-prepreg/is580g/","notes":"Manufacturer construction-specific value; test method/conditioning not stated in this HTML construction table. Thickness is the published nominal value; pressed prepreg thickness must be confirmed with PCB fabricator.","construction":"1067","offering":"Standard","thickness_inch":null,"collection_group":"fr4","record_id":"PCB007538","source_file":"originals/Isola/Isola__IS580G__Dk_Df_구성표__FR016.html","dataset_role":"material_published_parameter","dk_input_status":"scalar_with_frequency","review_flags":"test_method_not_stated;measurement_axis_not_stated"}
{"manufacturer":"Isola","product":"IS580G","material_family":null,"material_form":"core","dk":3.47,"dk_min":null,"dk_max":null,"dk_tolerance":null,"df":0.0067,"frequency_ghz":20.0,"frequency_text":"20 GHz","value_type":"published_construction_table","method":null,"axis":null,"thickness_mm":0.079,"glass_style":"1067","resin_content_pct":76.0,"source_id":"FR016","source_location":"HTML construction table 3, data row 5","source_url":"https://www.isola-group.com/pcb-laminates-prepreg/is580g/","notes":"Manufacturer construction-specific value; test method/conditioning not stated in this HTML construction table. Thickness is the published nominal value; pressed prepreg thickness must be confirmed with PCB fabricator.","construction":"1067","offering":"Standard","thickness_inch":null,"collection_group":"fr4","record_id":"PCB007539","source_file":"originals/Isola/Isola__IS580G__Dk_Df_구성표__FR016.html","dataset_role":"material_published_parameter","dk_input_status":"scalar_with_frequency","review_flags":"test_method_not_stated;measurement_axis_not_stated"}
{"manufacturer":"Isola","product":"IS580G","material_family":null,"material_form":"core","dk":3.49,"dk_min":null,"dk_max":null,"dk_tolerance":null,"df":0.0067,"frequency_ghz":5.0,"frequency_text":"5 GHz","value_type":"published_construction_table","method":null,"axis":null,"thickness_mm":0.079,"glass_style":"1067","resin_content_pct":76.0,"source_id":"FR016","source_location":"HTML construction table 3, data row 5","source_url":"https://www.isola-group.com/pcb-laminates-prepreg/is580g/","notes":"Manufacturer construction-specific value; test method/conditioning not stated in this HTML construction table. Thickness is the published nominal value; pressed prepreg thickness must be confirmed with PCB fabricator.","construction":"1067","offering":"Standard","thickness_inch":null,"collection_group":"fr4","record_id":"PCB007540","source_file":"originals/Isola/Isola__IS580G__Dk_Df_구성표__FR016.html","dataset_role":"material_published_parameter","dk_input_status":"scalar_with_frequency","review_flags":"test_method_not_stated;measurement_axis_not_stated"}
{"manufacturer":"Isola","product":"IS580G","material_family":null,"material_form":"core","dk":3.65,"dk_min":null,"dk_max":null,"dk_tolerance":null,"df":0.0065,"frequency_ghz":10.0,"frequency_text":"10 GHz","value_type":"published_construction_table","method":null,"axis":null,"thickness_mm":0.079,"glass_style":"1078","resin_content_pct":65.0,"source_id":"FR016","source_location":"HTML construction table 3, data row 4","source_url":"https://www.isola-group.com/pcb-laminates-prepreg/is580g/","notes":"Manufacturer construction-specific value; test method/conditioning not stated in this HTML construction table. Thickness is the published nominal value; pressed prepreg thickness must be confirmed with PCB fabricator.","construction":"1078","offering":"Alternate","thickness_inch":null,"collection_group":"fr4","record_id":"PCB007541","source_file":"originals/Isola/Isola__IS580G__Dk_Df_구성표__FR016.html","dataset_role":"material_published_parameter","dk_input_status":"scalar_with_frequency","review_flags":"test_method_not_stated;measurement_axis_not_stated"}
{"manufacturer":"Isola","product":"IS580G","material_family":null,"material_form":"core","dk":3.67,"dk_min":null,"dk_max":null,"dk_tolerance":null,"df":0.0062,"frequency_ghz":2.0,"frequency_text":"2 GHz","value_type":"published_construction_table","method":null,"axis":null,"thickness_mm":0.079,"glass_style":"1078","resin_content_pct":65.0,"source_id":"FR016","source_location":"HTML construction table 3, data row 4","source_url":"https://www.isola-group.com/pcb-laminates-prepreg/is580g/","notes":"Manufacturer construction-specific value; test method/conditioning not stated in this HTML construction table. Thickness is the published nominal value; pressed prepreg thickness must be confirmed with PCB fabricator.","construction":"1078","offering":"Alternate","thickness_inch":null,"collection_group":"fr4","record_id":"PCB007542","source_file":"originals/Isola/Isola__IS580G__Dk_Df_구성표__FR016.html","dataset_role":"material_published_parameter","dk_input_status":"scalar_with_frequency","review_flags":"test_method_not_stated;measurement_axis_not_stated"}
{"manufacturer":"Isola","product":"IS580G","material_family":null,"material_form":"core","dk":3.64,"dk_min":null,"dk_max":null,"dk_tolerance":null,"df":0.0064,"frequency_ghz":20.0,"frequency_text":"20 GHz","value_type":"published_construction_table","method":null,"axis":null,"thickness_mm":0.079,"glass_style":"1078","resin_content_pct":65.0,"source_id":"FR016","source_location":"HTML construction table 3, data row 4","source_url":"https://www.isola-group.com/pcb-laminates-prepreg/is580g/","notes":"Manufacturer construction-specific value; test method/conditioning not stated in this HTML construction table. Thickness is the published nominal value; pressed prepreg thickness must be confirmed with PCB fabricator.","construction":"1078","offering":"Alternate","thickness_inch":null,"collection_group":"fr4","record_id":"PCB007543","source_file":"originals/Isola/Isola__IS580G__Dk_Df_구성표__FR016.html","dataset_role":"material_published_parameter","dk_input_status":"scalar_with_frequency","review_flags":"test_method_not_stated;measurement_axis_not_stated"}
{"manufacturer":"Isola","product":"IS580G","material_family":null,"material_form":"core","dk":3.66,"dk_min":null,"dk_max":null,"dk_tolerance":null,"df":0.0064,"frequency_ghz":5.0,"frequency_text":"5 GHz","value_type":"published_construction_table","method":null,"axis":null,"thickness_mm":0.079,"glass_style":"1078","resin_content_pct":65.0,"source_id":"FR016","source_location":"HTML construction table 3, data row 4","source_url":"https://www.isola-group.com/pcb-laminates-prepreg/is580g/","notes":"Manufacturer construction-specific value; test method/conditioning not stated in this HTML construction table. Thickness is the published nominal value; pressed prepreg thickness must be confirmed with PCB fabricator.","construction":"1078","offering":"Alternate","thickness_inch":null,"collection_group":"fr4","record_id":"PCB007544","source_file":"originals/Isola/Isola__IS580G__Dk_Df_구성표__FR016.html","dataset_role":"material_published_parameter","dk_input_status":"scalar_with_frequency","review_flags":"test_method_not_stated;measurement_axis_not_stated"}
{"manufacturer":"Isola","product":"IS580G","material_family":null,"material_form":"core","dk":3.62,"dk_min":null,"dk_max":null,"dk_tolerance":null,"df":0.0066,"frequency_ghz":10.0,"frequency_text":"10 GHz","value_type":"published_construction_table","method":null,"axis":null,"thickness_mm":0.084,"glass_style":"1078","resin_content_pct":67.0,"source_id":"FR016","source_location":"HTML construction table 3, data row 6","source_url":"https://www.isola-group.com/pcb-laminates-prepreg/is580g/","notes":"Manufacturer construction-specific value; test method/conditioning not stated in this HTML construction table. Thickness is the published nominal value; pressed prepreg thickness must be confirmed with PCB fabricator.","construction":"1078","offering":"Standard","thickness_inch":null,"collection_group":"fr4","record_id":"PCB007545","source_file":"originals/Isola/Isola__IS580G__Dk_Df_구성표__FR016.html","dataset_role":"material_published_parameter","dk_input_status":"scalar_with_frequency","review_flags":"test_method_not_stated;measurement_axis_not_stated"}
{"manufacturer":"Isola","product":"IS580G","material_family":null,"material_form":"core","dk":3.64,"dk_min":null,"dk_max":null,"dk_tolerance":null,"df":0.0063,"frequency_ghz":2.0,"frequency_text":"2 GHz","value_type":"published_construction_table","method":null,"axis":null,"thickness_mm":0.084,"glass_style":"1078","resin_content_pct":67.0,"source_id":"FR016","source_location":"HTML construction table 3, data row 6","source_url":"https://www.isola-group.com/pcb-laminates-prepreg/is580g/","notes":"Manufacturer construction-specific value; test method/conditioning not stated in this HTML construction table. Thickness is the published nominal value; pressed prepreg thickness must be confirmed with PCB fabricator.","construction":"1078","offering":"Standard","thickness_inch":null,"collection_group":"fr4","record_id":"PCB007546","source_file":"originals/Isola/Isola__IS580G__Dk_Df_구성표__FR016.html","dataset_role":"material_published_parameter","dk_input_status":"scalar_with_frequency","review_flags":"test_method_not_stated;measurement_axis_not_stated"}
{"manufacturer":"Isola","product":"IS580G","material_family":null,"material_form":"core","dk":3.61,"dk_min":null,"dk_max":null,"dk_tolerance":null,"df":0.0064,"frequency_ghz":20.0,"frequency_text":"20 GHz","value_type":"published_construction_table","method":null,"axis":null,"thickness_mm":0.084,"glass_style":"1078","resin_content_pct":67.0,"source_id":"FR016","source_location":"HTML construction table 3, data row 6","source_url":"https://www.isola-group.com/pcb-laminates-prepreg/is580g/","notes":"Manufacturer construction-specific value; test method/conditioning not stated in this HTML construction table. Thickness is the published nominal value; pressed prepreg thickness must be confirmed with PCB fabricator.","construction":"1078","offering":"Standard","thickness_inch":null,"collection_group":"fr4","record_id":"PCB007547","source_file":"originals/Isola/Isola__IS580G__Dk_Df_구성표__FR016.html","dataset_role":"material_published_parameter","dk_input_status":"scalar_with_frequency","review_flags":"test_method_not_stated;measurement_axis_not_stated"}
{"manufacturer":"Isola","product":"IS580G","material_family":null,"material_form":"core","dk":3.63,"dk_min":null,"dk_max":null,"dk_tolerance":null,"df":0.0064,"frequency_ghz":5.0,"frequency_text":"5 GHz","value_type":"published_construction_table","method":null,"axis":null,"thickness_mm":0.084,"glass_style":"1078","resin_content_pct":67.0,"source_id":"FR016","source_location":"HTML construction table 3, data row 6","source_url":"https://www.isola-group.com/pcb-laminates-prepreg/is580g/","notes":"Manufacturer construction-specific value; test method/conditioning not stated in this HTML construction table. Thickness is the published nominal value; pressed prepreg thickness must be confirmed with PCB fabricator.","construction":"1078","offering":"Standard","thickness_inch":null,"collection_group":"fr4","record_id":"PCB007548","source_file":"originals/Isola/Isola__IS580G__Dk_Df_구성표__FR016.html","dataset_role":"material_published_parameter","dk_input_status":"scalar_with_frequency","review_flags":"test_method_not_stated;measurement_axis_not_stated"}
{"manufacturer":"Isola","product":"IS580G","material_family":null,"material_form":"core","dk":3.59,"dk_min":null,"dk_max":null,"dk_tolerance":null,"df":0.0067,"frequency_ghz":10.0,"frequency_text":"10 GHz","value_type":"published_construction_table","method":null,"axis":null,"thickness_mm":0.091,"glass_style":"1078","resin_content_pct":69.0,"source_id":"FR016","source_location":"HTML construction table 3, data row 7","source_url":"https://www.isola-group.com/pcb-laminates-prepreg/is580g/","notes":"Manufacturer construction-specific value; test method/conditioning not stated in this HTML construction table. Thickness is the published nominal value; pressed prepreg thickness must be confirmed with PCB fabricator.","construction":"1078","offering":"Standard","thickness_inch":null,"collection_group":"fr4","record_id":"PCB007549","source_file":"originals/Isola/Isola__IS580G__Dk_Df_구성표__FR016.html","dataset_role":"material_published_parameter","dk_input_status":"scalar_with_frequency","review_flags":"test_method_not_stated;measurement_axis_not_stated"}
{"manufacturer":"Isola","product":"IS580G","material_family":null,"material_form":"core","dk":3.61,"dk_min":null,"dk_max":null,"dk_tolerance":null,"df":0.0064,"frequency_ghz":2.0,"frequency_text":"2 GHz","value_type":"published_construction_table","method":null,"axis":null,"thickness_mm":0.091,"glass_style":"1078","resin_content_pct":69.0,"source_id":"FR016","source_location":"HTML construction table 3, data row 7","source_url":"https://www.isola-group.com/pcb-laminates-prepreg/is580g/","notes":"Manufacturer construction-specific value; test method/conditioning not stated in this HTML construction table. Thickness is the published nominal value; pressed prepreg thickness must be confirmed with PCB fabricator.","construction":"1078","offering":"Standard","thickness_inch":null,"collection_group":"fr4","record_id":"PCB007550","source_file":"originals/Isola/Isola__IS580G__Dk_Df_구성표__FR016.html","dataset_role":"material_published_parameter","dk_input_status":"scalar_with_frequency","review_flags":"test_method_not_stated;measurement_axis_not_stated"}
{"manufacturer":"Isola","product":"IS580G","material_family":null,"material_form":"core","dk":3.58,"dk_min":null,"dk_max":null,"dk_tolerance":null,"df":0.0065,"frequency_ghz":20.0,"frequency_text":"20 GHz","value_type":"published_construction_table","method":null,"axis":null,"thickness_mm":0.091,"glass_style":"1078","resin_content_pct":69.0,"source_id":"FR016","source_location":"HTML construction table 3, data row 7","source_url":"https://www.isola-group.com/pcb-laminates-prepreg/is580g/","notes":"Manufacturer construction-specific value; test method/conditioning not stated in this HTML construction table. Thickness is the published nominal value; pressed prepreg thickness must be confirmed with PCB fabricator.","construction":"1078","offering":"Standard","thickness_inch":null,"collection_group":"fr4","record_id":"PCB007551","source_file":"originals/Isola/Isola__IS580G__Dk_Df_구성표__FR016.html","dataset_role":"material_published_parameter","dk_input_status":"scalar_with_frequency","review_flags":"test_method_not_stated;measurement_axis_not_stated"}
{"manufacturer":"Isola","product":"IS580G","material_family":null,"material_form":"core","dk":3.6,"dk_min":null,"dk_max":null,"dk_tolerance":null,"df":0.0065,"frequency_ghz":5.0,"frequency_text":"5 GHz","value_type":"published_construction_table","method":null,"axis":null,"thickness_mm":0.091,"glass_style":"1078","resin_content_pct":69.0,"source_id":"FR016","source_location":"HTML construction table 3, data row 7","source_url":"https://www.isola-group.com/pcb-laminates-prepreg/is580g/","notes":"Manufacturer construction-specific value; test method/conditioning not stated in this HTML construction table. Thickness is the published nominal value; pressed prepreg thickness must be confirmed with PCB fabricator.","construction":"1078","offering":"Standard","thickness_inch":null,"collection_group":"fr4","record_id":"PCB007552","source_file":"originals/Isola/Isola__IS580G__Dk_Df_구성표__FR016.html","dataset_role":"material_published_parameter","dk_input_status":"scalar_with_frequency","review_flags":"test_method_not_stated;measurement_axis_not_stated"}
{"manufacturer":"Isola","product":"IS580G","material_family":null,"material_form":"core","dk":3.55,"dk_min":null,"dk_max":null,"dk_tolerance":null,"df":0.0067,"frequency_ghz":10.0,"frequency_text":"10 GHz","value_type":"published_construction_table","method":null,"axis":null,"thickness_mm":0.099,"glass_style":"1078","resin_content_pct":71.0,"source_id":"FR016","source_location":"HTML construction table 3, data row 8","source_url":"https://www.isola-group.com/pcb-laminates-prepreg/is580g/","notes":"Manufacturer construction-specific value; test method/conditioning not stated in this HTML construction table. Thickness is the published nominal value; pressed prepreg thickness must be confirmed with PCB fabricator.","construction":"1078","offering":"Standard","thickness_inch":null,"collection_group":"fr4","record_id":"PCB007553","source_file":"originals/Isola/Isola__IS580G__Dk_Df_구성표__FR016.html","dataset_role":"material_published_parameter","dk_input_status":"scalar_with_frequency","review_flags":"test_method_not_stated;measurement_axis_not_stated"}
{"manufacturer":"Isola","product":"IS580G","material_family":null,"material_form":"core","dk":3.57,"dk_min":null,"dk_max":null,"dk_tolerance":null,"df":0.0064,"frequency_ghz":2.0,"frequency_text":"2 GHz","value_type":"published_construction_table","method":null,"axis":null,"thickness_mm":0.099,"glass_style":"1078","resin_content_pct":71.0,"source_id":"FR016","source_location":"HTML construction table 3, data row 8","source_url":"https://www.isola-group.com/pcb-laminates-prepreg/is580g/","notes":"Manufacturer construction-specific value; test method/conditioning not stated in this HTML construction table. Thickness is the published nominal value; pressed prepreg thickness must be confirmed with PCB fabricator.","construction":"1078","offering":"Standard","thickness_inch":null,"collection_group":"fr4","record_id":"PCB007554","source_file":"originals/Isola/Isola__IS580G__Dk_Df_구성표__FR016.html","dataset_role":"material_published_parameter","dk_input_status":"scalar_with_frequency","review_flags":"test_method_not_stated;measurement_axis_not_stated"}
{"manufacturer":"Isola","product":"IS580G","material_family":null,"material_form":"core","dk":3.54,"dk_min":null,"dk_max":null,"dk_tolerance":null,"df":0.0066,"frequency_ghz":20.0,"frequency_text":"20 GHz","value_type":"published_construction_table","method":null,"axis":null,"thickness_mm":0.099,"glass_style":"1078","resin_content_pct":71.0,"source_id":"FR016","source_location":"HTML construction table 3, data row 8","source_url":"https://www.isola-group.com/pcb-laminates-prepreg/is580g/","notes":"Manufacturer construction-specific value; test method/conditioning not stated in this HTML construction table. Thickness is the published nominal value; pressed prepreg thickness must be confirmed with PCB fabricator.","construction":"1078","offering":"Standard","thickness_inch":null,"collection_group":"fr4","record_id":"PCB007555","source_file":"originals/Isola/Isola__IS580G__Dk_Df_구성표__FR016.html","dataset_role":"material_published_parameter","dk_input_status":"scalar_with_frequency","review_flags":"test_method_not_stated;measurement_axis_not_stated"}
{"manufacturer":"Isola","product":"IS580G","material_family":null,"material_form":"core","dk":3.56,"dk_min":null,"dk_max":null,"dk_tolerance":null,"df":0.0066,"frequency_ghz":5.0,"frequency_text":"5 GHz","value_type":"published_construction_table","method":null,"axis":null,"thickness_mm":0.099,"glass_style":"1078","resin_content_pct":71.0,"source_id":"FR016","source_location":"HTML construction table 3, data row 8","source_url":"https://www.isola-group.com/pcb-laminates-prepreg/is580g/","notes":"Manufacturer construction-specific value; test method/conditioning not stated in this HTML construction table. Thickness is the published nominal value; pressed prepreg thickness must be confirmed with PCB fabricator.","construction":"1078","offering":"Standard","thickness_inch":null,"collection_group":"fr4","record_id":"PCB007556","source_file":"originals/Isola/Isola__IS580G__Dk_Df_구성표__FR016.html","dataset_role":"material_published_parameter","dk_input_status":"scalar_with_frequency","review_flags":"test_method_not_stated;measurement_axis_not_stated"}
{"manufacturer":"Isola","product":"IS580G","material_family":null,"material_form":"core","dk":3.51,"dk_min":null,"dk_max":null,"dk_tolerance":null,"df":0.0068,"frequency_ghz":10.0,"frequency_text":"10 GHz","value_type":"published_construction_table","method":null,"axis":null,"thickness_mm":0.112,"glass_style":"1078","resin_content_pct":74.0,"source_id":"FR016","source_location":"HTML construction table 3, data row 9","source_url":"https://www.isola-group.com/pcb-laminates-prepreg/is580g/","notes":"Manufacturer construction-specific value; test method/conditioning not stated in this HTML construction table. Thickness is the published nominal value; pressed prepreg thickness must be confirmed with PCB fabricator.","construction":"1078","offering":"Alternate","thickness_inch":null,"collection_group":"fr4","record_id":"PCB007557","source_file":"originals/Isola/Isola__IS580G__Dk_Df_구성표__FR016.html","dataset_role":"material_published_parameter","dk_input_status":"scalar_with_frequency","review_flags":"test_method_not_stated;measurement_axis_not_stated"}
{"manufacturer":"Isola","product":"IS580G","material_family":null,"material_form":"core","dk":3.53,"dk_min":null,"dk_max":null,"dk_tolerance":null,"df":0.0065,"frequency_ghz":2.0,"frequency_text":"2 GHz","value_type":"published_construction_table","method":null,"axis":null,"thickness_mm":0.112,"glass_style":"1078","resin_content_pct":74.0,"source_id":"FR016","source_location":"HTML construction table 3, data row 9","source_url":"https://www.isola-group.com/pcb-laminates-prepreg/is580g/","notes":"Manufacturer construction-specific value; test method/conditioning not stated in this HTML construction table. Thickness is the published nominal value; pressed prepreg thickness must be confirmed with PCB fabricator.","construction":"1078","offering":"Alternate","thickness_inch":null,"collection_group":"fr4","record_id":"PCB007558","source_file":"originals/Isola/Isola__IS580G__Dk_Df_구성표__FR016.html","dataset_role":"material_published_parameter","dk_input_status":"scalar_with_frequency","review_flags":"test_method_not_stated;measurement_axis_not_stated"}
{"manufacturer":"Isola","product":"IS580G","material_family":null,"material_form":"core","dk":3.5,"dk_min":null,"dk_max":null,"dk_tolerance":null,"df":0.0067,"frequency_ghz":20.0,"frequency_text":"20 GHz","value_type":"published_construction_table","method":null,"axis":null,"thickness_mm":0.112,"glass_style":"1078","resin_content_pct":74.0,"source_id":"FR016","source_location":"HTML construction table 3, data row 9","source_url":"https://www.isola-group.com/pcb-laminates-prepreg/is580g/","notes":"Manufacturer construction-specific value; test method/conditioning not stated in this HTML construction table. Thickness is the published nominal value; pressed prepreg thickness must be confirmed with PCB fabricator.","construction":"1078","offering":"Alternate","thickness_inch":null,"collection_group":"fr4","record_id":"PCB007559","source_file":"originals/Isola/Isola__IS580G__Dk_Df_구성표__FR016.html","dataset_role":"material_published_parameter","dk_input_status":"scalar_with_frequency","review_flags":"test_method_not_stated;measurement_axis_not_stated"}
{"manufacturer":"Isola","product":"IS580G","material_family":null,"material_form":"core","dk":3.52,"dk_min":null,"dk_max":null,"dk_tolerance":null,"df":0.0067,"frequency_ghz":5.0,"frequency_text":"5 GHz","value_type":"published_construction_table","method":null,"axis":null,"thickness_mm":0.112,"glass_style":"1078","resin_content_pct":74.0,"source_id":"FR016","source_location":"HTML construction table 3, data row 9","source_url":"https://www.isola-group.com/pcb-laminates-prepreg/is580g/","notes":"Manufacturer construction-specific value; test method/conditioning not stated in this HTML construction table. Thickness is the published nominal value; pressed prepreg thickness must be confirmed with PCB fabricator.","construction":"1078","offering":"Alternate","thickness_inch":null,"collection_group":"fr4","record_id":"PCB007560","source_file":"originals/Isola/Isola__IS580G__Dk_Df_구성표__FR016.html","dataset_role":"material_published_parameter","dk_input_status":"scalar_with_frequency","review_flags":"test_method_not_stated;measurement_axis_not_stated"}
{"manufacturer":"Isola","product":"IS580G","material_family":null,"material_form":"core","dk":3.6,"dk_min":null,"dk_max":null,"dk_tolerance":null,"df":0.0066,"frequency_ghz":10.0,"frequency_text":"10 Ghz","value_type":"published_construction_table","method":null,"axis":null,"thickness_mm":0.051,"glass_style":"1x1035","resin_content_pct":67.0,"source_id":"FR016","source_location":"HTML construction table 2, data row 1","source_url":"https://www.isola-group.com/pcb-laminates-prepreg/is580g/","notes":"Manufacturer construction-specific value; test method/conditioning not stated in this HTML construction table. Thickness is the published nominal value; pressed prepreg thickness must be confirmed with PCB fabricator.","construction":"1x1035","offering":"Standard","thickness_inch":0.002,"collection_group":"fr4","record_id":"PCB007561","source_file":"originals/Isola/Isola__IS580G__Dk_Df_구성표__FR016.html","dataset_role":"material_published_parameter","dk_input_status":"scalar_with_frequency","review_flags":"test_method_not_stated;measurement_axis_not_stated"}
{"manufacturer":"Isola","product":"IS580G","material_family":null,"material_form":"core","dk":3.64,"dk_min":null,"dk_max":null,"dk_tolerance":null,"df":0.0063,"frequency_ghz":2.0,"frequency_text":"2 GHz","value_type":"published_construction_table","method":null,"axis":null,"thickness_mm":0.051,"glass_style":"1x1035","resin_content_pct":67.0,"source_id":"FR016","source_location":"HTML construction table 2, data row 1","source_url":"https://www.isola-group.com/pcb-laminates-prepreg/is580g/","notes":"Manufacturer construction-specific value; test method/conditioning not stated in this HTML construction table. Thickness is the published nominal value; pressed prepreg thickness must be confirmed with PCB fabricator.","construction":"1x1035","offering":"Standard","thickness_inch":0.002,"collection_group":"fr4","record_id":"PCB007562","source_file":"originals/Isola/Isola__IS580G__Dk_Df_구성표__FR016.html","dataset_role":"material_published_parameter","dk_input_status":"scalar_with_frequency","review_flags":"test_method_not_stated;measurement_axis_not_stated"}
{"manufacturer":"Isola","product":"IS580G","material_family":null,"material_form":"core","dk":3.56,"dk_min":null,"dk_max":null,"dk_tolerance":null,"df":0.0064,"frequency_ghz":20.0,"frequency_text":"20 Ghz","value_type":"published_construction_table","method":null,"axis":null,"thickness_mm":0.051,"glass_style":"1x1035","resin_content_pct":67.0,"source_id":"FR016","source_location":"HTML construction table 2, data row 1","source_url":"https://www.isola-group.com/pcb-laminates-prepreg/is580g/","notes":"Manufacturer construction-specific value; test method/conditioning not stated in this HTML construction table. Thickness is the published nominal value; pressed prepreg thickness must be confirmed with PCB fabricator.","construction":"1x1035","offering":"Standard","thickness_inch":0.002,"collection_group":"fr4","record_id":"PCB007563","source_file":"originals/Isola/Isola__IS580G__Dk_Df_구성표__FR016.html","dataset_role":"material_published_parameter","dk_input_status":"scalar_with_frequency","review_flags":"test_method_not_stated;measurement_axis_not_stated"}
{"manufacturer":"Isola","product":"IS580G","material_family":null,"material_form":"core","dk":3.61,"dk_min":null,"dk_max":null,"dk_tolerance":null,"df":0.0064,"frequency_ghz":5.0,"frequency_text":"5 Ghz","value_type":"published_construction_table","method":null,"axis":null,"thickness_mm":0.051,"glass_style":"1x1035","resin_content_pct":67.0,"source_id":"FR016","source_location":"HTML construction table 2, data row 1","source_url":"https://www.isola-group.com/pcb-laminates-prepreg/is580g/","notes":"Manufacturer construction-specific value; test method/conditioning not stated in this HTML construction table. Thickness is the published nominal value; pressed prepreg thickness must be confirmed with PCB fabricator.","construction":"1x1035","offering":"Standard","thickness_inch":0.002,"collection_group":"fr4","record_id":"PCB007564","source_file":"originals/Isola/Isola__IS580G__Dk_Df_구성표__FR016.html","dataset_role":"material_published_parameter","dk_input_status":"scalar_with_frequency","review_flags":"test_method_not_stated;measurement_axis_not_stated"}
{"manufacturer":"Isola","product":"IS580G","material_family":null,"material_form":"core","dk":3.53,"dk_min":null,"dk_max":null,"dk_tolerance":null,"df":0.0067,"frequency_ghz":10.0,"frequency_text":"10 Ghz","value_type":"published_construction_table","method":null,"axis":null,"thickness_mm":0.064,"glass_style":"1x1067","resin_content_pct":71.0,"source_id":"FR016","source_location":"HTML construction table 2, data row 2","source_url":"https://www.isola-group.com/pcb-laminates-prepreg/is580g/","notes":"Manufacturer construction-specific value; test method/conditioning not stated in this HTML construction table. Thickness is the published nominal value; pressed prepreg thickness must be confirmed with PCB fabricator.","construction":"1x1067","offering":"Standard","thickness_inch":0.0025,"collection_group":"fr4","record_id":"PCB007565","source_file":"originals/Isola/Isola__IS580G__Dk_Df_구성표__FR016.html","dataset_role":"material_published_parameter","dk_input_status":"scalar_with_frequency","review_flags":"test_method_not_stated;measurement_axis_not_stated"}
{"manufacturer":"Isola","product":"IS580G","material_family":null,"material_form":"core","dk":3.57,"dk_min":null,"dk_max":null,"dk_tolerance":null,"df":0.0064,"frequency_ghz":2.0,"frequency_text":"2 GHz","value_type":"published_construction_table","method":null,"axis":null,"thickness_mm":0.064,"glass_style":"1x1067","resin_content_pct":71.0,"source_id":"FR016","source_location":"HTML construction table 2, data row 2","source_url":"https://www.isola-group.com/pcb-laminates-prepreg/is580g/","notes":"Manufacturer construction-specific value; test method/conditioning not stated in this HTML construction table. Thickness is the published nominal value; pressed prepreg thickness must be confirmed with PCB fabricator.","construction":"1x1067","offering":"Standard","thickness_inch":0.0025,"collection_group":"fr4","record_id":"PCB007566","source_file":"originals/Isola/Isola__IS580G__Dk_Df_구성표__FR016.html","dataset_role":"material_published_parameter","dk_input_status":"scalar_with_frequency","review_flags":"test_method_not_stated;measurement_axis_not_stated"}
{"manufacturer":"Isola","product":"IS580G","material_family":null,"material_form":"core","dk":3.49,"dk_min":null,"dk_max":null,"dk_tolerance":null,"df":0.0066,"frequency_ghz":20.0,"frequency_text":"20 Ghz","value_type":"published_construction_table","method":null,"axis":null,"thickness_mm":0.064,"glass_style":"1x1067","resin_content_pct":71.0,"source_id":"FR016","source_location":"HTML construction table 2, data row 2","source_url":"https://www.isola-group.com/pcb-laminates-prepreg/is580g/","notes":"Manufacturer construction-specific value; test method/conditioning not stated in this HTML construction table. Thickness is the published nominal value; pressed prepreg thickness must be confirmed with PCB fabricator.","construction":"1x1067","offering":"Standard","thickness_inch":0.0025,"collection_group":"fr4","record_id":"PCB007567","source_file":"originals/Isola/Isola__IS580G__Dk_Df_구성표__FR016.html","dataset_role":"material_published_parameter","dk_input_status":"scalar_with_frequency","review_flags":"test_method_not_stated;measurement_axis_not_stated"}
{"manufacturer":"Isola","product":"IS580G","material_family":null,"material_form":"core","dk":3.55,"dk_min":null,"dk_max":null,"dk_tolerance":null,"df":0.0066,"frequency_ghz":5.0,"frequency_text":"5 Ghz","value_type":"published_construction_table","method":null,"axis":null,"thickness_mm":0.064,"glass_style":"1x1067","resin_content_pct":71.0,"source_id":"FR016","source_location":"HTML construction table 2, data row 2","source_url":"https://www.isola-group.com/pcb-laminates-prepreg/is580g/","notes":"Manufacturer construction-specific value; test method/conditioning not stated in this HTML construction table. Thickness is the published nominal value; pressed prepreg thickness must be confirmed with PCB fabricator.","construction":"1x1067","offering":"Standard","thickness_inch":0.0025,"collection_group":"fr4","record_id":"PCB007568","source_file":"originals/Isola/Isola__IS580G__Dk_Df_구성표__FR016.html","dataset_role":"material_published_parameter","dk_input_status":"scalar_with_frequency","review_flags":"test_method_not_stated;measurement_axis_not_stated"}
