Repository: EIDOSDATA/TraceWave-Studio

# PCB 유전율과 적층 자료

수집/정리 기준일: 2026-11-11.

먼저 [전체 자료 안내 엑셀](Excel/00_전체_자료_안내.xlsx)을 연다. 회사별 엑셀은 `Excel/`에 있고, 원문 검색은 [HTML 안내](START_HERE_ko.html)를 사용한다.

- [자료 사용 안내](docs/자료_사용_안내.md): 폴더, 단위, 조건 선택과 내보내기.
- [자료 검토 결과](docs/자료_검토_결과.md): 확인한 범위, 오류/공백, 정리 내역.
- [TraceWave Studio 연결 설계](../../../Code/docs/pcb_material_catalog.md): 사용자 직접 입력, 소재 선택, 제조업체 적층 선택과 현재 구현의 경계.

57,340개 조건별 관측, 36개 회사와 일반 재료 참고 자료 1개 그룹, 1,756개 출처 기록을 보존했다. 새 엑셀은 전체 안내 1개와 회사/참고 자료별 37개로 총 38개다. 행 수는 고유 소재나 독립 측정 수가 아니다. 공식 자료에 값이 있어도 실제 제조 조건과 해석 대역에 맞는지 확인해야 한다.

사람이 보는 엑셀과 프로그램용 JSONL을 분리했다. 원문 PDF/HTML의 바이트는 보존하면서 파일명을 회사와 소재/용도 중심으로 바꿨다. 중복 저장한 데이터 사본은 복구 폴더로 옮겼고 관측 수치는 삭제하지 않았다.

File: 00_REF/PCB RF ANT/05_PCB_Dielectric_Data_2026/data/observations/Isola.jsonl (part 65 of 92)
{"manufacturer":"Isola","product":"185HR","material_family":null,"material_form":"core","dk":3.97,"dk_min":null,"dk_max":null,"dk_tolerance":null,"df":0.017,"frequency_ghz":0.1,"frequency_text":"100 MHz","value_type":"published_construction_table","method":null,"axis":null,"thickness_mm":0.114,"glass_style":"1x106 / 1x1080","resin_content_pct":65.0,"source_id":"FR001","source_location":"HTML construction table 2, data row 12","source_url":"https://www.isola-group.com/pcb-laminates-prepreg/185hr-laminate-and-prepreg/","notes":"Manufacturer construction-specific value; test method/conditioning not stated in this HTML construction table. Thickness is the published nominal value; pressed prepreg thickness must be confirmed with PCB fabricator.","construction":"1x106 / 1x1080","offering":"Alternate","thickness_inch":0.0045,"collection_group":"fr4","record_id":"PCB005253","source_file":"originals/Isola/Isola__185HR__Dk_Df_구성표__FR001.html","dataset_role":"material_published_parameter","dk_input_status":"scalar_with_frequency","review_flags":"test_method_not_stated;measurement_axis_not_stated"}
{"manufacturer":"Isola","product":"IS580G","material_family":null,"material_form":"core","dk":3.63,"dk_min":null,"dk_max":null,"dk_tolerance":null,"df":0.0065,"frequency_ghz":10.0,"frequency_text":"10 Ghz","value_type":"published_construction_table","method":null,"axis":null,"thickness_mm":0.076,"glass_style":"1x1078","resin_content_pct":65.0,"source_id":"FR016","source_location":"HTML construction table 2, data row 3","source_url":"https://www.isola-group.com/pcb-laminates-prepreg/is580g/","notes":"Manufacturer construction-specific value; test method/conditioning not stated in this HTML construction table. Thickness is the published nominal value; pressed prepreg thickness must be confirmed with PCB fabricator.","construction":"1x1078","offering":"Standard","thickness_inch":0.003,"collection_group":"fr4","record_id":"PCB007569","source_file":"originals/Isola/Isola__IS580G__Dk_Df_구성표__FR016.html","dataset_role":"material_published_parameter","dk_input_status":"scalar_with_frequency","review_flags":"test_method_not_stated;measurement_axis_not_stated"}
{"manufacturer":"Isola","product":"IS580G","material_family":null,"material_form":"core","dk":3.67,"dk_min":null,"dk_max":null,"dk_tolerance":null,"df":0.0062,"frequency_ghz":2.0,"frequency_text":"2 GHz","value_type":"published_construction_table","method":null,"axis":null,"thickness_mm":0.076,"glass_style":"1x1078","resin_content_pct":65.0,"source_id":"FR016","source_location":"HTML construction table 2, data row 3","source_url":"https://www.isola-group.com/pcb-laminates-prepreg/is580g/","notes":"Manufacturer construction-specific value; test method/conditioning not stated in this HTML construction table. Thickness is the published nominal value; pressed prepreg thickness must be confirmed with PCB fabricator.","construction":"1x1078","offering":"Standard","thickness_inch":0.003,"collection_group":"fr4","record_id":"PCB007570","source_file":"originals/Isola/Isola__IS580G__Dk_Df_구성표__FR016.html","dataset_role":"material_published_parameter","dk_input_status":"scalar_with_frequency","review_flags":"test_method_not_stated;measurement_axis_not_stated"}
{"manufacturer":"Isola","product":"IS580G","material_family":null,"material_form":"core","dk":3.59,"dk_min":null,"dk_max":null,"dk_tolerance":null,"df":0.0064,"frequency_ghz":20.0,"frequency_text":"20 Ghz","value_type":"published_construction_table","method":null,"axis":null,"thickness_mm":0.076,"glass_style":"1x1078","resin_content_pct":65.0,"source_id":"FR016","source_location":"HTML construction table 2, data row 3","source_url":"https://www.isola-group.com/pcb-laminates-prepreg/is580g/","notes":"Manufacturer construction-specific value; test method/conditioning not stated in this HTML construction table. Thickness is the published nominal value; pressed prepreg thickness must be confirmed with PCB fabricator.","construction":"1x1078","offering":"Standard","thickness_inch":0.003,"collection_group":"fr4","record_id":"PCB007571","source_file":"originals/Isola/Isola__IS580G__Dk_Df_구성표__FR016.html","dataset_role":"material_published_parameter","dk_input_status":"scalar_with_frequency","review_flags":"test_method_not_stated;measurement_axis_not_stated"}
{"manufacturer":"Isola","product":"IS580G","material_family":null,"material_form":"core","dk":3.64,"dk_min":null,"dk_max":null,"dk_tolerance":null,"df":0.0064,"frequency_ghz":5.0,"frequency_text":"5 Ghz","value_type":"published_construction_table","method":null,"axis":null,"thickness_mm":0.076,"glass_style":"1x1078","resin_content_pct":65.0,"source_id":"FR016","source_location":"HTML construction table 2, data row 3","source_url":"https://www.isola-group.com/pcb-laminates-prepreg/is580g/","notes":"Manufacturer construction-specific value; test method/conditioning not stated in this HTML construction table. Thickness is the published nominal value; pressed prepreg thickness must be confirmed with PCB fabricator.","construction":"1x1078","offering":"Standard","thickness_inch":0.003,"collection_group":"fr4","record_id":"PCB007572","source_file":"originals/Isola/Isola__IS580G__Dk_Df_구성표__FR016.html","dataset_role":"material_published_parameter","dk_input_status":"scalar_with_frequency","review_flags":"test_method_not_stated;measurement_axis_not_stated"}
{"manufacturer":"Isola","product":"IS580G","material_family":null,"material_form":"core","dk":3.57,"dk_min":null,"dk_max":null,"dk_tolerance":null,"df":0.0067,"frequency_ghz":10.0,"frequency_text":"10 Ghz","value_type":"published_construction_table","method":null,"axis":null,"thickness_mm":0.089,"glass_style":"1x1078","resin_content_pct":69.0,"source_id":"FR016","source_location":"HTML construction table 2, data row 4","source_url":"https://www.isola-group.com/pcb-laminates-prepreg/is580g/","notes":"Manufacturer construction-specific value; test method/conditioning not stated in this HTML construction table. Thickness is the published nominal value; pressed prepreg thickness must be confirmed with PCB fabricator.","construction":"1x1078","offering":"Standard","thickness_inch":0.0035,"collection_group":"fr4","record_id":"PCB007573","source_file":"originals/Isola/Isola__IS580G__Dk_Df_구성표__FR016.html","dataset_role":"material_published_parameter","dk_input_status":"scalar_with_frequency","review_flags":"test_method_not_stated;measurement_axis_not_stated"}
{"manufacturer":"Isola","product":"IS580G","material_family":null,"material_form":"core","dk":3.61,"dk_min":null,"dk_max":null,"dk_tolerance":null,"df":0.0064,"frequency_ghz":2.0,"frequency_text":"2 GHz","value_type":"published_construction_table","method":null,"axis":null,"thickness_mm":0.089,"glass_style":"1x1078","resin_content_pct":69.0,"source_id":"FR016","source_location":"HTML construction table 2, data row 4","source_url":"https://www.isola-group.com/pcb-laminates-prepreg/is580g/","notes":"Manufacturer construction-specific value; test method/conditioning not stated in this HTML construction table. Thickness is the published nominal value; pressed prepreg thickness must be confirmed with PCB fabricator.","construction":"1x1078","offering":"Standard","thickness_inch":0.0035,"collection_group":"fr4","record_id":"PCB007574","source_file":"originals/Isola/Isola__IS580G__Dk_Df_구성표__FR016.html","dataset_role":"material_published_parameter","dk_input_status":"scalar_with_frequency","review_flags":"test_method_not_stated;measurement_axis_not_stated"}
{"manufacturer":"Isola","product":"IS580G","material_family":null,"material_form":"core","dk":3.53,"dk_min":null,"dk_max":null,"dk_tolerance":null,"df":0.0065,"frequency_ghz":20.0,"frequency_text":"20 Ghz","value_type":"published_construction_table","method":null,"axis":null,"thickness_mm":0.089,"glass_style":"1x1078","resin_content_pct":69.0,"source_id":"FR016","source_location":"HTML construction table 2, data row 4","source_url":"https://www.isola-group.com/pcb-laminates-prepreg/is580g/","notes":"Manufacturer construction-specific value; test method/conditioning not stated in this HTML construction table. Thickness is the published nominal value; pressed prepreg thickness must be confirmed with PCB fabricator.","construction":"1x1078","offering":"Standard","thickness_inch":0.0035,"collection_group":"fr4","record_id":"PCB007575","source_file":"originals/Isola/Isola__IS580G__Dk_Df_구성표__FR016.html","dataset_role":"material_published_parameter","dk_input_status":"scalar_with_frequency","review_flags":"test_method_not_stated;measurement_axis_not_stated"}
{"manufacturer":"Isola","product":"IS580G","material_family":null,"material_form":"core","dk":3.58,"dk_min":null,"dk_max":null,"dk_tolerance":null,"df":0.0065,"frequency_ghz":5.0,"frequency_text":"5 Ghz","value_type":"published_construction_table","method":null,"axis":null,"thickness_mm":0.089,"glass_style":"1x1078","resin_content_pct":69.0,"source_id":"FR016","source_location":"HTML construction table 2, data row 4","source_url":"https://www.isola-group.com/pcb-laminates-prepreg/is580g/","notes":"Manufacturer construction-specific value; test method/conditioning not stated in this HTML construction table. Thickness is the published nominal value; pressed prepreg thickness must be confirmed with PCB fabricator.","construction":"1x1078","offering":"Standard","thickness_inch":0.0035,"collection_group":"fr4","record_id":"PCB007576","source_file":"originals/Isola/Isola__IS580G__Dk_Df_구성표__FR016.html","dataset_role":"material_published_parameter","dk_input_status":"scalar_with_frequency","review_flags":"test_method_not_stated;measurement_axis_not_stated"}
{"manufacturer":"Isola","product":"IS580G","material_family":null,"material_form":"core","dk":3.85,"dk_min":null,"dk_max":null,"dk_tolerance":null,"df":0.006,"frequency_ghz":10.0,"frequency_text":"10 Ghz","value_type":"published_construction_table","method":null,"axis":null,"thickness_mm":0.114,"glass_style":"1x2116","resin_content_pct":52.0,"source_id":"FR016","source_location":"HTML construction table 2, data row 7","source_url":"https://www.isola-group.com/pcb-laminates-prepreg/is580g/","notes":"Manufacturer construction-specific value; test method/conditioning not stated in this HTML construction table. Thickness is the published nominal value; pressed prepreg thickness must be confirmed with PCB fabricator.","construction":"1x2116","offering":"Standard","thickness_inch":0.0045,"collection_group":"fr4","record_id":"PCB007577","source_file":"originals/Isola/Isola__IS580G__Dk_Df_구성표__FR016.html","dataset_role":"material_published_parameter","dk_input_status":"scalar_with_frequency","review_flags":"test_method_not_stated;measurement_axis_not_stated"}
{"manufacturer":"Isola","product":"IS580G","material_family":null,"material_form":"core","dk":3.89,"dk_min":null,"dk_max":null,"dk_tolerance":null,"df":0.0057,"frequency_ghz":2.0,"frequency_text":"2 GHz","value_type":"published_construction_table","method":null,"axis":null,"thickness_mm":0.114,"glass_style":"1x2116","resin_content_pct":52.0,"source_id":"FR016","source_location":"HTML construction table 2, data row 7","source_url":"https://www.isola-group.com/pcb-laminates-prepreg/is580g/","notes":"Manufacturer construction-specific value; test method/conditioning not stated in this HTML construction table. Thickness is the published nominal value; pressed prepreg thickness must be confirmed with PCB fabricator.","construction":"1x2116","offering":"Standard","thickness_inch":0.0045,"collection_group":"fr4","record_id":"PCB007578","source_file":"originals/Isola/Isola__IS580G__Dk_Df_구성표__FR016.html","dataset_role":"material_published_parameter","dk_input_status":"scalar_with_frequency","review_flags":"test_method_not_stated;measurement_axis_not_stated"}
{"manufacturer":"Isola","product":"IS580G","material_family":null,"material_form":"core","dk":3.81,"dk_min":null,"dk_max":null,"dk_tolerance":null,"df":0.0059,"frequency_ghz":20.0,"frequency_text":"20 Ghz","value_type":"published_construction_table","method":null,"axis":null,"thickness_mm":0.114,"glass_style":"1x2116","resin_content_pct":52.0,"source_id":"FR016","source_location":"HTML construction table 2, data row 7","source_url":"https://www.isola-group.com/pcb-laminates-prepreg/is580g/","notes":"Manufacturer construction-specific value; test method/conditioning not stated in this HTML construction table. Thickness is the published nominal value; pressed prepreg thickness must be confirmed with PCB fabricator.","construction":"1x2116","offering":"Standard","thickness_inch":0.0045,"collection_group":"fr4","record_id":"PCB007579","source_file":"originals/Isola/Isola__IS580G__Dk_Df_구성표__FR016.html","dataset_role":"material_published_parameter","dk_input_status":"scalar_with_frequency","review_flags":"test_method_not_stated;measurement_axis_not_stated"}
{"manufacturer":"Isola","product":"IS580G","material_family":null,"material_form":"core","dk":3.86,"dk_min":null,"dk_max":null,"dk_tolerance":null,"df":0.0059,"frequency_ghz":5.0,"frequency_text":"5 Ghz","value_type":"published_construction_table","method":null,"axis":null,"thickness_mm":0.114,"glass_style":"1x2116","resin_content_pct":52.0,"source_id":"FR016","source_location":"HTML construction table 2, data row 7","source_url":"https://www.isola-group.com/pcb-laminates-prepreg/is580g/","notes":"Manufacturer construction-specific value; test method/conditioning not stated in this HTML construction table. Thickness is the published nominal value; pressed prepreg thickness must be confirmed with PCB fabricator.","construction":"1x2116","offering":"Standard","thickness_inch":0.0045,"collection_group":"fr4","record_id":"PCB007580","source_file":"originals/Isola/Isola__IS580G__Dk_Df_구성표__FR016.html","dataset_role":"material_published_parameter","dk_input_status":"scalar_with_frequency","review_flags":"test_method_not_stated;measurement_axis_not_stated"}
{"manufacturer":"Isola","product":"IS580G","material_family":null,"material_form":"core","dk":3.8,"dk_min":null,"dk_max":null,"dk_tolerance":null,"df":0.0062,"frequency_ghz":10.0,"frequency_text":"10 Ghz","value_type":"published_construction_table","method":null,"axis":null,"thickness_mm":0.127,"glass_style":"1x2116","resin_content_pct":55.0,"source_id":"FR016","source_location":"HTML construction table 2, data row 8","source_url":"https://www.isola-group.com/pcb-laminates-prepreg/is580g/","notes":"Manufacturer construction-specific value; test method/conditioning not stated in this HTML construction table. Thickness is the published nominal value; pressed prepreg thickness must be confirmed with PCB fabricator.","construction":"1x2116","offering":"Standard","thickness_inch":0.005,"collection_group":"fr4","record_id":"PCB007581","source_file":"originals/Isola/Isola__IS580G__Dk_Df_구성표__FR016.html","dataset_role":"material_published_parameter","dk_input_status":"scalar_with_frequency","review_flags":"test_method_not_stated;measurement_axis_not_stated"}
{"manufacturer":"Isola","product":"IS580G","material_family":null,"material_form":"core","dk":3.84,"dk_min":null,"dk_max":null,"dk_tolerance":null,"df":0.0059,"frequency_ghz":2.0,"frequency_text":"2 GHz","value_type":"published_construction_table","method":null,"axis":null,"thickness_mm":0.127,"glass_style":"1x2116","resin_content_pct":55.0,"source_id":"FR016","source_location":"HTML construction table 2, data row 8","source_url":"https://www.isola-group.com/pcb-laminates-prepreg/is580g/","notes":"Manufacturer construction-specific value; test method/conditioning not stated in this HTML construction table. Thickness is the published nominal value; pressed prepreg thickness must be confirmed with PCB fabricator.","construction":"1x2116","offering":"Standard","thickness_inch":0.005,"collection_group":"fr4","record_id":"PCB007582","source_file":"originals/Isola/Isola__IS580G__Dk_Df_구성표__FR016.html","dataset_role":"material_published_parameter","dk_input_status":"scalar_with_frequency","review_flags":"test_method_not_stated;measurement_axis_not_stated"}
{"manufacturer":"Isola","product":"IS580G","material_family":null,"material_form":"core","dk":3.76,"dk_min":null,"dk_max":null,"dk_tolerance":null,"df":0.006,"frequency_ghz":20.0,"frequency_text":"20 Ghz","value_type":"published_construction_table","method":null,"axis":null,"thickness_mm":0.127,"glass_style":"1x2116","resin_content_pct":55.0,"source_id":"FR016","source_location":"HTML construction table 2, data row 8","source_url":"https://www.isola-group.com/pcb-laminates-prepreg/is580g/","notes":"Manufacturer construction-specific value; test method/conditioning not stated in this HTML construction table. Thickness is the published nominal value; pressed prepreg thickness must be confirmed with PCB fabricator.","construction":"1x2116","offering":"Standard","thickness_inch":0.005,"collection_group":"fr4","record_id":"PCB007583","source_file":"originals/Isola/Isola__IS580G__Dk_Df_구성표__FR016.html","dataset_role":"material_published_parameter","dk_input_status":"scalar_with_frequency","review_flags":"test_method_not_stated;measurement_axis_not_stated"}
{"manufacturer":"Isola","product":"IS580G","material_family":null,"material_form":"core","dk":3.81,"dk_min":null,"dk_max":null,"dk_tolerance":null,"df":0.006,"frequency_ghz":5.0,"frequency_text":"5 Ghz","value_type":"published_construction_table","method":null,"axis":null,"thickness_mm":0.127,"glass_style":"1x2116","resin_content_pct":55.0,"source_id":"FR016","source_location":"HTML construction table 2, data row 8","source_url":"https://www.isola-group.com/pcb-laminates-prepreg/is580g/","notes":"Manufacturer construction-specific value; test method/conditioning not stated in this HTML construction table. Thickness is the published nominal value; pressed prepreg thickness must be confirmed with PCB fabricator.","construction":"1x2116","offering":"Standard","thickness_inch":0.005,"collection_group":"fr4","record_id":"PCB007584","source_file":"originals/Isola/Isola__IS580G__Dk_Df_구성표__FR016.html","dataset_role":"material_published_parameter","dk_input_status":"scalar_with_frequency","review_flags":"test_method_not_stated;measurement_axis_not_stated"}
{"manufacturer":"Isola","product":"IS580G","material_family":null,"material_form":"core","dk":3.78,"dk_min":null,"dk_max":null,"dk_tolerance":null,"df":0.0062,"frequency_ghz":10.0,"frequency_text":"10 Ghz","value_type":"published_construction_table","method":null,"axis":null,"thickness_mm":0.102,"glass_style":"1x3313","resin_content_pct":56.0,"source_id":"FR016","source_location":"HTML construction table 2, data row 6","source_url":"https://www.isola-group.com/pcb-laminates-prepreg/is580g/","notes":"Manufacturer construction-specific value; test method/conditioning not stated in this HTML construction table. Thickness is the published nominal value; pressed prepreg thickness must be confirmed with PCB fabricator.","construction":"1x3313","offering":"Standard","thickness_inch":0.004,"collection_group":"fr4","record_id":"PCB007585","source_file":"originals/Isola/Isola__IS580G__Dk_Df_구성표__FR016.html","dataset_role":"material_published_parameter","dk_input_status":"scalar_with_frequency","review_flags":"test_method_not_stated;measurement_axis_not_stated"}
{"manufacturer":"Isola","product":"IS580G","material_family":null,"material_form":"core","dk":3.82,"dk_min":null,"dk_max":null,"dk_tolerance":null,"df":0.0059,"frequency_ghz":2.0,"frequency_text":"2 GHz","value_type":"published_construction_table","method":null,"axis":null,"thickness_mm":0.102,"glass_style":"1x3313","resin_content_pct":56.0,"source_id":"FR016","source_location":"HTML construction table 2, data row 6","source_url":"https://www.isola-group.com/pcb-laminates-prepreg/is580g/","notes":"Manufacturer construction-specific value; test method/conditioning not stated in this HTML construction table. Thickness is the published nominal value; pressed prepreg thickness must be confirmed with PCB fabricator.","construction":"1x3313","offering":"Standard","thickness_inch":0.004,"collection_group":"fr4","record_id":"PCB007586","source_file":"originals/Isola/Isola__IS580G__Dk_Df_구성표__FR016.html","dataset_role":"material_published_parameter","dk_input_status":"scalar_with_frequency","review_flags":"test_method_not_stated;measurement_axis_not_stated"}
{"manufacturer":"Isola","product":"IS580G","material_family":null,"material_form":"core","dk":3.74,"dk_min":null,"dk_max":null,"dk_tolerance":null,"df":0.006,"frequency_ghz":20.0,"frequency_text":"20 Ghz","value_type":"published_construction_table","method":null,"axis":null,"thickness_mm":0.102,"glass_style":"1x3313","resin_content_pct":56.0,"source_id":"FR016","source_location":"HTML construction table 2, data row 6","source_url":"https://www.isola-group.com/pcb-laminates-prepreg/is580g/","notes":"Manufacturer construction-specific value; test method/conditioning not stated in this HTML construction table. Thickness is the published nominal value; pressed prepreg thickness must be confirmed with PCB fabricator.","construction":"1x3313","offering":"Standard","thickness_inch":0.004,"collection_group":"fr4","record_id":"PCB007587","source_file":"originals/Isola/Isola__IS580G__Dk_Df_구성표__FR016.html","dataset_role":"material_published_parameter","dk_input_status":"scalar_with_frequency","review_flags":"test_method_not_stated;measurement_axis_not_stated"}
{"manufacturer":"Isola","product":"IS580G","material_family":null,"material_form":"core","dk":3.79,"dk_min":null,"dk_max":null,"dk_tolerance":null,"df":0.006,"frequency_ghz":5.0,"frequency_text":"5 Ghz","value_type":"published_construction_table","method":null,"axis":null,"thickness_mm":0.102,"glass_style":"1x3313","resin_content_pct":56.0,"source_id":"FR016","source_location":"HTML construction table 2, data row 6","source_url":"https://www.isola-group.com/pcb-laminates-prepreg/is580g/","notes":"Manufacturer construction-specific value; test method/conditioning not stated in this HTML construction table. Thickness is the published nominal value; pressed prepreg thickness must be confirmed with PCB fabricator.","construction":"1x3313","offering":"Standard","thickness_inch":0.004,"collection_group":"fr4","record_id":"PCB007588","source_file":"originals/Isola/Isola__IS580G__Dk_Df_구성표__FR016.html","dataset_role":"material_published_parameter","dk_input_status":"scalar_with_frequency","review_flags":"test_method_not_stated;measurement_axis_not_stated"}
{"manufacturer":"Isola","product":"IS580G","material_family":null,"material_form":"core","dk":3.82,"dk_min":null,"dk_max":null,"dk_tolerance":null,"df":0.0062,"frequency_ghz":10.0,"frequency_text":"10 GHz","value_type":"published_construction_table","method":null,"axis":null,"thickness_mm":0.127,"glass_style":"2116","resin_content_pct":55.0,"source_id":"FR016","source_location":"HTML construction table 3, data row 11","source_url":"https://www.isola-group.com/pcb-laminates-prepreg/is580g/","notes":"Manufacturer construction-specific value; test method/conditioning not stated in this HTML construction table. Thickness is the published nominal value; pressed prepreg thickness must be confirmed with PCB fabricator.","construction":"2116","offering":"Standard","thickness_inch":null,"collection_group":"fr4","record_id":"PCB007589","source_file":"originals/Isola/Isola__IS580G__Dk_Df_구성표__FR016.html","dataset_role":"material_published_parameter","dk_input_status":"scalar_with_frequency","review_flags":"test_method_not_stated;measurement_axis_not_stated"}
{"manufacturer":"Isola","product":"IS580G","material_family":null,"material_form":"core","dk":3.84,"dk_min":null,"dk_max":null,"dk_tolerance":null,"df":0.0059,"frequency_ghz":2.0,"frequency_text":"2 GHz","value_type":"published_construction_table","method":null,"axis":null,"thickness_mm":0.127,"glass_style":"2116","resin_content_pct":55.0,"source_id":"FR016","source_location":"HTML construction table 3, data row 11","source_url":"https://www.isola-group.com/pcb-laminates-prepreg/is580g/","notes":"Manufacturer construction-specific value; test method/conditioning not stated in this HTML construction table. Thickness is the published nominal value; pressed prepreg thickness must be confirmed with PCB fabricator.","construction":"2116","offering":"Standard","thickness_inch":null,"collection_group":"fr4","record_id":"PCB007590","source_file":"originals/Isola/Isola__IS580G__Dk_Df_구성표__FR016.html","dataset_role":"material_published_parameter","dk_input_status":"scalar_with_frequency","review_flags":"test_method_not_stated;measurement_axis_not_stated"}
{"manufacturer":"Isola","product":"IS580G","material_family":null,"material_form":"core","dk":3.81,"dk_min":null,"dk_max":null,"dk_tolerance":null,"df":0.006,"frequency_ghz":20.0,"frequency_text":"20 GHz","value_type":"published_construction_table","method":null,"axis":null,"thickness_mm":0.127,"glass_style":"2116","resin_content_pct":55.0,"source_id":"FR016","source_location":"HTML construction table 3, data row 11","source_url":"https://www.isola-group.com/pcb-laminates-prepreg/is580g/","notes":"Manufacturer construction-specific value; test method/conditioning not stated in this HTML construction table. Thickness is the published nominal value; pressed prepreg thickness must be confirmed with PCB fabricator.","construction":"2116","offering":"Standard","thickness_inch":null,"collection_group":"fr4","record_id":"PCB007591","source_file":"originals/Isola/Isola__IS580G__Dk_Df_구성표__FR016.html","dataset_role":"material_published_parameter","dk_input_status":"scalar_with_frequency","review_flags":"test_method_not_stated;measurement_axis_not_stated"}
{"manufacturer":"Isola","product":"IS580G","material_family":null,"material_form":"core","dk":3.83,"dk_min":null,"dk_max":null,"dk_tolerance":null,"df":0.006,"frequency_ghz":5.0,"frequency_text":"5 GHz","value_type":"published_construction_table","method":null,"axis":null,"thickness_mm":0.127,"glass_style":"2116","resin_content_pct":55.0,"source_id":"FR016","source_location":"HTML construction table 3, data row 11","source_url":"https://www.isola-group.com/pcb-laminates-prepreg/is580g/","notes":"Manufacturer construction-specific value; test method/conditioning not stated in this HTML construction table. Thickness is the published nominal value; pressed prepreg thickness must be confirmed with PCB fabricator.","construction":"2116","offering":"Standard","thickness_inch":null,"collection_group":"fr4","record_id":"PCB007592","source_file":"originals/Isola/Isola__IS580G__Dk_Df_구성표__FR016.html","dataset_role":"material_published_parameter","dk_input_status":"scalar_with_frequency","review_flags":"test_method_not_stated;measurement_axis_not_stated"}
{"manufacturer":"Isola","product":"IS580G","material_family":null,"material_form":"core","dk":3.75,"dk_min":null,"dk_max":null,"dk_tolerance":null,"df":0.0063,"frequency_ghz":10.0,"frequency_text":"10 GHz","value_type":"published_construction_table","method":null,"axis":null,"thickness_mm":0.142,"glass_style":"2116","resin_content_pct":59.0,"source_id":"FR016","source_location":"HTML construction table 3, data row 12","source_url":"https://www.isola-group.com/pcb-laminates-prepreg/is580g/","notes":"Manufacturer construction-specific value; test method/conditioning not stated in this HTML construction table. Thickness is the published nominal value; pressed prepreg thickness must be confirmed with PCB fabricator.","construction":"2116","offering":"Standard","thickness_inch":null,"collection_group":"fr4","record_id":"PCB007593","source_file":"originals/Isola/Isola__IS580G__Dk_Df_구성표__FR016.html","dataset_role":"material_published_parameter","dk_input_status":"scalar_with_frequency","review_flags":"test_method_not_stated;measurement_axis_not_stated"}
{"manufacturer":"Isola","product":"IS580G","material_family":null,"material_form":"core","dk":3.77,"dk_min":null,"dk_max":null,"dk_tolerance":null,"df":0.006,"frequency_ghz":2.0,"frequency_text":"2 GHz","value_type":"published_construction_table","method":null,"axis":null,"thickness_mm":0.142,"glass_style":"2116","resin_content_pct":59.0,"source_id":"FR016","source_location":"HTML construction table 3, data row 12","source_url":"https://www.isola-group.com/pcb-laminates-prepreg/is580g/","notes":"Manufacturer construction-specific value; test method/conditioning not stated in this HTML construction table. Thickness is the published nominal value; pressed prepreg thickness must be confirmed with PCB fabricator.","construction":"2116","offering":"Standard","thickness_inch":null,"collection_group":"fr4","record_id":"PCB007594","source_file":"originals/Isola/Isola__IS580G__Dk_Df_구성표__FR016.html","dataset_role":"material_published_parameter","dk_input_status":"scalar_with_frequency","review_flags":"test_method_not_stated;measurement_axis_not_stated"}
{"manufacturer":"Isola","product":"IS580G","material_family":null,"material_form":"core","dk":3.74,"dk_min":null,"dk_max":null,"dk_tolerance":null,"df":0.0062,"frequency_ghz":20.0,"frequency_text":"20 GHz","value_type":"published_construction_table","method":null,"axis":null,"thickness_mm":0.142,"glass_style":"2116","resin_content_pct":59.0,"source_id":"FR016","source_location":"HTML construction table 3, data row 12","source_url":"https://www.isola-group.com/pcb-laminates-prepreg/is580g/","notes":"Manufacturer construction-specific value; test method/conditioning not stated in this HTML construction table. Thickness is the published nominal value; pressed prepreg thickness must be confirmed with PCB fabricator.","construction":"2116","offering":"Standard","thickness_inch":null,"collection_group":"fr4","record_id":"PCB007595","source_file":"originals/Isola/Isola__IS580G__Dk_Df_구성표__FR016.html","dataset_role":"material_published_parameter","dk_input_status":"scalar_with_frequency","review_flags":"test_method_not_stated;measurement_axis_not_stated"}
{"manufacturer":"Isola","product":"IS580G","material_family":null,"material_form":"core","dk":3.76,"dk_min":null,"dk_max":null,"dk_tolerance":null,"df":0.0062,"frequency_ghz":5.0,"frequency_text":"5 GHz","value_type":"published_construction_table","method":null,"axis":null,"thickness_mm":0.142,"glass_style":"2116","resin_content_pct":59.0,"source_id":"FR016","source_location":"HTML construction table 3, data row 12","source_url":"https://www.isola-group.com/pcb-laminates-prepreg/is580g/","notes":"Manufacturer construction-specific value; test method/conditioning not stated in this HTML construction table. Thickness is the published nominal value; pressed prepreg thickness must be confirmed with PCB fabricator.","construction":"2116","offering":"Standard","thickness_inch":null,"collection_group":"fr4","record_id":"PCB007596","source_file":"originals/Isola/Isola__IS580G__Dk_Df_구성표__FR016.html","dataset_role":"material_published_parameter","dk_input_status":"scalar_with_frequency","review_flags":"test_method_not_stated;measurement_axis_not_stated"}
{"manufacturer":"Isola","product":"IS580G","material_family":null,"material_form":"core","dk":3.6,"dk_min":null,"dk_max":null,"dk_tolerance":null,"df":0.0066,"frequency_ghz":10.0,"frequency_text":"10 Ghz","value_type":"published_construction_table","method":null,"axis":null,"thickness_mm":0.102,"glass_style":"2x1035","resin_content_pct":67.0,"source_id":"FR016","source_location":"HTML construction table 2, data row 5","source_url":"https://www.isola-group.com/pcb-laminates-prepreg/is580g/","notes":"Manufacturer construction-specific value; test method/conditioning not stated in this HTML construction table. Thickness is the published nominal value; pressed prepreg thickness must be confirmed with PCB fabricator.","construction":"2x1035","offering":"Alternate","thickness_inch":0.004,"collection_group":"fr4","record_id":"PCB007597","source_file":"originals/Isola/Isola__IS580G__Dk_Df_구성표__FR016.html","dataset_role":"material_published_parameter","dk_input_status":"scalar_with_frequency","review_flags":"test_method_not_stated;measurement_axis_not_stated"}
{"manufacturer":"Isola","product":"IS580G","material_family":null,"material_form":"core","dk":3.64,"dk_min":null,"dk_max":null,"dk_tolerance":null,"df":0.0063,"frequency_ghz":2.0,"frequency_text":"2 GHz","value_type":"published_construction_table","method":null,"axis":null,"thickness_mm":0.102,"glass_style":"2x1035","resin_content_pct":67.0,"source_id":"FR016","source_location":"HTML construction table 2, data row 5","source_url":"https://www.isola-group.com/pcb-laminates-prepreg/is580g/","notes":"Manufacturer construction-specific value; test method/conditioning not stated in this HTML construction table. Thickness is the published nominal value; pressed prepreg thickness must be confirmed with PCB fabricator.","construction":"2x1035","offering":"Alternate","thickness_inch":0.004,"collection_group":"fr4","record_id":"PCB007598","source_file":"originals/Isola/Isola__IS580G__Dk_Df_구성표__FR016.html","dataset_role":"material_published_parameter","dk_input_status":"scalar_with_frequency","review_flags":"test_method_not_stated;measurement_axis_not_stated"}
{"manufacturer":"Isola","product":"IS580G","material_family":null,"material_form":"core","dk":3.56,"dk_min":null,"dk_max":null,"dk_tolerance":null,"df":0.0064,"frequency_ghz":20.0,"frequency_text":"20 Ghz","value_type":"published_construction_table","method":null,"axis":null,"thickness_mm":0.102,"glass_style":"2x1035","resin_content_pct":67.0,"source_id":"FR016","source_location":"HTML construction table 2, data row 5","source_url":"https://www.isola-group.com/pcb-laminates-prepreg/is580g/","notes":"Manufacturer construction-specific value; test method/conditioning not stated in this HTML construction table. Thickness is the published nominal value; pressed prepreg thickness must be confirmed with PCB fabricator.","construction":"2x1035","offering":"Alternate","thickness_inch":0.004,"collection_group":"fr4","record_id":"PCB007599","source_file":"originals/Isola/Isola__IS580G__Dk_Df_구성표__FR016.html","dataset_role":"material_published_parameter","dk_input_status":"scalar_with_frequency","review_flags":"test_method_not_stated;measurement_axis_not_stated"}
{"manufacturer":"Isola","product":"IS580G","material_family":null,"material_form":"core","dk":3.61,"dk_min":null,"dk_max":null,"dk_tolerance":null,"df":0.0064,"frequency_ghz":5.0,"frequency_text":"5 Ghz","value_type":"published_construction_table","method":null,"axis":null,"thickness_mm":0.102,"glass_style":"2x1035","resin_content_pct":67.0,"source_id":"FR016","source_location":"HTML construction table 2, data row 5","source_url":"https://www.isola-group.com/pcb-laminates-prepreg/is580g/","notes":"Manufacturer construction-specific value; test method/conditioning not stated in this HTML construction table. Thickness is the published nominal value; pressed prepreg thickness must be confirmed with PCB fabricator.","construction":"2x1035","offering":"Alternate","thickness_inch":0.004,"collection_group":"fr4","record_id":"PCB007600","source_file":"originals/Isola/Isola__IS580G__Dk_Df_구성표__FR016.html","dataset_role":"material_published_parameter","dk_input_status":"scalar_with_frequency","review_flags":"test_method_not_stated;measurement_axis_not_stated"}
{"manufacturer":"Isola","product":"IS580G","material_family":null,"material_form":"core","dk":3.53,"dk_min":null,"dk_max":null,"dk_tolerance":null,"df":0.0067,"frequency_ghz":10.0,"frequency_text":"10 Ghz","value_type":"published_construction_table","method":null,"axis":null,"thickness_mm":0.127,"glass_style":"2x1067","resin_content_pct":71.0,"source_id":"FR016","source_location":"HTML construction table 2, data row 9","source_url":"https://www.isola-group.com/pcb-laminates-prepreg/is580g/","notes":"Manufacturer construction-specific value; test method/conditioning not stated in this HTML construction table. Thickness is the published nominal value; pressed prepreg thickness must be confirmed with PCB fabricator.","construction":"2x1067","offering":"Standard","thickness_inch":0.005,"collection_group":"fr4","record_id":"PCB007601","source_file":"originals/Isola/Isola__IS580G__Dk_Df_구성표__FR016.html","dataset_role":"material_published_parameter","dk_input_status":"scalar_with_frequency","review_flags":"test_method_not_stated;measurement_axis_not_stated"}
{"manufacturer":"Isola","product":"IS580G","material_family":null,"material_form":"core","dk":3.57,"dk_min":null,"dk_max":null,"dk_tolerance":null,"df":0.0064,"frequency_ghz":2.0,"frequency_text":"2 GHz","value_type":"published_construction_table","method":null,"axis":null,"thickness_mm":0.127,"glass_style":"2x1067","resin_content_pct":71.0,"source_id":"FR016","source_location":"HTML construction table 2, data row 9","source_url":"https://www.isola-group.com/pcb-laminates-prepreg/is580g/","notes":"Manufacturer construction-specific value; test method/conditioning not stated in this HTML construction table. Thickness is the published nominal value; pressed prepreg thickness must be confirmed with PCB fabricator.","construction":"2x1067","offering":"Standard","thickness_inch":0.005,"collection_group":"fr4","record_id":"PCB007602","source_file":"originals/Isola/Isola__IS580G__Dk_Df_구성표__FR016.html","dataset_role":"material_published_parameter","dk_input_status":"scalar_with_frequency","review_flags":"test_method_not_stated;measurement_axis_not_stated"}
{"manufacturer":"Isola","product":"IS580G","material_family":null,"material_form":"core","dk":3.49,"dk_min":null,"dk_max":null,"dk_tolerance":null,"df":0.0066,"frequency_ghz":20.0,"frequency_text":"20 Ghz","value_type":"published_construction_table","method":null,"axis":null,"thickness_mm":0.127,"glass_style":"2x1067","resin_content_pct":71.0,"source_id":"FR016","source_location":"HTML construction table 2, data row 9","source_url":"https://www.isola-group.com/pcb-laminates-prepreg/is580g/","notes":"Manufacturer construction-specific value; test method/conditioning not stated in this HTML construction table. Thickness is the published nominal value; pressed prepreg thickness must be confirmed with PCB fabricator.","construction":"2x1067","offering":"Standard","thickness_inch":0.005,"collection_group":"fr4","record_id":"PCB007603","source_file":"originals/Isola/Isola__IS580G__Dk_Df_구성표__FR016.html","dataset_role":"material_published_parameter","dk_input_status":"scalar_with_frequency","review_flags":"test_method_not_stated;measurement_axis_not_stated"}
{"manufacturer":"Isola","product":"IS580G","material_family":null,"material_form":"core","dk":3.55,"dk_min":null,"dk_max":null,"dk_tolerance":null,"df":0.0066,"frequency_ghz":5.0,"frequency_text":"5 Ghz","value_type":"published_construction_table","method":null,"axis":null,"thickness_mm":0.127,"glass_style":"2x1067","resin_content_pct":71.0,"source_id":"FR016","source_location":"HTML construction table 2, data row 9","source_url":"https://www.isola-group.com/pcb-laminates-prepreg/is580g/","notes":"Manufacturer construction-specific value; test method/conditioning not stated in this HTML construction table. Thickness is the published nominal value; pressed prepreg thickness must be confirmed with PCB fabricator.","construction":"2x1067","offering":"Standard","thickness_inch":0.005,"collection_group":"fr4","record_id":"PCB007604","source_file":"originals/Isola/Isola__IS580G__Dk_Df_구성표__FR016.html","dataset_role":"material_published_parameter","dk_input_status":"scalar_with_frequency","review_flags":"test_method_not_stated;measurement_axis_not_stated"}
{"manufacturer":"Isola","product":"IS580G","material_family":null,"material_form":"core","dk":3.63,"dk_min":null,"dk_max":null,"dk_tolerance":null,"df":0.0065,"frequency_ghz":10.0,"frequency_text":"10 Ghz","value_type":"published_construction_table","method":null,"axis":null,"thickness_mm":0.152,"glass_style":"2x1078","resin_content_pct":65.0,"source_id":"FR016","source_location":"HTML construction table 2, data row 10","source_url":"https://www.isola-group.com/pcb-laminates-prepreg/is580g/","notes":"Manufacturer construction-specific value; test method/conditioning not stated in this HTML construction table. Thickness is the published nominal value; pressed prepreg thickness must be confirmed with PCB fabricator.","construction":"2x1078","offering":"Standard","thickness_inch":0.006,"collection_group":"fr4","record_id":"PCB007605","source_file":"originals/Isola/Isola__IS580G__Dk_Df_구성표__FR016.html","dataset_role":"material_published_parameter","dk_input_status":"scalar_with_frequency","review_flags":"test_method_not_stated;measurement_axis_not_stated"}
