Repository: EIDOSDATA/TraceWave-Studio

# PCB 유전율과 적층 자료

수집/정리 기준일: 2026-11-11.

먼저 [전체 자료 안내 엑셀](Excel/00_전체_자료_안내.xlsx)을 연다. 회사별 엑셀은 `Excel/`에 있고, 원문 검색은 [HTML 안내](START_HERE_ko.html)를 사용한다.

- [자료 사용 안내](docs/자료_사용_안내.md): 폴더, 단위, 조건 선택과 내보내기.
- [자료 검토 결과](docs/자료_검토_결과.md): 확인한 범위, 오류/공백, 정리 내역.
- [TraceWave Studio 연결 설계](../../../Code/docs/pcb_material_catalog.md): 사용자 직접 입력, 소재 선택, 제조업체 적층 선택과 현재 구현의 경계.

57,340개 조건별 관측, 36개 회사와 일반 재료 참고 자료 1개 그룹, 1,756개 출처 기록을 보존했다. 새 엑셀은 전체 안내 1개와 회사/참고 자료별 37개로 총 38개다. 행 수는 고유 소재나 독립 측정 수가 아니다. 공식 자료에 값이 있어도 실제 제조 조건과 해석 대역에 맞는지 확인해야 한다.

사람이 보는 엑셀과 프로그램용 JSONL을 분리했다. 원문 PDF/HTML의 바이트는 보존하면서 파일명을 회사와 소재/용도 중심으로 바꿨다. 중복 저장한 데이터 사본은 복구 폴더로 옮겼고 관측 수치는 삭제하지 않았다.

File: 00_REF/PCB RF ANT/05_PCB_Dielectric_Data_2026/data/observations/Isola.jsonl (part 66 of 92)
{"manufacturer":"Isola","product":"185HR","material_family":null,"material_form":"core","dk":3.97,"dk_min":null,"dk_max":null,"dk_tolerance":null,"df":0.017,"frequency_ghz":0.1,"frequency_text":"100 MHz","value_type":"published_construction_table","method":null,"axis":null,"thickness_mm":0.114,"glass_style":"1x106 / 1x1080","resin_content_pct":65.0,"source_id":"FR001","source_location":"HTML construction table 2, data row 12","source_url":"https://www.isola-group.com/pcb-laminates-prepreg/185hr-laminate-and-prepreg/","notes":"Manufacturer construction-specific value; test method/conditioning not stated in this HTML construction table. Thickness is the published nominal value; pressed prepreg thickness must be confirmed with PCB fabricator.","construction":"1x106 / 1x1080","offering":"Alternate","thickness_inch":0.0045,"collection_group":"fr4","record_id":"PCB005253","source_file":"originals/Isola/Isola__185HR__Dk_Df_구성표__FR001.html","dataset_role":"material_published_parameter","dk_input_status":"scalar_with_frequency","review_flags":"test_method_not_stated;measurement_axis_not_stated"}
{"manufacturer":"Isola","product":"IS580G","material_family":null,"material_form":"core","dk":3.67,"dk_min":null,"dk_max":null,"dk_tolerance":null,"df":0.0062,"frequency_ghz":2.0,"frequency_text":"2 GHz","value_type":"published_construction_table","method":null,"axis":null,"thickness_mm":0.152,"glass_style":"2x1078","resin_content_pct":65.0,"source_id":"FR016","source_location":"HTML construction table 2, data row 10","source_url":"https://www.isola-group.com/pcb-laminates-prepreg/is580g/","notes":"Manufacturer construction-specific value; test method/conditioning not stated in this HTML construction table. Thickness is the published nominal value; pressed prepreg thickness must be confirmed with PCB fabricator.","construction":"2x1078","offering":"Standard","thickness_inch":0.006,"collection_group":"fr4","record_id":"PCB007606","source_file":"originals/Isola/Isola__IS580G__Dk_Df_구성표__FR016.html","dataset_role":"material_published_parameter","dk_input_status":"scalar_with_frequency","review_flags":"test_method_not_stated;measurement_axis_not_stated"}
{"manufacturer":"Isola","product":"IS580G","material_family":null,"material_form":"core","dk":3.59,"dk_min":null,"dk_max":null,"dk_tolerance":null,"df":0.0064,"frequency_ghz":20.0,"frequency_text":"20 Ghz","value_type":"published_construction_table","method":null,"axis":null,"thickness_mm":0.152,"glass_style":"2x1078","resin_content_pct":65.0,"source_id":"FR016","source_location":"HTML construction table 2, data row 10","source_url":"https://www.isola-group.com/pcb-laminates-prepreg/is580g/","notes":"Manufacturer construction-specific value; test method/conditioning not stated in this HTML construction table. Thickness is the published nominal value; pressed prepreg thickness must be confirmed with PCB fabricator.","construction":"2x1078","offering":"Standard","thickness_inch":0.006,"collection_group":"fr4","record_id":"PCB007607","source_file":"originals/Isola/Isola__IS580G__Dk_Df_구성표__FR016.html","dataset_role":"material_published_parameter","dk_input_status":"scalar_with_frequency","review_flags":"test_method_not_stated;measurement_axis_not_stated"}
{"manufacturer":"Isola","product":"IS580G","material_family":null,"material_form":"core","dk":3.64,"dk_min":null,"dk_max":null,"dk_tolerance":null,"df":0.0064,"frequency_ghz":5.0,"frequency_text":"5 Ghz","value_type":"published_construction_table","method":null,"axis":null,"thickness_mm":0.152,"glass_style":"2x1078","resin_content_pct":65.0,"source_id":"FR016","source_location":"HTML construction table 2, data row 10","source_url":"https://www.isola-group.com/pcb-laminates-prepreg/is580g/","notes":"Manufacturer construction-specific value; test method/conditioning not stated in this HTML construction table. Thickness is the published nominal value; pressed prepreg thickness must be confirmed with PCB fabricator.","construction":"2x1078","offering":"Standard","thickness_inch":0.006,"collection_group":"fr4","record_id":"PCB007608","source_file":"originals/Isola/Isola__IS580G__Dk_Df_구성표__FR016.html","dataset_role":"material_published_parameter","dk_input_status":"scalar_with_frequency","review_flags":"test_method_not_stated;measurement_axis_not_stated"}
{"manufacturer":"Isola","product":"IS580G","material_family":null,"material_form":"core","dk":3.57,"dk_min":null,"dk_max":null,"dk_tolerance":null,"df":0.0067,"frequency_ghz":10.0,"frequency_text":"10 Ghz","value_type":"published_construction_table","method":null,"axis":null,"thickness_mm":0.178,"glass_style":"2x1078","resin_content_pct":69.0,"source_id":"FR016","source_location":"HTML construction table 2, data row 11","source_url":"https://www.isola-group.com/pcb-laminates-prepreg/is580g/","notes":"Manufacturer construction-specific value; test method/conditioning not stated in this HTML construction table. Thickness is the published nominal value; pressed prepreg thickness must be confirmed with PCB fabricator.","construction":"2x1078","offering":"Standard","thickness_inch":0.007,"collection_group":"fr4","record_id":"PCB007609","source_file":"originals/Isola/Isola__IS580G__Dk_Df_구성표__FR016.html","dataset_role":"material_published_parameter","dk_input_status":"scalar_with_frequency","review_flags":"test_method_not_stated;measurement_axis_not_stated"}
{"manufacturer":"Isola","product":"IS580G","material_family":null,"material_form":"core","dk":3.61,"dk_min":null,"dk_max":null,"dk_tolerance":null,"df":0.0064,"frequency_ghz":2.0,"frequency_text":"2 GHz","value_type":"published_construction_table","method":null,"axis":null,"thickness_mm":0.178,"glass_style":"2x1078","resin_content_pct":69.0,"source_id":"FR016","source_location":"HTML construction table 2, data row 11","source_url":"https://www.isola-group.com/pcb-laminates-prepreg/is580g/","notes":"Manufacturer construction-specific value; test method/conditioning not stated in this HTML construction table. Thickness is the published nominal value; pressed prepreg thickness must be confirmed with PCB fabricator.","construction":"2x1078","offering":"Standard","thickness_inch":0.007,"collection_group":"fr4","record_id":"PCB007610","source_file":"originals/Isola/Isola__IS580G__Dk_Df_구성표__FR016.html","dataset_role":"material_published_parameter","dk_input_status":"scalar_with_frequency","review_flags":"test_method_not_stated;measurement_axis_not_stated"}
{"manufacturer":"Isola","product":"IS580G","material_family":null,"material_form":"core","dk":3.53,"dk_min":null,"dk_max":null,"dk_tolerance":null,"df":0.0065,"frequency_ghz":20.0,"frequency_text":"20 Ghz","value_type":"published_construction_table","method":null,"axis":null,"thickness_mm":0.178,"glass_style":"2x1078","resin_content_pct":69.0,"source_id":"FR016","source_location":"HTML construction table 2, data row 11","source_url":"https://www.isola-group.com/pcb-laminates-prepreg/is580g/","notes":"Manufacturer construction-specific value; test method/conditioning not stated in this HTML construction table. Thickness is the published nominal value; pressed prepreg thickness must be confirmed with PCB fabricator.","construction":"2x1078","offering":"Standard","thickness_inch":0.007,"collection_group":"fr4","record_id":"PCB007611","source_file":"originals/Isola/Isola__IS580G__Dk_Df_구성표__FR016.html","dataset_role":"material_published_parameter","dk_input_status":"scalar_with_frequency","review_flags":"test_method_not_stated;measurement_axis_not_stated"}
{"manufacturer":"Isola","product":"IS580G","material_family":null,"material_form":"core","dk":3.58,"dk_min":null,"dk_max":null,"dk_tolerance":null,"df":0.0065,"frequency_ghz":5.0,"frequency_text":"5 Ghz","value_type":"published_construction_table","method":null,"axis":null,"thickness_mm":0.178,"glass_style":"2x1078","resin_content_pct":69.0,"source_id":"FR016","source_location":"HTML construction table 2, data row 11","source_url":"https://www.isola-group.com/pcb-laminates-prepreg/is580g/","notes":"Manufacturer construction-specific value; test method/conditioning not stated in this HTML construction table. Thickness is the published nominal value; pressed prepreg thickness must be confirmed with PCB fabricator.","construction":"2x1078","offering":"Standard","thickness_inch":0.007,"collection_group":"fr4","record_id":"PCB007612","source_file":"originals/Isola/Isola__IS580G__Dk_Df_구성표__FR016.html","dataset_role":"material_published_parameter","dk_input_status":"scalar_with_frequency","review_flags":"test_method_not_stated;measurement_axis_not_stated"}
{"manufacturer":"Isola","product":"IS580G","material_family":null,"material_form":"core","dk":3.8,"dk_min":null,"dk_max":null,"dk_tolerance":null,"df":0.0062,"frequency_ghz":10.0,"frequency_text":"10 Ghz","value_type":"published_construction_table","method":null,"axis":null,"thickness_mm":0.254,"glass_style":"2x2116","resin_content_pct":55.0,"source_id":"FR016","source_location":"HTML construction table 2, data row 13","source_url":"https://www.isola-group.com/pcb-laminates-prepreg/is580g/","notes":"Manufacturer construction-specific value; test method/conditioning not stated in this HTML construction table. Thickness is the published nominal value; pressed prepreg thickness must be confirmed with PCB fabricator.","construction":"2x2116","offering":"Standard","thickness_inch":0.01,"collection_group":"fr4","record_id":"PCB007613","source_file":"originals/Isola/Isola__IS580G__Dk_Df_구성표__FR016.html","dataset_role":"material_published_parameter","dk_input_status":"scalar_with_frequency","review_flags":"test_method_not_stated;measurement_axis_not_stated"}
{"manufacturer":"Isola","product":"IS580G","material_family":null,"material_form":"core","dk":3.84,"dk_min":null,"dk_max":null,"dk_tolerance":null,"df":0.0059,"frequency_ghz":2.0,"frequency_text":"2 GHz","value_type":"published_construction_table","method":null,"axis":null,"thickness_mm":0.254,"glass_style":"2x2116","resin_content_pct":55.0,"source_id":"FR016","source_location":"HTML construction table 2, data row 13","source_url":"https://www.isola-group.com/pcb-laminates-prepreg/is580g/","notes":"Manufacturer construction-specific value; test method/conditioning not stated in this HTML construction table. Thickness is the published nominal value; pressed prepreg thickness must be confirmed with PCB fabricator.","construction":"2x2116","offering":"Standard","thickness_inch":0.01,"collection_group":"fr4","record_id":"PCB007614","source_file":"originals/Isola/Isola__IS580G__Dk_Df_구성표__FR016.html","dataset_role":"material_published_parameter","dk_input_status":"scalar_with_frequency","review_flags":"test_method_not_stated;measurement_axis_not_stated"}
{"manufacturer":"Isola","product":"IS580G","material_family":null,"material_form":"core","dk":3.76,"dk_min":null,"dk_max":null,"dk_tolerance":null,"df":0.006,"frequency_ghz":20.0,"frequency_text":"20 Ghz","value_type":"published_construction_table","method":null,"axis":null,"thickness_mm":0.254,"glass_style":"2x2116","resin_content_pct":55.0,"source_id":"FR016","source_location":"HTML construction table 2, data row 13","source_url":"https://www.isola-group.com/pcb-laminates-prepreg/is580g/","notes":"Manufacturer construction-specific value; test method/conditioning not stated in this HTML construction table. Thickness is the published nominal value; pressed prepreg thickness must be confirmed with PCB fabricator.","construction":"2x2116","offering":"Standard","thickness_inch":0.01,"collection_group":"fr4","record_id":"PCB007615","source_file":"originals/Isola/Isola__IS580G__Dk_Df_구성표__FR016.html","dataset_role":"material_published_parameter","dk_input_status":"scalar_with_frequency","review_flags":"test_method_not_stated;measurement_axis_not_stated"}
{"manufacturer":"Isola","product":"IS580G","material_family":null,"material_form":"core","dk":3.81,"dk_min":null,"dk_max":null,"dk_tolerance":null,"df":0.006,"frequency_ghz":5.0,"frequency_text":"5 Ghz","value_type":"published_construction_table","method":null,"axis":null,"thickness_mm":0.254,"glass_style":"2x2116","resin_content_pct":55.0,"source_id":"FR016","source_location":"HTML construction table 2, data row 13","source_url":"https://www.isola-group.com/pcb-laminates-prepreg/is580g/","notes":"Manufacturer construction-specific value; test method/conditioning not stated in this HTML construction table. Thickness is the published nominal value; pressed prepreg thickness must be confirmed with PCB fabricator.","construction":"2x2116","offering":"Standard","thickness_inch":0.01,"collection_group":"fr4","record_id":"PCB007616","source_file":"originals/Isola/Isola__IS580G__Dk_Df_구성표__FR016.html","dataset_role":"material_published_parameter","dk_input_status":"scalar_with_frequency","review_flags":"test_method_not_stated;measurement_axis_not_stated"}
{"manufacturer":"Isola","product":"IS580G","material_family":null,"material_form":"core","dk":3.78,"dk_min":null,"dk_max":null,"dk_tolerance":null,"df":0.0062,"frequency_ghz":10.0,"frequency_text":"10 Ghz","value_type":"published_construction_table","method":null,"axis":null,"thickness_mm":0.203,"glass_style":"2x3313","resin_content_pct":56.0,"source_id":"FR016","source_location":"HTML construction table 2, data row 12","source_url":"https://www.isola-group.com/pcb-laminates-prepreg/is580g/","notes":"Manufacturer construction-specific value; test method/conditioning not stated in this HTML construction table. Thickness is the published nominal value; pressed prepreg thickness must be confirmed with PCB fabricator.","construction":"2x3313","offering":"Standard","thickness_inch":0.008,"collection_group":"fr4","record_id":"PCB007617","source_file":"originals/Isola/Isola__IS580G__Dk_Df_구성표__FR016.html","dataset_role":"material_published_parameter","dk_input_status":"scalar_with_frequency","review_flags":"test_method_not_stated;measurement_axis_not_stated"}
{"manufacturer":"Isola","product":"IS580G","material_family":null,"material_form":"core","dk":3.82,"dk_min":null,"dk_max":null,"dk_tolerance":null,"df":0.0059,"frequency_ghz":2.0,"frequency_text":"2 GHz","value_type":"published_construction_table","method":null,"axis":null,"thickness_mm":0.203,"glass_style":"2x3313","resin_content_pct":56.0,"source_id":"FR016","source_location":"HTML construction table 2, data row 12","source_url":"https://www.isola-group.com/pcb-laminates-prepreg/is580g/","notes":"Manufacturer construction-specific value; test method/conditioning not stated in this HTML construction table. Thickness is the published nominal value; pressed prepreg thickness must be confirmed with PCB fabricator.","construction":"2x3313","offering":"Standard","thickness_inch":0.008,"collection_group":"fr4","record_id":"PCB007618","source_file":"originals/Isola/Isola__IS580G__Dk_Df_구성표__FR016.html","dataset_role":"material_published_parameter","dk_input_status":"scalar_with_frequency","review_flags":"test_method_not_stated;measurement_axis_not_stated"}
{"manufacturer":"Isola","product":"IS580G","material_family":null,"material_form":"core","dk":3.74,"dk_min":null,"dk_max":null,"dk_tolerance":null,"df":0.006,"frequency_ghz":20.0,"frequency_text":"20 Ghz","value_type":"published_construction_table","method":null,"axis":null,"thickness_mm":0.203,"glass_style":"2x3313","resin_content_pct":56.0,"source_id":"FR016","source_location":"HTML construction table 2, data row 12","source_url":"https://www.isola-group.com/pcb-laminates-prepreg/is580g/","notes":"Manufacturer construction-specific value; test method/conditioning not stated in this HTML construction table. Thickness is the published nominal value; pressed prepreg thickness must be confirmed with PCB fabricator.","construction":"2x3313","offering":"Standard","thickness_inch":0.008,"collection_group":"fr4","record_id":"PCB007619","source_file":"originals/Isola/Isola__IS580G__Dk_Df_구성표__FR016.html","dataset_role":"material_published_parameter","dk_input_status":"scalar_with_frequency","review_flags":"test_method_not_stated;measurement_axis_not_stated"}
{"manufacturer":"Isola","product":"IS580G","material_family":null,"material_form":"core","dk":3.79,"dk_min":null,"dk_max":null,"dk_tolerance":null,"df":0.006,"frequency_ghz":5.0,"frequency_text":"5 Ghz","value_type":"published_construction_table","method":null,"axis":null,"thickness_mm":0.203,"glass_style":"2x3313","resin_content_pct":56.0,"source_id":"FR016","source_location":"HTML construction table 2, data row 12","source_url":"https://www.isola-group.com/pcb-laminates-prepreg/is580g/","notes":"Manufacturer construction-specific value; test method/conditioning not stated in this HTML construction table. Thickness is the published nominal value; pressed prepreg thickness must be confirmed with PCB fabricator.","construction":"2x3313","offering":"Standard","thickness_inch":0.008,"collection_group":"fr4","record_id":"PCB007620","source_file":"originals/Isola/Isola__IS580G__Dk_Df_구성표__FR016.html","dataset_role":"material_published_parameter","dk_input_status":"scalar_with_frequency","review_flags":"test_method_not_stated;measurement_axis_not_stated"}
{"manufacturer":"Isola","product":"IS580G","material_family":null,"material_form":"core","dk":3.73,"dk_min":null,"dk_max":null,"dk_tolerance":null,"df":0.0063,"frequency_ghz":10.0,"frequency_text":"10 GHz","value_type":"published_construction_table","method":null,"axis":null,"thickness_mm":0.114,"glass_style":"3313","resin_content_pct":60.0,"source_id":"FR016","source_location":"HTML construction table 3, data row 10","source_url":"https://www.isola-group.com/pcb-laminates-prepreg/is580g/","notes":"Manufacturer construction-specific value; test method/conditioning not stated in this HTML construction table. Thickness is the published nominal value; pressed prepreg thickness must be confirmed with PCB fabricator.","construction":"3313","offering":"Standard","thickness_inch":null,"collection_group":"fr4","record_id":"PCB007621","source_file":"originals/Isola/Isola__IS580G__Dk_Df_구성표__FR016.html","dataset_role":"material_published_parameter","dk_input_status":"scalar_with_frequency","review_flags":"test_method_not_stated;measurement_axis_not_stated"}
{"manufacturer":"Isola","product":"IS580G","material_family":null,"material_form":"core","dk":3.75,"dk_min":null,"dk_max":null,"dk_tolerance":null,"df":0.006,"frequency_ghz":2.0,"frequency_text":"2 GHz","value_type":"published_construction_table","method":null,"axis":null,"thickness_mm":0.114,"glass_style":"3313","resin_content_pct":60.0,"source_id":"FR016","source_location":"HTML construction table 3, data row 10","source_url":"https://www.isola-group.com/pcb-laminates-prepreg/is580g/","notes":"Manufacturer construction-specific value; test method/conditioning not stated in this HTML construction table. Thickness is the published nominal value; pressed prepreg thickness must be confirmed with PCB fabricator.","construction":"3313","offering":"Standard","thickness_inch":null,"collection_group":"fr4","record_id":"PCB007622","source_file":"originals/Isola/Isola__IS580G__Dk_Df_구성표__FR016.html","dataset_role":"material_published_parameter","dk_input_status":"scalar_with_frequency","review_flags":"test_method_not_stated;measurement_axis_not_stated"}
{"manufacturer":"Isola","product":"IS580G","material_family":null,"material_form":"core","dk":3.72,"dk_min":null,"dk_max":null,"dk_tolerance":null,"df":0.0062,"frequency_ghz":20.0,"frequency_text":"20 GHz","value_type":"published_construction_table","method":null,"axis":null,"thickness_mm":0.114,"glass_style":"3313","resin_content_pct":60.0,"source_id":"FR016","source_location":"HTML construction table 3, data row 10","source_url":"https://www.isola-group.com/pcb-laminates-prepreg/is580g/","notes":"Manufacturer construction-specific value; test method/conditioning not stated in this HTML construction table. Thickness is the published nominal value; pressed prepreg thickness must be confirmed with PCB fabricator.","construction":"3313","offering":"Standard","thickness_inch":null,"collection_group":"fr4","record_id":"PCB007623","source_file":"originals/Isola/Isola__IS580G__Dk_Df_구성표__FR016.html","dataset_role":"material_published_parameter","dk_input_status":"scalar_with_frequency","review_flags":"test_method_not_stated;measurement_axis_not_stated"}
{"manufacturer":"Isola","product":"IS580G","material_family":null,"material_form":"core","dk":3.74,"dk_min":null,"dk_max":null,"dk_tolerance":null,"df":0.0062,"frequency_ghz":5.0,"frequency_text":"5 GHz","value_type":"published_construction_table","method":null,"axis":null,"thickness_mm":0.114,"glass_style":"3313","resin_content_pct":60.0,"source_id":"FR016","source_location":"HTML construction table 3, data row 10","source_url":"https://www.isola-group.com/pcb-laminates-prepreg/is580g/","notes":"Manufacturer construction-specific value; test method/conditioning not stated in this HTML construction table. Thickness is the published nominal value; pressed prepreg thickness must be confirmed with PCB fabricator.","construction":"3313","offering":"Standard","thickness_inch":null,"collection_group":"fr4","record_id":"PCB007624","source_file":"originals/Isola/Isola__IS580G__Dk_Df_구성표__FR016.html","dataset_role":"material_published_parameter","dk_input_status":"scalar_with_frequency","review_flags":"test_method_not_stated;measurement_axis_not_stated"}
{"manufacturer":"Isola","product":"IS580G","material_family":null,"material_form":"core","dk":3.8,"dk_min":null,"dk_max":null,"dk_tolerance":null,"df":0.0062,"frequency_ghz":10.0,"frequency_text":"10 Ghz","value_type":"published_construction_table","method":null,"axis":null,"thickness_mm":0.381,"glass_style":"3x2116","resin_content_pct":55.0,"source_id":"FR016","source_location":"HTML construction table 2, data row 15","source_url":"https://www.isola-group.com/pcb-laminates-prepreg/is580g/","notes":"Manufacturer construction-specific value; test method/conditioning not stated in this HTML construction table. Thickness is the published nominal value; pressed prepreg thickness must be confirmed with PCB fabricator.","construction":"3x2116","offering":"Proposed","thickness_inch":0.015,"collection_group":"fr4","record_id":"PCB007625","source_file":"originals/Isola/Isola__IS580G__Dk_Df_구성표__FR016.html","dataset_role":"material_published_parameter","dk_input_status":"scalar_with_frequency","review_flags":"test_method_not_stated;measurement_axis_not_stated"}
{"manufacturer":"Isola","product":"IS580G","material_family":null,"material_form":"core","dk":3.84,"dk_min":null,"dk_max":null,"dk_tolerance":null,"df":0.0059,"frequency_ghz":2.0,"frequency_text":"2 GHz","value_type":"published_construction_table","method":null,"axis":null,"thickness_mm":0.381,"glass_style":"3x2116","resin_content_pct":55.0,"source_id":"FR016","source_location":"HTML construction table 2, data row 15","source_url":"https://www.isola-group.com/pcb-laminates-prepreg/is580g/","notes":"Manufacturer construction-specific value; test method/conditioning not stated in this HTML construction table. Thickness is the published nominal value; pressed prepreg thickness must be confirmed with PCB fabricator.","construction":"3x2116","offering":"Proposed","thickness_inch":0.015,"collection_group":"fr4","record_id":"PCB007626","source_file":"originals/Isola/Isola__IS580G__Dk_Df_구성표__FR016.html","dataset_role":"material_published_parameter","dk_input_status":"scalar_with_frequency","review_flags":"test_method_not_stated;measurement_axis_not_stated"}
{"manufacturer":"Isola","product":"IS580G","material_family":null,"material_form":"core","dk":3.76,"dk_min":null,"dk_max":null,"dk_tolerance":null,"df":0.006,"frequency_ghz":20.0,"frequency_text":"20 Ghz","value_type":"published_construction_table","method":null,"axis":null,"thickness_mm":0.381,"glass_style":"3x2116","resin_content_pct":55.0,"source_id":"FR016","source_location":"HTML construction table 2, data row 15","source_url":"https://www.isola-group.com/pcb-laminates-prepreg/is580g/","notes":"Manufacturer construction-specific value; test method/conditioning not stated in this HTML construction table. Thickness is the published nominal value; pressed prepreg thickness must be confirmed with PCB fabricator.","construction":"3x2116","offering":"Proposed","thickness_inch":0.015,"collection_group":"fr4","record_id":"PCB007627","source_file":"originals/Isola/Isola__IS580G__Dk_Df_구성표__FR016.html","dataset_role":"material_published_parameter","dk_input_status":"scalar_with_frequency","review_flags":"test_method_not_stated;measurement_axis_not_stated"}
{"manufacturer":"Isola","product":"IS580G","material_family":null,"material_form":"core","dk":3.81,"dk_min":null,"dk_max":null,"dk_tolerance":null,"df":0.006,"frequency_ghz":5.0,"frequency_text":"5 Ghz","value_type":"published_construction_table","method":null,"axis":null,"thickness_mm":0.381,"glass_style":"3x2116","resin_content_pct":55.0,"source_id":"FR016","source_location":"HTML construction table 2, data row 15","source_url":"https://www.isola-group.com/pcb-laminates-prepreg/is580g/","notes":"Manufacturer construction-specific value; test method/conditioning not stated in this HTML construction table. Thickness is the published nominal value; pressed prepreg thickness must be confirmed with PCB fabricator.","construction":"3x2116","offering":"Proposed","thickness_inch":0.015,"collection_group":"fr4","record_id":"PCB007628","source_file":"originals/Isola/Isola__IS580G__Dk_Df_구성표__FR016.html","dataset_role":"material_published_parameter","dk_input_status":"scalar_with_frequency","review_flags":"test_method_not_stated;measurement_axis_not_stated"}
{"manufacturer":"Isola","product":"IS580G","material_family":null,"material_form":"core","dk":3.78,"dk_min":null,"dk_max":null,"dk_tolerance":null,"df":0.0062,"frequency_ghz":10.0,"frequency_text":"10 Ghz","value_type":"published_construction_table","method":null,"axis":null,"thickness_mm":0.305,"glass_style":"3x3313","resin_content_pct":56.0,"source_id":"FR016","source_location":"HTML construction table 2, data row 14","source_url":"https://www.isola-group.com/pcb-laminates-prepreg/is580g/","notes":"Manufacturer construction-specific value; test method/conditioning not stated in this HTML construction table. Thickness is the published nominal value; pressed prepreg thickness must be confirmed with PCB fabricator.","construction":"3x3313","offering":"Standard","thickness_inch":0.012,"collection_group":"fr4","record_id":"PCB007629","source_file":"originals/Isola/Isola__IS580G__Dk_Df_구성표__FR016.html","dataset_role":"material_published_parameter","dk_input_status":"scalar_with_frequency","review_flags":"test_method_not_stated;measurement_axis_not_stated"}
{"manufacturer":"Isola","product":"IS580G","material_family":null,"material_form":"core","dk":3.82,"dk_min":null,"dk_max":null,"dk_tolerance":null,"df":0.0059,"frequency_ghz":2.0,"frequency_text":"2 GHz","value_type":"published_construction_table","method":null,"axis":null,"thickness_mm":0.305,"glass_style":"3x3313","resin_content_pct":56.0,"source_id":"FR016","source_location":"HTML construction table 2, data row 14","source_url":"https://www.isola-group.com/pcb-laminates-prepreg/is580g/","notes":"Manufacturer construction-specific value; test method/conditioning not stated in this HTML construction table. Thickness is the published nominal value; pressed prepreg thickness must be confirmed with PCB fabricator.","construction":"3x3313","offering":"Standard","thickness_inch":0.012,"collection_group":"fr4","record_id":"PCB007630","source_file":"originals/Isola/Isola__IS580G__Dk_Df_구성표__FR016.html","dataset_role":"material_published_parameter","dk_input_status":"scalar_with_frequency","review_flags":"test_method_not_stated;measurement_axis_not_stated"}
{"manufacturer":"Isola","product":"IS580G","material_family":null,"material_form":"core","dk":3.74,"dk_min":null,"dk_max":null,"dk_tolerance":null,"df":0.006,"frequency_ghz":20.0,"frequency_text":"20 Ghz","value_type":"published_construction_table","method":null,"axis":null,"thickness_mm":0.305,"glass_style":"3x3313","resin_content_pct":56.0,"source_id":"FR016","source_location":"HTML construction table 2, data row 14","source_url":"https://www.isola-group.com/pcb-laminates-prepreg/is580g/","notes":"Manufacturer construction-specific value; test method/conditioning not stated in this HTML construction table. Thickness is the published nominal value; pressed prepreg thickness must be confirmed with PCB fabricator.","construction":"3x3313","offering":"Standard","thickness_inch":0.012,"collection_group":"fr4","record_id":"PCB007631","source_file":"originals/Isola/Isola__IS580G__Dk_Df_구성표__FR016.html","dataset_role":"material_published_parameter","dk_input_status":"scalar_with_frequency","review_flags":"test_method_not_stated;measurement_axis_not_stated"}
{"manufacturer":"Isola","product":"IS580G","material_family":null,"material_form":"core","dk":3.79,"dk_min":null,"dk_max":null,"dk_tolerance":null,"df":0.006,"frequency_ghz":5.0,"frequency_text":"5 Ghz","value_type":"published_construction_table","method":null,"axis":null,"thickness_mm":0.305,"glass_style":"3x3313","resin_content_pct":56.0,"source_id":"FR016","source_location":"HTML construction table 2, data row 14","source_url":"https://www.isola-group.com/pcb-laminates-prepreg/is580g/","notes":"Manufacturer construction-specific value; test method/conditioning not stated in this HTML construction table. Thickness is the published nominal value; pressed prepreg thickness must be confirmed with PCB fabricator.","construction":"3x3313","offering":"Standard","thickness_inch":0.012,"collection_group":"fr4","record_id":"PCB007632","source_file":"originals/Isola/Isola__IS580G__Dk_Df_구성표__FR016.html","dataset_role":"material_published_parameter","dk_input_status":"scalar_with_frequency","review_flags":"test_method_not_stated;measurement_axis_not_stated"}
{"manufacturer":"Isola","product":"IS580G","material_family":null,"material_form":"core","dk":3.8,"dk_min":null,"dk_max":null,"dk_tolerance":null,"df":0.0062,"frequency_ghz":10.0,"frequency_text":"10 Ghz","value_type":"published_construction_table","method":null,"axis":null,"thickness_mm":0.508,"glass_style":"4x2116","resin_content_pct":55.0,"source_id":"FR016","source_location":"HTML construction table 2, data row 16","source_url":"https://www.isola-group.com/pcb-laminates-prepreg/is580g/","notes":"Manufacturer construction-specific value; test method/conditioning not stated in this HTML construction table. Thickness is the published nominal value; pressed prepreg thickness must be confirmed with PCB fabricator.","construction":"4x2116","offering":"Proposed","thickness_inch":0.02,"collection_group":"fr4","record_id":"PCB007633","source_file":"originals/Isola/Isola__IS580G__Dk_Df_구성표__FR016.html","dataset_role":"material_published_parameter","dk_input_status":"scalar_with_frequency","review_flags":"test_method_not_stated;measurement_axis_not_stated"}
{"manufacturer":"Isola","product":"IS580G","material_family":null,"material_form":"core","dk":3.84,"dk_min":null,"dk_max":null,"dk_tolerance":null,"df":0.0059,"frequency_ghz":2.0,"frequency_text":"2 GHz","value_type":"published_construction_table","method":null,"axis":null,"thickness_mm":0.508,"glass_style":"4x2116","resin_content_pct":55.0,"source_id":"FR016","source_location":"HTML construction table 2, data row 16","source_url":"https://www.isola-group.com/pcb-laminates-prepreg/is580g/","notes":"Manufacturer construction-specific value; test method/conditioning not stated in this HTML construction table. Thickness is the published nominal value; pressed prepreg thickness must be confirmed with PCB fabricator.","construction":"4x2116","offering":"Proposed","thickness_inch":0.02,"collection_group":"fr4","record_id":"PCB007634","source_file":"originals/Isola/Isola__IS580G__Dk_Df_구성표__FR016.html","dataset_role":"material_published_parameter","dk_input_status":"scalar_with_frequency","review_flags":"test_method_not_stated;measurement_axis_not_stated"}
{"manufacturer":"Isola","product":"IS580G","material_family":null,"material_form":"core","dk":3.76,"dk_min":null,"dk_max":null,"dk_tolerance":null,"df":0.006,"frequency_ghz":20.0,"frequency_text":"20 Ghz","value_type":"published_construction_table","method":null,"axis":null,"thickness_mm":0.508,"glass_style":"4x2116","resin_content_pct":55.0,"source_id":"FR016","source_location":"HTML construction table 2, data row 16","source_url":"https://www.isola-group.com/pcb-laminates-prepreg/is580g/","notes":"Manufacturer construction-specific value; test method/conditioning not stated in this HTML construction table. Thickness is the published nominal value; pressed prepreg thickness must be confirmed with PCB fabricator.","construction":"4x2116","offering":"Proposed","thickness_inch":0.02,"collection_group":"fr4","record_id":"PCB007635","source_file":"originals/Isola/Isola__IS580G__Dk_Df_구성표__FR016.html","dataset_role":"material_published_parameter","dk_input_status":"scalar_with_frequency","review_flags":"test_method_not_stated;measurement_axis_not_stated"}
{"manufacturer":"Isola","product":"IS580G","material_family":null,"material_form":"core","dk":3.81,"dk_min":null,"dk_max":null,"dk_tolerance":null,"df":0.006,"frequency_ghz":5.0,"frequency_text":"5 Ghz","value_type":"published_construction_table","method":null,"axis":null,"thickness_mm":0.508,"glass_style":"4x2116","resin_content_pct":55.0,"source_id":"FR016","source_location":"HTML construction table 2, data row 16","source_url":"https://www.isola-group.com/pcb-laminates-prepreg/is580g/","notes":"Manufacturer construction-specific value; test method/conditioning not stated in this HTML construction table. Thickness is the published nominal value; pressed prepreg thickness must be confirmed with PCB fabricator.","construction":"4x2116","offering":"Proposed","thickness_inch":0.02,"collection_group":"fr4","record_id":"PCB007636","source_file":"originals/Isola/Isola__IS580G__Dk_Df_구성표__FR016.html","dataset_role":"material_published_parameter","dk_input_status":"scalar_with_frequency","review_flags":"test_method_not_stated;measurement_axis_not_stated"}
{"manufacturer":"Isola","product":"P95/P25","material_family":null,"material_form":"core","dk":3.78,"dk_min":null,"dk_max":null,"dk_tolerance":null,"df":0.014,"frequency_ghz":0.1,"frequency_text":"100 MHz","value_type":"published_construction_table","method":null,"axis":null,"thickness_mm":0.107,"glass_style":"106/1080","resin_content_pct":58.0,"source_id":"FR018","source_location":"HTML construction table 2, data row 6","source_url":"https://www.isola-group.com/pcb-laminates-prepreg/p95-p25-polyimide-ul-hb/","notes":"Manufacturer construction-specific value; test method/conditioning not stated in this HTML construction table. Thickness is the published nominal value; pressed prepreg thickness must be confirmed with PCB fabricator.","construction":"106/1080","offering":"Alternate","thickness_inch":0.0042,"collection_group":"fr4","record_id":"PCB007637","source_file":"originals/Isola/Isola__P95-P25__Dk_Df_구성표__FR018.html","dataset_role":"material_published_parameter","dk_input_status":"scalar_with_frequency","review_flags":"test_method_not_stated;measurement_axis_not_stated"}
{"manufacturer":"Isola","product":"P95/P25","material_family":null,"material_form":"core","dk":3.75,"dk_min":null,"dk_max":null,"dk_tolerance":null,"df":0.016,"frequency_ghz":0.5,"frequency_text":"500 MHz","value_type":"published_construction_table","method":null,"axis":null,"thickness_mm":0.107,"glass_style":"106/1080","resin_content_pct":58.0,"source_id":"FR018","source_location":"HTML construction table 2, data row 6","source_url":"https://www.isola-group.com/pcb-laminates-prepreg/p95-p25-polyimide-ul-hb/","notes":"Manufacturer construction-specific value; test method/conditioning not stated in this HTML construction table. Thickness is the published nominal value; pressed prepreg thickness must be confirmed with PCB fabricator.","construction":"106/1080","offering":"Alternate","thickness_inch":0.0042,"collection_group":"fr4","record_id":"PCB007638","source_file":"originals/Isola/Isola__P95-P25__Dk_Df_구성표__FR018.html","dataset_role":"material_published_parameter","dk_input_status":"scalar_with_frequency","review_flags":"test_method_not_stated;measurement_axis_not_stated"}
{"manufacturer":"Isola","product":"P95/P25","material_family":null,"material_form":"core","dk":3.73,"dk_min":null,"dk_max":null,"dk_tolerance":null,"df":0.018,"frequency_ghz":1.0,"frequency_text":"1 GHz","value_type":"published_construction_table","method":null,"axis":null,"thickness_mm":0.107,"glass_style":"106/1080","resin_content_pct":58.0,"source_id":"FR018","source_location":"HTML construction table 2, data row 6","source_url":"https://www.isola-group.com/pcb-laminates-prepreg/p95-p25-polyimide-ul-hb/","notes":"Manufacturer construction-specific value; test method/conditioning not stated in this HTML construction table. Thickness is the published nominal value; pressed prepreg thickness must be confirmed with PCB fabricator.","construction":"106/1080","offering":"Alternate","thickness_inch":0.0042,"collection_group":"fr4","record_id":"PCB007639","source_file":"originals/Isola/Isola__P95-P25__Dk_Df_구성표__FR018.html","dataset_role":"material_published_parameter","dk_input_status":"scalar_with_frequency","review_flags":"test_method_not_stated;measurement_axis_not_stated"}
{"manufacturer":"Isola","product":"P95/P25","material_family":null,"material_form":"core","dk":3.68,"dk_min":null,"dk_max":null,"dk_tolerance":null,"df":0.022,"frequency_ghz":10.0,"frequency_text":"10 Ghz","value_type":"published_construction_table","method":null,"axis":null,"thickness_mm":0.107,"glass_style":"106/1080","resin_content_pct":58.0,"source_id":"FR018","source_location":"HTML construction table 2, data row 6","source_url":"https://www.isola-group.com/pcb-laminates-prepreg/p95-p25-polyimide-ul-hb/","notes":"Manufacturer construction-specific value; test method/conditioning not stated in this HTML construction table. Thickness is the published nominal value; pressed prepreg thickness must be confirmed with PCB fabricator.","construction":"106/1080","offering":"Alternate","thickness_inch":0.0042,"collection_group":"fr4","record_id":"PCB007640","source_file":"originals/Isola/Isola__P95-P25__Dk_Df_구성표__FR018.html","dataset_role":"material_published_parameter","dk_input_status":"scalar_with_frequency","review_flags":"test_method_not_stated;measurement_axis_not_stated"}
{"manufacturer":"Isola","product":"P95/P25","material_family":null,"material_form":"core","dk":3.7,"dk_min":null,"dk_max":null,"dk_tolerance":null,"df":0.019,"frequency_ghz":2.0,"frequency_text":"2 GHz","value_type":"published_construction_table","method":null,"axis":null,"thickness_mm":0.107,"glass_style":"106/1080","resin_content_pct":58.0,"source_id":"FR018","source_location":"HTML construction table 2, data row 6","source_url":"https://www.isola-group.com/pcb-laminates-prepreg/p95-p25-polyimide-ul-hb/","notes":"Manufacturer construction-specific value; test method/conditioning not stated in this HTML construction table. Thickness is the published nominal value; pressed prepreg thickness must be confirmed with PCB fabricator.","construction":"106/1080","offering":"Alternate","thickness_inch":0.0042,"collection_group":"fr4","record_id":"PCB007641","source_file":"originals/Isola/Isola__P95-P25__Dk_Df_구성표__FR018.html","dataset_role":"material_published_parameter","dk_input_status":"scalar_with_frequency","review_flags":"test_method_not_stated;measurement_axis_not_stated"}
{"manufacturer":"Isola","product":"P95/P25","material_family":null,"material_form":"core","dk":3.68,"dk_min":null,"dk_max":null,"dk_tolerance":null,"df":0.02,"frequency_ghz":5.0,"frequency_text":"5 GHz","value_type":"published_construction_table","method":null,"axis":null,"thickness_mm":0.107,"glass_style":"106/1080","resin_content_pct":58.0,"source_id":"FR018","source_location":"HTML construction table 2, data row 6","source_url":"https://www.isola-group.com/pcb-laminates-prepreg/p95-p25-polyimide-ul-hb/","notes":"Manufacturer construction-specific value; test method/conditioning not stated in this HTML construction table. Thickness is the published nominal value; pressed prepreg thickness must be confirmed with PCB fabricator.","construction":"106/1080","offering":"Alternate","thickness_inch":0.0042,"collection_group":"fr4","record_id":"PCB007642","source_file":"originals/Isola/Isola__P95-P25__Dk_Df_구성표__FR018.html","dataset_role":"material_published_parameter","dk_input_status":"scalar_with_frequency","review_flags":"test_method_not_stated;measurement_axis_not_stated"}
