Repository: EIDOSDATA/TraceWave-Studio

# PCB 유전율과 적층 자료

수집/정리 기준일: 2026-11-11.

먼저 [전체 자료 안내 엑셀](Excel/00_전체_자료_안내.xlsx)을 연다. 회사별 엑셀은 `Excel/`에 있고, 원문 검색은 [HTML 안내](START_HERE_ko.html)를 사용한다.

- [자료 사용 안내](docs/자료_사용_안내.md): 폴더, 단위, 조건 선택과 내보내기.
- [자료 검토 결과](docs/자료_검토_결과.md): 확인한 범위, 오류/공백, 정리 내역.
- [TraceWave Studio 연결 설계](../../../Code/docs/pcb_material_catalog.md): 사용자 직접 입력, 소재 선택, 제조업체 적층 선택과 현재 구현의 경계.

57,340개 조건별 관측, 36개 회사와 일반 재료 참고 자료 1개 그룹, 1,756개 출처 기록을 보존했다. 새 엑셀은 전체 안내 1개와 회사/참고 자료별 37개로 총 38개다. 행 수는 고유 소재나 독립 측정 수가 아니다. 공식 자료에 값이 있어도 실제 제조 조건과 해석 대역에 맞는지 확인해야 한다.

사람이 보는 엑셀과 프로그램용 JSONL을 분리했다. 원문 PDF/HTML의 바이트는 보존하면서 파일명을 회사와 소재/용도 중심으로 바꿨다. 중복 저장한 데이터 사본은 복구 폴더로 옮겼고 관측 수치는 삭제하지 않았다.

File: 00_REF/PCB RF ANT/05_PCB_Dielectric_Data_2026/data/observations/PCBWay.jsonl (part 66 of 89)
{"manufacturer":"PCBWay","product":"7628 RC46%","material_family":"FR-4","material_form":"prepreg","dk":4.74,"dk_min":null,"dk_max":null,"dk_tolerance":null,"df":null,"frequency_ghz":null,"frequency_text":"not stated","value_type":"fabricator_stackup","record_kind":"published_stackup_layer","method":"not stated","axis":"not stated","thickness_mm":null,"glass_style":"7628","resin_content_pct":46.0,"source_id":"FB198","source_location":"PCBWay_10L_published_22; table row 2","source_url":"https://www.pcbway.com/multi-layer-laminated-structure.html","stackup_id":"PCBWay_10L_published_22","layer":"PP row 2","layer_sequence":2,"board_layers":10,"board_nominal_thickness_mm":2.4,"finished_outer_copper_oz":2.0,"inner_copper_oz":1.5,"inner_residual_copper_pct":50.0,"thickness_before_lamination_mm":0.196,"laminated_group_thickness_mm":0.2728,"laminated_group_rows":2,"laminated_group_start_row":2,"core_with_copper_thickness_mm":null,"notes":"Published fabrication stackup; Dk test frequency, method, and raw laminate manufacturer not stated. Multiple prepreg plies share one post-lamination thickness; individual cured ply thickness is not given. Do not assign combined group thickness to each ply.","record_id":"PCB056335","simulation_ready":false,"collection_group":"fab","source_collection_record_id":"FABR029520","source_file":"originals/PCBWay/PCBWay__종합카탈로그_All_298_rigid_PCB_stackups__적층구조__FB198.html","dataset_role":"fabricator_published_parameter","dk_input_status":"scalar_without_point_frequency","review_flags":"frequency_not_numeric_or_not_stated;test_method_not_stated;measurement_axis_not_stated"}
{"manufacturer":"PCBWay","product":"3313 RC58%","material_family":"FR-4","material_form":"prepreg","dk":4.45,"dk_min":null,"dk_max":null,"dk_tolerance":null,"df":null,"frequency_ghz":null,"frequency_text":"not stated","value_type":"fabricator_stackup","record_kind":"published_stackup_layer","method":"not stated","axis":"not stated","thickness_mm":null,"glass_style":"3313","resin_content_pct":58.0,"source_id":"FB198","source_location":"PCBWay_10L_published_22; table row 3","source_url":"https://www.pcbway.com/multi-layer-laminated-structure.html","stackup_id":"PCBWay_10L_published_22","layer":"PP row 3","layer_sequence":3,"board_layers":10,"board_nominal_thickness_mm":2.4,"finished_outer_copper_oz":2.0,"inner_copper_oz":1.5,"inner_residual_copper_pct":50.0,"thickness_before_lamination_mm":0.103,"laminated_group_thickness_mm":0.2728,"laminated_group_rows":2,"laminated_group_start_row":2,"core_with_copper_thickness_mm":null,"notes":"Published fabrication stackup; Dk test frequency, method, and raw laminate manufacturer not stated. Multiple prepreg plies share one post-lamination thickness; individual cured ply thickness is not given. Do not assign combined group thickness to each ply.","record_id":"PCB056336","simulation_ready":false,"collection_group":"fab","source_collection_record_id":"FABR029521","source_file":"originals/PCBWay/PCBWay__종합카탈로그_All_298_rigid_PCB_stackups__적층구조__FB198.html","dataset_role":"fabricator_published_parameter","dk_input_status":"scalar_without_point_frequency","review_flags":"frequency_not_numeric_or_not_stated;test_method_not_stated;measurement_axis_not_stated"}
{"manufacturer":"PCBWay","product":"Core","material_family":"FR-4","material_form":"core","dk":4.6,"dk_min":null,"dk_max":null,"dk_tolerance":null,"df":null,"frequency_ghz":null,"frequency_text":"not stated","value_type":"fabricator_stackup","record_kind":"published_stackup_layer","method":"not stated","axis":"not stated","thickness_mm":0.13,"glass_style":null,"resin_content_pct":null,"source_id":"FB198","source_location":"PCBWay_10L_published_22; table row 5","source_url":"https://www.pcbway.com/multi-layer-laminated-structure.html","stackup_id":"PCBWay_10L_published_22","layer":"CORE row 5","layer_sequence":5,"board_layers":10,"board_nominal_thickness_mm":2.4,"finished_outer_copper_oz":2.0,"inner_copper_oz":1.5,"inner_residual_copper_pct":50.0,"thickness_before_lamination_mm":0.13,"laminated_group_thickness_mm":null,"laminated_group_rows":null,"laminated_group_start_row":null,"core_with_copper_thickness_mm":0.235,"notes":"Published fabrication stackup; Dk test frequency, method, and raw laminate manufacturer not stated. Bare core dielectric thickness excludes both copper foils.","record_id":"PCB056337","simulation_ready":false,"collection_group":"fab","source_collection_record_id":"FABR029522","source_file":"originals/PCBWay/PCBWay__종합카탈로그_All_298_rigid_PCB_stackups__적층구조__FB198.html","dataset_role":"fabricator_published_parameter","dk_input_status":"scalar_without_point_frequency","review_flags":"frequency_not_numeric_or_not_stated;test_method_not_stated;measurement_axis_not_stated"}
{"manufacturer":"PCBWay","product":"7628 RC46%","material_family":"FR-4","material_form":"prepreg","dk":4.74,"dk_min":null,"dk_max":null,"dk_tolerance":null,"df":null,"frequency_ghz":null,"frequency_text":"not stated","value_type":"fabricator_stackup","record_kind":"published_stackup_layer","method":"not stated","axis":"not stated","thickness_mm":null,"glass_style":"7628","resin_content_pct":46.0,"source_id":"FB198","source_location":"PCBWay_10L_published_22; table row 7","source_url":"https://www.pcbway.com/multi-layer-laminated-structure.html","stackup_id":"PCBWay_10L_published_22","layer":"PP row 7","layer_sequence":7,"board_layers":10,"board_nominal_thickness_mm":2.4,"finished_outer_copper_oz":2.0,"inner_copper_oz":1.5,"inner_residual_copper_pct":50.0,"thickness_before_lamination_mm":0.196,"laminated_group_thickness_mm":0.2465,"laminated_group_rows":2,"laminated_group_start_row":7,"core_with_copper_thickness_mm":null,"notes":"Published fabrication stackup; Dk test frequency, method, and raw laminate manufacturer not stated. Multiple prepreg plies share one post-lamination thickness; individual cured ply thickness is not given. Do not assign combined group thickness to each ply.","record_id":"PCB056338","simulation_ready":false,"collection_group":"fab","source_collection_record_id":"FABR029523","source_file":"originals/PCBWay/PCBWay__종합카탈로그_All_298_rigid_PCB_stackups__적층구조__FB198.html","dataset_role":"fabricator_published_parameter","dk_input_status":"scalar_without_point_frequency","review_flags":"frequency_not_numeric_or_not_stated;test_method_not_stated;measurement_axis_not_stated"}
{"manufacturer":"PCBWay","product":"3313 RC58%","material_family":"FR-4","material_form":"prepreg","dk":4.45,"dk_min":null,"dk_max":null,"dk_tolerance":null,"df":null,"frequency_ghz":null,"frequency_text":"not stated","value_type":"fabricator_stackup","record_kind":"published_stackup_layer","method":"not stated","axis":"not stated","thickness_mm":null,"glass_style":"3313","resin_content_pct":58.0,"source_id":"FB198","source_location":"PCBWay_10L_published_22; table row 8","source_url":"https://www.pcbway.com/multi-layer-laminated-structure.html","stackup_id":"PCBWay_10L_published_22","layer":"PP row 8","layer_sequence":8,"board_layers":10,"board_nominal_thickness_mm":2.4,"finished_outer_copper_oz":2.0,"inner_copper_oz":1.5,"inner_residual_copper_pct":50.0,"thickness_before_lamination_mm":0.103,"laminated_group_thickness_mm":0.2465,"laminated_group_rows":2,"laminated_group_start_row":7,"core_with_copper_thickness_mm":null,"notes":"Published fabrication stackup; Dk test frequency, method, and raw laminate manufacturer not stated. Multiple prepreg plies share one post-lamination thickness; individual cured ply thickness is not given. Do not assign combined group thickness to each ply.","record_id":"PCB056339","simulation_ready":false,"collection_group":"fab","source_collection_record_id":"FABR029524","source_file":"originals/PCBWay/PCBWay__종합카탈로그_All_298_rigid_PCB_stackups__적층구조__FB198.html","dataset_role":"fabricator_published_parameter","dk_input_status":"scalar_without_point_frequency","review_flags":"frequency_not_numeric_or_not_stated;test_method_not_stated;measurement_axis_not_stated"}
{"manufacturer":"PCBWay","product":"Core","material_family":"FR-4","material_form":"core","dk":4.6,"dk_min":null,"dk_max":null,"dk_tolerance":null,"df":null,"frequency_ghz":null,"frequency_text":"not stated","value_type":"fabricator_stackup","record_kind":"published_stackup_layer","method":"not stated","axis":"not stated","thickness_mm":0.13,"glass_style":null,"resin_content_pct":null,"source_id":"FB198","source_location":"PCBWay_10L_published_22; table row 10","source_url":"https://www.pcbway.com/multi-layer-laminated-structure.html","stackup_id":"PCBWay_10L_published_22","layer":"CORE row 10","layer_sequence":10,"board_layers":10,"board_nominal_thickness_mm":2.4,"finished_outer_copper_oz":2.0,"inner_copper_oz":1.5,"inner_residual_copper_pct":50.0,"thickness_before_lamination_mm":0.13,"laminated_group_thickness_mm":null,"laminated_group_rows":null,"laminated_group_start_row":null,"core_with_copper_thickness_mm":0.235,"notes":"Published fabrication stackup; Dk test frequency, method, and raw laminate manufacturer not stated. Bare core dielectric thickness excludes both copper foils.","record_id":"PCB056340","simulation_ready":false,"collection_group":"fab","source_collection_record_id":"FABR029525","source_file":"originals/PCBWay/PCBWay__종합카탈로그_All_298_rigid_PCB_stackups__적층구조__FB198.html","dataset_role":"fabricator_published_parameter","dk_input_status":"scalar_without_point_frequency","review_flags":"frequency_not_numeric_or_not_stated;test_method_not_stated;measurement_axis_not_stated"}
{"manufacturer":"PCBWay","product":"7628 RC46%","material_family":"FR-4","material_form":"prepreg","dk":4.74,"dk_min":null,"dk_max":null,"dk_tolerance":null,"df":null,"frequency_ghz":null,"frequency_text":"not stated","value_type":"fabricator_stackup","record_kind":"published_stackup_layer","method":"not stated","axis":"not stated","thickness_mm":null,"glass_style":"7628","resin_content_pct":46.0,"source_id":"FB198","source_location":"PCBWay_10L_published_22; table row 12","source_url":"https://www.pcbway.com/multi-layer-laminated-structure.html","stackup_id":"PCBWay_10L_published_22","layer":"PP row 12","layer_sequence":12,"board_layers":10,"board_nominal_thickness_mm":2.4,"finished_outer_copper_oz":2.0,"inner_copper_oz":1.5,"inner_residual_copper_pct":50.0,"thickness_before_lamination_mm":0.196,"laminated_group_thickness_mm":0.2465,"laminated_group_rows":2,"laminated_group_start_row":12,"core_with_copper_thickness_mm":null,"notes":"Published fabrication stackup; Dk test frequency, method, and raw laminate manufacturer not stated. Multiple prepreg plies share one post-lamination thickness; individual cured ply thickness is not given. Do not assign combined group thickness to each ply.","record_id":"PCB056341","simulation_ready":false,"collection_group":"fab","source_collection_record_id":"FABR029526","source_file":"originals/PCBWay/PCBWay__종합카탈로그_All_298_rigid_PCB_stackups__적층구조__FB198.html","dataset_role":"fabricator_published_parameter","dk_input_status":"scalar_without_point_frequency","review_flags":"frequency_not_numeric_or_not_stated;test_method_not_stated;measurement_axis_not_stated"}
{"manufacturer":"PCBWay","product":"3313 RC58%","material_family":"FR-4","material_form":"prepreg","dk":4.45,"dk_min":null,"dk_max":null,"dk_tolerance":null,"df":null,"frequency_ghz":null,"frequency_text":"not stated","value_type":"fabricator_stackup","record_kind":"published_stackup_layer","method":"not stated","axis":"not stated","thickness_mm":null,"glass_style":"3313","resin_content_pct":58.0,"source_id":"FB198","source_location":"PCBWay_10L_published_22; table row 13","source_url":"https://www.pcbway.com/multi-layer-laminated-structure.html","stackup_id":"PCBWay_10L_published_22","layer":"PP row 13","layer_sequence":13,"board_layers":10,"board_nominal_thickness_mm":2.4,"finished_outer_copper_oz":2.0,"inner_copper_oz":1.5,"inner_residual_copper_pct":50.0,"thickness_before_lamination_mm":0.103,"laminated_group_thickness_mm":0.2465,"laminated_group_rows":2,"laminated_group_start_row":12,"core_with_copper_thickness_mm":null,"notes":"Published fabrication stackup; Dk test frequency, method, and raw laminate manufacturer not stated. Multiple prepreg plies share one post-lamination thickness; individual cured ply thickness is not given. Do not assign combined group thickness to each ply.","record_id":"PCB056342","simulation_ready":false,"collection_group":"fab","source_collection_record_id":"FABR029527","source_file":"originals/PCBWay/PCBWay__종합카탈로그_All_298_rigid_PCB_stackups__적층구조__FB198.html","dataset_role":"fabricator_published_parameter","dk_input_status":"scalar_without_point_frequency","review_flags":"frequency_not_numeric_or_not_stated;test_method_not_stated;measurement_axis_not_stated"}
{"manufacturer":"PCBWay","product":"Core","material_family":"FR-4","material_form":"core","dk":4.6,"dk_min":null,"dk_max":null,"dk_tolerance":null,"df":null,"frequency_ghz":null,"frequency_text":"not stated","value_type":"fabricator_stackup","record_kind":"published_stackup_layer","method":"not stated","axis":"not stated","thickness_mm":0.13,"glass_style":null,"resin_content_pct":null,"source_id":"FB198","source_location":"PCBWay_10L_published_22; table row 15","source_url":"https://www.pcbway.com/multi-layer-laminated-structure.html","stackup_id":"PCBWay_10L_published_22","layer":"CORE row 15","layer_sequence":15,"board_layers":10,"board_nominal_thickness_mm":2.4,"finished_outer_copper_oz":2.0,"inner_copper_oz":1.5,"inner_residual_copper_pct":50.0,"thickness_before_lamination_mm":0.13,"laminated_group_thickness_mm":null,"laminated_group_rows":null,"laminated_group_start_row":null,"core_with_copper_thickness_mm":0.235,"notes":"Published fabrication stackup; Dk test frequency, method, and raw laminate manufacturer not stated. Bare core dielectric thickness excludes both copper foils.","record_id":"PCB056343","simulation_ready":false,"collection_group":"fab","source_collection_record_id":"FABR029528","source_file":"originals/PCBWay/PCBWay__종합카탈로그_All_298_rigid_PCB_stackups__적층구조__FB198.html","dataset_role":"fabricator_published_parameter","dk_input_status":"scalar_without_point_frequency","review_flags":"frequency_not_numeric_or_not_stated;test_method_not_stated;measurement_axis_not_stated"}
{"manufacturer":"PCBWay","product":"7628 RC46%","material_family":"FR-4","material_form":"prepreg","dk":4.74,"dk_min":null,"dk_max":null,"dk_tolerance":null,"df":null,"frequency_ghz":null,"frequency_text":"not stated","value_type":"fabricator_stackup","record_kind":"published_stackup_layer","method":"not stated","axis":"not stated","thickness_mm":null,"glass_style":"7628","resin_content_pct":46.0,"source_id":"FB198","source_location":"PCBWay_10L_published_22; table row 17","source_url":"https://www.pcbway.com/multi-layer-laminated-structure.html","stackup_id":"PCBWay_10L_published_22","layer":"PP row 17","layer_sequence":17,"board_layers":10,"board_nominal_thickness_mm":2.4,"finished_outer_copper_oz":2.0,"inner_copper_oz":1.5,"inner_residual_copper_pct":50.0,"thickness_before_lamination_mm":0.196,"laminated_group_thickness_mm":0.2465,"laminated_group_rows":2,"laminated_group_start_row":17,"core_with_copper_thickness_mm":null,"notes":"Published fabrication stackup; Dk test frequency, method, and raw laminate manufacturer not stated. Multiple prepreg plies share one post-lamination thickness; individual cured ply thickness is not given. Do not assign combined group thickness to each ply.","record_id":"PCB056344","simulation_ready":false,"collection_group":"fab","source_collection_record_id":"FABR029529","source_file":"originals/PCBWay/PCBWay__종합카탈로그_All_298_rigid_PCB_stackups__적층구조__FB198.html","dataset_role":"fabricator_published_parameter","dk_input_status":"scalar_without_point_frequency","review_flags":"frequency_not_numeric_or_not_stated;test_method_not_stated;measurement_axis_not_stated"}
{"manufacturer":"PCBWay","product":"3313 RC58%","material_family":"FR-4","material_form":"prepreg","dk":4.45,"dk_min":null,"dk_max":null,"dk_tolerance":null,"df":null,"frequency_ghz":null,"frequency_text":"not stated","value_type":"fabricator_stackup","record_kind":"published_stackup_layer","method":"not stated","axis":"not stated","thickness_mm":null,"glass_style":"3313","resin_content_pct":58.0,"source_id":"FB198","source_location":"PCBWay_10L_published_22; table row 18","source_url":"https://www.pcbway.com/multi-layer-laminated-structure.html","stackup_id":"PCBWay_10L_published_22","layer":"PP row 18","layer_sequence":18,"board_layers":10,"board_nominal_thickness_mm":2.4,"finished_outer_copper_oz":2.0,"inner_copper_oz":1.5,"inner_residual_copper_pct":50.0,"thickness_before_lamination_mm":0.103,"laminated_group_thickness_mm":0.2465,"laminated_group_rows":2,"laminated_group_start_row":17,"core_with_copper_thickness_mm":null,"notes":"Published fabrication stackup; Dk test frequency, method, and raw laminate manufacturer not stated. Multiple prepreg plies share one post-lamination thickness; individual cured ply thickness is not given. Do not assign combined group thickness to each ply.","record_id":"PCB056345","simulation_ready":false,"collection_group":"fab","source_collection_record_id":"FABR029530","source_file":"originals/PCBWay/PCBWay__종합카탈로그_All_298_rigid_PCB_stackups__적층구조__FB198.html","dataset_role":"fabricator_published_parameter","dk_input_status":"scalar_without_point_frequency","review_flags":"frequency_not_numeric_or_not_stated;test_method_not_stated;measurement_axis_not_stated"}
{"manufacturer":"PCBWay","product":"Core","material_family":"FR-4","material_form":"core","dk":4.6,"dk_min":null,"dk_max":null,"dk_tolerance":null,"df":null,"frequency_ghz":null,"frequency_text":"not stated","value_type":"fabricator_stackup","record_kind":"published_stackup_layer","method":"not stated","axis":"not stated","thickness_mm":0.13,"glass_style":null,"resin_content_pct":null,"source_id":"FB198","source_location":"PCBWay_10L_published_22; table row 20","source_url":"https://www.pcbway.com/multi-layer-laminated-structure.html","stackup_id":"PCBWay_10L_published_22","layer":"CORE row 20","layer_sequence":20,"board_layers":10,"board_nominal_thickness_mm":2.4,"finished_outer_copper_oz":2.0,"inner_copper_oz":1.5,"inner_residual_copper_pct":50.0,"thickness_before_lamination_mm":0.13,"laminated_group_thickness_mm":null,"laminated_group_rows":null,"laminated_group_start_row":null,"core_with_copper_thickness_mm":0.235,"notes":"Published fabrication stackup; Dk test frequency, method, and raw laminate manufacturer not stated. Bare core dielectric thickness excludes both copper foils.","record_id":"PCB056346","simulation_ready":false,"collection_group":"fab","source_collection_record_id":"FABR029531","source_file":"originals/PCBWay/PCBWay__종합카탈로그_All_298_rigid_PCB_stackups__적층구조__FB198.html","dataset_role":"fabricator_published_parameter","dk_input_status":"scalar_without_point_frequency","review_flags":"frequency_not_numeric_or_not_stated;test_method_not_stated;measurement_axis_not_stated"}
{"manufacturer":"PCBWay","product":"7628 RC46%","material_family":"FR-4","material_form":"prepreg","dk":4.74,"dk_min":null,"dk_max":null,"dk_tolerance":null,"df":null,"frequency_ghz":null,"frequency_text":"not stated","value_type":"fabricator_stackup","record_kind":"published_stackup_layer","method":"not stated","axis":"not stated","thickness_mm":null,"glass_style":"7628","resin_content_pct":46.0,"source_id":"FB198","source_location":"PCBWay_10L_published_22; table row 22","source_url":"https://www.pcbway.com/multi-layer-laminated-structure.html","stackup_id":"PCBWay_10L_published_22","layer":"PP row 22","layer_sequence":22,"board_layers":10,"board_nominal_thickness_mm":2.4,"finished_outer_copper_oz":2.0,"inner_copper_oz":1.5,"inner_residual_copper_pct":50.0,"thickness_before_lamination_mm":0.196,"laminated_group_thickness_mm":0.2728,"laminated_group_rows":2,"laminated_group_start_row":22,"core_with_copper_thickness_mm":null,"notes":"Published fabrication stackup; Dk test frequency, method, and raw laminate manufacturer not stated. Multiple prepreg plies share one post-lamination thickness; individual cured ply thickness is not given. Do not assign combined group thickness to each ply.","record_id":"PCB056347","simulation_ready":false,"collection_group":"fab","source_collection_record_id":"FABR029532","source_file":"originals/PCBWay/PCBWay__종합카탈로그_All_298_rigid_PCB_stackups__적층구조__FB198.html","dataset_role":"fabricator_published_parameter","dk_input_status":"scalar_without_point_frequency","review_flags":"frequency_not_numeric_or_not_stated;test_method_not_stated;measurement_axis_not_stated"}
{"manufacturer":"PCBWay","product":"3313 RC58%","material_family":"FR-4","material_form":"prepreg","dk":4.45,"dk_min":null,"dk_max":null,"dk_tolerance":null,"df":null,"frequency_ghz":null,"frequency_text":"not stated","value_type":"fabricator_stackup","record_kind":"published_stackup_layer","method":"not stated","axis":"not stated","thickness_mm":null,"glass_style":"3313","resin_content_pct":58.0,"source_id":"FB198","source_location":"PCBWay_10L_published_22; table row 23","source_url":"https://www.pcbway.com/multi-layer-laminated-structure.html","stackup_id":"PCBWay_10L_published_22","layer":"PP row 23","layer_sequence":23,"board_layers":10,"board_nominal_thickness_mm":2.4,"finished_outer_copper_oz":2.0,"inner_copper_oz":1.5,"inner_residual_copper_pct":50.0,"thickness_before_lamination_mm":0.103,"laminated_group_thickness_mm":0.2728,"laminated_group_rows":2,"laminated_group_start_row":22,"core_with_copper_thickness_mm":null,"notes":"Published fabrication stackup; Dk test frequency, method, and raw laminate manufacturer not stated. Multiple prepreg plies share one post-lamination thickness; individual cured ply thickness is not given. Do not assign combined group thickness to each ply.","record_id":"PCB056348","simulation_ready":false,"collection_group":"fab","source_collection_record_id":"FABR029533","source_file":"originals/PCBWay/PCBWay__종합카탈로그_All_298_rigid_PCB_stackups__적층구조__FB198.html","dataset_role":"fabricator_published_parameter","dk_input_status":"scalar_without_point_frequency","review_flags":"frequency_not_numeric_or_not_stated;test_method_not_stated;measurement_axis_not_stated"}
{"manufacturer":"PCBWay","product":"7628 RC46%","material_family":"FR-4","material_form":"prepreg","dk":4.74,"dk_min":null,"dk_max":null,"dk_tolerance":null,"df":null,"frequency_ghz":null,"frequency_text":"not stated","value_type":"fabricator_stackup","record_kind":"published_stackup_layer","method":"not stated","axis":"not stated","thickness_mm":null,"glass_style":"7628","resin_content_pct":46.0,"source_id":"FB198","source_location":"PCBWay_10L_published_23; table row 2","source_url":"https://www.pcbway.com/multi-layer-laminated-structure.html","stackup_id":"PCBWay_10L_published_23","layer":"PP row 2","layer_sequence":2,"board_layers":10,"board_nominal_thickness_mm":2.4,"finished_outer_copper_oz":2.0,"inner_copper_oz":1.5,"inner_residual_copper_pct":30.0,"thickness_before_lamination_mm":0.196,"laminated_group_thickness_mm":0.3553,"laminated_group_rows":2,"laminated_group_start_row":2,"core_with_copper_thickness_mm":null,"notes":"Published fabrication stackup; Dk test frequency, method, and raw laminate manufacturer not stated. Multiple prepreg plies share one post-lamination thickness; individual cured ply thickness is not given. Do not assign combined group thickness to each ply.","record_id":"PCB056349","simulation_ready":false,"collection_group":"fab","source_collection_record_id":"FABR029534","source_file":"originals/PCBWay/PCBWay__종합카탈로그_All_298_rigid_PCB_stackups__적층구조__FB198.html","dataset_role":"fabricator_published_parameter","dk_input_status":"scalar_without_point_frequency","review_flags":"frequency_not_numeric_or_not_stated;test_method_not_stated;measurement_axis_not_stated"}
{"manufacturer":"PCBWay","product":"7628 RC46%","material_family":"FR-4","material_form":"prepreg","dk":4.74,"dk_min":null,"dk_max":null,"dk_tolerance":null,"df":null,"frequency_ghz":null,"frequency_text":"not stated","value_type":"fabricator_stackup","record_kind":"published_stackup_layer","method":"not stated","axis":"not stated","thickness_mm":null,"glass_style":"7628","resin_content_pct":46.0,"source_id":"FB198","source_location":"PCBWay_10L_published_23; table row 3","source_url":"https://www.pcbway.com/multi-layer-laminated-structure.html","stackup_id":"PCBWay_10L_published_23","layer":"PP row 3","layer_sequence":3,"board_layers":10,"board_nominal_thickness_mm":2.4,"finished_outer_copper_oz":2.0,"inner_copper_oz":1.5,"inner_residual_copper_pct":30.0,"thickness_before_lamination_mm":0.196,"laminated_group_thickness_mm":0.3553,"laminated_group_rows":2,"laminated_group_start_row":2,"core_with_copper_thickness_mm":null,"notes":"Published fabrication stackup; Dk test frequency, method, and raw laminate manufacturer not stated. Multiple prepreg plies share one post-lamination thickness; individual cured ply thickness is not given. Do not assign combined group thickness to each ply.","record_id":"PCB056350","simulation_ready":false,"collection_group":"fab","source_collection_record_id":"FABR029535","source_file":"originals/PCBWay/PCBWay__종합카탈로그_All_298_rigid_PCB_stackups__적층구조__FB198.html","dataset_role":"fabricator_published_parameter","dk_input_status":"scalar_without_point_frequency","review_flags":"frequency_not_numeric_or_not_stated;test_method_not_stated;measurement_axis_not_stated"}
{"manufacturer":"PCBWay","product":"Core","material_family":"FR-4","material_form":"core","dk":4.6,"dk_min":null,"dk_max":null,"dk_tolerance":null,"df":null,"frequency_ghz":null,"frequency_text":"not stated","value_type":"fabricator_stackup","record_kind":"published_stackup_layer","method":"not stated","axis":"not stated","thickness_mm":0.13,"glass_style":null,"resin_content_pct":null,"source_id":"FB198","source_location":"PCBWay_10L_published_23; table row 5","source_url":"https://www.pcbway.com/multi-layer-laminated-structure.html","stackup_id":"PCBWay_10L_published_23","layer":"CORE row 5","layer_sequence":5,"board_layers":10,"board_nominal_thickness_mm":2.4,"finished_outer_copper_oz":2.0,"inner_copper_oz":1.5,"inner_residual_copper_pct":30.0,"thickness_before_lamination_mm":0.13,"laminated_group_thickness_mm":null,"laminated_group_rows":null,"laminated_group_start_row":null,"core_with_copper_thickness_mm":0.235,"notes":"Published fabrication stackup; Dk test frequency, method, and raw laminate manufacturer not stated. Bare core dielectric thickness excludes both copper foils.","record_id":"PCB056351","simulation_ready":false,"collection_group":"fab","source_collection_record_id":"FABR029536","source_file":"originals/PCBWay/PCBWay__종합카탈로그_All_298_rigid_PCB_stackups__적층구조__FB198.html","dataset_role":"fabricator_published_parameter","dk_input_status":"scalar_without_point_frequency","review_flags":"frequency_not_numeric_or_not_stated;test_method_not_stated;measurement_axis_not_stated"}
{"manufacturer":"PCBWay","product":"2116 RC58%","material_family":"FR-4","material_form":"prepreg","dk":4.45,"dk_min":null,"dk_max":null,"dk_tolerance":null,"df":null,"frequency_ghz":null,"frequency_text":"not stated","value_type":"fabricator_stackup","record_kind":"published_stackup_layer","method":"not stated","axis":"not stated","thickness_mm":null,"glass_style":"2116","resin_content_pct":58.0,"source_id":"FB198","source_location":"PCBWay_10L_published_23; table row 7","source_url":"https://www.pcbway.com/multi-layer-laminated-structure.html","stackup_id":"PCBWay_10L_published_23","layer":"PP row 7","layer_sequence":7,"board_layers":10,"board_nominal_thickness_mm":2.4,"finished_outer_copper_oz":2.0,"inner_copper_oz":1.5,"inner_residual_copper_pct":30.0,"thickness_before_lamination_mm":0.13,"laminated_group_thickness_mm":0.1865,"laminated_group_rows":2,"laminated_group_start_row":7,"core_with_copper_thickness_mm":null,"notes":"Published fabrication stackup; Dk test frequency, method, and raw laminate manufacturer not stated. Multiple prepreg plies share one post-lamination thickness; individual cured ply thickness is not given. Do not assign combined group thickness to each ply.","record_id":"PCB056352","simulation_ready":false,"collection_group":"fab","source_collection_record_id":"FABR029537","source_file":"originals/PCBWay/PCBWay__종합카탈로그_All_298_rigid_PCB_stackups__적층구조__FB198.html","dataset_role":"fabricator_published_parameter","dk_input_status":"scalar_without_point_frequency","review_flags":"frequency_not_numeric_or_not_stated;test_method_not_stated;measurement_axis_not_stated"}
{"manufacturer":"PCBWay","product":"2116 RC58%","material_family":"FR-4","material_form":"prepreg","dk":4.45,"dk_min":null,"dk_max":null,"dk_tolerance":null,"df":null,"frequency_ghz":null,"frequency_text":"not stated","value_type":"fabricator_stackup","record_kind":"published_stackup_layer","method":"not stated","axis":"not stated","thickness_mm":null,"glass_style":"2116","resin_content_pct":58.0,"source_id":"FB198","source_location":"PCBWay_10L_published_23; table row 8","source_url":"https://www.pcbway.com/multi-layer-laminated-structure.html","stackup_id":"PCBWay_10L_published_23","layer":"PP row 8","layer_sequence":8,"board_layers":10,"board_nominal_thickness_mm":2.4,"finished_outer_copper_oz":2.0,"inner_copper_oz":1.5,"inner_residual_copper_pct":30.0,"thickness_before_lamination_mm":0.13,"laminated_group_thickness_mm":0.1865,"laminated_group_rows":2,"laminated_group_start_row":7,"core_with_copper_thickness_mm":null,"notes":"Published fabrication stackup; Dk test frequency, method, and raw laminate manufacturer not stated. Multiple prepreg plies share one post-lamination thickness; individual cured ply thickness is not given. Do not assign combined group thickness to each ply.","record_id":"PCB056353","simulation_ready":false,"collection_group":"fab","source_collection_record_id":"FABR029538","source_file":"originals/PCBWay/PCBWay__종합카탈로그_All_298_rigid_PCB_stackups__적층구조__FB198.html","dataset_role":"fabricator_published_parameter","dk_input_status":"scalar_without_point_frequency","review_flags":"frequency_not_numeric_or_not_stated;test_method_not_stated;measurement_axis_not_stated"}
{"manufacturer":"PCBWay","product":"Core","material_family":"FR-4","material_form":"core","dk":4.6,"dk_min":null,"dk_max":null,"dk_tolerance":null,"df":null,"frequency_ghz":null,"frequency_text":"not stated","value_type":"fabricator_stackup","record_kind":"published_stackup_layer","method":"not stated","axis":"not stated","thickness_mm":0.13,"glass_style":null,"resin_content_pct":null,"source_id":"FB198","source_location":"PCBWay_10L_published_23; table row 10","source_url":"https://www.pcbway.com/multi-layer-laminated-structure.html","stackup_id":"PCBWay_10L_published_23","layer":"CORE row 10","layer_sequence":10,"board_layers":10,"board_nominal_thickness_mm":2.4,"finished_outer_copper_oz":2.0,"inner_copper_oz":1.5,"inner_residual_copper_pct":30.0,"thickness_before_lamination_mm":0.13,"laminated_group_thickness_mm":null,"laminated_group_rows":null,"laminated_group_start_row":null,"core_with_copper_thickness_mm":0.235,"notes":"Published fabrication stackup; Dk test frequency, method, and raw laminate manufacturer not stated. Bare core dielectric thickness excludes both copper foils.","record_id":"PCB056354","simulation_ready":false,"collection_group":"fab","source_collection_record_id":"FABR029539","source_file":"originals/PCBWay/PCBWay__종합카탈로그_All_298_rigid_PCB_stackups__적층구조__FB198.html","dataset_role":"fabricator_published_parameter","dk_input_status":"scalar_without_point_frequency","review_flags":"frequency_not_numeric_or_not_stated;test_method_not_stated;measurement_axis_not_stated"}
{"manufacturer":"PCBWay","product":"2116 RC58%","material_family":"FR-4","material_form":"prepreg","dk":4.45,"dk_min":null,"dk_max":null,"dk_tolerance":null,"df":null,"frequency_ghz":null,"frequency_text":"not stated","value_type":"fabricator_stackup","record_kind":"published_stackup_layer","method":"not stated","axis":"not stated","thickness_mm":null,"glass_style":"2116","resin_content_pct":58.0,"source_id":"FB198","source_location":"PCBWay_10L_published_23; table row 12","source_url":"https://www.pcbway.com/multi-layer-laminated-structure.html","stackup_id":"PCBWay_10L_published_23","layer":"PP row 12","layer_sequence":12,"board_layers":10,"board_nominal_thickness_mm":2.4,"finished_outer_copper_oz":2.0,"inner_copper_oz":1.5,"inner_residual_copper_pct":30.0,"thickness_before_lamination_mm":0.13,"laminated_group_thickness_mm":0.1865,"laminated_group_rows":2,"laminated_group_start_row":12,"core_with_copper_thickness_mm":null,"notes":"Published fabrication stackup; Dk test frequency, method, and raw laminate manufacturer not stated. Multiple prepreg plies share one post-lamination thickness; individual cured ply thickness is not given. Do not assign combined group thickness to each ply.","record_id":"PCB056355","simulation_ready":false,"collection_group":"fab","source_collection_record_id":"FABR029540","source_file":"originals/PCBWay/PCBWay__종합카탈로그_All_298_rigid_PCB_stackups__적층구조__FB198.html","dataset_role":"fabricator_published_parameter","dk_input_status":"scalar_without_point_frequency","review_flags":"frequency_not_numeric_or_not_stated;test_method_not_stated;measurement_axis_not_stated"}
{"manufacturer":"PCBWay","product":"2116 RC58%","material_family":"FR-4","material_form":"prepreg","dk":4.45,"dk_min":null,"dk_max":null,"dk_tolerance":null,"df":null,"frequency_ghz":null,"frequency_text":"not stated","value_type":"fabricator_stackup","record_kind":"published_stackup_layer","method":"not stated","axis":"not stated","thickness_mm":null,"glass_style":"2116","resin_content_pct":58.0,"source_id":"FB198","source_location":"PCBWay_10L_published_23; table row 13","source_url":"https://www.pcbway.com/multi-layer-laminated-structure.html","stackup_id":"PCBWay_10L_published_23","layer":"PP row 13","layer_sequence":13,"board_layers":10,"board_nominal_thickness_mm":2.4,"finished_outer_copper_oz":2.0,"inner_copper_oz":1.5,"inner_residual_copper_pct":30.0,"thickness_before_lamination_mm":0.13,"laminated_group_thickness_mm":0.1865,"laminated_group_rows":2,"laminated_group_start_row":12,"core_with_copper_thickness_mm":null,"notes":"Published fabrication stackup; Dk test frequency, method, and raw laminate manufacturer not stated. Multiple prepreg plies share one post-lamination thickness; individual cured ply thickness is not given. Do not assign combined group thickness to each ply.","record_id":"PCB056356","simulation_ready":false,"collection_group":"fab","source_collection_record_id":"FABR029541","source_file":"originals/PCBWay/PCBWay__종합카탈로그_All_298_rigid_PCB_stackups__적층구조__FB198.html","dataset_role":"fabricator_published_parameter","dk_input_status":"scalar_without_point_frequency","review_flags":"frequency_not_numeric_or_not_stated;test_method_not_stated;measurement_axis_not_stated"}
{"manufacturer":"PCBWay","product":"Core","material_family":"FR-4","material_form":"core","dk":4.6,"dk_min":null,"dk_max":null,"dk_tolerance":null,"df":null,"frequency_ghz":null,"frequency_text":"not stated","value_type":"fabricator_stackup","record_kind":"published_stackup_layer","method":"not stated","axis":"not stated","thickness_mm":0.13,"glass_style":null,"resin_content_pct":null,"source_id":"FB198","source_location":"PCBWay_10L_published_23; table row 15","source_url":"https://www.pcbway.com/multi-layer-laminated-structure.html","stackup_id":"PCBWay_10L_published_23","layer":"CORE row 15","layer_sequence":15,"board_layers":10,"board_nominal_thickness_mm":2.4,"finished_outer_copper_oz":2.0,"inner_copper_oz":1.5,"inner_residual_copper_pct":30.0,"thickness_before_lamination_mm":0.13,"laminated_group_thickness_mm":null,"laminated_group_rows":null,"laminated_group_start_row":null,"core_with_copper_thickness_mm":0.235,"notes":"Published fabrication stackup; Dk test frequency, method, and raw laminate manufacturer not stated. Bare core dielectric thickness excludes both copper foils.","record_id":"PCB056357","simulation_ready":false,"collection_group":"fab","source_collection_record_id":"FABR029542","source_file":"originals/PCBWay/PCBWay__종합카탈로그_All_298_rigid_PCB_stackups__적층구조__FB198.html","dataset_role":"fabricator_published_parameter","dk_input_status":"scalar_without_point_frequency","review_flags":"frequency_not_numeric_or_not_stated;test_method_not_stated;measurement_axis_not_stated"}
{"manufacturer":"PCBWay","product":"2116 RC58%","material_family":"FR-4","material_form":"prepreg","dk":4.45,"dk_min":null,"dk_max":null,"dk_tolerance":null,"df":null,"frequency_ghz":null,"frequency_text":"not stated","value_type":"fabricator_stackup","record_kind":"published_stackup_layer","method":"not stated","axis":"not stated","thickness_mm":null,"glass_style":"2116","resin_content_pct":58.0,"source_id":"FB198","source_location":"PCBWay_10L_published_23; table row 17","source_url":"https://www.pcbway.com/multi-layer-laminated-structure.html","stackup_id":"PCBWay_10L_published_23","layer":"PP row 17","layer_sequence":17,"board_layers":10,"board_nominal_thickness_mm":2.4,"finished_outer_copper_oz":2.0,"inner_copper_oz":1.5,"inner_residual_copper_pct":30.0,"thickness_before_lamination_mm":0.13,"laminated_group_thickness_mm":0.1865,"laminated_group_rows":2,"laminated_group_start_row":17,"core_with_copper_thickness_mm":null,"notes":"Published fabrication stackup; Dk test frequency, method, and raw laminate manufacturer not stated. Multiple prepreg plies share one post-lamination thickness; individual cured ply thickness is not given. Do not assign combined group thickness to each ply.","record_id":"PCB056358","simulation_ready":false,"collection_group":"fab","source_collection_record_id":"FABR029543","source_file":"originals/PCBWay/PCBWay__종합카탈로그_All_298_rigid_PCB_stackups__적층구조__FB198.html","dataset_role":"fabricator_published_parameter","dk_input_status":"scalar_without_point_frequency","review_flags":"frequency_not_numeric_or_not_stated;test_method_not_stated;measurement_axis_not_stated"}
{"manufacturer":"PCBWay","product":"2116 RC58%","material_family":"FR-4","material_form":"prepreg","dk":4.45,"dk_min":null,"dk_max":null,"dk_tolerance":null,"df":null,"frequency_ghz":null,"frequency_text":"not stated","value_type":"fabricator_stackup","record_kind":"published_stackup_layer","method":"not stated","axis":"not stated","thickness_mm":null,"glass_style":"2116","resin_content_pct":58.0,"source_id":"FB198","source_location":"PCBWay_10L_published_23; table row 18","source_url":"https://www.pcbway.com/multi-layer-laminated-structure.html","stackup_id":"PCBWay_10L_published_23","layer":"PP row 18","layer_sequence":18,"board_layers":10,"board_nominal_thickness_mm":2.4,"finished_outer_copper_oz":2.0,"inner_copper_oz":1.5,"inner_residual_copper_pct":30.0,"thickness_before_lamination_mm":0.13,"laminated_group_thickness_mm":0.1865,"laminated_group_rows":2,"laminated_group_start_row":17,"core_with_copper_thickness_mm":null,"notes":"Published fabrication stackup; Dk test frequency, method, and raw laminate manufacturer not stated. Multiple prepreg plies share one post-lamination thickness; individual cured ply thickness is not given. Do not assign combined group thickness to each ply.","record_id":"PCB056359","simulation_ready":false,"collection_group":"fab","source_collection_record_id":"FABR029544","source_file":"originals/PCBWay/PCBWay__종합카탈로그_All_298_rigid_PCB_stackups__적층구조__FB198.html","dataset_role":"fabricator_published_parameter","dk_input_status":"scalar_without_point_frequency","review_flags":"frequency_not_numeric_or_not_stated;test_method_not_stated;measurement_axis_not_stated"}
