Repository: EIDOSDATA/TraceWave-Studio

# PCB 유전율과 적층 자료

수집/정리 기준일: 2026-11-11.

먼저 [전체 자료 안내 엑셀](Excel/00_전체_자료_안내.xlsx)을 연다. 회사별 엑셀은 `Excel/`에 있고, 원문 검색은 [HTML 안내](START_HERE_ko.html)를 사용한다.

- [자료 사용 안내](docs/자료_사용_안내.md): 폴더, 단위, 조건 선택과 내보내기.
- [자료 검토 결과](docs/자료_검토_결과.md): 확인한 범위, 오류/공백, 정리 내역.
- [TraceWave Studio 연결 설계](../../../Code/docs/pcb_material_catalog.md): 사용자 직접 입력, 소재 선택, 제조업체 적층 선택과 현재 구현의 경계.

57,340개 조건별 관측, 36개 회사와 일반 재료 참고 자료 1개 그룹, 1,756개 출처 기록을 보존했다. 새 엑셀은 전체 안내 1개와 회사/참고 자료별 37개로 총 38개다. 행 수는 고유 소재나 독립 측정 수가 아니다. 공식 자료에 값이 있어도 실제 제조 조건과 해석 대역에 맞는지 확인해야 한다.

사람이 보는 엑셀과 프로그램용 JSONL을 분리했다. 원문 PDF/HTML의 바이트는 보존하면서 파일명을 회사와 소재/용도 중심으로 바꿨다. 중복 저장한 데이터 사본은 복구 폴더로 옮겼고 관측 수치는 삭제하지 않았다.

File: 00_REF/PCB RF ANT/05_PCB_Dielectric_Data_2026/data/observations/Isola.jsonl (part 67 of 92)
{"manufacturer":"Isola","product":"185HR","material_family":null,"material_form":"core","dk":3.97,"dk_min":null,"dk_max":null,"dk_tolerance":null,"df":0.017,"frequency_ghz":0.1,"frequency_text":"100 MHz","value_type":"published_construction_table","method":null,"axis":null,"thickness_mm":0.114,"glass_style":"1x106 / 1x1080","resin_content_pct":65.0,"source_id":"FR001","source_location":"HTML construction table 2, data row 12","source_url":"https://www.isola-group.com/pcb-laminates-prepreg/185hr-laminate-and-prepreg/","notes":"Manufacturer construction-specific value; test method/conditioning not stated in this HTML construction table. Thickness is the published nominal value; pressed prepreg thickness must be confirmed with PCB fabricator.","construction":"1x106 / 1x1080","offering":"Alternate","thickness_inch":0.0045,"collection_group":"fr4","record_id":"PCB005253","source_file":"originals/Isola/Isola__185HR__Dk_Df_구성표__FR001.html","dataset_role":"material_published_parameter","dk_input_status":"scalar_with_frequency","review_flags":"test_method_not_stated;measurement_axis_not_stated"}
{"manufacturer":"Isola","product":"P95/P25","material_family":null,"material_form":"core","dk":3.73,"dk_min":null,"dk_max":null,"dk_tolerance":null,"df":0.014,"frequency_ghz":0.1,"frequency_text":"100 MHz","value_type":"published_construction_table","method":null,"axis":null,"thickness_mm":0.114,"glass_style":"106/1080","resin_content_pct":61.0,"source_id":"FR018","source_location":"HTML construction table 2, data row 7","source_url":"https://www.isola-group.com/pcb-laminates-prepreg/p95-p25-polyimide-ul-hb/","notes":"Manufacturer construction-specific value; test method/conditioning not stated in this HTML construction table. Thickness is the published nominal value; pressed prepreg thickness must be confirmed with PCB fabricator.","construction":"106/1080","offering":"Standard","thickness_inch":0.0045,"collection_group":"fr4","record_id":"PCB007643","source_file":"originals/Isola/Isola__P95-P25__Dk_Df_구성표__FR018.html","dataset_role":"material_published_parameter","dk_input_status":"scalar_with_frequency","review_flags":"test_method_not_stated;measurement_axis_not_stated"}
{"manufacturer":"Isola","product":"P95/P25","material_family":null,"material_form":"core","dk":3.69,"dk_min":null,"dk_max":null,"dk_tolerance":null,"df":0.016,"frequency_ghz":0.5,"frequency_text":"500 MHz","value_type":"published_construction_table","method":null,"axis":null,"thickness_mm":0.114,"glass_style":"106/1080","resin_content_pct":61.0,"source_id":"FR018","source_location":"HTML construction table 2, data row 7","source_url":"https://www.isola-group.com/pcb-laminates-prepreg/p95-p25-polyimide-ul-hb/","notes":"Manufacturer construction-specific value; test method/conditioning not stated in this HTML construction table. Thickness is the published nominal value; pressed prepreg thickness must be confirmed with PCB fabricator.","construction":"106/1080","offering":"Standard","thickness_inch":0.0045,"collection_group":"fr4","record_id":"PCB007644","source_file":"originals/Isola/Isola__P95-P25__Dk_Df_구성표__FR018.html","dataset_role":"material_published_parameter","dk_input_status":"scalar_with_frequency","review_flags":"test_method_not_stated;measurement_axis_not_stated"}
{"manufacturer":"Isola","product":"P95/P25","material_family":null,"material_form":"core","dk":3.68,"dk_min":null,"dk_max":null,"dk_tolerance":null,"df":0.018,"frequency_ghz":1.0,"frequency_text":"1 GHz","value_type":"published_construction_table","method":null,"axis":null,"thickness_mm":0.114,"glass_style":"106/1080","resin_content_pct":61.0,"source_id":"FR018","source_location":"HTML construction table 2, data row 7","source_url":"https://www.isola-group.com/pcb-laminates-prepreg/p95-p25-polyimide-ul-hb/","notes":"Manufacturer construction-specific value; test method/conditioning not stated in this HTML construction table. Thickness is the published nominal value; pressed prepreg thickness must be confirmed with PCB fabricator.","construction":"106/1080","offering":"Standard","thickness_inch":0.0045,"collection_group":"fr4","record_id":"PCB007645","source_file":"originals/Isola/Isola__P95-P25__Dk_Df_구성표__FR018.html","dataset_role":"material_published_parameter","dk_input_status":"scalar_with_frequency","review_flags":"test_method_not_stated;measurement_axis_not_stated"}
{"manufacturer":"Isola","product":"P95/P25","material_family":null,"material_form":"core","dk":3.62,"dk_min":null,"dk_max":null,"dk_tolerance":null,"df":0.022,"frequency_ghz":10.0,"frequency_text":"10 Ghz","value_type":"published_construction_table","method":null,"axis":null,"thickness_mm":0.114,"glass_style":"106/1080","resin_content_pct":61.0,"source_id":"FR018","source_location":"HTML construction table 2, data row 7","source_url":"https://www.isola-group.com/pcb-laminates-prepreg/p95-p25-polyimide-ul-hb/","notes":"Manufacturer construction-specific value; test method/conditioning not stated in this HTML construction table. Thickness is the published nominal value; pressed prepreg thickness must be confirmed with PCB fabricator.","construction":"106/1080","offering":"Standard","thickness_inch":0.0045,"collection_group":"fr4","record_id":"PCB007646","source_file":"originals/Isola/Isola__P95-P25__Dk_Df_구성표__FR018.html","dataset_role":"material_published_parameter","dk_input_status":"scalar_with_frequency","review_flags":"test_method_not_stated;measurement_axis_not_stated"}
{"manufacturer":"Isola","product":"P95/P25","material_family":null,"material_form":"core","dk":3.65,"dk_min":null,"dk_max":null,"dk_tolerance":null,"df":0.019,"frequency_ghz":2.0,"frequency_text":"2 GHz","value_type":"published_construction_table","method":null,"axis":null,"thickness_mm":0.114,"glass_style":"106/1080","resin_content_pct":61.0,"source_id":"FR018","source_location":"HTML construction table 2, data row 7","source_url":"https://www.isola-group.com/pcb-laminates-prepreg/p95-p25-polyimide-ul-hb/","notes":"Manufacturer construction-specific value; test method/conditioning not stated in this HTML construction table. Thickness is the published nominal value; pressed prepreg thickness must be confirmed with PCB fabricator.","construction":"106/1080","offering":"Standard","thickness_inch":0.0045,"collection_group":"fr4","record_id":"PCB007647","source_file":"originals/Isola/Isola__P95-P25__Dk_Df_구성표__FR018.html","dataset_role":"material_published_parameter","dk_input_status":"scalar_with_frequency","review_flags":"test_method_not_stated;measurement_axis_not_stated"}
{"manufacturer":"Isola","product":"P95/P25","material_family":null,"material_form":"core","dk":3.62,"dk_min":null,"dk_max":null,"dk_tolerance":null,"df":0.02,"frequency_ghz":5.0,"frequency_text":"5 GHz","value_type":"published_construction_table","method":null,"axis":null,"thickness_mm":0.114,"glass_style":"106/1080","resin_content_pct":61.0,"source_id":"FR018","source_location":"HTML construction table 2, data row 7","source_url":"https://www.isola-group.com/pcb-laminates-prepreg/p95-p25-polyimide-ul-hb/","notes":"Manufacturer construction-specific value; test method/conditioning not stated in this HTML construction table. Thickness is the published nominal value; pressed prepreg thickness must be confirmed with PCB fabricator.","construction":"106/1080","offering":"Standard","thickness_inch":0.0045,"collection_group":"fr4","record_id":"PCB007648","source_file":"originals/Isola/Isola__P95-P25__Dk_Df_구성표__FR018.html","dataset_role":"material_published_parameter","dk_input_status":"scalar_with_frequency","review_flags":"test_method_not_stated;measurement_axis_not_stated"}
{"manufacturer":"Isola","product":"P95/P25","material_family":null,"material_form":"core","dk":3.67,"dk_min":null,"dk_max":null,"dk_tolerance":null,"df":0.015,"frequency_ghz":0.1,"frequency_text":"100 MHz","value_type":"published_construction_table","method":null,"axis":null,"thickness_mm":0.127,"glass_style":"106/1080","resin_content_pct":64.0,"source_id":"FR018","source_location":"HTML construction table 2, data row 8","source_url":"https://www.isola-group.com/pcb-laminates-prepreg/p95-p25-polyimide-ul-hb/","notes":"Manufacturer construction-specific value; test method/conditioning not stated in this HTML construction table. Thickness is the published nominal value; pressed prepreg thickness must be confirmed with PCB fabricator.","construction":"106/1080","offering":"Alternate","thickness_inch":0.005,"collection_group":"fr4","record_id":"PCB007649","source_file":"originals/Isola/Isola__P95-P25__Dk_Df_구성표__FR018.html","dataset_role":"material_published_parameter","dk_input_status":"scalar_with_frequency","review_flags":"test_method_not_stated;measurement_axis_not_stated"}
{"manufacturer":"Isola","product":"P95/P25","material_family":null,"material_form":"core","dk":3.64,"dk_min":null,"dk_max":null,"dk_tolerance":null,"df":0.016,"frequency_ghz":0.5,"frequency_text":"500 MHz","value_type":"published_construction_table","method":null,"axis":null,"thickness_mm":0.127,"glass_style":"106/1080","resin_content_pct":64.0,"source_id":"FR018","source_location":"HTML construction table 2, data row 8","source_url":"https://www.isola-group.com/pcb-laminates-prepreg/p95-p25-polyimide-ul-hb/","notes":"Manufacturer construction-specific value; test method/conditioning not stated in this HTML construction table. Thickness is the published nominal value; pressed prepreg thickness must be confirmed with PCB fabricator.","construction":"106/1080","offering":"Alternate","thickness_inch":0.005,"collection_group":"fr4","record_id":"PCB007650","source_file":"originals/Isola/Isola__P95-P25__Dk_Df_구성표__FR018.html","dataset_role":"material_published_parameter","dk_input_status":"scalar_with_frequency","review_flags":"test_method_not_stated;measurement_axis_not_stated"}
{"manufacturer":"Isola","product":"P95/P25","material_family":null,"material_form":"core","dk":3.62,"dk_min":null,"dk_max":null,"dk_tolerance":null,"df":0.019,"frequency_ghz":1.0,"frequency_text":"1 GHz","value_type":"published_construction_table","method":null,"axis":null,"thickness_mm":0.127,"glass_style":"106/1080","resin_content_pct":64.0,"source_id":"FR018","source_location":"HTML construction table 2, data row 8","source_url":"https://www.isola-group.com/pcb-laminates-prepreg/p95-p25-polyimide-ul-hb/","notes":"Manufacturer construction-specific value; test method/conditioning not stated in this HTML construction table. Thickness is the published nominal value; pressed prepreg thickness must be confirmed with PCB fabricator.","construction":"106/1080","offering":"Alternate","thickness_inch":0.005,"collection_group":"fr4","record_id":"PCB007651","source_file":"originals/Isola/Isola__P95-P25__Dk_Df_구성표__FR018.html","dataset_role":"material_published_parameter","dk_input_status":"scalar_with_frequency","review_flags":"test_method_not_stated;measurement_axis_not_stated"}
{"manufacturer":"Isola","product":"P95/P25","material_family":null,"material_form":"core","dk":3.56,"dk_min":null,"dk_max":null,"dk_tolerance":null,"df":0.023,"frequency_ghz":10.0,"frequency_text":"10 Ghz","value_type":"published_construction_table","method":null,"axis":null,"thickness_mm":0.127,"glass_style":"106/1080","resin_content_pct":64.0,"source_id":"FR018","source_location":"HTML construction table 2, data row 8","source_url":"https://www.isola-group.com/pcb-laminates-prepreg/p95-p25-polyimide-ul-hb/","notes":"Manufacturer construction-specific value; test method/conditioning not stated in this HTML construction table. Thickness is the published nominal value; pressed prepreg thickness must be confirmed with PCB fabricator.","construction":"106/1080","offering":"Alternate","thickness_inch":0.005,"collection_group":"fr4","record_id":"PCB007652","source_file":"originals/Isola/Isola__P95-P25__Dk_Df_구성표__FR018.html","dataset_role":"material_published_parameter","dk_input_status":"scalar_with_frequency","review_flags":"test_method_not_stated;measurement_axis_not_stated"}
{"manufacturer":"Isola","product":"P95/P25","material_family":null,"material_form":"core","dk":3.59,"dk_min":null,"dk_max":null,"dk_tolerance":null,"df":0.02,"frequency_ghz":2.0,"frequency_text":"2 GHz","value_type":"published_construction_table","method":null,"axis":null,"thickness_mm":0.127,"glass_style":"106/1080","resin_content_pct":64.0,"source_id":"FR018","source_location":"HTML construction table 2, data row 8","source_url":"https://www.isola-group.com/pcb-laminates-prepreg/p95-p25-polyimide-ul-hb/","notes":"Manufacturer construction-specific value; test method/conditioning not stated in this HTML construction table. Thickness is the published nominal value; pressed prepreg thickness must be confirmed with PCB fabricator.","construction":"106/1080","offering":"Alternate","thickness_inch":0.005,"collection_group":"fr4","record_id":"PCB007653","source_file":"originals/Isola/Isola__P95-P25__Dk_Df_구성표__FR018.html","dataset_role":"material_published_parameter","dk_input_status":"scalar_with_frequency","review_flags":"test_method_not_stated;measurement_axis_not_stated"}
{"manufacturer":"Isola","product":"P95/P25","material_family":null,"material_form":"core","dk":3.56,"dk_min":null,"dk_max":null,"dk_tolerance":null,"df":0.021,"frequency_ghz":5.0,"frequency_text":"5 GHz","value_type":"published_construction_table","method":null,"axis":null,"thickness_mm":0.127,"glass_style":"106/1080","resin_content_pct":64.0,"source_id":"FR018","source_location":"HTML construction table 2, data row 8","source_url":"https://www.isola-group.com/pcb-laminates-prepreg/p95-p25-polyimide-ul-hb/","notes":"Manufacturer construction-specific value; test method/conditioning not stated in this HTML construction table. Thickness is the published nominal value; pressed prepreg thickness must be confirmed with PCB fabricator.","construction":"106/1080","offering":"Alternate","thickness_inch":0.005,"collection_group":"fr4","record_id":"PCB007654","source_file":"originals/Isola/Isola__P95-P25__Dk_Df_구성표__FR018.html","dataset_role":"material_published_parameter","dk_input_status":"scalar_with_frequency","review_flags":"test_method_not_stated;measurement_axis_not_stated"}
{"manufacturer":"Isola","product":"P95/P25","material_family":null,"material_form":"core","dk":3.9,"dk_min":null,"dk_max":null,"dk_tolerance":null,"df":0.013,"frequency_ghz":0.1,"frequency_text":"100 MHz","value_type":"published_construction_table","method":null,"axis":null,"thickness_mm":0.135,"glass_style":"106/2113","resin_content_pct":53.0,"source_id":"FR018","source_location":"HTML construction table 2, data row 10","source_url":"https://www.isola-group.com/pcb-laminates-prepreg/p95-p25-polyimide-ul-hb/","notes":"Manufacturer construction-specific value; test method/conditioning not stated in this HTML construction table. Thickness is the published nominal value; pressed prepreg thickness must be confirmed with PCB fabricator.","construction":"106/2113","offering":"Standard","thickness_inch":0.0053,"collection_group":"fr4","record_id":"PCB007655","source_file":"originals/Isola/Isola__P95-P25__Dk_Df_구성표__FR018.html","dataset_role":"material_published_parameter","dk_input_status":"scalar_with_frequency","review_flags":"test_method_not_stated;measurement_axis_not_stated"}
{"manufacturer":"Isola","product":"P95/P25","material_family":null,"material_form":"core","dk":3.86,"dk_min":null,"dk_max":null,"dk_tolerance":null,"df":0.015,"frequency_ghz":0.5,"frequency_text":"500 MHz","value_type":"published_construction_table","method":null,"axis":null,"thickness_mm":0.135,"glass_style":"106/2113","resin_content_pct":53.0,"source_id":"FR018","source_location":"HTML construction table 2, data row 10","source_url":"https://www.isola-group.com/pcb-laminates-prepreg/p95-p25-polyimide-ul-hb/","notes":"Manufacturer construction-specific value; test method/conditioning not stated in this HTML construction table. Thickness is the published nominal value; pressed prepreg thickness must be confirmed with PCB fabricator.","construction":"106/2113","offering":"Standard","thickness_inch":0.0053,"collection_group":"fr4","record_id":"PCB007656","source_file":"originals/Isola/Isola__P95-P25__Dk_Df_구성표__FR018.html","dataset_role":"material_published_parameter","dk_input_status":"scalar_with_frequency","review_flags":"test_method_not_stated;measurement_axis_not_stated"}
{"manufacturer":"Isola","product":"P95/P25","material_family":null,"material_form":"core","dk":3.85,"dk_min":null,"dk_max":null,"dk_tolerance":null,"df":0.017,"frequency_ghz":1.0,"frequency_text":"1 GHz","value_type":"published_construction_table","method":null,"axis":null,"thickness_mm":0.135,"glass_style":"106/2113","resin_content_pct":53.0,"source_id":"FR018","source_location":"HTML construction table 2, data row 10","source_url":"https://www.isola-group.com/pcb-laminates-prepreg/p95-p25-polyimide-ul-hb/","notes":"Manufacturer construction-specific value; test method/conditioning not stated in this HTML construction table. Thickness is the published nominal value; pressed prepreg thickness must be confirmed with PCB fabricator.","construction":"106/2113","offering":"Standard","thickness_inch":0.0053,"collection_group":"fr4","record_id":"PCB007657","source_file":"originals/Isola/Isola__P95-P25__Dk_Df_구성표__FR018.html","dataset_role":"material_published_parameter","dk_input_status":"scalar_with_frequency","review_flags":"test_method_not_stated;measurement_axis_not_stated"}
{"manufacturer":"Isola","product":"P95/P25","material_family":null,"material_form":"core","dk":3.8,"dk_min":null,"dk_max":null,"dk_tolerance":null,"df":0.02,"frequency_ghz":10.0,"frequency_text":"10 Ghz","value_type":"published_construction_table","method":null,"axis":null,"thickness_mm":0.135,"glass_style":"106/2113","resin_content_pct":53.0,"source_id":"FR018","source_location":"HTML construction table 2, data row 10","source_url":"https://www.isola-group.com/pcb-laminates-prepreg/p95-p25-polyimide-ul-hb/","notes":"Manufacturer construction-specific value; test method/conditioning not stated in this HTML construction table. Thickness is the published nominal value; pressed prepreg thickness must be confirmed with PCB fabricator.","construction":"106/2113","offering":"Standard","thickness_inch":0.0053,"collection_group":"fr4","record_id":"PCB007658","source_file":"originals/Isola/Isola__P95-P25__Dk_Df_구성표__FR018.html","dataset_role":"material_published_parameter","dk_input_status":"scalar_with_frequency","review_flags":"test_method_not_stated;measurement_axis_not_stated"}
{"manufacturer":"Isola","product":"P95/P25","material_family":null,"material_form":"core","dk":3.82,"dk_min":null,"dk_max":null,"dk_tolerance":null,"df":0.017,"frequency_ghz":2.0,"frequency_text":"2 GHz","value_type":"published_construction_table","method":null,"axis":null,"thickness_mm":0.135,"glass_style":"106/2113","resin_content_pct":53.0,"source_id":"FR018","source_location":"HTML construction table 2, data row 10","source_url":"https://www.isola-group.com/pcb-laminates-prepreg/p95-p25-polyimide-ul-hb/","notes":"Manufacturer construction-specific value; test method/conditioning not stated in this HTML construction table. Thickness is the published nominal value; pressed prepreg thickness must be confirmed with PCB fabricator.","construction":"106/2113","offering":"Standard","thickness_inch":0.0053,"collection_group":"fr4","record_id":"PCB007659","source_file":"originals/Isola/Isola__P95-P25__Dk_Df_구성표__FR018.html","dataset_role":"material_published_parameter","dk_input_status":"scalar_with_frequency","review_flags":"test_method_not_stated;measurement_axis_not_stated"}
{"manufacturer":"Isola","product":"P95/P25","material_family":null,"material_form":"core","dk":3.8,"dk_min":null,"dk_max":null,"dk_tolerance":null,"df":0.018,"frequency_ghz":5.0,"frequency_text":"5 GHz","value_type":"published_construction_table","method":null,"axis":null,"thickness_mm":0.135,"glass_style":"106/2113","resin_content_pct":53.0,"source_id":"FR018","source_location":"HTML construction table 2, data row 10","source_url":"https://www.isola-group.com/pcb-laminates-prepreg/p95-p25-polyimide-ul-hb/","notes":"Manufacturer construction-specific value; test method/conditioning not stated in this HTML construction table. Thickness is the published nominal value; pressed prepreg thickness must be confirmed with PCB fabricator.","construction":"106/2113","offering":"Standard","thickness_inch":0.0053,"collection_group":"fr4","record_id":"PCB007660","source_file":"originals/Isola/Isola__P95-P25__Dk_Df_구성표__FR018.html","dataset_role":"material_published_parameter","dk_input_status":"scalar_with_frequency","review_flags":"test_method_not_stated;measurement_axis_not_stated"}
{"manufacturer":"Isola","product":"P95/P25","material_family":null,"material_form":"core","dk":3.99,"dk_min":null,"dk_max":null,"dk_tolerance":null,"df":0.013,"frequency_ghz":0.1,"frequency_text":"100 MHz","value_type":"published_construction_table","method":null,"axis":null,"thickness_mm":0.152,"glass_style":"106/2116","resin_content_pct":49.0,"source_id":"FR018","source_location":"HTML construction table 2, data row 11","source_url":"https://www.isola-group.com/pcb-laminates-prepreg/p95-p25-polyimide-ul-hb/","notes":"Manufacturer construction-specific value; test method/conditioning not stated in this HTML construction table. Thickness is the published nominal value; pressed prepreg thickness must be confirmed with PCB fabricator.","construction":"106/2116","offering":"Standard","thickness_inch":0.006,"collection_group":"fr4","record_id":"PCB007661","source_file":"originals/Isola/Isola__P95-P25__Dk_Df_구성표__FR018.html","dataset_role":"material_published_parameter","dk_input_status":"scalar_with_frequency","review_flags":"test_method_not_stated;measurement_axis_not_stated"}
{"manufacturer":"Isola","product":"P95/P25","material_family":null,"material_form":"core","dk":3.96,"dk_min":null,"dk_max":null,"dk_tolerance":null,"df":0.014,"frequency_ghz":0.5,"frequency_text":"500 MHz","value_type":"published_construction_table","method":null,"axis":null,"thickness_mm":0.152,"glass_style":"106/2116","resin_content_pct":49.0,"source_id":"FR018","source_location":"HTML construction table 2, data row 11","source_url":"https://www.isola-group.com/pcb-laminates-prepreg/p95-p25-polyimide-ul-hb/","notes":"Manufacturer construction-specific value; test method/conditioning not stated in this HTML construction table. Thickness is the published nominal value; pressed prepreg thickness must be confirmed with PCB fabricator.","construction":"106/2116","offering":"Standard","thickness_inch":0.006,"collection_group":"fr4","record_id":"PCB007662","source_file":"originals/Isola/Isola__P95-P25__Dk_Df_구성표__FR018.html","dataset_role":"material_published_parameter","dk_input_status":"scalar_with_frequency","review_flags":"test_method_not_stated;measurement_axis_not_stated"}
{"manufacturer":"Isola","product":"P95/P25","material_family":null,"material_form":"core","dk":3.94,"dk_min":null,"dk_max":null,"dk_tolerance":null,"df":0.016,"frequency_ghz":1.0,"frequency_text":"1 GHz","value_type":"published_construction_table","method":null,"axis":null,"thickness_mm":0.152,"glass_style":"106/2116","resin_content_pct":49.0,"source_id":"FR018","source_location":"HTML construction table 2, data row 11","source_url":"https://www.isola-group.com/pcb-laminates-prepreg/p95-p25-polyimide-ul-hb/","notes":"Manufacturer construction-specific value; test method/conditioning not stated in this HTML construction table. Thickness is the published nominal value; pressed prepreg thickness must be confirmed with PCB fabricator.","construction":"106/2116","offering":"Standard","thickness_inch":0.006,"collection_group":"fr4","record_id":"PCB007663","source_file":"originals/Isola/Isola__P95-P25__Dk_Df_구성표__FR018.html","dataset_role":"material_published_parameter","dk_input_status":"scalar_with_frequency","review_flags":"test_method_not_stated;measurement_axis_not_stated"}
{"manufacturer":"Isola","product":"P95/P25","material_family":null,"material_form":"core","dk":3.89,"dk_min":null,"dk_max":null,"dk_tolerance":null,"df":0.019,"frequency_ghz":10.0,"frequency_text":"10 Ghz","value_type":"published_construction_table","method":null,"axis":null,"thickness_mm":0.152,"glass_style":"106/2116","resin_content_pct":49.0,"source_id":"FR018","source_location":"HTML construction table 2, data row 11","source_url":"https://www.isola-group.com/pcb-laminates-prepreg/p95-p25-polyimide-ul-hb/","notes":"Manufacturer construction-specific value; test method/conditioning not stated in this HTML construction table. Thickness is the published nominal value; pressed prepreg thickness must be confirmed with PCB fabricator.","construction":"106/2116","offering":"Standard","thickness_inch":0.006,"collection_group":"fr4","record_id":"PCB007664","source_file":"originals/Isola/Isola__P95-P25__Dk_Df_구성표__FR018.html","dataset_role":"material_published_parameter","dk_input_status":"scalar_with_frequency","review_flags":"test_method_not_stated;measurement_axis_not_stated"}
{"manufacturer":"Isola","product":"P95/P25","material_family":null,"material_form":"core","dk":3.92,"dk_min":null,"dk_max":null,"dk_tolerance":null,"df":0.017,"frequency_ghz":2.0,"frequency_text":"2 GHz","value_type":"published_construction_table","method":null,"axis":null,"thickness_mm":0.152,"glass_style":"106/2116","resin_content_pct":49.0,"source_id":"FR018","source_location":"HTML construction table 2, data row 11","source_url":"https://www.isola-group.com/pcb-laminates-prepreg/p95-p25-polyimide-ul-hb/","notes":"Manufacturer construction-specific value; test method/conditioning not stated in this HTML construction table. Thickness is the published nominal value; pressed prepreg thickness must be confirmed with PCB fabricator.","construction":"106/2116","offering":"Standard","thickness_inch":0.006,"collection_group":"fr4","record_id":"PCB007665","source_file":"originals/Isola/Isola__P95-P25__Dk_Df_구성표__FR018.html","dataset_role":"material_published_parameter","dk_input_status":"scalar_with_frequency","review_flags":"test_method_not_stated;measurement_axis_not_stated"}
{"manufacturer":"Isola","product":"P95/P25","material_family":null,"material_form":"core","dk":3.89,"dk_min":null,"dk_max":null,"dk_tolerance":null,"df":0.017,"frequency_ghz":5.0,"frequency_text":"5 GHz","value_type":"published_construction_table","method":null,"axis":null,"thickness_mm":0.152,"glass_style":"106/2116","resin_content_pct":49.0,"source_id":"FR018","source_location":"HTML construction table 2, data row 11","source_url":"https://www.isola-group.com/pcb-laminates-prepreg/p95-p25-polyimide-ul-hb/","notes":"Manufacturer construction-specific value; test method/conditioning not stated in this HTML construction table. Thickness is the published nominal value; pressed prepreg thickness must be confirmed with PCB fabricator.","construction":"106/2116","offering":"Standard","thickness_inch":0.006,"collection_group":"fr4","record_id":"PCB007666","source_file":"originals/Isola/Isola__P95-P25__Dk_Df_구성표__FR018.html","dataset_role":"material_published_parameter","dk_input_status":"scalar_with_frequency","review_flags":"test_method_not_stated;measurement_axis_not_stated"}
{"manufacturer":"Isola","product":"P95/P25","material_family":null,"material_form":"core","dk":3.94,"dk_min":null,"dk_max":null,"dk_tolerance":null,"df":0.013,"frequency_ghz":0.1,"frequency_text":"100 MHz","value_type":"published_construction_table","method":null,"axis":null,"thickness_mm":0.178,"glass_style":"1080/2116","resin_content_pct":51.0,"source_id":"FR018","source_location":"HTML construction table 2, data row 12","source_url":"https://www.isola-group.com/pcb-laminates-prepreg/p95-p25-polyimide-ul-hb/","notes":"Manufacturer construction-specific value; test method/conditioning not stated in this HTML construction table. Thickness is the published nominal value; pressed prepreg thickness must be confirmed with PCB fabricator.","construction":"1080/2116","offering":"Standard","thickness_inch":0.007,"collection_group":"fr4","record_id":"PCB007667","source_file":"originals/Isola/Isola__P95-P25__Dk_Df_구성표__FR018.html","dataset_role":"material_published_parameter","dk_input_status":"scalar_with_frequency","review_flags":"test_method_not_stated;measurement_axis_not_stated"}
{"manufacturer":"Isola","product":"P95/P25","material_family":null,"material_form":"core","dk":3.91,"dk_min":null,"dk_max":null,"dk_tolerance":null,"df":0.014,"frequency_ghz":0.5,"frequency_text":"500 MHz","value_type":"published_construction_table","method":null,"axis":null,"thickness_mm":0.178,"glass_style":"1080/2116","resin_content_pct":51.0,"source_id":"FR018","source_location":"HTML construction table 2, data row 12","source_url":"https://www.isola-group.com/pcb-laminates-prepreg/p95-p25-polyimide-ul-hb/","notes":"Manufacturer construction-specific value; test method/conditioning not stated in this HTML construction table. Thickness is the published nominal value; pressed prepreg thickness must be confirmed with PCB fabricator.","construction":"1080/2116","offering":"Standard","thickness_inch":0.007,"collection_group":"fr4","record_id":"PCB007668","source_file":"originals/Isola/Isola__P95-P25__Dk_Df_구성표__FR018.html","dataset_role":"material_published_parameter","dk_input_status":"scalar_with_frequency","review_flags":"test_method_not_stated;measurement_axis_not_stated"}
{"manufacturer":"Isola","product":"P95/P25","material_family":null,"material_form":"core","dk":3.89,"dk_min":null,"dk_max":null,"dk_tolerance":null,"df":0.016,"frequency_ghz":1.0,"frequency_text":"1 GHz","value_type":"published_construction_table","method":null,"axis":null,"thickness_mm":0.178,"glass_style":"1080/2116","resin_content_pct":51.0,"source_id":"FR018","source_location":"HTML construction table 2, data row 12","source_url":"https://www.isola-group.com/pcb-laminates-prepreg/p95-p25-polyimide-ul-hb/","notes":"Manufacturer construction-specific value; test method/conditioning not stated in this HTML construction table. Thickness is the published nominal value; pressed prepreg thickness must be confirmed with PCB fabricator.","construction":"1080/2116","offering":"Standard","thickness_inch":0.007,"collection_group":"fr4","record_id":"PCB007669","source_file":"originals/Isola/Isola__P95-P25__Dk_Df_구성표__FR018.html","dataset_role":"material_published_parameter","dk_input_status":"scalar_with_frequency","review_flags":"test_method_not_stated;measurement_axis_not_stated"}
{"manufacturer":"Isola","product":"P95/P25","material_family":null,"material_form":"core","dk":3.84,"dk_min":null,"dk_max":null,"dk_tolerance":null,"df":0.02,"frequency_ghz":10.0,"frequency_text":"10 Ghz","value_type":"published_construction_table","method":null,"axis":null,"thickness_mm":0.178,"glass_style":"1080/2116","resin_content_pct":51.0,"source_id":"FR018","source_location":"HTML construction table 2, data row 12","source_url":"https://www.isola-group.com/pcb-laminates-prepreg/p95-p25-polyimide-ul-hb/","notes":"Manufacturer construction-specific value; test method/conditioning not stated in this HTML construction table. Thickness is the published nominal value; pressed prepreg thickness must be confirmed with PCB fabricator.","construction":"1080/2116","offering":"Standard","thickness_inch":0.007,"collection_group":"fr4","record_id":"PCB007670","source_file":"originals/Isola/Isola__P95-P25__Dk_Df_구성표__FR018.html","dataset_role":"material_published_parameter","dk_input_status":"scalar_with_frequency","review_flags":"test_method_not_stated;measurement_axis_not_stated"}
{"manufacturer":"Isola","product":"P95/P25","material_family":null,"material_form":"core","dk":3.87,"dk_min":null,"dk_max":null,"dk_tolerance":null,"df":0.017,"frequency_ghz":2.0,"frequency_text":"2 GHz","value_type":"published_construction_table","method":null,"axis":null,"thickness_mm":0.178,"glass_style":"1080/2116","resin_content_pct":51.0,"source_id":"FR018","source_location":"HTML construction table 2, data row 12","source_url":"https://www.isola-group.com/pcb-laminates-prepreg/p95-p25-polyimide-ul-hb/","notes":"Manufacturer construction-specific value; test method/conditioning not stated in this HTML construction table. Thickness is the published nominal value; pressed prepreg thickness must be confirmed with PCB fabricator.","construction":"1080/2116","offering":"Standard","thickness_inch":0.007,"collection_group":"fr4","record_id":"PCB007671","source_file":"originals/Isola/Isola__P95-P25__Dk_Df_구성표__FR018.html","dataset_role":"material_published_parameter","dk_input_status":"scalar_with_frequency","review_flags":"test_method_not_stated;measurement_axis_not_stated"}
{"manufacturer":"Isola","product":"P95/P25","material_family":null,"material_form":"core","dk":3.84,"dk_min":null,"dk_max":null,"dk_tolerance":null,"df":0.018,"frequency_ghz":5.0,"frequency_text":"5 GHz","value_type":"published_construction_table","method":null,"axis":null,"thickness_mm":0.178,"glass_style":"1080/2116","resin_content_pct":51.0,"source_id":"FR018","source_location":"HTML construction table 2, data row 12","source_url":"https://www.isola-group.com/pcb-laminates-prepreg/p95-p25-polyimide-ul-hb/","notes":"Manufacturer construction-specific value; test method/conditioning not stated in this HTML construction table. Thickness is the published nominal value; pressed prepreg thickness must be confirmed with PCB fabricator.","construction":"1080/2116","offering":"Standard","thickness_inch":0.007,"collection_group":"fr4","record_id":"PCB007672","source_file":"originals/Isola/Isola__P95-P25__Dk_Df_구성표__FR018.html","dataset_role":"material_published_parameter","dk_input_status":"scalar_with_frequency","review_flags":"test_method_not_stated;measurement_axis_not_stated"}
{"manufacturer":"Isola","product":"P95/P25","material_family":null,"material_form":"core","dk":4.16,"dk_min":null,"dk_max":null,"dk_tolerance":null,"df":0.012,"frequency_ghz":0.1,"frequency_text":"100 MHz","value_type":"published_construction_table","method":null,"axis":null,"thickness_mm":0.305,"glass_style":"1080/7628/1080","resin_content_pct":43.0,"source_id":"FR018","source_location":"HTML construction table 2, data row 17","source_url":"https://www.isola-group.com/pcb-laminates-prepreg/p95-p25-polyimide-ul-hb/","notes":"Manufacturer construction-specific value; test method/conditioning not stated in this HTML construction table. Thickness is the published nominal value; pressed prepreg thickness must be confirmed with PCB fabricator.","construction":"1080/7628/1080","offering":"Standard","thickness_inch":0.012,"collection_group":"fr4","record_id":"PCB007673","source_file":"originals/Isola/Isola__P95-P25__Dk_Df_구성표__FR018.html","dataset_role":"material_published_parameter","dk_input_status":"scalar_with_frequency","review_flags":"test_method_not_stated;measurement_axis_not_stated"}
{"manufacturer":"Isola","product":"P95/P25","material_family":null,"material_form":"core","dk":4.13,"dk_min":null,"dk_max":null,"dk_tolerance":null,"df":0.013,"frequency_ghz":0.5,"frequency_text":"500 MHz","value_type":"published_construction_table","method":null,"axis":null,"thickness_mm":0.305,"glass_style":"1080/7628/1080","resin_content_pct":43.0,"source_id":"FR018","source_location":"HTML construction table 2, data row 17","source_url":"https://www.isola-group.com/pcb-laminates-prepreg/p95-p25-polyimide-ul-hb/","notes":"Manufacturer construction-specific value; test method/conditioning not stated in this HTML construction table. Thickness is the published nominal value; pressed prepreg thickness must be confirmed with PCB fabricator.","construction":"1080/7628/1080","offering":"Standard","thickness_inch":0.012,"collection_group":"fr4","record_id":"PCB007674","source_file":"originals/Isola/Isola__P95-P25__Dk_Df_구성표__FR018.html","dataset_role":"material_published_parameter","dk_input_status":"scalar_with_frequency","review_flags":"test_method_not_stated;measurement_axis_not_stated"}
{"manufacturer":"Isola","product":"P95/P25","material_family":null,"material_form":"core","dk":4.13,"dk_min":null,"dk_max":null,"dk_tolerance":null,"df":0.015,"frequency_ghz":1.0,"frequency_text":"1 GHz","value_type":"published_construction_table","method":null,"axis":null,"thickness_mm":0.305,"glass_style":"1080/7628/1080","resin_content_pct":43.0,"source_id":"FR018","source_location":"HTML construction table 2, data row 17","source_url":"https://www.isola-group.com/pcb-laminates-prepreg/p95-p25-polyimide-ul-hb/","notes":"Manufacturer construction-specific value; test method/conditioning not stated in this HTML construction table. Thickness is the published nominal value; pressed prepreg thickness must be confirmed with PCB fabricator.","construction":"1080/7628/1080","offering":"Standard","thickness_inch":0.012,"collection_group":"fr4","record_id":"PCB007675","source_file":"originals/Isola/Isola__P95-P25__Dk_Df_구성표__FR018.html","dataset_role":"material_published_parameter","dk_input_status":"scalar_with_frequency","review_flags":"test_method_not_stated;measurement_axis_not_stated"}
{"manufacturer":"Isola","product":"P95/P25","material_family":null,"material_form":"core","dk":4.07,"dk_min":null,"dk_max":null,"dk_tolerance":null,"df":0.018,"frequency_ghz":10.0,"frequency_text":"10 Ghz","value_type":"published_construction_table","method":null,"axis":null,"thickness_mm":0.305,"glass_style":"1080/7628/1080","resin_content_pct":43.0,"source_id":"FR018","source_location":"HTML construction table 2, data row 17","source_url":"https://www.isola-group.com/pcb-laminates-prepreg/p95-p25-polyimide-ul-hb/","notes":"Manufacturer construction-specific value; test method/conditioning not stated in this HTML construction table. Thickness is the published nominal value; pressed prepreg thickness must be confirmed with PCB fabricator.","construction":"1080/7628/1080","offering":"Standard","thickness_inch":0.012,"collection_group":"fr4","record_id":"PCB007676","source_file":"originals/Isola/Isola__P95-P25__Dk_Df_구성표__FR018.html","dataset_role":"material_published_parameter","dk_input_status":"scalar_with_frequency","review_flags":"test_method_not_stated;measurement_axis_not_stated"}
{"manufacturer":"Isola","product":"P95/P25","material_family":null,"material_form":"core","dk":4.1,"dk_min":null,"dk_max":null,"dk_tolerance":null,"df":0.015,"frequency_ghz":2.0,"frequency_text":"2 GHz","value_type":"published_construction_table","method":null,"axis":null,"thickness_mm":0.305,"glass_style":"1080/7628/1080","resin_content_pct":43.0,"source_id":"FR018","source_location":"HTML construction table 2, data row 17","source_url":"https://www.isola-group.com/pcb-laminates-prepreg/p95-p25-polyimide-ul-hb/","notes":"Manufacturer construction-specific value; test method/conditioning not stated in this HTML construction table. Thickness is the published nominal value; pressed prepreg thickness must be confirmed with PCB fabricator.","construction":"1080/7628/1080","offering":"Standard","thickness_inch":0.012,"collection_group":"fr4","record_id":"PCB007677","source_file":"originals/Isola/Isola__P95-P25__Dk_Df_구성표__FR018.html","dataset_role":"material_published_parameter","dk_input_status":"scalar_with_frequency","review_flags":"test_method_not_stated;measurement_axis_not_stated"}
{"manufacturer":"Isola","product":"P95/P25","material_family":null,"material_form":"core","dk":4.07,"dk_min":null,"dk_max":null,"dk_tolerance":null,"df":0.016,"frequency_ghz":5.0,"frequency_text":"5 GHz","value_type":"published_construction_table","method":null,"axis":null,"thickness_mm":0.305,"glass_style":"1080/7628/1080","resin_content_pct":43.0,"source_id":"FR018","source_location":"HTML construction table 2, data row 17","source_url":"https://www.isola-group.com/pcb-laminates-prepreg/p95-p25-polyimide-ul-hb/","notes":"Manufacturer construction-specific value; test method/conditioning not stated in this HTML construction table. Thickness is the published nominal value; pressed prepreg thickness must be confirmed with PCB fabricator.","construction":"1080/7628/1080","offering":"Standard","thickness_inch":0.012,"collection_group":"fr4","record_id":"PCB007678","source_file":"originals/Isola/Isola__P95-P25__Dk_Df_구성표__FR018.html","dataset_role":"material_published_parameter","dk_input_status":"scalar_with_frequency","review_flags":"test_method_not_stated;measurement_axis_not_stated"}
