Repository: EIDOSDATA/TraceWave-Studio

# PCB 유전율과 적층 자료

수집/정리 기준일: 2026-11-11.

먼저 [전체 자료 안내 엑셀](Excel/00_전체_자료_안내.xlsx)을 연다. 회사별 엑셀은 `Excel/`에 있고, 원문 검색은 [HTML 안내](START_HERE_ko.html)를 사용한다.

- [자료 사용 안내](docs/자료_사용_안내.md): 폴더, 단위, 조건 선택과 내보내기.
- [자료 검토 결과](docs/자료_검토_결과.md): 확인한 범위, 오류/공백, 정리 내역.
- [TraceWave Studio 연결 설계](../../../Code/docs/pcb_material_catalog.md): 사용자 직접 입력, 소재 선택, 제조업체 적층 선택과 현재 구현의 경계.

57,340개 조건별 관측, 36개 회사와 일반 재료 참고 자료 1개 그룹, 1,756개 출처 기록을 보존했다. 새 엑셀은 전체 안내 1개와 회사/참고 자료별 37개로 총 38개다. 행 수는 고유 소재나 독립 측정 수가 아니다. 공식 자료에 값이 있어도 실제 제조 조건과 해석 대역에 맞는지 확인해야 한다.

사람이 보는 엑셀과 프로그램용 JSONL을 분리했다. 원문 PDF/HTML의 바이트는 보존하면서 파일명을 회사와 소재/용도 중심으로 바꿨다. 중복 저장한 데이터 사본은 복구 폴더로 옮겼고 관측 수치는 삭제하지 않았다.

File: 00_REF/PCB RF ANT/05_PCB_Dielectric_Data_2026/data/observations/Isola.jsonl (part 71 of 92)
{"manufacturer":"Isola","product":"185HR","material_family":null,"material_form":"core","dk":3.97,"dk_min":null,"dk_max":null,"dk_tolerance":null,"df":0.017,"frequency_ghz":0.1,"frequency_text":"100 MHz","value_type":"published_construction_table","method":null,"axis":null,"thickness_mm":0.114,"glass_style":"1x106 / 1x1080","resin_content_pct":65.0,"source_id":"FR001","source_location":"HTML construction table 2, data row 12","source_url":"https://www.isola-group.com/pcb-laminates-prepreg/185hr-laminate-and-prepreg/","notes":"Manufacturer construction-specific value; test method/conditioning not stated in this HTML construction table. Thickness is the published nominal value; pressed prepreg thickness must be confirmed with PCB fabricator.","construction":"1x106 / 1x1080","offering":"Alternate","thickness_inch":0.0045,"collection_group":"fr4","record_id":"PCB005253","source_file":"originals/Isola/Isola__185HR__Dk_Df_구성표__FR001.html","dataset_role":"material_published_parameter","dk_input_status":"scalar_with_frequency","review_flags":"test_method_not_stated;measurement_axis_not_stated"}
{"manufacturer":"Isola","product":"P95/P25","material_family":null,"material_form":"core","dk":4.24,"dk_min":null,"dk_max":null,"dk_tolerance":null,"df":0.012,"frequency_ghz":0.1,"frequency_text":"100 MHz","value_type":"published_construction_table","method":null,"axis":null,"thickness_mm":0.991,"glass_style":"6x7628","resin_content_pct":37.0,"source_id":"FR018","source_location":"HTML construction table 2, data row 25","source_url":"https://www.isola-group.com/pcb-laminates-prepreg/p95-p25-polyimide-ul-hb/","notes":"Manufacturer construction-specific value; test method/conditioning not stated in this HTML construction table. Thickness is the published nominal value; pressed prepreg thickness must be confirmed with PCB fabricator.","construction":"6x7628","offering":"Standard","thickness_inch":0.039,"collection_group":"fr4","record_id":"PCB007787","source_file":"originals/Isola/Isola__P95-P25__Dk_Df_구성표__FR018.html","dataset_role":"material_published_parameter","dk_input_status":"scalar_with_frequency","review_flags":"test_method_not_stated;measurement_axis_not_stated"}
{"manufacturer":"Isola","product":"P95/P25","material_family":null,"material_form":"core","dk":4.21,"dk_min":null,"dk_max":null,"dk_tolerance":null,"df":0.012,"frequency_ghz":0.5,"frequency_text":"500 MHz","value_type":"published_construction_table","method":null,"axis":null,"thickness_mm":0.991,"glass_style":"6x7628","resin_content_pct":37.0,"source_id":"FR018","source_location":"HTML construction table 2, data row 25","source_url":"https://www.isola-group.com/pcb-laminates-prepreg/p95-p25-polyimide-ul-hb/","notes":"Manufacturer construction-specific value; test method/conditioning not stated in this HTML construction table. Thickness is the published nominal value; pressed prepreg thickness must be confirmed with PCB fabricator.","construction":"6x7628","offering":"Standard","thickness_inch":0.039,"collection_group":"fr4","record_id":"PCB007788","source_file":"originals/Isola/Isola__P95-P25__Dk_Df_구성표__FR018.html","dataset_role":"material_published_parameter","dk_input_status":"scalar_with_frequency","review_flags":"test_method_not_stated;measurement_axis_not_stated"}
{"manufacturer":"Isola","product":"P95/P25","material_family":null,"material_form":"core","dk":4.21,"dk_min":null,"dk_max":null,"dk_tolerance":null,"df":0.014,"frequency_ghz":1.0,"frequency_text":"1 GHz","value_type":"published_construction_table","method":null,"axis":null,"thickness_mm":0.991,"glass_style":"6x7628","resin_content_pct":37.0,"source_id":"FR018","source_location":"HTML construction table 2, data row 25","source_url":"https://www.isola-group.com/pcb-laminates-prepreg/p95-p25-polyimide-ul-hb/","notes":"Manufacturer construction-specific value; test method/conditioning not stated in this HTML construction table. Thickness is the published nominal value; pressed prepreg thickness must be confirmed with PCB fabricator.","construction":"6x7628","offering":"Standard","thickness_inch":0.039,"collection_group":"fr4","record_id":"PCB007789","source_file":"originals/Isola/Isola__P95-P25__Dk_Df_구성표__FR018.html","dataset_role":"material_published_parameter","dk_input_status":"scalar_with_frequency","review_flags":"test_method_not_stated;measurement_axis_not_stated"}
{"manufacturer":"Isola","product":"P95/P25","material_family":null,"material_form":"core","dk":4.15,"dk_min":null,"dk_max":null,"dk_tolerance":null,"df":0.017,"frequency_ghz":10.0,"frequency_text":"10 Ghz","value_type":"published_construction_table","method":null,"axis":null,"thickness_mm":0.991,"glass_style":"6x7628","resin_content_pct":37.0,"source_id":"FR018","source_location":"HTML construction table 2, data row 25","source_url":"https://www.isola-group.com/pcb-laminates-prepreg/p95-p25-polyimide-ul-hb/","notes":"Manufacturer construction-specific value; test method/conditioning not stated in this HTML construction table. Thickness is the published nominal value; pressed prepreg thickness must be confirmed with PCB fabricator.","construction":"6x7628","offering":"Standard","thickness_inch":0.039,"collection_group":"fr4","record_id":"PCB007790","source_file":"originals/Isola/Isola__P95-P25__Dk_Df_구성표__FR018.html","dataset_role":"material_published_parameter","dk_input_status":"scalar_with_frequency","review_flags":"test_method_not_stated;measurement_axis_not_stated"}
{"manufacturer":"Isola","product":"P95/P25","material_family":null,"material_form":"core","dk":4.18,"dk_min":null,"dk_max":null,"dk_tolerance":null,"df":0.015,"frequency_ghz":2.0,"frequency_text":"2 GHz","value_type":"published_construction_table","method":null,"axis":null,"thickness_mm":0.991,"glass_style":"6x7628","resin_content_pct":37.0,"source_id":"FR018","source_location":"HTML construction table 2, data row 25","source_url":"https://www.isola-group.com/pcb-laminates-prepreg/p95-p25-polyimide-ul-hb/","notes":"Manufacturer construction-specific value; test method/conditioning not stated in this HTML construction table. Thickness is the published nominal value; pressed prepreg thickness must be confirmed with PCB fabricator.","construction":"6x7628","offering":"Standard","thickness_inch":0.039,"collection_group":"fr4","record_id":"PCB007791","source_file":"originals/Isola/Isola__P95-P25__Dk_Df_구성표__FR018.html","dataset_role":"material_published_parameter","dk_input_status":"scalar_with_frequency","review_flags":"test_method_not_stated;measurement_axis_not_stated"}
{"manufacturer":"Isola","product":"P95/P25","material_family":null,"material_form":"core","dk":4.15,"dk_min":null,"dk_max":null,"dk_tolerance":null,"df":0.015,"frequency_ghz":5.0,"frequency_text":"5 GHz","value_type":"published_construction_table","method":null,"axis":null,"thickness_mm":0.991,"glass_style":"6x7628","resin_content_pct":37.0,"source_id":"FR018","source_location":"HTML construction table 2, data row 25","source_url":"https://www.isola-group.com/pcb-laminates-prepreg/p95-p25-polyimide-ul-hb/","notes":"Manufacturer construction-specific value; test method/conditioning not stated in this HTML construction table. Thickness is the published nominal value; pressed prepreg thickness must be confirmed with PCB fabricator.","construction":"6x7628","offering":"Standard","thickness_inch":0.039,"collection_group":"fr4","record_id":"PCB007792","source_file":"originals/Isola/Isola__P95-P25__Dk_Df_구성표__FR018.html","dataset_role":"material_published_parameter","dk_input_status":"scalar_with_frequency","review_flags":"test_method_not_stated;measurement_axis_not_stated"}
{"manufacturer":"Isola","product":"P95/P25","material_family":null,"material_form":"prepreg","dk":3.48,"dk_min":null,"dk_max":null,"dk_tolerance":null,"df":0.0158,"frequency_ghz":0.1,"frequency_text":"100 MHz","value_type":"published_construction_table","method":null,"axis":null,"thickness_mm":0.061,"glass_style":"106","resin_content_pct":75.0,"source_id":"FR018","source_location":"HTML construction table 3, data row 1","source_url":"https://www.isola-group.com/pcb-laminates-prepreg/p95-p25-polyimide-ul-hb/","notes":"Manufacturer construction-specific value; test method/conditioning not stated in this HTML construction table. Thickness is the published nominal value; pressed prepreg thickness must be confirmed with PCB fabricator.","construction":"106","offering":null,"thickness_inch":0.0024,"collection_group":"fr4","record_id":"PCB007793","source_file":"originals/Isola/Isola__P95-P25__Dk_Df_구성표__FR018.html","dataset_role":"material_published_parameter","dk_input_status":"scalar_with_frequency","review_flags":"test_method_not_stated;measurement_axis_not_stated"}
{"manufacturer":"Isola","product":"P95/P25","material_family":null,"material_form":"prepreg","dk":3.43,"dk_min":null,"dk_max":null,"dk_tolerance":null,"df":0.018,"frequency_ghz":0.5,"frequency_text":"500 MHz","value_type":"published_construction_table","method":null,"axis":null,"thickness_mm":0.061,"glass_style":"106","resin_content_pct":75.0,"source_id":"FR018","source_location":"HTML construction table 3, data row 1","source_url":"https://www.isola-group.com/pcb-laminates-prepreg/p95-p25-polyimide-ul-hb/","notes":"Manufacturer construction-specific value; test method/conditioning not stated in this HTML construction table. Thickness is the published nominal value; pressed prepreg thickness must be confirmed with PCB fabricator.","construction":"106","offering":null,"thickness_inch":0.0024,"collection_group":"fr4","record_id":"PCB007794","source_file":"originals/Isola/Isola__P95-P25__Dk_Df_구성표__FR018.html","dataset_role":"material_published_parameter","dk_input_status":"scalar_with_frequency","review_flags":"test_method_not_stated;measurement_axis_not_stated"}
{"manufacturer":"Isola","product":"P95/P25","material_family":null,"material_form":"prepreg","dk":3.41,"dk_min":null,"dk_max":null,"dk_tolerance":null,"df":0.0208,"frequency_ghz":1.0,"frequency_text":"1 GHz","value_type":"published_construction_table","method":null,"axis":null,"thickness_mm":0.061,"glass_style":"106","resin_content_pct":75.0,"source_id":"FR018","source_location":"HTML construction table 3, data row 1","source_url":"https://www.isola-group.com/pcb-laminates-prepreg/p95-p25-polyimide-ul-hb/","notes":"Manufacturer construction-specific value; test method/conditioning not stated in this HTML construction table. Thickness is the published nominal value; pressed prepreg thickness must be confirmed with PCB fabricator.","construction":"106","offering":null,"thickness_inch":0.0024,"collection_group":"fr4","record_id":"PCB007795","source_file":"originals/Isola/Isola__P95-P25__Dk_Df_구성표__FR018.html","dataset_role":"material_published_parameter","dk_input_status":"scalar_with_frequency","review_flags":"test_method_not_stated;measurement_axis_not_stated"}
{"manufacturer":"Isola","product":"P95/P25","material_family":null,"material_form":"prepreg","dk":3.35,"dk_min":null,"dk_max":null,"dk_tolerance":null,"df":0.0259,"frequency_ghz":10.0,"frequency_text":"10 Ghz","value_type":"published_construction_table","method":null,"axis":null,"thickness_mm":0.061,"glass_style":"106","resin_content_pct":75.0,"source_id":"FR018","source_location":"HTML construction table 3, data row 1","source_url":"https://www.isola-group.com/pcb-laminates-prepreg/p95-p25-polyimide-ul-hb/","notes":"Manufacturer construction-specific value; test method/conditioning not stated in this HTML construction table. Thickness is the published nominal value; pressed prepreg thickness must be confirmed with PCB fabricator.","construction":"106","offering":null,"thickness_inch":0.0024,"collection_group":"fr4","record_id":"PCB007796","source_file":"originals/Isola/Isola__P95-P25__Dk_Df_구성표__FR018.html","dataset_role":"material_published_parameter","dk_input_status":"scalar_with_frequency","review_flags":"test_method_not_stated;measurement_axis_not_stated"}
{"manufacturer":"Isola","product":"P95/P25","material_family":null,"material_form":"prepreg","dk":3.38,"dk_min":null,"dk_max":null,"dk_tolerance":null,"df":0.0218,"frequency_ghz":2.0,"frequency_text":"2 GHz","value_type":"published_construction_table","method":null,"axis":null,"thickness_mm":0.061,"glass_style":"106","resin_content_pct":75.0,"source_id":"FR018","source_location":"HTML construction table 3, data row 1","source_url":"https://www.isola-group.com/pcb-laminates-prepreg/p95-p25-polyimide-ul-hb/","notes":"Manufacturer construction-specific value; test method/conditioning not stated in this HTML construction table. Thickness is the published nominal value; pressed prepreg thickness must be confirmed with PCB fabricator.","construction":"106","offering":null,"thickness_inch":0.0024,"collection_group":"fr4","record_id":"PCB007797","source_file":"originals/Isola/Isola__P95-P25__Dk_Df_구성표__FR018.html","dataset_role":"material_published_parameter","dk_input_status":"scalar_with_frequency","review_flags":"test_method_not_stated;measurement_axis_not_stated"}
{"manufacturer":"Isola","product":"P95/P25","material_family":null,"material_form":"prepreg","dk":3.35,"dk_min":null,"dk_max":null,"dk_tolerance":null,"df":0.0229,"frequency_ghz":5.0,"frequency_text":"5 GHz","value_type":"published_construction_table","method":null,"axis":null,"thickness_mm":0.061,"glass_style":"106","resin_content_pct":75.0,"source_id":"FR018","source_location":"HTML construction table 3, data row 1","source_url":"https://www.isola-group.com/pcb-laminates-prepreg/p95-p25-polyimide-ul-hb/","notes":"Manufacturer construction-specific value; test method/conditioning not stated in this HTML construction table. Thickness is the published nominal value; pressed prepreg thickness must be confirmed with PCB fabricator.","construction":"106","offering":null,"thickness_inch":0.0024,"collection_group":"fr4","record_id":"PCB007798","source_file":"originals/Isola/Isola__P95-P25__Dk_Df_구성표__FR018.html","dataset_role":"material_published_parameter","dk_input_status":"scalar_with_frequency","review_flags":"test_method_not_stated;measurement_axis_not_stated"}
{"manufacturer":"Isola","product":"P95/P25","material_family":null,"material_form":"prepreg","dk":3.66,"dk_min":null,"dk_max":null,"dk_tolerance":null,"df":0.0146,"frequency_ghz":0.1,"frequency_text":"100 MHz","value_type":"published_construction_table","method":null,"axis":null,"thickness_mm":0.081,"glass_style":"1080","resin_content_pct":65.0,"source_id":"FR018","source_location":"HTML construction table 3, data row 2","source_url":"https://www.isola-group.com/pcb-laminates-prepreg/p95-p25-polyimide-ul-hb/","notes":"Manufacturer construction-specific value; test method/conditioning not stated in this HTML construction table. Thickness is the published nominal value; pressed prepreg thickness must be confirmed with PCB fabricator.","construction":"1080","offering":null,"thickness_inch":0.0032,"collection_group":"fr4","record_id":"PCB007799","source_file":"originals/Isola/Isola__P95-P25__Dk_Df_구성표__FR018.html","dataset_role":"material_published_parameter","dk_input_status":"scalar_with_frequency","review_flags":"test_method_not_stated;measurement_axis_not_stated"}
{"manufacturer":"Isola","product":"P95/P25","material_family":null,"material_form":"prepreg","dk":3.62,"dk_min":null,"dk_max":null,"dk_tolerance":null,"df":0.0165,"frequency_ghz":0.5,"frequency_text":"500 MHz","value_type":"published_construction_table","method":null,"axis":null,"thickness_mm":0.081,"glass_style":"1080","resin_content_pct":65.0,"source_id":"FR018","source_location":"HTML construction table 3, data row 2","source_url":"https://www.isola-group.com/pcb-laminates-prepreg/p95-p25-polyimide-ul-hb/","notes":"Manufacturer construction-specific value; test method/conditioning not stated in this HTML construction table. Thickness is the published nominal value; pressed prepreg thickness must be confirmed with PCB fabricator.","construction":"1080","offering":null,"thickness_inch":0.0032,"collection_group":"fr4","record_id":"PCB007800","source_file":"originals/Isola/Isola__P95-P25__Dk_Df_구성표__FR018.html","dataset_role":"material_published_parameter","dk_input_status":"scalar_with_frequency","review_flags":"test_method_not_stated;measurement_axis_not_stated"}
{"manufacturer":"Isola","product":"P95/P25","material_family":null,"material_form":"prepreg","dk":3.6,"dk_min":null,"dk_max":null,"dk_tolerance":null,"df":0.0189,"frequency_ghz":1.0,"frequency_text":"1 GHz","value_type":"published_construction_table","method":null,"axis":null,"thickness_mm":0.081,"glass_style":"1080","resin_content_pct":65.0,"source_id":"FR018","source_location":"HTML construction table 3, data row 2","source_url":"https://www.isola-group.com/pcb-laminates-prepreg/p95-p25-polyimide-ul-hb/","notes":"Manufacturer construction-specific value; test method/conditioning not stated in this HTML construction table. Thickness is the published nominal value; pressed prepreg thickness must be confirmed with PCB fabricator.","construction":"1080","offering":null,"thickness_inch":0.0032,"collection_group":"fr4","record_id":"PCB007801","source_file":"originals/Isola/Isola__P95-P25__Dk_Df_구성표__FR018.html","dataset_role":"material_published_parameter","dk_input_status":"scalar_with_frequency","review_flags":"test_method_not_stated;measurement_axis_not_stated"}
{"manufacturer":"Isola","product":"P95/P25","material_family":null,"material_form":"prepreg","dk":3.54,"dk_min":null,"dk_max":null,"dk_tolerance":null,"df":0.0233,"frequency_ghz":10.0,"frequency_text":"10 Ghz","value_type":"published_construction_table","method":null,"axis":null,"thickness_mm":0.081,"glass_style":"1080","resin_content_pct":65.0,"source_id":"FR018","source_location":"HTML construction table 3, data row 2","source_url":"https://www.isola-group.com/pcb-laminates-prepreg/p95-p25-polyimide-ul-hb/","notes":"Manufacturer construction-specific value; test method/conditioning not stated in this HTML construction table. Thickness is the published nominal value; pressed prepreg thickness must be confirmed with PCB fabricator.","construction":"1080","offering":null,"thickness_inch":0.0032,"collection_group":"fr4","record_id":"PCB007802","source_file":"originals/Isola/Isola__P95-P25__Dk_Df_구성표__FR018.html","dataset_role":"material_published_parameter","dk_input_status":"scalar_with_frequency","review_flags":"test_method_not_stated;measurement_axis_not_stated"}
{"manufacturer":"Isola","product":"P95/P25","material_family":null,"material_form":"prepreg","dk":3.57,"dk_min":null,"dk_max":null,"dk_tolerance":null,"df":0.0198,"frequency_ghz":2.0,"frequency_text":"2 GHz","value_type":"published_construction_table","method":null,"axis":null,"thickness_mm":0.081,"glass_style":"1080","resin_content_pct":65.0,"source_id":"FR018","source_location":"HTML construction table 3, data row 2","source_url":"https://www.isola-group.com/pcb-laminates-prepreg/p95-p25-polyimide-ul-hb/","notes":"Manufacturer construction-specific value; test method/conditioning not stated in this HTML construction table. Thickness is the published nominal value; pressed prepreg thickness must be confirmed with PCB fabricator.","construction":"1080","offering":null,"thickness_inch":0.0032,"collection_group":"fr4","record_id":"PCB007803","source_file":"originals/Isola/Isola__P95-P25__Dk_Df_구성표__FR018.html","dataset_role":"material_published_parameter","dk_input_status":"scalar_with_frequency","review_flags":"test_method_not_stated;measurement_axis_not_stated"}
{"manufacturer":"Isola","product":"P95/P25","material_family":null,"material_form":"prepreg","dk":3.54,"dk_min":null,"dk_max":null,"dk_tolerance":null,"df":0.0207,"frequency_ghz":5.0,"frequency_text":"5 GHz","value_type":"published_construction_table","method":null,"axis":null,"thickness_mm":0.081,"glass_style":"1080","resin_content_pct":65.0,"source_id":"FR018","source_location":"HTML construction table 3, data row 2","source_url":"https://www.isola-group.com/pcb-laminates-prepreg/p95-p25-polyimide-ul-hb/","notes":"Manufacturer construction-specific value; test method/conditioning not stated in this HTML construction table. Thickness is the published nominal value; pressed prepreg thickness must be confirmed with PCB fabricator.","construction":"1080","offering":null,"thickness_inch":0.0032,"collection_group":"fr4","record_id":"PCB007804","source_file":"originals/Isola/Isola__P95-P25__Dk_Df_구성표__FR018.html","dataset_role":"material_published_parameter","dk_input_status":"scalar_with_frequency","review_flags":"test_method_not_stated;measurement_axis_not_stated"}
{"manufacturer":"Isola","product":"P95/P25","material_family":null,"material_form":"prepreg","dk":3.81,"dk_min":null,"dk_max":null,"dk_tolerance":null,"df":0.0136,"frequency_ghz":0.1,"frequency_text":"100 MHz","value_type":"published_construction_table","method":null,"axis":null,"thickness_mm":0.102,"glass_style":"2113","resin_content_pct":57.0,"source_id":"FR018","source_location":"HTML construction table 3, data row 3","source_url":"https://www.isola-group.com/pcb-laminates-prepreg/p95-p25-polyimide-ul-hb/","notes":"Manufacturer construction-specific value; test method/conditioning not stated in this HTML construction table. Thickness is the published nominal value; pressed prepreg thickness must be confirmed with PCB fabricator.","construction":"2113","offering":null,"thickness_inch":0.004,"collection_group":"fr4","record_id":"PCB007805","source_file":"originals/Isola/Isola__P95-P25__Dk_Df_구성표__FR018.html","dataset_role":"material_published_parameter","dk_input_status":"scalar_with_frequency","review_flags":"test_method_not_stated;measurement_axis_not_stated"}
{"manufacturer":"Isola","product":"P95/P25","material_family":null,"material_form":"prepreg","dk":3.78,"dk_min":null,"dk_max":null,"dk_tolerance":null,"df":0.0153,"frequency_ghz":0.5,"frequency_text":"500 MHz","value_type":"published_construction_table","method":null,"axis":null,"thickness_mm":0.102,"glass_style":"2113","resin_content_pct":57.0,"source_id":"FR018","source_location":"HTML construction table 3, data row 3","source_url":"https://www.isola-group.com/pcb-laminates-prepreg/p95-p25-polyimide-ul-hb/","notes":"Manufacturer construction-specific value; test method/conditioning not stated in this HTML construction table. Thickness is the published nominal value; pressed prepreg thickness must be confirmed with PCB fabricator.","construction":"2113","offering":null,"thickness_inch":0.004,"collection_group":"fr4","record_id":"PCB007806","source_file":"originals/Isola/Isola__P95-P25__Dk_Df_구성표__FR018.html","dataset_role":"material_published_parameter","dk_input_status":"scalar_with_frequency","review_flags":"test_method_not_stated;measurement_axis_not_stated"}
{"manufacturer":"Isola","product":"P95/P25","material_family":null,"material_form":"prepreg","dk":3.76,"dk_min":null,"dk_max":null,"dk_tolerance":null,"df":0.0174,"frequency_ghz":1.0,"frequency_text":"1 GHz","value_type":"published_construction_table","method":null,"axis":null,"thickness_mm":0.102,"glass_style":"2113","resin_content_pct":57.0,"source_id":"FR018","source_location":"HTML construction table 3, data row 3","source_url":"https://www.isola-group.com/pcb-laminates-prepreg/p95-p25-polyimide-ul-hb/","notes":"Manufacturer construction-specific value; test method/conditioning not stated in this HTML construction table. Thickness is the published nominal value; pressed prepreg thickness must be confirmed with PCB fabricator.","construction":"2113","offering":null,"thickness_inch":0.004,"collection_group":"fr4","record_id":"PCB007807","source_file":"originals/Isola/Isola__P95-P25__Dk_Df_구성표__FR018.html","dataset_role":"material_published_parameter","dk_input_status":"scalar_with_frequency","review_flags":"test_method_not_stated;measurement_axis_not_stated"}
{"manufacturer":"Isola","product":"P95/P25","material_family":null,"material_form":"prepreg","dk":3.71,"dk_min":null,"dk_max":null,"dk_tolerance":null,"df":0.0212,"frequency_ghz":10.0,"frequency_text":"10 Ghz","value_type":"published_construction_table","method":null,"axis":null,"thickness_mm":0.102,"glass_style":"2113","resin_content_pct":57.0,"source_id":"FR018","source_location":"HTML construction table 3, data row 3","source_url":"https://www.isola-group.com/pcb-laminates-prepreg/p95-p25-polyimide-ul-hb/","notes":"Manufacturer construction-specific value; test method/conditioning not stated in this HTML construction table. Thickness is the published nominal value; pressed prepreg thickness must be confirmed with PCB fabricator.","construction":"2113","offering":null,"thickness_inch":0.004,"collection_group":"fr4","record_id":"PCB007808","source_file":"originals/Isola/Isola__P95-P25__Dk_Df_구성표__FR018.html","dataset_role":"material_published_parameter","dk_input_status":"scalar_with_frequency","review_flags":"test_method_not_stated;measurement_axis_not_stated"}
{"manufacturer":"Isola","product":"P95/P25","material_family":null,"material_form":"prepreg","dk":3.74,"dk_min":null,"dk_max":null,"dk_tolerance":null,"df":0.0181,"frequency_ghz":2.0,"frequency_text":"2 GHz","value_type":"published_construction_table","method":null,"axis":null,"thickness_mm":0.102,"glass_style":"2113","resin_content_pct":57.0,"source_id":"FR018","source_location":"HTML construction table 3, data row 3","source_url":"https://www.isola-group.com/pcb-laminates-prepreg/p95-p25-polyimide-ul-hb/","notes":"Manufacturer construction-specific value; test method/conditioning not stated in this HTML construction table. Thickness is the published nominal value; pressed prepreg thickness must be confirmed with PCB fabricator.","construction":"2113","offering":null,"thickness_inch":0.004,"collection_group":"fr4","record_id":"PCB007809","source_file":"originals/Isola/Isola__P95-P25__Dk_Df_구성표__FR018.html","dataset_role":"material_published_parameter","dk_input_status":"scalar_with_frequency","review_flags":"test_method_not_stated;measurement_axis_not_stated"}
{"manufacturer":"Isola","product":"P95/P25","material_family":null,"material_form":"prepreg","dk":3.71,"dk_min":null,"dk_max":null,"dk_tolerance":null,"df":0.019,"frequency_ghz":5.0,"frequency_text":"5 GHz","value_type":"published_construction_table","method":null,"axis":null,"thickness_mm":0.102,"glass_style":"2113","resin_content_pct":57.0,"source_id":"FR018","source_location":"HTML construction table 3, data row 3","source_url":"https://www.isola-group.com/pcb-laminates-prepreg/p95-p25-polyimide-ul-hb/","notes":"Manufacturer construction-specific value; test method/conditioning not stated in this HTML construction table. Thickness is the published nominal value; pressed prepreg thickness must be confirmed with PCB fabricator.","construction":"2113","offering":null,"thickness_inch":0.004,"collection_group":"fr4","record_id":"PCB007810","source_file":"originals/Isola/Isola__P95-P25__Dk_Df_구성표__FR018.html","dataset_role":"material_published_parameter","dk_input_status":"scalar_with_frequency","review_flags":"test_method_not_stated;measurement_axis_not_stated"}
{"manufacturer":"Isola","product":"P95/P25","material_family":null,"material_form":"prepreg","dk":3.88,"dk_min":null,"dk_max":null,"dk_tolerance":null,"df":0.0133,"frequency_ghz":0.1,"frequency_text":"100 MHz","value_type":"published_construction_table","method":null,"axis":null,"thickness_mm":0.127,"glass_style":"2116","resin_content_pct":54.0,"source_id":"FR018","source_location":"HTML construction table 3, data row 4","source_url":"https://www.isola-group.com/pcb-laminates-prepreg/p95-p25-polyimide-ul-hb/","notes":"Manufacturer construction-specific value; test method/conditioning not stated in this HTML construction table. Thickness is the published nominal value; pressed prepreg thickness must be confirmed with PCB fabricator.","construction":"2116","offering":null,"thickness_inch":0.005,"collection_group":"fr4","record_id":"PCB007811","source_file":"originals/Isola/Isola__P95-P25__Dk_Df_구성표__FR018.html","dataset_role":"material_published_parameter","dk_input_status":"scalar_with_frequency","review_flags":"test_method_not_stated;measurement_axis_not_stated"}
{"manufacturer":"Isola","product":"P95/P25","material_family":null,"material_form":"prepreg","dk":3.84,"dk_min":null,"dk_max":null,"dk_tolerance":null,"df":0.0148,"frequency_ghz":0.5,"frequency_text":"500 MHz","value_type":"published_construction_table","method":null,"axis":null,"thickness_mm":0.127,"glass_style":"2116","resin_content_pct":54.0,"source_id":"FR018","source_location":"HTML construction table 3, data row 4","source_url":"https://www.isola-group.com/pcb-laminates-prepreg/p95-p25-polyimide-ul-hb/","notes":"Manufacturer construction-specific value; test method/conditioning not stated in this HTML construction table. Thickness is the published nominal value; pressed prepreg thickness must be confirmed with PCB fabricator.","construction":"2116","offering":null,"thickness_inch":0.005,"collection_group":"fr4","record_id":"PCB007812","source_file":"originals/Isola/Isola__P95-P25__Dk_Df_구성표__FR018.html","dataset_role":"material_published_parameter","dk_input_status":"scalar_with_frequency","review_flags":"test_method_not_stated;measurement_axis_not_stated"}
{"manufacturer":"Isola","product":"P95/P25","material_family":null,"material_form":"prepreg","dk":3.83,"dk_min":null,"dk_max":null,"dk_tolerance":null,"df":0.0169,"frequency_ghz":1.0,"frequency_text":"1 GHz","value_type":"published_construction_table","method":null,"axis":null,"thickness_mm":0.127,"glass_style":"2116","resin_content_pct":54.0,"source_id":"FR018","source_location":"HTML construction table 3, data row 4","source_url":"https://www.isola-group.com/pcb-laminates-prepreg/p95-p25-polyimide-ul-hb/","notes":"Manufacturer construction-specific value; test method/conditioning not stated in this HTML construction table. Thickness is the published nominal value; pressed prepreg thickness must be confirmed with PCB fabricator.","construction":"2116","offering":null,"thickness_inch":0.005,"collection_group":"fr4","record_id":"PCB007813","source_file":"originals/Isola/Isola__P95-P25__Dk_Df_구성표__FR018.html","dataset_role":"material_published_parameter","dk_input_status":"scalar_with_frequency","review_flags":"test_method_not_stated;measurement_axis_not_stated"}
{"manufacturer":"Isola","product":"P95/P25","material_family":null,"material_form":"prepreg","dk":3.78,"dk_min":null,"dk_max":null,"dk_tolerance":null,"df":0.0205,"frequency_ghz":10.0,"frequency_text":"10 Ghz","value_type":"published_construction_table","method":null,"axis":null,"thickness_mm":0.127,"glass_style":"2116","resin_content_pct":54.0,"source_id":"FR018","source_location":"HTML construction table 3, data row 4","source_url":"https://www.isola-group.com/pcb-laminates-prepreg/p95-p25-polyimide-ul-hb/","notes":"Manufacturer construction-specific value; test method/conditioning not stated in this HTML construction table. Thickness is the published nominal value; pressed prepreg thickness must be confirmed with PCB fabricator.","construction":"2116","offering":null,"thickness_inch":0.005,"collection_group":"fr4","record_id":"PCB007814","source_file":"originals/Isola/Isola__P95-P25__Dk_Df_구성표__FR018.html","dataset_role":"material_published_parameter","dk_input_status":"scalar_with_frequency","review_flags":"test_method_not_stated;measurement_axis_not_stated"}
{"manufacturer":"Isola","product":"P95/P25","material_family":null,"material_form":"prepreg","dk":3.8,"dk_min":null,"dk_max":null,"dk_tolerance":null,"df":0.0175,"frequency_ghz":2.0,"frequency_text":"2 GHz","value_type":"published_construction_table","method":null,"axis":null,"thickness_mm":0.127,"glass_style":"2116","resin_content_pct":54.0,"source_id":"FR018","source_location":"HTML construction table 3, data row 4","source_url":"https://www.isola-group.com/pcb-laminates-prepreg/p95-p25-polyimide-ul-hb/","notes":"Manufacturer construction-specific value; test method/conditioning not stated in this HTML construction table. Thickness is the published nominal value; pressed prepreg thickness must be confirmed with PCB fabricator.","construction":"2116","offering":null,"thickness_inch":0.005,"collection_group":"fr4","record_id":"PCB007815","source_file":"originals/Isola/Isola__P95-P25__Dk_Df_구성표__FR018.html","dataset_role":"material_published_parameter","dk_input_status":"scalar_with_frequency","review_flags":"test_method_not_stated;measurement_axis_not_stated"}
{"manufacturer":"Isola","product":"P95/P25","material_family":null,"material_form":"prepreg","dk":3.78,"dk_min":null,"dk_max":null,"dk_tolerance":null,"df":0.0183,"frequency_ghz":5.0,"frequency_text":"5 GHz","value_type":"published_construction_table","method":null,"axis":null,"thickness_mm":0.127,"glass_style":"2116","resin_content_pct":54.0,"source_id":"FR018","source_location":"HTML construction table 3, data row 4","source_url":"https://www.isola-group.com/pcb-laminates-prepreg/p95-p25-polyimide-ul-hb/","notes":"Manufacturer construction-specific value; test method/conditioning not stated in this HTML construction table. Thickness is the published nominal value; pressed prepreg thickness must be confirmed with PCB fabricator.","construction":"2116","offering":null,"thickness_inch":0.005,"collection_group":"fr4","record_id":"PCB007816","source_file":"originals/Isola/Isola__P95-P25__Dk_Df_구성표__FR018.html","dataset_role":"material_published_parameter","dk_input_status":"scalar_with_frequency","review_flags":"test_method_not_stated;measurement_axis_not_stated"}
{"manufacturer":"Isola","product":"P95/P25","material_family":null,"material_form":"prepreg","dk":4.14,"dk_min":null,"dk_max":null,"dk_tolerance":null,"df":0.0119,"frequency_ghz":0.1,"frequency_text":"100 MHz","value_type":"published_construction_table","method":null,"axis":null,"thickness_mm":0.198,"glass_style":"7628","resin_content_pct":42.0,"source_id":"FR018","source_location":"HTML construction table 3, data row 5","source_url":"https://www.isola-group.com/pcb-laminates-prepreg/p95-p25-polyimide-ul-hb/","notes":"Manufacturer construction-specific value; test method/conditioning not stated in this HTML construction table. Thickness is the published nominal value; pressed prepreg thickness must be confirmed with PCB fabricator.","construction":"7628","offering":null,"thickness_inch":0.0078,"collection_group":"fr4","record_id":"PCB007817","source_file":"originals/Isola/Isola__P95-P25__Dk_Df_구성표__FR018.html","dataset_role":"material_published_parameter","dk_input_status":"scalar_with_frequency","review_flags":"test_method_not_stated;measurement_axis_not_stated"}
{"manufacturer":"Isola","product":"P95/P25","material_family":null,"material_form":"prepreg","dk":4.11,"dk_min":null,"dk_max":null,"dk_tolerance":null,"df":0.0129,"frequency_ghz":0.5,"frequency_text":"500 MHz","value_type":"published_construction_table","method":null,"axis":null,"thickness_mm":0.198,"glass_style":"7628","resin_content_pct":42.0,"source_id":"FR018","source_location":"HTML construction table 3, data row 5","source_url":"https://www.isola-group.com/pcb-laminates-prepreg/p95-p25-polyimide-ul-hb/","notes":"Manufacturer construction-specific value; test method/conditioning not stated in this HTML construction table. Thickness is the published nominal value; pressed prepreg thickness must be confirmed with PCB fabricator.","construction":"7628","offering":null,"thickness_inch":0.0078,"collection_group":"fr4","record_id":"PCB007818","source_file":"originals/Isola/Isola__P95-P25__Dk_Df_구성표__FR018.html","dataset_role":"material_published_parameter","dk_input_status":"scalar_with_frequency","review_flags":"test_method_not_stated;measurement_axis_not_stated"}
{"manufacturer":"Isola","product":"P95/P25","material_family":null,"material_form":"prepreg","dk":4.11,"dk_min":null,"dk_max":null,"dk_tolerance":null,"df":0.0149,"frequency_ghz":1.0,"frequency_text":"1 GHz","value_type":"published_construction_table","method":null,"axis":null,"thickness_mm":0.198,"glass_style":"7628","resin_content_pct":42.0,"source_id":"FR018","source_location":"HTML construction table 3, data row 5","source_url":"https://www.isola-group.com/pcb-laminates-prepreg/p95-p25-polyimide-ul-hb/","notes":"Manufacturer construction-specific value; test method/conditioning not stated in this HTML construction table. Thickness is the published nominal value; pressed prepreg thickness must be confirmed with PCB fabricator.","construction":"7628","offering":null,"thickness_inch":0.0078,"collection_group":"fr4","record_id":"PCB007819","source_file":"originals/Isola/Isola__P95-P25__Dk_Df_구성표__FR018.html","dataset_role":"material_published_parameter","dk_input_status":"scalar_with_frequency","review_flags":"test_method_not_stated;measurement_axis_not_stated"}
{"manufacturer":"Isola","product":"P95/P25","material_family":null,"material_form":"prepreg","dk":4.05,"dk_min":null,"dk_max":null,"dk_tolerance":null,"df":0.0175,"frequency_ghz":10.0,"frequency_text":"10 Ghz","value_type":"published_construction_table","method":null,"axis":null,"thickness_mm":0.198,"glass_style":"7628","resin_content_pct":42.0,"source_id":"FR018","source_location":"HTML construction table 3, data row 5","source_url":"https://www.isola-group.com/pcb-laminates-prepreg/p95-p25-polyimide-ul-hb/","notes":"Manufacturer construction-specific value; test method/conditioning not stated in this HTML construction table. Thickness is the published nominal value; pressed prepreg thickness must be confirmed with PCB fabricator.","construction":"7628","offering":null,"thickness_inch":0.0078,"collection_group":"fr4","record_id":"PCB007820","source_file":"originals/Isola/Isola__P95-P25__Dk_Df_구성표__FR018.html","dataset_role":"material_published_parameter","dk_input_status":"scalar_with_frequency","review_flags":"test_method_not_stated;measurement_axis_not_stated"}
{"manufacturer":"Isola","product":"P95/P25","material_family":null,"material_form":"prepreg","dk":4.08,"dk_min":null,"dk_max":null,"dk_tolerance":null,"df":0.0151,"frequency_ghz":2.0,"frequency_text":"2 GHz","value_type":"published_construction_table","method":null,"axis":null,"thickness_mm":0.198,"glass_style":"7628","resin_content_pct":42.0,"source_id":"FR018","source_location":"HTML construction table 3, data row 5","source_url":"https://www.isola-group.com/pcb-laminates-prepreg/p95-p25-polyimide-ul-hb/","notes":"Manufacturer construction-specific value; test method/conditioning not stated in this HTML construction table. Thickness is the published nominal value; pressed prepreg thickness must be confirmed with PCB fabricator.","construction":"7628","offering":null,"thickness_inch":0.0078,"collection_group":"fr4","record_id":"PCB007821","source_file":"originals/Isola/Isola__P95-P25__Dk_Df_구성표__FR018.html","dataset_role":"material_published_parameter","dk_input_status":"scalar_with_frequency","review_flags":"test_method_not_stated;measurement_axis_not_stated"}
{"manufacturer":"Isola","product":"P95/P25","material_family":null,"material_form":"prepreg","dk":4.05,"dk_min":null,"dk_max":null,"dk_tolerance":null,"df":0.0158,"frequency_ghz":5.0,"frequency_text":"5 GHz","value_type":"published_construction_table","method":null,"axis":null,"thickness_mm":0.198,"glass_style":"7628","resin_content_pct":42.0,"source_id":"FR018","source_location":"HTML construction table 3, data row 5","source_url":"https://www.isola-group.com/pcb-laminates-prepreg/p95-p25-polyimide-ul-hb/","notes":"Manufacturer construction-specific value; test method/conditioning not stated in this HTML construction table. Thickness is the published nominal value; pressed prepreg thickness must be confirmed with PCB fabricator.","construction":"7628","offering":null,"thickness_inch":0.0078,"collection_group":"fr4","record_id":"PCB007822","source_file":"originals/Isola/Isola__P95-P25__Dk_Df_구성표__FR018.html","dataset_role":"material_published_parameter","dk_input_status":"scalar_with_frequency","review_flags":"test_method_not_stated;measurement_axis_not_stated"}
{"manufacturer":"Isola","product":"P96/P26","material_family":null,"material_form":"core","dk":3.7,"dk_min":null,"dk_max":null,"dk_tolerance":null,"df":0.015,"frequency_ghz":0.1,"frequency_text":"100 MHz","value_type":"published_construction_table","method":null,"axis":null,"thickness_mm":0.051,"glass_style":"1x106","resin_content_pct":70.0,"source_id":"FR019","source_location":"HTML construction table 2, data row 1","source_url":"https://www.isola-group.com/pcb-laminates-prepreg/p96-p26-laminate-and-prepreg/","notes":"Manufacturer construction-specific value; test method/conditioning not stated in this HTML construction table. Thickness is the published nominal value; pressed prepreg thickness must be confirmed with PCB fabricator.","construction":"1x106","offering":null,"thickness_inch":0.002,"collection_group":"fr4","record_id":"PCB007823","source_file":"originals/Isola/Isola__P96-P26__Dk_Df_구성표__FR019.html","dataset_role":"material_published_parameter","dk_input_status":"scalar_with_frequency","review_flags":"test_method_not_stated;measurement_axis_not_stated"}
