Repository: EIDOSDATA/TraceWave-Studio

# PCB 유전율과 적층 자료

수집/정리 기준일: 2026-11-11.

먼저 [전체 자료 안내 엑셀](Excel/00_전체_자료_안내.xlsx)을 연다. 회사별 엑셀은 `Excel/`에 있고, 원문 검색은 [HTML 안내](START_HERE_ko.html)를 사용한다.

- [자료 사용 안내](docs/자료_사용_안내.md): 폴더, 단위, 조건 선택과 내보내기.
- [자료 검토 결과](docs/자료_검토_결과.md): 확인한 범위, 오류/공백, 정리 내역.
- [TraceWave Studio 연결 설계](../../../Code/docs/pcb_material_catalog.md): 사용자 직접 입력, 소재 선택, 제조업체 적층 선택과 현재 구현의 경계.

57,340개 조건별 관측, 36개 회사와 일반 재료 참고 자료 1개 그룹, 1,756개 출처 기록을 보존했다. 새 엑셀은 전체 안내 1개와 회사/참고 자료별 37개로 총 38개다. 행 수는 고유 소재나 독립 측정 수가 아니다. 공식 자료에 값이 있어도 실제 제조 조건과 해석 대역에 맞는지 확인해야 한다.

사람이 보는 엑셀과 프로그램용 JSONL을 분리했다. 원문 PDF/HTML의 바이트는 보존하면서 파일명을 회사와 소재/용도 중심으로 바꿨다. 중복 저장한 데이터 사본은 복구 폴더로 옮겼고 관측 수치는 삭제하지 않았다.

File: 00_REF/PCB RF ANT/05_PCB_Dielectric_Data_2026/data/observations/PCBWay.jsonl (part 72 of 89)
{"manufacturer":"PCBWay","product":"2116 RC58%","material_family":"FR-4","material_form":"prepreg","dk":4.45,"dk_min":null,"dk_max":null,"dk_tolerance":null,"df":null,"frequency_ghz":null,"frequency_text":"not stated","value_type":"fabricator_stackup","record_kind":"published_stackup_layer","method":"not stated","axis":"not stated","thickness_mm":null,"glass_style":"2116","resin_content_pct":58.0,"source_id":"FB198","source_location":"PCBWay_10L_published_32; table row 18","source_url":"https://www.pcbway.com/multi-layer-laminated-structure.html","stackup_id":"PCBWay_10L_published_32","layer":"PP row 18","layer_sequence":18,"board_layers":10,"board_nominal_thickness_mm":2.0,"finished_outer_copper_oz":2.0,"inner_copper_oz":2.0,"inner_residual_copper_pct":30.0,"thickness_before_lamination_mm":0.13,"laminated_group_thickness_mm":0.162,"laminated_group_rows":2,"laminated_group_start_row":17,"core_with_copper_thickness_mm":null,"notes":"Published fabrication stackup; Dk test frequency, method, and raw laminate manufacturer not stated. Multiple prepreg plies share one post-lamination thickness; individual cured ply thickness is not given. Do not assign combined group thickness to each ply.","record_id":"PCB056485","simulation_ready":false,"collection_group":"fab","source_collection_record_id":"FABR029670","source_file":"originals/PCBWay/PCBWay__종합카탈로그_All_298_rigid_PCB_stackups__적층구조__FB198.html","dataset_role":"fabricator_published_parameter","dk_input_status":"scalar_without_point_frequency","review_flags":"frequency_not_numeric_or_not_stated;test_method_not_stated;measurement_axis_not_stated"}
{"manufacturer":"PCBWay","product":"Core","material_family":"FR-4","material_form":"core","dk":4.6,"dk_min":null,"dk_max":null,"dk_tolerance":null,"df":null,"frequency_ghz":null,"frequency_text":"not stated","value_type":"fabricator_stackup","record_kind":"published_stackup_layer","method":"not stated","axis":"not stated","thickness_mm":0.081,"glass_style":null,"resin_content_pct":null,"source_id":"FB198","source_location":"PCBWay_10L_published_32; table row 20","source_url":"https://www.pcbway.com/multi-layer-laminated-structure.html","stackup_id":"PCBWay_10L_published_32","layer":"CORE row 20","layer_sequence":20,"board_layers":10,"board_nominal_thickness_mm":2.0,"finished_outer_copper_oz":2.0,"inner_copper_oz":2.0,"inner_residual_copper_pct":30.0,"thickness_before_lamination_mm":0.081,"laminated_group_thickness_mm":null,"laminated_group_rows":null,"laminated_group_start_row":null,"core_with_copper_thickness_mm":0.221,"notes":"Published fabrication stackup; Dk test frequency, method, and raw laminate manufacturer not stated. Bare core dielectric thickness excludes both copper foils.","record_id":"PCB056486","simulation_ready":false,"collection_group":"fab","source_collection_record_id":"FABR029671","source_file":"originals/PCBWay/PCBWay__종합카탈로그_All_298_rigid_PCB_stackups__적층구조__FB198.html","dataset_role":"fabricator_published_parameter","dk_input_status":"scalar_without_point_frequency","review_flags":"frequency_not_numeric_or_not_stated;test_method_not_stated;measurement_axis_not_stated"}
{"manufacturer":"PCBWay","product":"2116 RC58%","material_family":"FR-4","material_form":"prepreg","dk":4.45,"dk_min":null,"dk_max":null,"dk_tolerance":null,"df":null,"frequency_ghz":null,"frequency_text":"not stated","value_type":"fabricator_stackup","record_kind":"published_stackup_layer","method":"not stated","axis":"not stated","thickness_mm":null,"glass_style":"2116","resin_content_pct":58.0,"source_id":"FB198","source_location":"PCBWay_10L_published_32; table row 22","source_url":"https://www.pcbway.com/multi-layer-laminated-structure.html","stackup_id":"PCBWay_10L_published_32","layer":"PP row 22","layer_sequence":22,"board_layers":10,"board_nominal_thickness_mm":2.0,"finished_outer_copper_oz":2.0,"inner_copper_oz":2.0,"inner_residual_copper_pct":30.0,"thickness_before_lamination_mm":0.13,"laminated_group_thickness_mm":0.211,"laminated_group_rows":2,"laminated_group_start_row":22,"core_with_copper_thickness_mm":null,"notes":"Published fabrication stackup; Dk test frequency, method, and raw laminate manufacturer not stated. Multiple prepreg plies share one post-lamination thickness; individual cured ply thickness is not given. Do not assign combined group thickness to each ply.","record_id":"PCB056487","simulation_ready":false,"collection_group":"fab","source_collection_record_id":"FABR029672","source_file":"originals/PCBWay/PCBWay__종합카탈로그_All_298_rigid_PCB_stackups__적층구조__FB198.html","dataset_role":"fabricator_published_parameter","dk_input_status":"scalar_without_point_frequency","review_flags":"frequency_not_numeric_or_not_stated;test_method_not_stated;measurement_axis_not_stated"}
{"manufacturer":"PCBWay","product":"2116 RC58%","material_family":"FR-4","material_form":"prepreg","dk":4.45,"dk_min":null,"dk_max":null,"dk_tolerance":null,"df":null,"frequency_ghz":null,"frequency_text":"not stated","value_type":"fabricator_stackup","record_kind":"published_stackup_layer","method":"not stated","axis":"not stated","thickness_mm":null,"glass_style":"2116","resin_content_pct":58.0,"source_id":"FB198","source_location":"PCBWay_10L_published_32; table row 23","source_url":"https://www.pcbway.com/multi-layer-laminated-structure.html","stackup_id":"PCBWay_10L_published_32","layer":"PP row 23","layer_sequence":23,"board_layers":10,"board_nominal_thickness_mm":2.0,"finished_outer_copper_oz":2.0,"inner_copper_oz":2.0,"inner_residual_copper_pct":30.0,"thickness_before_lamination_mm":0.13,"laminated_group_thickness_mm":0.211,"laminated_group_rows":2,"laminated_group_start_row":22,"core_with_copper_thickness_mm":null,"notes":"Published fabrication stackup; Dk test frequency, method, and raw laminate manufacturer not stated. Multiple prepreg plies share one post-lamination thickness; individual cured ply thickness is not given. Do not assign combined group thickness to each ply.","record_id":"PCB056488","simulation_ready":false,"collection_group":"fab","source_collection_record_id":"FABR029673","source_file":"originals/PCBWay/PCBWay__종합카탈로그_All_298_rigid_PCB_stackups__적층구조__FB198.html","dataset_role":"fabricator_published_parameter","dk_input_status":"scalar_without_point_frequency","review_flags":"frequency_not_numeric_or_not_stated;test_method_not_stated;measurement_axis_not_stated"}
{"manufacturer":"PCBWay","product":"2116 RC58%","material_family":"FR-4","material_form":"prepreg","dk":4.45,"dk_min":null,"dk_max":null,"dk_tolerance":null,"df":null,"frequency_ghz":null,"frequency_text":"not stated","value_type":"fabricator_stackup","record_kind":"published_stackup_layer","method":"not stated","axis":"not stated","thickness_mm":0.1055,"glass_style":"2116","resin_content_pct":58.0,"source_id":"FB198","source_location":"PCBWay_10L_published_33; table row 2","source_url":"https://www.pcbway.com/multi-layer-laminated-structure.html","stackup_id":"PCBWay_10L_published_33","layer":"PP row 2","layer_sequence":2,"board_layers":10,"board_nominal_thickness_mm":1.2,"finished_outer_copper_oz":1.0,"inner_copper_oz":1.0,"inner_residual_copper_pct":30.0,"thickness_before_lamination_mm":0.13,"laminated_group_thickness_mm":0.1055,"laminated_group_rows":1,"laminated_group_start_row":2,"core_with_copper_thickness_mm":null,"notes":"Published fabrication stackup; Dk test frequency, method, and raw laminate manufacturer not stated. Single prepreg row: thickness_mm is the published thickness after lamination.","record_id":"PCB056489","simulation_ready":false,"collection_group":"fab","source_collection_record_id":"FABR029674","source_file":"originals/PCBWay/PCBWay__종합카탈로그_All_298_rigid_PCB_stackups__적층구조__FB198.html","dataset_role":"fabricator_published_parameter","dk_input_status":"scalar_without_point_frequency","review_flags":"frequency_not_numeric_or_not_stated;test_method_not_stated;measurement_axis_not_stated"}
{"manufacturer":"PCBWay","product":"Core","material_family":"FR-4","material_form":"core","dk":4.6,"dk_min":null,"dk_max":null,"dk_tolerance":null,"df":null,"frequency_ghz":null,"frequency_text":"not stated","value_type":"fabricator_stackup","record_kind":"published_stackup_layer","method":"not stated","axis":"not stated","thickness_mm":0.065,"glass_style":null,"resin_content_pct":null,"source_id":"FB198","source_location":"PCBWay_10L_published_33; table row 4","source_url":"https://www.pcbway.com/multi-layer-laminated-structure.html","stackup_id":"PCBWay_10L_published_33","layer":"CORE row 4","layer_sequence":4,"board_layers":10,"board_nominal_thickness_mm":1.2,"finished_outer_copper_oz":1.0,"inner_copper_oz":1.0,"inner_residual_copper_pct":30.0,"thickness_before_lamination_mm":0.065,"laminated_group_thickness_mm":null,"laminated_group_rows":null,"laminated_group_start_row":null,"core_with_copper_thickness_mm":0.135,"notes":"Published fabrication stackup; Dk test frequency, method, and raw laminate manufacturer not stated. Bare core dielectric thickness excludes both copper foils.","record_id":"PCB056490","simulation_ready":false,"collection_group":"fab","source_collection_record_id":"FABR029675","source_file":"originals/PCBWay/PCBWay__종합카탈로그_All_298_rigid_PCB_stackups__적층구조__FB198.html","dataset_role":"fabricator_published_parameter","dk_input_status":"scalar_without_point_frequency","review_flags":"frequency_not_numeric_or_not_stated;test_method_not_stated;measurement_axis_not_stated"}
{"manufacturer":"PCBWay","product":"1080 RC68%","material_family":"FR-4","material_form":"prepreg","dk":4.21,"dk_min":null,"dk_max":null,"dk_tolerance":null,"df":null,"frequency_ghz":null,"frequency_text":"not stated","value_type":"fabricator_stackup","record_kind":"published_stackup_layer","method":"not stated","axis":"not stated","thickness_mm":null,"glass_style":"1080","resin_content_pct":68.0,"source_id":"FB198","source_location":"PCBWay_10L_published_33; table row 6","source_url":"https://www.pcbway.com/multi-layer-laminated-structure.html","stackup_id":"PCBWay_10L_published_33","layer":"PP row 6","layer_sequence":6,"board_layers":10,"board_nominal_thickness_mm":1.2,"finished_outer_copper_oz":1.0,"inner_copper_oz":1.0,"inner_residual_copper_pct":30.0,"thickness_before_lamination_mm":0.081,"laminated_group_thickness_mm":0.113,"laminated_group_rows":2,"laminated_group_start_row":6,"core_with_copper_thickness_mm":null,"notes":"Published fabrication stackup; Dk test frequency, method, and raw laminate manufacturer not stated. Multiple prepreg plies share one post-lamination thickness; individual cured ply thickness is not given. Do not assign combined group thickness to each ply.","record_id":"PCB056491","simulation_ready":false,"collection_group":"fab","source_collection_record_id":"FABR029676","source_file":"originals/PCBWay/PCBWay__종합카탈로그_All_298_rigid_PCB_stackups__적층구조__FB198.html","dataset_role":"fabricator_published_parameter","dk_input_status":"scalar_without_point_frequency","review_flags":"frequency_not_numeric_or_not_stated;test_method_not_stated;measurement_axis_not_stated"}
{"manufacturer":"PCBWay","product":"1080 RC68%","material_family":"FR-4","material_form":"prepreg","dk":4.21,"dk_min":null,"dk_max":null,"dk_tolerance":null,"df":null,"frequency_ghz":null,"frequency_text":"not stated","value_type":"fabricator_stackup","record_kind":"published_stackup_layer","method":"not stated","axis":"not stated","thickness_mm":null,"glass_style":"1080","resin_content_pct":68.0,"source_id":"FB198","source_location":"PCBWay_10L_published_33; table row 7","source_url":"https://www.pcbway.com/multi-layer-laminated-structure.html","stackup_id":"PCBWay_10L_published_33","layer":"PP row 7","layer_sequence":7,"board_layers":10,"board_nominal_thickness_mm":1.2,"finished_outer_copper_oz":1.0,"inner_copper_oz":1.0,"inner_residual_copper_pct":30.0,"thickness_before_lamination_mm":0.081,"laminated_group_thickness_mm":0.113,"laminated_group_rows":2,"laminated_group_start_row":6,"core_with_copper_thickness_mm":null,"notes":"Published fabrication stackup; Dk test frequency, method, and raw laminate manufacturer not stated. Multiple prepreg plies share one post-lamination thickness; individual cured ply thickness is not given. Do not assign combined group thickness to each ply.","record_id":"PCB056492","simulation_ready":false,"collection_group":"fab","source_collection_record_id":"FABR029677","source_file":"originals/PCBWay/PCBWay__종합카탈로그_All_298_rigid_PCB_stackups__적층구조__FB198.html","dataset_role":"fabricator_published_parameter","dk_input_status":"scalar_without_point_frequency","review_flags":"frequency_not_numeric_or_not_stated;test_method_not_stated;measurement_axis_not_stated"}
{"manufacturer":"PCBWay","product":"Core","material_family":"FR-4","material_form":"core","dk":4.6,"dk_min":null,"dk_max":null,"dk_tolerance":null,"df":null,"frequency_ghz":null,"frequency_text":"not stated","value_type":"fabricator_stackup","record_kind":"published_stackup_layer","method":"not stated","axis":"not stated","thickness_mm":0.065,"glass_style":null,"resin_content_pct":null,"source_id":"FB198","source_location":"PCBWay_10L_published_33; table row 9","source_url":"https://www.pcbway.com/multi-layer-laminated-structure.html","stackup_id":"PCBWay_10L_published_33","layer":"CORE row 9","layer_sequence":9,"board_layers":10,"board_nominal_thickness_mm":1.2,"finished_outer_copper_oz":1.0,"inner_copper_oz":1.0,"inner_residual_copper_pct":30.0,"thickness_before_lamination_mm":0.065,"laminated_group_thickness_mm":null,"laminated_group_rows":null,"laminated_group_start_row":null,"core_with_copper_thickness_mm":0.135,"notes":"Published fabrication stackup; Dk test frequency, method, and raw laminate manufacturer not stated. Bare core dielectric thickness excludes both copper foils.","record_id":"PCB056493","simulation_ready":false,"collection_group":"fab","source_collection_record_id":"FABR029678","source_file":"originals/PCBWay/PCBWay__종합카탈로그_All_298_rigid_PCB_stackups__적층구조__FB198.html","dataset_role":"fabricator_published_parameter","dk_input_status":"scalar_without_point_frequency","review_flags":"frequency_not_numeric_or_not_stated;test_method_not_stated;measurement_axis_not_stated"}
{"manufacturer":"PCBWay","product":"1080 RC68%","material_family":"FR-4","material_form":"prepreg","dk":4.21,"dk_min":null,"dk_max":null,"dk_tolerance":null,"df":null,"frequency_ghz":null,"frequency_text":"not stated","value_type":"fabricator_stackup","record_kind":"published_stackup_layer","method":"not stated","axis":"not stated","thickness_mm":null,"glass_style":"1080","resin_content_pct":68.0,"source_id":"FB198","source_location":"PCBWay_10L_published_33; table row 11","source_url":"https://www.pcbway.com/multi-layer-laminated-structure.html","stackup_id":"PCBWay_10L_published_33","layer":"PP row 11","layer_sequence":11,"board_layers":10,"board_nominal_thickness_mm":1.2,"finished_outer_copper_oz":1.0,"inner_copper_oz":1.0,"inner_residual_copper_pct":30.0,"thickness_before_lamination_mm":0.081,"laminated_group_thickness_mm":0.113,"laminated_group_rows":2,"laminated_group_start_row":11,"core_with_copper_thickness_mm":null,"notes":"Published fabrication stackup; Dk test frequency, method, and raw laminate manufacturer not stated. Multiple prepreg plies share one post-lamination thickness; individual cured ply thickness is not given. Do not assign combined group thickness to each ply.","record_id":"PCB056494","simulation_ready":false,"collection_group":"fab","source_collection_record_id":"FABR029679","source_file":"originals/PCBWay/PCBWay__종합카탈로그_All_298_rigid_PCB_stackups__적층구조__FB198.html","dataset_role":"fabricator_published_parameter","dk_input_status":"scalar_without_point_frequency","review_flags":"frequency_not_numeric_or_not_stated;test_method_not_stated;measurement_axis_not_stated"}
{"manufacturer":"PCBWay","product":"1080 RC68%","material_family":"FR-4","material_form":"prepreg","dk":4.21,"dk_min":null,"dk_max":null,"dk_tolerance":null,"df":null,"frequency_ghz":null,"frequency_text":"not stated","value_type":"fabricator_stackup","record_kind":"published_stackup_layer","method":"not stated","axis":"not stated","thickness_mm":null,"glass_style":"1080","resin_content_pct":68.0,"source_id":"FB198","source_location":"PCBWay_10L_published_33; table row 12","source_url":"https://www.pcbway.com/multi-layer-laminated-structure.html","stackup_id":"PCBWay_10L_published_33","layer":"PP row 12","layer_sequence":12,"board_layers":10,"board_nominal_thickness_mm":1.2,"finished_outer_copper_oz":1.0,"inner_copper_oz":1.0,"inner_residual_copper_pct":30.0,"thickness_before_lamination_mm":0.081,"laminated_group_thickness_mm":0.113,"laminated_group_rows":2,"laminated_group_start_row":11,"core_with_copper_thickness_mm":null,"notes":"Published fabrication stackup; Dk test frequency, method, and raw laminate manufacturer not stated. Multiple prepreg plies share one post-lamination thickness; individual cured ply thickness is not given. Do not assign combined group thickness to each ply.","record_id":"PCB056495","simulation_ready":false,"collection_group":"fab","source_collection_record_id":"FABR029680","source_file":"originals/PCBWay/PCBWay__종합카탈로그_All_298_rigid_PCB_stackups__적층구조__FB198.html","dataset_role":"fabricator_published_parameter","dk_input_status":"scalar_without_point_frequency","review_flags":"frequency_not_numeric_or_not_stated;test_method_not_stated;measurement_axis_not_stated"}
{"manufacturer":"PCBWay","product":"Core","material_family":"FR-4","material_form":"core","dk":4.6,"dk_min":null,"dk_max":null,"dk_tolerance":null,"df":null,"frequency_ghz":null,"frequency_text":"not stated","value_type":"fabricator_stackup","record_kind":"published_stackup_layer","method":"not stated","axis":"not stated","thickness_mm":0.065,"glass_style":null,"resin_content_pct":null,"source_id":"FB198","source_location":"PCBWay_10L_published_33; table row 14","source_url":"https://www.pcbway.com/multi-layer-laminated-structure.html","stackup_id":"PCBWay_10L_published_33","layer":"CORE row 14","layer_sequence":14,"board_layers":10,"board_nominal_thickness_mm":1.2,"finished_outer_copper_oz":1.0,"inner_copper_oz":1.0,"inner_residual_copper_pct":30.0,"thickness_before_lamination_mm":0.065,"laminated_group_thickness_mm":null,"laminated_group_rows":null,"laminated_group_start_row":null,"core_with_copper_thickness_mm":0.135,"notes":"Published fabrication stackup; Dk test frequency, method, and raw laminate manufacturer not stated. Bare core dielectric thickness excludes both copper foils.","record_id":"PCB056496","simulation_ready":false,"collection_group":"fab","source_collection_record_id":"FABR029681","source_file":"originals/PCBWay/PCBWay__종합카탈로그_All_298_rigid_PCB_stackups__적층구조__FB198.html","dataset_role":"fabricator_published_parameter","dk_input_status":"scalar_without_point_frequency","review_flags":"frequency_not_numeric_or_not_stated;test_method_not_stated;measurement_axis_not_stated"}
{"manufacturer":"PCBWay","product":"1080 RC68%","material_family":"FR-4","material_form":"prepreg","dk":4.21,"dk_min":null,"dk_max":null,"dk_tolerance":null,"df":null,"frequency_ghz":null,"frequency_text":"not stated","value_type":"fabricator_stackup","record_kind":"published_stackup_layer","method":"not stated","axis":"not stated","thickness_mm":null,"glass_style":"1080","resin_content_pct":68.0,"source_id":"FB198","source_location":"PCBWay_10L_published_33; table row 16","source_url":"https://www.pcbway.com/multi-layer-laminated-structure.html","stackup_id":"PCBWay_10L_published_33","layer":"PP row 16","layer_sequence":16,"board_layers":10,"board_nominal_thickness_mm":1.2,"finished_outer_copper_oz":1.0,"inner_copper_oz":1.0,"inner_residual_copper_pct":30.0,"thickness_before_lamination_mm":0.081,"laminated_group_thickness_mm":0.113,"laminated_group_rows":2,"laminated_group_start_row":16,"core_with_copper_thickness_mm":null,"notes":"Published fabrication stackup; Dk test frequency, method, and raw laminate manufacturer not stated. Multiple prepreg plies share one post-lamination thickness; individual cured ply thickness is not given. Do not assign combined group thickness to each ply.","record_id":"PCB056497","simulation_ready":false,"collection_group":"fab","source_collection_record_id":"FABR029682","source_file":"originals/PCBWay/PCBWay__종합카탈로그_All_298_rigid_PCB_stackups__적층구조__FB198.html","dataset_role":"fabricator_published_parameter","dk_input_status":"scalar_without_point_frequency","review_flags":"frequency_not_numeric_or_not_stated;test_method_not_stated;measurement_axis_not_stated"}
{"manufacturer":"PCBWay","product":"1080 RC68%","material_family":"FR-4","material_form":"prepreg","dk":4.21,"dk_min":null,"dk_max":null,"dk_tolerance":null,"df":null,"frequency_ghz":null,"frequency_text":"not stated","value_type":"fabricator_stackup","record_kind":"published_stackup_layer","method":"not stated","axis":"not stated","thickness_mm":null,"glass_style":"1080","resin_content_pct":68.0,"source_id":"FB198","source_location":"PCBWay_10L_published_33; table row 17","source_url":"https://www.pcbway.com/multi-layer-laminated-structure.html","stackup_id":"PCBWay_10L_published_33","layer":"PP row 17","layer_sequence":17,"board_layers":10,"board_nominal_thickness_mm":1.2,"finished_outer_copper_oz":1.0,"inner_copper_oz":1.0,"inner_residual_copper_pct":30.0,"thickness_before_lamination_mm":0.081,"laminated_group_thickness_mm":0.113,"laminated_group_rows":2,"laminated_group_start_row":16,"core_with_copper_thickness_mm":null,"notes":"Published fabrication stackup; Dk test frequency, method, and raw laminate manufacturer not stated. Multiple prepreg plies share one post-lamination thickness; individual cured ply thickness is not given. Do not assign combined group thickness to each ply.","record_id":"PCB056498","simulation_ready":false,"collection_group":"fab","source_collection_record_id":"FABR029683","source_file":"originals/PCBWay/PCBWay__종합카탈로그_All_298_rigid_PCB_stackups__적층구조__FB198.html","dataset_role":"fabricator_published_parameter","dk_input_status":"scalar_without_point_frequency","review_flags":"frequency_not_numeric_or_not_stated;test_method_not_stated;measurement_axis_not_stated"}
{"manufacturer":"PCBWay","product":"Core","material_family":"FR-4","material_form":"core","dk":4.6,"dk_min":null,"dk_max":null,"dk_tolerance":null,"df":null,"frequency_ghz":null,"frequency_text":"not stated","value_type":"fabricator_stackup","record_kind":"published_stackup_layer","method":"not stated","axis":"not stated","thickness_mm":0.065,"glass_style":null,"resin_content_pct":null,"source_id":"FB198","source_location":"PCBWay_10L_published_33; table row 19","source_url":"https://www.pcbway.com/multi-layer-laminated-structure.html","stackup_id":"PCBWay_10L_published_33","layer":"CORE row 19","layer_sequence":19,"board_layers":10,"board_nominal_thickness_mm":1.2,"finished_outer_copper_oz":1.0,"inner_copper_oz":1.0,"inner_residual_copper_pct":30.0,"thickness_before_lamination_mm":0.065,"laminated_group_thickness_mm":null,"laminated_group_rows":null,"laminated_group_start_row":null,"core_with_copper_thickness_mm":0.135,"notes":"Published fabrication stackup; Dk test frequency, method, and raw laminate manufacturer not stated. Bare core dielectric thickness excludes both copper foils.","record_id":"PCB056499","simulation_ready":false,"collection_group":"fab","source_collection_record_id":"FABR029684","source_file":"originals/PCBWay/PCBWay__종합카탈로그_All_298_rigid_PCB_stackups__적층구조__FB198.html","dataset_role":"fabricator_published_parameter","dk_input_status":"scalar_without_point_frequency","review_flags":"frequency_not_numeric_or_not_stated;test_method_not_stated;measurement_axis_not_stated"}
{"manufacturer":"PCBWay","product":"2116 RC58%","material_family":"FR-4","material_form":"prepreg","dk":4.45,"dk_min":null,"dk_max":null,"dk_tolerance":null,"df":null,"frequency_ghz":null,"frequency_text":"not stated","value_type":"fabricator_stackup","record_kind":"published_stackup_layer","method":"not stated","axis":"not stated","thickness_mm":0.1055,"glass_style":"2116","resin_content_pct":58.0,"source_id":"FB198","source_location":"PCBWay_10L_published_33; table row 21","source_url":"https://www.pcbway.com/multi-layer-laminated-structure.html","stackup_id":"PCBWay_10L_published_33","layer":"PP row 21","layer_sequence":21,"board_layers":10,"board_nominal_thickness_mm":1.2,"finished_outer_copper_oz":1.0,"inner_copper_oz":1.0,"inner_residual_copper_pct":30.0,"thickness_before_lamination_mm":0.13,"laminated_group_thickness_mm":0.1055,"laminated_group_rows":1,"laminated_group_start_row":21,"core_with_copper_thickness_mm":null,"notes":"Published fabrication stackup; Dk test frequency, method, and raw laminate manufacturer not stated. Single prepreg row: thickness_mm is the published thickness after lamination.","record_id":"PCB056500","simulation_ready":false,"collection_group":"fab","source_collection_record_id":"FABR029685","source_file":"originals/PCBWay/PCBWay__종합카탈로그_All_298_rigid_PCB_stackups__적층구조__FB198.html","dataset_role":"fabricator_published_parameter","dk_input_status":"scalar_without_point_frequency","review_flags":"frequency_not_numeric_or_not_stated;test_method_not_stated;measurement_axis_not_stated"}
{"manufacturer":"PCBWay","product":"3313 RC58%","material_family":"FR-4","material_form":"prepreg","dk":4.45,"dk_min":null,"dk_max":null,"dk_tolerance":null,"df":null,"frequency_ghz":null,"frequency_text":"not stated","value_type":"fabricator_stackup","record_kind":"published_stackup_layer","method":"not stated","axis":"not stated","thickness_mm":0.0925,"glass_style":"3313","resin_content_pct":58.0,"source_id":"FB198","source_location":"PCBWay_12L_published_1; table row 2","source_url":"https://www.pcbway.com/multi-layer-laminated-structure.html","stackup_id":"PCBWay_12L_published_1","layer":"PP row 2","layer_sequence":2,"board_layers":12,"board_nominal_thickness_mm":1.6,"finished_outer_copper_oz":1.0,"inner_copper_oz":1.0,"inner_residual_copper_pct":70.0,"thickness_before_lamination_mm":0.103,"laminated_group_thickness_mm":0.0925,"laminated_group_rows":1,"laminated_group_start_row":2,"core_with_copper_thickness_mm":null,"notes":"Published fabrication stackup; Dk test frequency, method, and raw laminate manufacturer not stated. Single prepreg row: thickness_mm is the published thickness after lamination.","record_id":"PCB056501","simulation_ready":false,"collection_group":"fab","source_collection_record_id":"FABR029686","source_file":"originals/PCBWay/PCBWay__종합카탈로그_All_298_rigid_PCB_stackups__적층구조__FB198.html","dataset_role":"fabricator_published_parameter","dk_input_status":"scalar_without_point_frequency","review_flags":"frequency_not_numeric_or_not_stated;test_method_not_stated;measurement_axis_not_stated"}
{"manufacturer":"PCBWay","product":"Core","material_family":"FR-4","material_form":"core","dk":4.6,"dk_min":null,"dk_max":null,"dk_tolerance":null,"df":null,"frequency_ghz":null,"frequency_text":"not stated","value_type":"fabricator_stackup","record_kind":"published_stackup_layer","method":"not stated","axis":"not stated","thickness_mm":0.13,"glass_style":null,"resin_content_pct":null,"source_id":"FB198","source_location":"PCBWay_12L_published_1; table row 4","source_url":"https://www.pcbway.com/multi-layer-laminated-structure.html","stackup_id":"PCBWay_12L_published_1","layer":"CORE row 4","layer_sequence":4,"board_layers":12,"board_nominal_thickness_mm":1.6,"finished_outer_copper_oz":1.0,"inner_copper_oz":1.0,"inner_residual_copper_pct":70.0,"thickness_before_lamination_mm":0.13,"laminated_group_thickness_mm":null,"laminated_group_rows":null,"laminated_group_start_row":null,"core_with_copper_thickness_mm":0.2,"notes":"Published fabrication stackup; Dk test frequency, method, and raw laminate manufacturer not stated. Bare core dielectric thickness excludes both copper foils.","record_id":"PCB056502","simulation_ready":false,"collection_group":"fab","source_collection_record_id":"FABR029687","source_file":"originals/PCBWay/PCBWay__종합카탈로그_All_298_rigid_PCB_stackups__적층구조__FB198.html","dataset_role":"fabricator_published_parameter","dk_input_status":"scalar_without_point_frequency","review_flags":"frequency_not_numeric_or_not_stated;test_method_not_stated;measurement_axis_not_stated"}
{"manufacturer":"PCBWay","product":"3313 RC58%","material_family":"FR-4","material_form":"prepreg","dk":4.45,"dk_min":null,"dk_max":null,"dk_tolerance":null,"df":null,"frequency_ghz":null,"frequency_text":"not stated","value_type":"fabricator_stackup","record_kind":"published_stackup_layer","method":"not stated","axis":"not stated","thickness_mm":0.082,"glass_style":"3313","resin_content_pct":58.0,"source_id":"FB198","source_location":"PCBWay_12L_published_1; table row 6","source_url":"https://www.pcbway.com/multi-layer-laminated-structure.html","stackup_id":"PCBWay_12L_published_1","layer":"PP row 6","layer_sequence":6,"board_layers":12,"board_nominal_thickness_mm":1.6,"finished_outer_copper_oz":1.0,"inner_copper_oz":1.0,"inner_residual_copper_pct":70.0,"thickness_before_lamination_mm":0.103,"laminated_group_thickness_mm":0.082,"laminated_group_rows":1,"laminated_group_start_row":6,"core_with_copper_thickness_mm":null,"notes":"Published fabrication stackup; Dk test frequency, method, and raw laminate manufacturer not stated. Single prepreg row: thickness_mm is the published thickness after lamination.","record_id":"PCB056503","simulation_ready":false,"collection_group":"fab","source_collection_record_id":"FABR029688","source_file":"originals/PCBWay/PCBWay__종합카탈로그_All_298_rigid_PCB_stackups__적층구조__FB198.html","dataset_role":"fabricator_published_parameter","dk_input_status":"scalar_without_point_frequency","review_flags":"frequency_not_numeric_or_not_stated;test_method_not_stated;measurement_axis_not_stated"}
{"manufacturer":"PCBWay","product":"Core","material_family":"FR-4","material_form":"core","dk":4.6,"dk_min":null,"dk_max":null,"dk_tolerance":null,"df":null,"frequency_ghz":null,"frequency_text":"not stated","value_type":"fabricator_stackup","record_kind":"published_stackup_layer","method":"not stated","axis":"not stated","thickness_mm":0.13,"glass_style":null,"resin_content_pct":null,"source_id":"FB198","source_location":"PCBWay_12L_published_1; table row 8","source_url":"https://www.pcbway.com/multi-layer-laminated-structure.html","stackup_id":"PCBWay_12L_published_1","layer":"CORE row 8","layer_sequence":8,"board_layers":12,"board_nominal_thickness_mm":1.6,"finished_outer_copper_oz":1.0,"inner_copper_oz":1.0,"inner_residual_copper_pct":70.0,"thickness_before_lamination_mm":0.13,"laminated_group_thickness_mm":null,"laminated_group_rows":null,"laminated_group_start_row":null,"core_with_copper_thickness_mm":0.2,"notes":"Published fabrication stackup; Dk test frequency, method, and raw laminate manufacturer not stated. Bare core dielectric thickness excludes both copper foils.","record_id":"PCB056504","simulation_ready":false,"collection_group":"fab","source_collection_record_id":"FABR029689","source_file":"originals/PCBWay/PCBWay__종합카탈로그_All_298_rigid_PCB_stackups__적층구조__FB198.html","dataset_role":"fabricator_published_parameter","dk_input_status":"scalar_without_point_frequency","review_flags":"frequency_not_numeric_or_not_stated;test_method_not_stated;measurement_axis_not_stated"}
{"manufacturer":"PCBWay","product":"3313 RC58%","material_family":"FR-4","material_form":"prepreg","dk":4.45,"dk_min":null,"dk_max":null,"dk_tolerance":null,"df":null,"frequency_ghz":null,"frequency_text":"not stated","value_type":"fabricator_stackup","record_kind":"published_stackup_layer","method":"not stated","axis":"not stated","thickness_mm":0.082,"glass_style":"3313","resin_content_pct":58.0,"source_id":"FB198","source_location":"PCBWay_12L_published_1; table row 10","source_url":"https://www.pcbway.com/multi-layer-laminated-structure.html","stackup_id":"PCBWay_12L_published_1","layer":"PP row 10","layer_sequence":10,"board_layers":12,"board_nominal_thickness_mm":1.6,"finished_outer_copper_oz":1.0,"inner_copper_oz":1.0,"inner_residual_copper_pct":70.0,"thickness_before_lamination_mm":0.103,"laminated_group_thickness_mm":0.082,"laminated_group_rows":1,"laminated_group_start_row":10,"core_with_copper_thickness_mm":null,"notes":"Published fabrication stackup; Dk test frequency, method, and raw laminate manufacturer not stated. Single prepreg row: thickness_mm is the published thickness after lamination.","record_id":"PCB056505","simulation_ready":false,"collection_group":"fab","source_collection_record_id":"FABR029690","source_file":"originals/PCBWay/PCBWay__종합카탈로그_All_298_rigid_PCB_stackups__적층구조__FB198.html","dataset_role":"fabricator_published_parameter","dk_input_status":"scalar_without_point_frequency","review_flags":"frequency_not_numeric_or_not_stated;test_method_not_stated;measurement_axis_not_stated"}
{"manufacturer":"PCBWay","product":"Core","material_family":"FR-4","material_form":"core","dk":4.6,"dk_min":null,"dk_max":null,"dk_tolerance":null,"df":null,"frequency_ghz":null,"frequency_text":"not stated","value_type":"fabricator_stackup","record_kind":"published_stackup_layer","method":"not stated","axis":"not stated","thickness_mm":0.13,"glass_style":null,"resin_content_pct":null,"source_id":"FB198","source_location":"PCBWay_12L_published_1; table row 12","source_url":"https://www.pcbway.com/multi-layer-laminated-structure.html","stackup_id":"PCBWay_12L_published_1","layer":"CORE row 12","layer_sequence":12,"board_layers":12,"board_nominal_thickness_mm":1.6,"finished_outer_copper_oz":1.0,"inner_copper_oz":1.0,"inner_residual_copper_pct":70.0,"thickness_before_lamination_mm":0.13,"laminated_group_thickness_mm":null,"laminated_group_rows":null,"laminated_group_start_row":null,"core_with_copper_thickness_mm":0.2,"notes":"Published fabrication stackup; Dk test frequency, method, and raw laminate manufacturer not stated. Bare core dielectric thickness excludes both copper foils.","record_id":"PCB056506","simulation_ready":false,"collection_group":"fab","source_collection_record_id":"FABR029691","source_file":"originals/PCBWay/PCBWay__종합카탈로그_All_298_rigid_PCB_stackups__적층구조__FB198.html","dataset_role":"fabricator_published_parameter","dk_input_status":"scalar_without_point_frequency","review_flags":"frequency_not_numeric_or_not_stated;test_method_not_stated;measurement_axis_not_stated"}
{"manufacturer":"PCBWay","product":"3313 RC58%","material_family":"FR-4","material_form":"prepreg","dk":4.45,"dk_min":null,"dk_max":null,"dk_tolerance":null,"df":null,"frequency_ghz":null,"frequency_text":"not stated","value_type":"fabricator_stackup","record_kind":"published_stackup_layer","method":"not stated","axis":"not stated","thickness_mm":0.082,"glass_style":"3313","resin_content_pct":58.0,"source_id":"FB198","source_location":"PCBWay_12L_published_1; table row 14","source_url":"https://www.pcbway.com/multi-layer-laminated-structure.html","stackup_id":"PCBWay_12L_published_1","layer":"PP row 14","layer_sequence":14,"board_layers":12,"board_nominal_thickness_mm":1.6,"finished_outer_copper_oz":1.0,"inner_copper_oz":1.0,"inner_residual_copper_pct":70.0,"thickness_before_lamination_mm":0.103,"laminated_group_thickness_mm":0.082,"laminated_group_rows":1,"laminated_group_start_row":14,"core_with_copper_thickness_mm":null,"notes":"Published fabrication stackup; Dk test frequency, method, and raw laminate manufacturer not stated. Single prepreg row: thickness_mm is the published thickness after lamination.","record_id":"PCB056507","simulation_ready":false,"collection_group":"fab","source_collection_record_id":"FABR029692","source_file":"originals/PCBWay/PCBWay__종합카탈로그_All_298_rigid_PCB_stackups__적층구조__FB198.html","dataset_role":"fabricator_published_parameter","dk_input_status":"scalar_without_point_frequency","review_flags":"frequency_not_numeric_or_not_stated;test_method_not_stated;measurement_axis_not_stated"}
{"manufacturer":"PCBWay","product":"Core","material_family":"FR-4","material_form":"core","dk":4.6,"dk_min":null,"dk_max":null,"dk_tolerance":null,"df":null,"frequency_ghz":null,"frequency_text":"not stated","value_type":"fabricator_stackup","record_kind":"published_stackup_layer","method":"not stated","axis":"not stated","thickness_mm":0.13,"glass_style":null,"resin_content_pct":null,"source_id":"FB198","source_location":"PCBWay_12L_published_1; table row 16","source_url":"https://www.pcbway.com/multi-layer-laminated-structure.html","stackup_id":"PCBWay_12L_published_1","layer":"CORE row 16","layer_sequence":16,"board_layers":12,"board_nominal_thickness_mm":1.6,"finished_outer_copper_oz":1.0,"inner_copper_oz":1.0,"inner_residual_copper_pct":70.0,"thickness_before_lamination_mm":0.13,"laminated_group_thickness_mm":null,"laminated_group_rows":null,"laminated_group_start_row":null,"core_with_copper_thickness_mm":0.2,"notes":"Published fabrication stackup; Dk test frequency, method, and raw laminate manufacturer not stated. Bare core dielectric thickness excludes both copper foils.","record_id":"PCB056508","simulation_ready":false,"collection_group":"fab","source_collection_record_id":"FABR029693","source_file":"originals/PCBWay/PCBWay__종합카탈로그_All_298_rigid_PCB_stackups__적층구조__FB198.html","dataset_role":"fabricator_published_parameter","dk_input_status":"scalar_without_point_frequency","review_flags":"frequency_not_numeric_or_not_stated;test_method_not_stated;measurement_axis_not_stated"}
{"manufacturer":"PCBWay","product":"3313 RC58%","material_family":"FR-4","material_form":"prepreg","dk":4.45,"dk_min":null,"dk_max":null,"dk_tolerance":null,"df":null,"frequency_ghz":null,"frequency_text":"not stated","value_type":"fabricator_stackup","record_kind":"published_stackup_layer","method":"not stated","axis":"not stated","thickness_mm":0.082,"glass_style":"3313","resin_content_pct":58.0,"source_id":"FB198","source_location":"PCBWay_12L_published_1; table row 18","source_url":"https://www.pcbway.com/multi-layer-laminated-structure.html","stackup_id":"PCBWay_12L_published_1","layer":"PP row 18","layer_sequence":18,"board_layers":12,"board_nominal_thickness_mm":1.6,"finished_outer_copper_oz":1.0,"inner_copper_oz":1.0,"inner_residual_copper_pct":70.0,"thickness_before_lamination_mm":0.103,"laminated_group_thickness_mm":0.082,"laminated_group_rows":1,"laminated_group_start_row":18,"core_with_copper_thickness_mm":null,"notes":"Published fabrication stackup; Dk test frequency, method, and raw laminate manufacturer not stated. Single prepreg row: thickness_mm is the published thickness after lamination.","record_id":"PCB056509","simulation_ready":false,"collection_group":"fab","source_collection_record_id":"FABR029694","source_file":"originals/PCBWay/PCBWay__종합카탈로그_All_298_rigid_PCB_stackups__적층구조__FB198.html","dataset_role":"fabricator_published_parameter","dk_input_status":"scalar_without_point_frequency","review_flags":"frequency_not_numeric_or_not_stated;test_method_not_stated;measurement_axis_not_stated"}
