Repository: EIDOSDATA/TraceWave-Studio

# PCB 유전율과 적층 자료

수집/정리 기준일: 2026-11-11.

먼저 [전체 자료 안내 엑셀](Excel/00_전체_자료_안내.xlsx)을 연다. 회사별 엑셀은 `Excel/`에 있고, 원문 검색은 [HTML 안내](START_HERE_ko.html)를 사용한다.

- [자료 사용 안내](docs/자료_사용_안내.md): 폴더, 단위, 조건 선택과 내보내기.
- [자료 검토 결과](docs/자료_검토_결과.md): 확인한 범위, 오류/공백, 정리 내역.
- [TraceWave Studio 연결 설계](../../../Code/docs/pcb_material_catalog.md): 사용자 직접 입력, 소재 선택, 제조업체 적층 선택과 현재 구현의 경계.

57,340개 조건별 관측, 36개 회사와 일반 재료 참고 자료 1개 그룹, 1,756개 출처 기록을 보존했다. 새 엑셀은 전체 안내 1개와 회사/참고 자료별 37개로 총 38개다. 행 수는 고유 소재나 독립 측정 수가 아니다. 공식 자료에 값이 있어도 실제 제조 조건과 해석 대역에 맞는지 확인해야 한다.

사람이 보는 엑셀과 프로그램용 JSONL을 분리했다. 원문 PDF/HTML의 바이트는 보존하면서 파일명을 회사와 소재/용도 중심으로 바꿨다. 중복 저장한 데이터 사본은 복구 폴더로 옮겼고 관측 수치는 삭제하지 않았다.

File: 00_REF/PCB RF ANT/05_PCB_Dielectric_Data_2026/data/observations/Isola.jsonl (part 76 of 92)
{"manufacturer":"Isola","product":"185HR","material_family":null,"material_form":"core","dk":3.97,"dk_min":null,"dk_max":null,"dk_tolerance":null,"df":0.017,"frequency_ghz":0.1,"frequency_text":"100 MHz","value_type":"published_construction_table","method":null,"axis":null,"thickness_mm":0.114,"glass_style":"1x106 / 1x1080","resin_content_pct":65.0,"source_id":"FR001","source_location":"HTML construction table 2, data row 12","source_url":"https://www.isola-group.com/pcb-laminates-prepreg/185hr-laminate-and-prepreg/","notes":"Manufacturer construction-specific value; test method/conditioning not stated in this HTML construction table. Thickness is the published nominal value; pressed prepreg thickness must be confirmed with PCB fabricator.","construction":"1x106 / 1x1080","offering":"Alternate","thickness_inch":0.0045,"collection_group":"fr4","record_id":"PCB005253","source_file":"originals/Isola/Isola__185HR__Dk_Df_구성표__FR001.html","dataset_role":"material_published_parameter","dk_input_status":"scalar_with_frequency","review_flags":"test_method_not_stated;measurement_axis_not_stated"}
{"manufacturer":"Isola","product":"P96/P26","material_family":null,"material_form":"core","dk":4.3,"dk_min":null,"dk_max":null,"dk_tolerance":null,"df":0.012,"frequency_ghz":0.5,"frequency_text":"500 MHz","value_type":"published_construction_table","method":null,"axis":null,"thickness_mm":0.787,"glass_style":"4x7628/1x2116","resin_content_pct":39.0,"source_id":"FR019","source_location":"HTML construction table 2, data row 24","source_url":"https://www.isola-group.com/pcb-laminates-prepreg/p96-p26-laminate-and-prepreg/","notes":"Manufacturer construction-specific value; test method/conditioning not stated in this HTML construction table. Thickness is the published nominal value; pressed prepreg thickness must be confirmed with PCB fabricator.","construction":"4x7628/1x2116","offering":null,"thickness_inch":0.031,"collection_group":"fr4","record_id":"PCB007968","source_file":"originals/Isola/Isola__P96-P26__Dk_Df_구성표__FR019.html","dataset_role":"material_published_parameter","dk_input_status":"scalar_with_frequency","review_flags":"test_method_not_stated;measurement_axis_not_stated"}
{"manufacturer":"Isola","product":"P96/P26","material_family":null,"material_form":"core","dk":4.2,"dk_min":null,"dk_max":null,"dk_tolerance":null,"df":0.014,"frequency_ghz":1.0,"frequency_text":"1 GHz","value_type":"published_construction_table","method":null,"axis":null,"thickness_mm":0.787,"glass_style":"4x7628/1x2116","resin_content_pct":39.0,"source_id":"FR019","source_location":"HTML construction table 2, data row 24","source_url":"https://www.isola-group.com/pcb-laminates-prepreg/p96-p26-laminate-and-prepreg/","notes":"Manufacturer construction-specific value; test method/conditioning not stated in this HTML construction table. Thickness is the published nominal value; pressed prepreg thickness must be confirmed with PCB fabricator.","construction":"4x7628/1x2116","offering":null,"thickness_inch":0.031,"collection_group":"fr4","record_id":"PCB007969","source_file":"originals/Isola/Isola__P96-P26__Dk_Df_구성표__FR019.html","dataset_role":"material_published_parameter","dk_input_status":"scalar_with_frequency","review_flags":"test_method_not_stated;measurement_axis_not_stated"}
{"manufacturer":"Isola","product":"P96/P26","material_family":null,"material_form":"core","dk":4.2,"dk_min":null,"dk_max":null,"dk_tolerance":null,"df":0.019,"frequency_ghz":10.0,"frequency_text":"10 Ghz","value_type":"published_construction_table","method":null,"axis":null,"thickness_mm":0.787,"glass_style":"4x7628/1x2116","resin_content_pct":39.0,"source_id":"FR019","source_location":"HTML construction table 2, data row 24","source_url":"https://www.isola-group.com/pcb-laminates-prepreg/p96-p26-laminate-and-prepreg/","notes":"Manufacturer construction-specific value; test method/conditioning not stated in this HTML construction table. Thickness is the published nominal value; pressed prepreg thickness must be confirmed with PCB fabricator.","construction":"4x7628/1x2116","offering":null,"thickness_inch":0.031,"collection_group":"fr4","record_id":"PCB007970","source_file":"originals/Isola/Isola__P96-P26__Dk_Df_구성표__FR019.html","dataset_role":"material_published_parameter","dk_input_status":"scalar_with_frequency","review_flags":"test_method_not_stated;measurement_axis_not_stated"}
{"manufacturer":"Isola","product":"P96/P26","material_family":null,"material_form":"core","dk":4.2,"dk_min":null,"dk_max":null,"dk_tolerance":null,"df":0.014,"frequency_ghz":2.0,"frequency_text":"2 GHz","value_type":"published_construction_table","method":null,"axis":null,"thickness_mm":0.787,"glass_style":"4x7628/1x2116","resin_content_pct":39.0,"source_id":"FR019","source_location":"HTML construction table 2, data row 24","source_url":"https://www.isola-group.com/pcb-laminates-prepreg/p96-p26-laminate-and-prepreg/","notes":"Manufacturer construction-specific value; test method/conditioning not stated in this HTML construction table. Thickness is the published nominal value; pressed prepreg thickness must be confirmed with PCB fabricator.","construction":"4x7628/1x2116","offering":null,"thickness_inch":0.031,"collection_group":"fr4","record_id":"PCB007971","source_file":"originals/Isola/Isola__P96-P26__Dk_Df_구성표__FR019.html","dataset_role":"material_published_parameter","dk_input_status":"scalar_with_frequency","review_flags":"test_method_not_stated;measurement_axis_not_stated"}
{"manufacturer":"Isola","product":"P96/P26","material_family":null,"material_form":"core","dk":4.2,"dk_min":null,"dk_max":null,"dk_tolerance":null,"df":0.017,"frequency_ghz":5.0,"frequency_text":"5 GHz","value_type":"published_construction_table","method":null,"axis":null,"thickness_mm":0.787,"glass_style":"4x7628/1x2116","resin_content_pct":39.0,"source_id":"FR019","source_location":"HTML construction table 2, data row 24","source_url":"https://www.isola-group.com/pcb-laminates-prepreg/p96-p26-laminate-and-prepreg/","notes":"Manufacturer construction-specific value; test method/conditioning not stated in this HTML construction table. Thickness is the published nominal value; pressed prepreg thickness must be confirmed with PCB fabricator.","construction":"4x7628/1x2116","offering":null,"thickness_inch":0.031,"collection_group":"fr4","record_id":"PCB007972","source_file":"originals/Isola/Isola__P96-P26__Dk_Df_구성표__FR019.html","dataset_role":"material_published_parameter","dk_input_status":"scalar_with_frequency","review_flags":"test_method_not_stated;measurement_axis_not_stated"}
{"manufacturer":"Isola","product":"P96/P26","material_family":null,"material_form":"core","dk":4.3,"dk_min":null,"dk_max":null,"dk_tolerance":null,"df":0.01,"frequency_ghz":0.1,"frequency_text":"100 MHz","value_type":"published_construction_table","method":null,"axis":null,"thickness_mm":0.991,"glass_style":"6x7628","resin_content_pct":36.0,"source_id":"FR019","source_location":"HTML construction table 2, data row 25","source_url":"https://www.isola-group.com/pcb-laminates-prepreg/p96-p26-laminate-and-prepreg/","notes":"Manufacturer construction-specific value; test method/conditioning not stated in this HTML construction table. Thickness is the published nominal value; pressed prepreg thickness must be confirmed with PCB fabricator.","construction":"6x7628","offering":null,"thickness_inch":0.039,"collection_group":"fr4","record_id":"PCB007973","source_file":"originals/Isola/Isola__P96-P26__Dk_Df_구성표__FR019.html","dataset_role":"material_published_parameter","dk_input_status":"scalar_with_frequency","review_flags":"test_method_not_stated;measurement_axis_not_stated"}
{"manufacturer":"Isola","product":"P96/P26","material_family":null,"material_form":"core","dk":4.3,"dk_min":null,"dk_max":null,"dk_tolerance":null,"df":0.012,"frequency_ghz":0.5,"frequency_text":"500 MHz","value_type":"published_construction_table","method":null,"axis":null,"thickness_mm":0.991,"glass_style":"6x7628","resin_content_pct":36.0,"source_id":"FR019","source_location":"HTML construction table 2, data row 25","source_url":"https://www.isola-group.com/pcb-laminates-prepreg/p96-p26-laminate-and-prepreg/","notes":"Manufacturer construction-specific value; test method/conditioning not stated in this HTML construction table. Thickness is the published nominal value; pressed prepreg thickness must be confirmed with PCB fabricator.","construction":"6x7628","offering":null,"thickness_inch":0.039,"collection_group":"fr4","record_id":"PCB007974","source_file":"originals/Isola/Isola__P96-P26__Dk_Df_구성표__FR019.html","dataset_role":"material_published_parameter","dk_input_status":"scalar_with_frequency","review_flags":"test_method_not_stated;measurement_axis_not_stated"}
{"manufacturer":"Isola","product":"P96/P26","material_family":null,"material_form":"core","dk":4.3,"dk_min":null,"dk_max":null,"dk_tolerance":null,"df":0.013,"frequency_ghz":1.0,"frequency_text":"1 GHz","value_type":"published_construction_table","method":null,"axis":null,"thickness_mm":0.991,"glass_style":"6x7628","resin_content_pct":36.0,"source_id":"FR019","source_location":"HTML construction table 2, data row 25","source_url":"https://www.isola-group.com/pcb-laminates-prepreg/p96-p26-laminate-and-prepreg/","notes":"Manufacturer construction-specific value; test method/conditioning not stated in this HTML construction table. Thickness is the published nominal value; pressed prepreg thickness must be confirmed with PCB fabricator.","construction":"6x7628","offering":null,"thickness_inch":0.039,"collection_group":"fr4","record_id":"PCB007975","source_file":"originals/Isola/Isola__P96-P26__Dk_Df_구성표__FR019.html","dataset_role":"material_published_parameter","dk_input_status":"scalar_with_frequency","review_flags":"test_method_not_stated;measurement_axis_not_stated"}
{"manufacturer":"Isola","product":"P96/P26","material_family":null,"material_form":"core","dk":4.3,"dk_min":null,"dk_max":null,"dk_tolerance":null,"df":0.018,"frequency_ghz":10.0,"frequency_text":"10 Ghz","value_type":"published_construction_table","method":null,"axis":null,"thickness_mm":0.991,"glass_style":"6x7628","resin_content_pct":36.0,"source_id":"FR019","source_location":"HTML construction table 2, data row 25","source_url":"https://www.isola-group.com/pcb-laminates-prepreg/p96-p26-laminate-and-prepreg/","notes":"Manufacturer construction-specific value; test method/conditioning not stated in this HTML construction table. Thickness is the published nominal value; pressed prepreg thickness must be confirmed with PCB fabricator.","construction":"6x7628","offering":null,"thickness_inch":0.039,"collection_group":"fr4","record_id":"PCB007976","source_file":"originals/Isola/Isola__P96-P26__Dk_Df_구성표__FR019.html","dataset_role":"material_published_parameter","dk_input_status":"scalar_with_frequency","review_flags":"test_method_not_stated;measurement_axis_not_stated"}
{"manufacturer":"Isola","product":"P96/P26","material_family":null,"material_form":"core","dk":4.3,"dk_min":null,"dk_max":null,"dk_tolerance":null,"df":0.014,"frequency_ghz":2.0,"frequency_text":"2 GHz","value_type":"published_construction_table","method":null,"axis":null,"thickness_mm":0.991,"glass_style":"6x7628","resin_content_pct":36.0,"source_id":"FR019","source_location":"HTML construction table 2, data row 25","source_url":"https://www.isola-group.com/pcb-laminates-prepreg/p96-p26-laminate-and-prepreg/","notes":"Manufacturer construction-specific value; test method/conditioning not stated in this HTML construction table. Thickness is the published nominal value; pressed prepreg thickness must be confirmed with PCB fabricator.","construction":"6x7628","offering":null,"thickness_inch":0.039,"collection_group":"fr4","record_id":"PCB007977","source_file":"originals/Isola/Isola__P96-P26__Dk_Df_구성표__FR019.html","dataset_role":"material_published_parameter","dk_input_status":"scalar_with_frequency","review_flags":"test_method_not_stated;measurement_axis_not_stated"}
{"manufacturer":"Isola","product":"P96/P26","material_family":null,"material_form":"core","dk":4.3,"dk_min":null,"dk_max":null,"dk_tolerance":null,"df":0.016,"frequency_ghz":5.0,"frequency_text":"5 GHz","value_type":"published_construction_table","method":null,"axis":null,"thickness_mm":0.991,"glass_style":"6x7628","resin_content_pct":36.0,"source_id":"FR019","source_location":"HTML construction table 2, data row 25","source_url":"https://www.isola-group.com/pcb-laminates-prepreg/p96-p26-laminate-and-prepreg/","notes":"Manufacturer construction-specific value; test method/conditioning not stated in this HTML construction table. Thickness is the published nominal value; pressed prepreg thickness must be confirmed with PCB fabricator.","construction":"6x7628","offering":null,"thickness_inch":0.039,"collection_group":"fr4","record_id":"PCB007978","source_file":"originals/Isola/Isola__P96-P26__Dk_Df_구성표__FR019.html","dataset_role":"material_published_parameter","dk_input_status":"scalar_with_frequency","review_flags":"test_method_not_stated;measurement_axis_not_stated"}
{"manufacturer":"Isola","product":"P96/P26","material_family":null,"material_form":"core","dk":4.3,"dk_min":null,"dk_max":null,"dk_tolerance":null,"df":0.011,"frequency_ghz":0.1,"frequency_text":"100 MHz","value_type":"published_construction_table","method":null,"axis":null,"thickness_mm":1.499,"glass_style":"9x7628","resin_content_pct":38.0,"source_id":"FR019","source_location":"HTML construction table 2, data row 27","source_url":"https://www.isola-group.com/pcb-laminates-prepreg/p96-p26-laminate-and-prepreg/","notes":"Manufacturer construction-specific value; test method/conditioning not stated in this HTML construction table. Thickness is the published nominal value; pressed prepreg thickness must be confirmed with PCB fabricator.","construction":"9x7628","offering":null,"thickness_inch":0.059,"collection_group":"fr4","record_id":"PCB007979","source_file":"originals/Isola/Isola__P96-P26__Dk_Df_구성표__FR019.html","dataset_role":"material_published_parameter","dk_input_status":"scalar_with_frequency","review_flags":"test_method_not_stated;measurement_axis_not_stated"}
{"manufacturer":"Isola","product":"P96/P26","material_family":null,"material_form":"core","dk":4.3,"dk_min":null,"dk_max":null,"dk_tolerance":null,"df":0.012,"frequency_ghz":0.5,"frequency_text":"500 MHz","value_type":"published_construction_table","method":null,"axis":null,"thickness_mm":1.499,"glass_style":"9x7628","resin_content_pct":38.0,"source_id":"FR019","source_location":"HTML construction table 2, data row 27","source_url":"https://www.isola-group.com/pcb-laminates-prepreg/p96-p26-laminate-and-prepreg/","notes":"Manufacturer construction-specific value; test method/conditioning not stated in this HTML construction table. Thickness is the published nominal value; pressed prepreg thickness must be confirmed with PCB fabricator.","construction":"9x7628","offering":null,"thickness_inch":0.059,"collection_group":"fr4","record_id":"PCB007980","source_file":"originals/Isola/Isola__P96-P26__Dk_Df_구성표__FR019.html","dataset_role":"material_published_parameter","dk_input_status":"scalar_with_frequency","review_flags":"test_method_not_stated;measurement_axis_not_stated"}
{"manufacturer":"Isola","product":"P96/P26","material_family":null,"material_form":"core","dk":4.3,"dk_min":null,"dk_max":null,"dk_tolerance":null,"df":0.014,"frequency_ghz":1.0,"frequency_text":"1 GHz","value_type":"published_construction_table","method":null,"axis":null,"thickness_mm":1.499,"glass_style":"9x7628","resin_content_pct":38.0,"source_id":"FR019","source_location":"HTML construction table 2, data row 27","source_url":"https://www.isola-group.com/pcb-laminates-prepreg/p96-p26-laminate-and-prepreg/","notes":"Manufacturer construction-specific value; test method/conditioning not stated in this HTML construction table. Thickness is the published nominal value; pressed prepreg thickness must be confirmed with PCB fabricator.","construction":"9x7628","offering":null,"thickness_inch":0.059,"collection_group":"fr4","record_id":"PCB007981","source_file":"originals/Isola/Isola__P96-P26__Dk_Df_구성표__FR019.html","dataset_role":"material_published_parameter","dk_input_status":"scalar_with_frequency","review_flags":"test_method_not_stated;measurement_axis_not_stated"}
{"manufacturer":"Isola","product":"P96/P26","material_family":null,"material_form":"core","dk":4.2,"dk_min":null,"dk_max":null,"dk_tolerance":null,"df":0.019,"frequency_ghz":10.0,"frequency_text":"10 Ghz","value_type":"published_construction_table","method":null,"axis":null,"thickness_mm":1.499,"glass_style":"9x7628","resin_content_pct":38.0,"source_id":"FR019","source_location":"HTML construction table 2, data row 27","source_url":"https://www.isola-group.com/pcb-laminates-prepreg/p96-p26-laminate-and-prepreg/","notes":"Manufacturer construction-specific value; test method/conditioning not stated in this HTML construction table. Thickness is the published nominal value; pressed prepreg thickness must be confirmed with PCB fabricator.","construction":"9x7628","offering":null,"thickness_inch":0.059,"collection_group":"fr4","record_id":"PCB007982","source_file":"originals/Isola/Isola__P96-P26__Dk_Df_구성표__FR019.html","dataset_role":"material_published_parameter","dk_input_status":"scalar_with_frequency","review_flags":"test_method_not_stated;measurement_axis_not_stated"}
{"manufacturer":"Isola","product":"P96/P26","material_family":null,"material_form":"core","dk":4.3,"dk_min":null,"dk_max":null,"dk_tolerance":null,"df":0.014,"frequency_ghz":2.0,"frequency_text":"2 GHz","value_type":"published_construction_table","method":null,"axis":null,"thickness_mm":1.499,"glass_style":"9x7628","resin_content_pct":38.0,"source_id":"FR019","source_location":"HTML construction table 2, data row 27","source_url":"https://www.isola-group.com/pcb-laminates-prepreg/p96-p26-laminate-and-prepreg/","notes":"Manufacturer construction-specific value; test method/conditioning not stated in this HTML construction table. Thickness is the published nominal value; pressed prepreg thickness must be confirmed with PCB fabricator.","construction":"9x7628","offering":null,"thickness_inch":0.059,"collection_group":"fr4","record_id":"PCB007983","source_file":"originals/Isola/Isola__P96-P26__Dk_Df_구성표__FR019.html","dataset_role":"material_published_parameter","dk_input_status":"scalar_with_frequency","review_flags":"test_method_not_stated;measurement_axis_not_stated"}
{"manufacturer":"Isola","product":"P96/P26","material_family":null,"material_form":"core","dk":4.2,"dk_min":null,"dk_max":null,"dk_tolerance":null,"df":0.017,"frequency_ghz":5.0,"frequency_text":"5 GHz","value_type":"published_construction_table","method":null,"axis":null,"thickness_mm":1.499,"glass_style":"9x7628","resin_content_pct":38.0,"source_id":"FR019","source_location":"HTML construction table 2, data row 27","source_url":"https://www.isola-group.com/pcb-laminates-prepreg/p96-p26-laminate-and-prepreg/","notes":"Manufacturer construction-specific value; test method/conditioning not stated in this HTML construction table. Thickness is the published nominal value; pressed prepreg thickness must be confirmed with PCB fabricator.","construction":"9x7628","offering":null,"thickness_inch":0.059,"collection_group":"fr4","record_id":"PCB007984","source_file":"originals/Isola/Isola__P96-P26__Dk_Df_구성표__FR019.html","dataset_role":"material_published_parameter","dk_input_status":"scalar_with_frequency","review_flags":"test_method_not_stated;measurement_axis_not_stated"}
{"manufacturer":"Isola","product":"P96/P26","material_family":null,"material_form":"prepreg","dk":3.59,"dk_min":null,"dk_max":null,"dk_tolerance":null,"df":0.0156,"frequency_ghz":0.1,"frequency_text":"100 MHz","value_type":"published_construction_table","method":null,"axis":null,"thickness_mm":0.064,"glass_style":"106","resin_content_pct":75.0,"source_id":"FR019","source_location":"HTML construction table 3, data row 1","source_url":"https://www.isola-group.com/pcb-laminates-prepreg/p96-p26-laminate-and-prepreg/","notes":"Manufacturer construction-specific value; test method/conditioning not stated in this HTML construction table. Thickness is the published nominal value; pressed prepreg thickness must be confirmed with PCB fabricator.","construction":"106","offering":null,"thickness_inch":0.0025,"collection_group":"fr4","record_id":"PCB007985","source_file":"originals/Isola/Isola__P96-P26__Dk_Df_구성표__FR019.html","dataset_role":"material_published_parameter","dk_input_status":"scalar_with_frequency","review_flags":"test_method_not_stated;measurement_axis_not_stated"}
{"manufacturer":"Isola","product":"P96/P26","material_family":null,"material_form":"prepreg","dk":3.55,"dk_min":null,"dk_max":null,"dk_tolerance":null,"df":0.0177,"frequency_ghz":0.5,"frequency_text":"500 MHz","value_type":"published_construction_table","method":null,"axis":null,"thickness_mm":0.064,"glass_style":"106","resin_content_pct":75.0,"source_id":"FR019","source_location":"HTML construction table 3, data row 1","source_url":"https://www.isola-group.com/pcb-laminates-prepreg/p96-p26-laminate-and-prepreg/","notes":"Manufacturer construction-specific value; test method/conditioning not stated in this HTML construction table. Thickness is the published nominal value; pressed prepreg thickness must be confirmed with PCB fabricator.","construction":"106","offering":null,"thickness_inch":0.0025,"collection_group":"fr4","record_id":"PCB007986","source_file":"originals/Isola/Isola__P96-P26__Dk_Df_구성표__FR019.html","dataset_role":"material_published_parameter","dk_input_status":"scalar_with_frequency","review_flags":"test_method_not_stated;measurement_axis_not_stated"}
{"manufacturer":"Isola","product":"P96/P26","material_family":null,"material_form":"prepreg","dk":3.53,"dk_min":null,"dk_max":null,"dk_tolerance":null,"df":0.0205,"frequency_ghz":1.0,"frequency_text":"1 GHz","value_type":"published_construction_table","method":null,"axis":null,"thickness_mm":0.064,"glass_style":"106","resin_content_pct":75.0,"source_id":"FR019","source_location":"HTML construction table 3, data row 1","source_url":"https://www.isola-group.com/pcb-laminates-prepreg/p96-p26-laminate-and-prepreg/","notes":"Manufacturer construction-specific value; test method/conditioning not stated in this HTML construction table. Thickness is the published nominal value; pressed prepreg thickness must be confirmed with PCB fabricator.","construction":"106","offering":null,"thickness_inch":0.0025,"collection_group":"fr4","record_id":"PCB007987","source_file":"originals/Isola/Isola__P96-P26__Dk_Df_구성표__FR019.html","dataset_role":"material_published_parameter","dk_input_status":"scalar_with_frequency","review_flags":"test_method_not_stated;measurement_axis_not_stated"}
{"manufacturer":"Isola","product":"P96/P26","material_family":null,"material_form":"prepreg","dk":3.48,"dk_min":null,"dk_max":null,"dk_tolerance":null,"df":0.0302,"frequency_ghz":10.0,"frequency_text":"10 Ghz","value_type":"published_construction_table","method":null,"axis":null,"thickness_mm":0.064,"glass_style":"106","resin_content_pct":75.0,"source_id":"FR019","source_location":"HTML construction table 3, data row 1","source_url":"https://www.isola-group.com/pcb-laminates-prepreg/p96-p26-laminate-and-prepreg/","notes":"Manufacturer construction-specific value; test method/conditioning not stated in this HTML construction table. Thickness is the published nominal value; pressed prepreg thickness must be confirmed with PCB fabricator.","construction":"106","offering":null,"thickness_inch":0.0025,"collection_group":"fr4","record_id":"PCB007988","source_file":"originals/Isola/Isola__P96-P26__Dk_Df_구성표__FR019.html","dataset_role":"material_published_parameter","dk_input_status":"scalar_with_frequency","review_flags":"test_method_not_stated;measurement_axis_not_stated"}
{"manufacturer":"Isola","product":"P96/P26","material_family":null,"material_form":"prepreg","dk":3.5,"dk_min":null,"dk_max":null,"dk_tolerance":null,"df":0.0215,"frequency_ghz":2.0,"frequency_text":"2 GHz","value_type":"published_construction_table","method":null,"axis":null,"thickness_mm":0.064,"glass_style":"106","resin_content_pct":75.0,"source_id":"FR019","source_location":"HTML construction table 3, data row 1","source_url":"https://www.isola-group.com/pcb-laminates-prepreg/p96-p26-laminate-and-prepreg/","notes":"Manufacturer construction-specific value; test method/conditioning not stated in this HTML construction table. Thickness is the published nominal value; pressed prepreg thickness must be confirmed with PCB fabricator.","construction":"106","offering":null,"thickness_inch":0.0025,"collection_group":"fr4","record_id":"PCB007989","source_file":"originals/Isola/Isola__P96-P26__Dk_Df_구성표__FR019.html","dataset_role":"material_published_parameter","dk_input_status":"scalar_with_frequency","review_flags":"test_method_not_stated;measurement_axis_not_stated"}
{"manufacturer":"Isola","product":"P96/P26","material_family":null,"material_form":"prepreg","dk":3.48,"dk_min":null,"dk_max":null,"dk_tolerance":null,"df":0.0255,"frequency_ghz":5.0,"frequency_text":"5 GHz","value_type":"published_construction_table","method":null,"axis":null,"thickness_mm":0.064,"glass_style":"106","resin_content_pct":75.0,"source_id":"FR019","source_location":"HTML construction table 3, data row 1","source_url":"https://www.isola-group.com/pcb-laminates-prepreg/p96-p26-laminate-and-prepreg/","notes":"Manufacturer construction-specific value; test method/conditioning not stated in this HTML construction table. Thickness is the published nominal value; pressed prepreg thickness must be confirmed with PCB fabricator.","construction":"106","offering":null,"thickness_inch":0.0025,"collection_group":"fr4","record_id":"PCB007990","source_file":"originals/Isola/Isola__P96-P26__Dk_Df_구성표__FR019.html","dataset_role":"material_published_parameter","dk_input_status":"scalar_with_frequency","review_flags":"test_method_not_stated;measurement_axis_not_stated"}
{"manufacturer":"Isola","product":"P96/P26","material_family":null,"material_form":"prepreg","dk":3.76,"dk_min":null,"dk_max":null,"dk_tolerance":null,"df":0.0144,"frequency_ghz":0.1,"frequency_text":"100 MHz","value_type":"published_construction_table","method":null,"axis":null,"thickness_mm":0.081,"glass_style":"1080","resin_content_pct":65.0,"source_id":"FR019","source_location":"HTML construction table 3, data row 2","source_url":"https://www.isola-group.com/pcb-laminates-prepreg/p96-p26-laminate-and-prepreg/","notes":"Manufacturer construction-specific value; test method/conditioning not stated in this HTML construction table. Thickness is the published nominal value; pressed prepreg thickness must be confirmed with PCB fabricator.","construction":"1080","offering":null,"thickness_inch":0.0032,"collection_group":"fr4","record_id":"PCB007991","source_file":"originals/Isola/Isola__P96-P26__Dk_Df_구성표__FR019.html","dataset_role":"material_published_parameter","dk_input_status":"scalar_with_frequency","review_flags":"test_method_not_stated;measurement_axis_not_stated"}
{"manufacturer":"Isola","product":"P96/P26","material_family":null,"material_form":"prepreg","dk":3.72,"dk_min":null,"dk_max":null,"dk_tolerance":null,"df":0.0163,"frequency_ghz":0.5,"frequency_text":"500 MHz","value_type":"published_construction_table","method":null,"axis":null,"thickness_mm":0.081,"glass_style":"1080","resin_content_pct":65.0,"source_id":"FR019","source_location":"HTML construction table 3, data row 2","source_url":"https://www.isola-group.com/pcb-laminates-prepreg/p96-p26-laminate-and-prepreg/","notes":"Manufacturer construction-specific value; test method/conditioning not stated in this HTML construction table. Thickness is the published nominal value; pressed prepreg thickness must be confirmed with PCB fabricator.","construction":"1080","offering":null,"thickness_inch":0.0032,"collection_group":"fr4","record_id":"PCB007992","source_file":"originals/Isola/Isola__P96-P26__Dk_Df_구성표__FR019.html","dataset_role":"material_published_parameter","dk_input_status":"scalar_with_frequency","review_flags":"test_method_not_stated;measurement_axis_not_stated"}
{"manufacturer":"Isola","product":"P96/P26","material_family":null,"material_form":"prepreg","dk":3.7,"dk_min":null,"dk_max":null,"dk_tolerance":null,"df":0.0187,"frequency_ghz":1.0,"frequency_text":"1 GHz","value_type":"published_construction_table","method":null,"axis":null,"thickness_mm":0.081,"glass_style":"1080","resin_content_pct":65.0,"source_id":"FR019","source_location":"HTML construction table 3, data row 2","source_url":"https://www.isola-group.com/pcb-laminates-prepreg/p96-p26-laminate-and-prepreg/","notes":"Manufacturer construction-specific value; test method/conditioning not stated in this HTML construction table. Thickness is the published nominal value; pressed prepreg thickness must be confirmed with PCB fabricator.","construction":"1080","offering":null,"thickness_inch":0.0032,"collection_group":"fr4","record_id":"PCB007993","source_file":"originals/Isola/Isola__P96-P26__Dk_Df_구성표__FR019.html","dataset_role":"material_published_parameter","dk_input_status":"scalar_with_frequency","review_flags":"test_method_not_stated;measurement_axis_not_stated"}
{"manufacturer":"Isola","product":"P96/P26","material_family":null,"material_form":"prepreg","dk":3.66,"dk_min":null,"dk_max":null,"dk_tolerance":null,"df":0.0272,"frequency_ghz":10.0,"frequency_text":"10 Ghz","value_type":"published_construction_table","method":null,"axis":null,"thickness_mm":0.081,"glass_style":"1080","resin_content_pct":65.0,"source_id":"FR019","source_location":"HTML construction table 3, data row 2","source_url":"https://www.isola-group.com/pcb-laminates-prepreg/p96-p26-laminate-and-prepreg/","notes":"Manufacturer construction-specific value; test method/conditioning not stated in this HTML construction table. Thickness is the published nominal value; pressed prepreg thickness must be confirmed with PCB fabricator.","construction":"1080","offering":null,"thickness_inch":0.0032,"collection_group":"fr4","record_id":"PCB007994","source_file":"originals/Isola/Isola__P96-P26__Dk_Df_구성표__FR019.html","dataset_role":"material_published_parameter","dk_input_status":"scalar_with_frequency","review_flags":"test_method_not_stated;measurement_axis_not_stated"}
{"manufacturer":"Isola","product":"P96/P26","material_family":null,"material_form":"prepreg","dk":3.67,"dk_min":null,"dk_max":null,"dk_tolerance":null,"df":0.0195,"frequency_ghz":2.0,"frequency_text":"2 GHz","value_type":"published_construction_table","method":null,"axis":null,"thickness_mm":0.081,"glass_style":"1080","resin_content_pct":65.0,"source_id":"FR019","source_location":"HTML construction table 3, data row 2","source_url":"https://www.isola-group.com/pcb-laminates-prepreg/p96-p26-laminate-and-prepreg/","notes":"Manufacturer construction-specific value; test method/conditioning not stated in this HTML construction table. Thickness is the published nominal value; pressed prepreg thickness must be confirmed with PCB fabricator.","construction":"1080","offering":null,"thickness_inch":0.0032,"collection_group":"fr4","record_id":"PCB007995","source_file":"originals/Isola/Isola__P96-P26__Dk_Df_구성표__FR019.html","dataset_role":"material_published_parameter","dk_input_status":"scalar_with_frequency","review_flags":"test_method_not_stated;measurement_axis_not_stated"}
{"manufacturer":"Isola","product":"P96/P26","material_family":null,"material_form":"prepreg","dk":3.66,"dk_min":null,"dk_max":null,"dk_tolerance":null,"df":0.0231,"frequency_ghz":5.0,"frequency_text":"5 GHz","value_type":"published_construction_table","method":null,"axis":null,"thickness_mm":0.081,"glass_style":"1080","resin_content_pct":65.0,"source_id":"FR019","source_location":"HTML construction table 3, data row 2","source_url":"https://www.isola-group.com/pcb-laminates-prepreg/p96-p26-laminate-and-prepreg/","notes":"Manufacturer construction-specific value; test method/conditioning not stated in this HTML construction table. Thickness is the published nominal value; pressed prepreg thickness must be confirmed with PCB fabricator.","construction":"1080","offering":null,"thickness_inch":0.0032,"collection_group":"fr4","record_id":"PCB007996","source_file":"originals/Isola/Isola__P96-P26__Dk_Df_구성표__FR019.html","dataset_role":"material_published_parameter","dk_input_status":"scalar_with_frequency","review_flags":"test_method_not_stated;measurement_axis_not_stated"}
{"manufacturer":"Isola","product":"P96/P26","material_family":null,"material_form":"prepreg","dk":3.91,"dk_min":null,"dk_max":null,"dk_tolerance":null,"df":0.0135,"frequency_ghz":0.1,"frequency_text":"100 MHz","value_type":"published_construction_table","method":null,"axis":null,"thickness_mm":0.112,"glass_style":"2113","resin_content_pct":57.0,"source_id":"FR019","source_location":"HTML construction table 3, data row 3","source_url":"https://www.isola-group.com/pcb-laminates-prepreg/p96-p26-laminate-and-prepreg/","notes":"Manufacturer construction-specific value; test method/conditioning not stated in this HTML construction table. Thickness is the published nominal value; pressed prepreg thickness must be confirmed with PCB fabricator.","construction":"2113","offering":null,"thickness_inch":0.0044,"collection_group":"fr4","record_id":"PCB007997","source_file":"originals/Isola/Isola__P96-P26__Dk_Df_구성표__FR019.html","dataset_role":"material_published_parameter","dk_input_status":"scalar_with_frequency","review_flags":"test_method_not_stated;measurement_axis_not_stated"}
{"manufacturer":"Isola","product":"P96/P26","material_family":null,"material_form":"prepreg","dk":3.87,"dk_min":null,"dk_max":null,"dk_tolerance":null,"df":0.0152,"frequency_ghz":0.5,"frequency_text":"500 MHz","value_type":"published_construction_table","method":null,"axis":null,"thickness_mm":0.112,"glass_style":"2113","resin_content_pct":57.0,"source_id":"FR019","source_location":"HTML construction table 3, data row 3","source_url":"https://www.isola-group.com/pcb-laminates-prepreg/p96-p26-laminate-and-prepreg/","notes":"Manufacturer construction-specific value; test method/conditioning not stated in this HTML construction table. Thickness is the published nominal value; pressed prepreg thickness must be confirmed with PCB fabricator.","construction":"2113","offering":null,"thickness_inch":0.0044,"collection_group":"fr4","record_id":"PCB007998","source_file":"originals/Isola/Isola__P96-P26__Dk_Df_구성표__FR019.html","dataset_role":"material_published_parameter","dk_input_status":"scalar_with_frequency","review_flags":"test_method_not_stated;measurement_axis_not_stated"}
{"manufacturer":"Isola","product":"P96/P26","material_family":null,"material_form":"prepreg","dk":3.86,"dk_min":null,"dk_max":null,"dk_tolerance":null,"df":0.0173,"frequency_ghz":1.0,"frequency_text":"1 GHz","value_type":"published_construction_table","method":null,"axis":null,"thickness_mm":0.112,"glass_style":"2113","resin_content_pct":57.0,"source_id":"FR019","source_location":"HTML construction table 3, data row 3","source_url":"https://www.isola-group.com/pcb-laminates-prepreg/p96-p26-laminate-and-prepreg/","notes":"Manufacturer construction-specific value; test method/conditioning not stated in this HTML construction table. Thickness is the published nominal value; pressed prepreg thickness must be confirmed with PCB fabricator.","construction":"2113","offering":null,"thickness_inch":0.0044,"collection_group":"fr4","record_id":"PCB007999","source_file":"originals/Isola/Isola__P96-P26__Dk_Df_구성표__FR019.html","dataset_role":"material_published_parameter","dk_input_status":"scalar_with_frequency","review_flags":"test_method_not_stated;measurement_axis_not_stated"}
{"manufacturer":"Isola","product":"P96/P26","material_family":null,"material_form":"prepreg","dk":3.82,"dk_min":null,"dk_max":null,"dk_tolerance":null,"df":0.0247,"frequency_ghz":10.0,"frequency_text":"10 Ghz","value_type":"published_construction_table","method":null,"axis":null,"thickness_mm":0.112,"glass_style":"2113","resin_content_pct":57.0,"source_id":"FR019","source_location":"HTML construction table 3, data row 3","source_url":"https://www.isola-group.com/pcb-laminates-prepreg/p96-p26-laminate-and-prepreg/","notes":"Manufacturer construction-specific value; test method/conditioning not stated in this HTML construction table. Thickness is the published nominal value; pressed prepreg thickness must be confirmed with PCB fabricator.","construction":"2113","offering":null,"thickness_inch":0.0044,"collection_group":"fr4","record_id":"PCB008000","source_file":"originals/Isola/Isola__P96-P26__Dk_Df_구성표__FR019.html","dataset_role":"material_published_parameter","dk_input_status":"scalar_with_frequency","review_flags":"test_method_not_stated;measurement_axis_not_stated"}
{"manufacturer":"Isola","product":"P96/P26","material_family":null,"material_form":"prepreg","dk":3.83,"dk_min":null,"dk_max":null,"dk_tolerance":null,"df":0.018,"frequency_ghz":2.0,"frequency_text":"2 GHz","value_type":"published_construction_table","method":null,"axis":null,"thickness_mm":0.112,"glass_style":"2113","resin_content_pct":57.0,"source_id":"FR019","source_location":"HTML construction table 3, data row 3","source_url":"https://www.isola-group.com/pcb-laminates-prepreg/p96-p26-laminate-and-prepreg/","notes":"Manufacturer construction-specific value; test method/conditioning not stated in this HTML construction table. Thickness is the published nominal value; pressed prepreg thickness must be confirmed with PCB fabricator.","construction":"2113","offering":null,"thickness_inch":0.0044,"collection_group":"fr4","record_id":"PCB008001","source_file":"originals/Isola/Isola__P96-P26__Dk_Df_구성표__FR019.html","dataset_role":"material_published_parameter","dk_input_status":"scalar_with_frequency","review_flags":"test_method_not_stated;measurement_axis_not_stated"}
{"manufacturer":"Isola","product":"P96/P26","material_family":null,"material_form":"prepreg","dk":3.82,"dk_min":null,"dk_max":null,"dk_tolerance":null,"df":0.0211,"frequency_ghz":5.0,"frequency_text":"5 GHz","value_type":"published_construction_table","method":null,"axis":null,"thickness_mm":0.112,"glass_style":"2113","resin_content_pct":57.0,"source_id":"FR019","source_location":"HTML construction table 3, data row 3","source_url":"https://www.isola-group.com/pcb-laminates-prepreg/p96-p26-laminate-and-prepreg/","notes":"Manufacturer construction-specific value; test method/conditioning not stated in this HTML construction table. Thickness is the published nominal value; pressed prepreg thickness must be confirmed with PCB fabricator.","construction":"2113","offering":null,"thickness_inch":0.0044,"collection_group":"fr4","record_id":"PCB008002","source_file":"originals/Isola/Isola__P96-P26__Dk_Df_구성표__FR019.html","dataset_role":"material_published_parameter","dk_input_status":"scalar_with_frequency","review_flags":"test_method_not_stated;measurement_axis_not_stated"}
{"manufacturer":"Isola","product":"P96/P26","material_family":null,"material_form":"prepreg","dk":3.97,"dk_min":null,"dk_max":null,"dk_tolerance":null,"df":0.0132,"frequency_ghz":0.1,"frequency_text":"100 MHz","value_type":"published_construction_table","method":null,"axis":null,"thickness_mm":0.132,"glass_style":"2116","resin_content_pct":54.0,"source_id":"FR019","source_location":"HTML construction table 3, data row 4","source_url":"https://www.isola-group.com/pcb-laminates-prepreg/p96-p26-laminate-and-prepreg/","notes":"Manufacturer construction-specific value; test method/conditioning not stated in this HTML construction table. Thickness is the published nominal value; pressed prepreg thickness must be confirmed with PCB fabricator.","construction":"2116","offering":null,"thickness_inch":0.0052,"collection_group":"fr4","record_id":"PCB008003","source_file":"originals/Isola/Isola__P96-P26__Dk_Df_구성표__FR019.html","dataset_role":"material_published_parameter","dk_input_status":"scalar_with_frequency","review_flags":"test_method_not_stated;measurement_axis_not_stated"}
