Repository: EIDOSDATA/TraceWave-Studio

# PCB 유전율과 적층 자료

수집/정리 기준일: 2026-11-11.

먼저 [전체 자료 안내 엑셀](Excel/00_전체_자료_안내.xlsx)을 연다. 회사별 엑셀은 `Excel/`에 있고, 원문 검색은 [HTML 안내](START_HERE_ko.html)를 사용한다.

- [자료 사용 안내](docs/자료_사용_안내.md): 폴더, 단위, 조건 선택과 내보내기.
- [자료 검토 결과](docs/자료_검토_결과.md): 확인한 범위, 오류/공백, 정리 내역.
- [TraceWave Studio 연결 설계](../../../Code/docs/pcb_material_catalog.md): 사용자 직접 입력, 소재 선택, 제조업체 적층 선택과 현재 구현의 경계.

57,340개 조건별 관측, 36개 회사와 일반 재료 참고 자료 1개 그룹, 1,756개 출처 기록을 보존했다. 새 엑셀은 전체 안내 1개와 회사/참고 자료별 37개로 총 38개다. 행 수는 고유 소재나 독립 측정 수가 아니다. 공식 자료에 값이 있어도 실제 제조 조건과 해석 대역에 맞는지 확인해야 한다.

사람이 보는 엑셀과 프로그램용 JSONL을 분리했다. 원문 PDF/HTML의 바이트는 보존하면서 파일명을 회사와 소재/용도 중심으로 바꿨다. 중복 저장한 데이터 사본은 복구 폴더로 옮겼고 관측 수치는 삭제하지 않았다.

File: 00_REF/PCB RF ANT/05_PCB_Dielectric_Data_2026/data/observations/Isola.jsonl (part 77 of 92)
{"manufacturer":"Isola","product":"185HR","material_family":null,"material_form":"core","dk":3.97,"dk_min":null,"dk_max":null,"dk_tolerance":null,"df":0.017,"frequency_ghz":0.1,"frequency_text":"100 MHz","value_type":"published_construction_table","method":null,"axis":null,"thickness_mm":0.114,"glass_style":"1x106 / 1x1080","resin_content_pct":65.0,"source_id":"FR001","source_location":"HTML construction table 2, data row 12","source_url":"https://www.isola-group.com/pcb-laminates-prepreg/185hr-laminate-and-prepreg/","notes":"Manufacturer construction-specific value; test method/conditioning not stated in this HTML construction table. Thickness is the published nominal value; pressed prepreg thickness must be confirmed with PCB fabricator.","construction":"1x106 / 1x1080","offering":"Alternate","thickness_inch":0.0045,"collection_group":"fr4","record_id":"PCB005253","source_file":"originals/Isola/Isola__185HR__Dk_Df_구성표__FR001.html","dataset_role":"material_published_parameter","dk_input_status":"scalar_with_frequency","review_flags":"test_method_not_stated;measurement_axis_not_stated"}
{"manufacturer":"Isola","product":"P96/P26","material_family":null,"material_form":"prepreg","dk":3.93,"dk_min":null,"dk_max":null,"dk_tolerance":null,"df":0.0147,"frequency_ghz":0.5,"frequency_text":"500 MHz","value_type":"published_construction_table","method":null,"axis":null,"thickness_mm":0.132,"glass_style":"2116","resin_content_pct":54.0,"source_id":"FR019","source_location":"HTML construction table 3, data row 4","source_url":"https://www.isola-group.com/pcb-laminates-prepreg/p96-p26-laminate-and-prepreg/","notes":"Manufacturer construction-specific value; test method/conditioning not stated in this HTML construction table. Thickness is the published nominal value; pressed prepreg thickness must be confirmed with PCB fabricator.","construction":"2116","offering":null,"thickness_inch":0.0052,"collection_group":"fr4","record_id":"PCB008004","source_file":"originals/Isola/Isola__P96-P26__Dk_Df_구성표__FR019.html","dataset_role":"material_published_parameter","dk_input_status":"scalar_with_frequency","review_flags":"test_method_not_stated;measurement_axis_not_stated"}
{"manufacturer":"Isola","product":"P96/P26","material_family":null,"material_form":"prepreg","dk":3.92,"dk_min":null,"dk_max":null,"dk_tolerance":null,"df":0.0167,"frequency_ghz":1.0,"frequency_text":"1 GHz","value_type":"published_construction_table","method":null,"axis":null,"thickness_mm":0.132,"glass_style":"2116","resin_content_pct":54.0,"source_id":"FR019","source_location":"HTML construction table 3, data row 4","source_url":"https://www.isola-group.com/pcb-laminates-prepreg/p96-p26-laminate-and-prepreg/","notes":"Manufacturer construction-specific value; test method/conditioning not stated in this HTML construction table. Thickness is the published nominal value; pressed prepreg thickness must be confirmed with PCB fabricator.","construction":"2116","offering":null,"thickness_inch":0.0052,"collection_group":"fr4","record_id":"PCB008005","source_file":"originals/Isola/Isola__P96-P26__Dk_Df_구성표__FR019.html","dataset_role":"material_published_parameter","dk_input_status":"scalar_with_frequency","review_flags":"test_method_not_stated;measurement_axis_not_stated"}
{"manufacturer":"Isola","product":"P96/P26","material_family":null,"material_form":"prepreg","dk":3.88,"dk_min":null,"dk_max":null,"dk_tolerance":null,"df":0.0238,"frequency_ghz":10.0,"frequency_text":"10 Ghz","value_type":"published_construction_table","method":null,"axis":null,"thickness_mm":0.132,"glass_style":"2116","resin_content_pct":54.0,"source_id":"FR019","source_location":"HTML construction table 3, data row 4","source_url":"https://www.isola-group.com/pcb-laminates-prepreg/p96-p26-laminate-and-prepreg/","notes":"Manufacturer construction-specific value; test method/conditioning not stated in this HTML construction table. Thickness is the published nominal value; pressed prepreg thickness must be confirmed with PCB fabricator.","construction":"2116","offering":null,"thickness_inch":0.0052,"collection_group":"fr4","record_id":"PCB008006","source_file":"originals/Isola/Isola__P96-P26__Dk_Df_구성표__FR019.html","dataset_role":"material_published_parameter","dk_input_status":"scalar_with_frequency","review_flags":"test_method_not_stated;measurement_axis_not_stated"}
{"manufacturer":"Isola","product":"P96/P26","material_family":null,"material_form":"prepreg","dk":3.89,"dk_min":null,"dk_max":null,"dk_tolerance":null,"df":0.0174,"frequency_ghz":2.0,"frequency_text":"2 GHz","value_type":"published_construction_table","method":null,"axis":null,"thickness_mm":0.132,"glass_style":"2116","resin_content_pct":54.0,"source_id":"FR019","source_location":"HTML construction table 3, data row 4","source_url":"https://www.isola-group.com/pcb-laminates-prepreg/p96-p26-laminate-and-prepreg/","notes":"Manufacturer construction-specific value; test method/conditioning not stated in this HTML construction table. Thickness is the published nominal value; pressed prepreg thickness must be confirmed with PCB fabricator.","construction":"2116","offering":null,"thickness_inch":0.0052,"collection_group":"fr4","record_id":"PCB008007","source_file":"originals/Isola/Isola__P96-P26__Dk_Df_구성표__FR019.html","dataset_role":"material_published_parameter","dk_input_status":"scalar_with_frequency","review_flags":"test_method_not_stated;measurement_axis_not_stated"}
{"manufacturer":"Isola","product":"P96/P26","material_family":null,"material_form":"prepreg","dk":3.88,"dk_min":null,"dk_max":null,"dk_tolerance":null,"df":0.0203,"frequency_ghz":5.0,"frequency_text":"5 GHz","value_type":"published_construction_table","method":null,"axis":null,"thickness_mm":0.132,"glass_style":"2116","resin_content_pct":54.0,"source_id":"FR019","source_location":"HTML construction table 3, data row 4","source_url":"https://www.isola-group.com/pcb-laminates-prepreg/p96-p26-laminate-and-prepreg/","notes":"Manufacturer construction-specific value; test method/conditioning not stated in this HTML construction table. Thickness is the published nominal value; pressed prepreg thickness must be confirmed with PCB fabricator.","construction":"2116","offering":null,"thickness_inch":0.0052,"collection_group":"fr4","record_id":"PCB008008","source_file":"originals/Isola/Isola__P96-P26__Dk_Df_구성표__FR019.html","dataset_role":"material_published_parameter","dk_input_status":"scalar_with_frequency","review_flags":"test_method_not_stated;measurement_axis_not_stated"}
{"manufacturer":"Isola","product":"P96/P26","material_family":null,"material_form":"prepreg","dk":4.22,"dk_min":null,"dk_max":null,"dk_tolerance":null,"df":0.0115,"frequency_ghz":0.1,"frequency_text":"100 MHz","value_type":"published_construction_table","method":null,"axis":null,"thickness_mm":0.188,"glass_style":"7628","resin_content_pct":42.0,"source_id":"FR019","source_location":"HTML construction table 3, data row 5","source_url":"https://www.isola-group.com/pcb-laminates-prepreg/p96-p26-laminate-and-prepreg/","notes":"Manufacturer construction-specific value; test method/conditioning not stated in this HTML construction table. Thickness is the published nominal value; pressed prepreg thickness must be confirmed with PCB fabricator.","construction":"7628","offering":null,"thickness_inch":0.0074,"collection_group":"fr4","record_id":"PCB008009","source_file":"originals/Isola/Isola__P96-P26__Dk_Df_구성표__FR019.html","dataset_role":"material_published_parameter","dk_input_status":"scalar_with_frequency","review_flags":"test_method_not_stated;measurement_axis_not_stated"}
{"manufacturer":"Isola","product":"P96/P26","material_family":null,"material_form":"prepreg","dk":4.19,"dk_min":null,"dk_max":null,"dk_tolerance":null,"df":0.0128,"frequency_ghz":0.5,"frequency_text":"500 MHz","value_type":"published_construction_table","method":null,"axis":null,"thickness_mm":0.188,"glass_style":"7628","resin_content_pct":42.0,"source_id":"FR019","source_location":"HTML construction table 3, data row 5","source_url":"https://www.isola-group.com/pcb-laminates-prepreg/p96-p26-laminate-and-prepreg/","notes":"Manufacturer construction-specific value; test method/conditioning not stated in this HTML construction table. Thickness is the published nominal value; pressed prepreg thickness must be confirmed with PCB fabricator.","construction":"7628","offering":null,"thickness_inch":0.0074,"collection_group":"fr4","record_id":"PCB008010","source_file":"originals/Isola/Isola__P96-P26__Dk_Df_구성표__FR019.html","dataset_role":"material_published_parameter","dk_input_status":"scalar_with_frequency","review_flags":"test_method_not_stated;measurement_axis_not_stated"}
{"manufacturer":"Isola","product":"P96/P26","material_family":null,"material_form":"prepreg","dk":4.18,"dk_min":null,"dk_max":null,"dk_tolerance":null,"df":0.0145,"frequency_ghz":1.0,"frequency_text":"1 GHz","value_type":"published_construction_table","method":null,"axis":null,"thickness_mm":0.188,"glass_style":"7628","resin_content_pct":42.0,"source_id":"FR019","source_location":"HTML construction table 3, data row 5","source_url":"https://www.isola-group.com/pcb-laminates-prepreg/p96-p26-laminate-and-prepreg/","notes":"Manufacturer construction-specific value; test method/conditioning not stated in this HTML construction table. Thickness is the published nominal value; pressed prepreg thickness must be confirmed with PCB fabricator.","construction":"7628","offering":null,"thickness_inch":0.0074,"collection_group":"fr4","record_id":"PCB008011","source_file":"originals/Isola/Isola__P96-P26__Dk_Df_구성표__FR019.html","dataset_role":"material_published_parameter","dk_input_status":"scalar_with_frequency","review_flags":"test_method_not_stated;measurement_axis_not_stated"}
{"manufacturer":"Isola","product":"P96/P26","material_family":null,"material_form":"prepreg","dk":4.14,"dk_min":null,"dk_max":null,"dk_tolerance":null,"df":0.0201,"frequency_ghz":10.0,"frequency_text":"10 Ghz","value_type":"published_construction_table","method":null,"axis":null,"thickness_mm":0.188,"glass_style":"7628","resin_content_pct":42.0,"source_id":"FR019","source_location":"HTML construction table 3, data row 5","source_url":"https://www.isola-group.com/pcb-laminates-prepreg/p96-p26-laminate-and-prepreg/","notes":"Manufacturer construction-specific value; test method/conditioning not stated in this HTML construction table. Thickness is the published nominal value; pressed prepreg thickness must be confirmed with PCB fabricator.","construction":"7628","offering":null,"thickness_inch":0.0074,"collection_group":"fr4","record_id":"PCB008012","source_file":"originals/Isola/Isola__P96-P26__Dk_Df_구성표__FR019.html","dataset_role":"material_published_parameter","dk_input_status":"scalar_with_frequency","review_flags":"test_method_not_stated;measurement_axis_not_stated"}
{"manufacturer":"Isola","product":"P96/P26","material_family":null,"material_form":"prepreg","dk":4.17,"dk_min":null,"dk_max":null,"dk_tolerance":null,"df":0.015,"frequency_ghz":2.0,"frequency_text":"2 GHz","value_type":"published_construction_table","method":null,"axis":null,"thickness_mm":0.188,"glass_style":"7628","resin_content_pct":42.0,"source_id":"FR019","source_location":"HTML construction table 3, data row 5","source_url":"https://www.isola-group.com/pcb-laminates-prepreg/p96-p26-laminate-and-prepreg/","notes":"Manufacturer construction-specific value; test method/conditioning not stated in this HTML construction table. Thickness is the published nominal value; pressed prepreg thickness must be confirmed with PCB fabricator.","construction":"7628","offering":null,"thickness_inch":0.0074,"collection_group":"fr4","record_id":"PCB008013","source_file":"originals/Isola/Isola__P96-P26__Dk_Df_구성표__FR019.html","dataset_role":"material_published_parameter","dk_input_status":"scalar_with_frequency","review_flags":"test_method_not_stated;measurement_axis_not_stated"}
{"manufacturer":"Isola","product":"P96/P26","material_family":null,"material_form":"prepreg","dk":4.14,"dk_min":null,"dk_max":null,"dk_tolerance":null,"df":0.0175,"frequency_ghz":5.0,"frequency_text":"5 GHz","value_type":"published_construction_table","method":null,"axis":null,"thickness_mm":0.188,"glass_style":"7628","resin_content_pct":42.0,"source_id":"FR019","source_location":"HTML construction table 3, data row 5","source_url":"https://www.isola-group.com/pcb-laminates-prepreg/p96-p26-laminate-and-prepreg/","notes":"Manufacturer construction-specific value; test method/conditioning not stated in this HTML construction table. Thickness is the published nominal value; pressed prepreg thickness must be confirmed with PCB fabricator.","construction":"7628","offering":null,"thickness_inch":0.0074,"collection_group":"fr4","record_id":"PCB008014","source_file":"originals/Isola/Isola__P96-P26__Dk_Df_구성표__FR019.html","dataset_role":"material_published_parameter","dk_input_status":"scalar_with_frequency","review_flags":"test_method_not_stated;measurement_axis_not_stated"}
{"manufacturer":"Isola","product":"Tachyon ® 100G","material_family":null,"material_form":"core","dk":3.05,"dk_min":null,"dk_max":null,"dk_tolerance":null,"df":0.0017,"frequency_ghz":1.0,"frequency_text":"1 GHz","value_type":"published_construction_table","method":null,"axis":null,"thickness_mm":0.051,"glass_style":"1x1067","resin_content_pct":66.5,"source_id":"FR020","source_location":"HTML construction table 2, data row 1","source_url":"https://www.isola-group.com/pcb-laminates-prepreg/tachyon-100g-laminate-and-prepreg/","notes":"Manufacturer construction-specific value; test method/conditioning not stated in this HTML construction table. Thickness is the published nominal value; pressed prepreg thickness must be confirmed with PCB fabricator.","construction":"1x1067","offering":null,"thickness_inch":0.002,"collection_group":"fr4","record_id":"PCB008015","source_file":"originals/Isola/Isola__Tachyon_100G__Dk_Df_구성표__FR020.html","dataset_role":"material_published_parameter","dk_input_status":"scalar_with_frequency","review_flags":"test_method_not_stated;measurement_axis_not_stated"}
{"manufacturer":"Isola","product":"Tachyon ® 100G","material_family":null,"material_form":"core","dk":3.05,"dk_min":null,"dk_max":null,"dk_tolerance":null,"df":0.0017,"frequency_ghz":10.0,"frequency_text":"10 GHz","value_type":"published_construction_table","method":null,"axis":null,"thickness_mm":0.051,"glass_style":"1x1067","resin_content_pct":66.5,"source_id":"FR020","source_location":"HTML construction table 2, data row 1","source_url":"https://www.isola-group.com/pcb-laminates-prepreg/tachyon-100g-laminate-and-prepreg/","notes":"Manufacturer construction-specific value; test method/conditioning not stated in this HTML construction table. Thickness is the published nominal value; pressed prepreg thickness must be confirmed with PCB fabricator.","construction":"1x1067","offering":null,"thickness_inch":0.002,"collection_group":"fr4","record_id":"PCB008016","source_file":"originals/Isola/Isola__Tachyon_100G__Dk_Df_구성표__FR020.html","dataset_role":"material_published_parameter","dk_input_status":"scalar_with_frequency","review_flags":"test_method_not_stated;measurement_axis_not_stated"}
{"manufacturer":"Isola","product":"Tachyon ® 100G","material_family":null,"material_form":"core","dk":3.05,"dk_min":null,"dk_max":null,"dk_tolerance":null,"df":0.0017,"frequency_ghz":15.0,"frequency_text":"15 Ghz","value_type":"published_construction_table","method":null,"axis":null,"thickness_mm":0.051,"glass_style":"1x1067","resin_content_pct":66.5,"source_id":"FR020","source_location":"HTML construction table 2, data row 1","source_url":"https://www.isola-group.com/pcb-laminates-prepreg/tachyon-100g-laminate-and-prepreg/","notes":"Manufacturer construction-specific value; test method/conditioning not stated in this HTML construction table. Thickness is the published nominal value; pressed prepreg thickness must be confirmed with PCB fabricator.","construction":"1x1067","offering":null,"thickness_inch":0.002,"collection_group":"fr4","record_id":"PCB008017","source_file":"originals/Isola/Isola__Tachyon_100G__Dk_Df_구성표__FR020.html","dataset_role":"material_published_parameter","dk_input_status":"scalar_with_frequency","review_flags":"test_method_not_stated;measurement_axis_not_stated"}
{"manufacturer":"Isola","product":"Tachyon ® 100G","material_family":null,"material_form":"core","dk":3.05,"dk_min":null,"dk_max":null,"dk_tolerance":null,"df":0.0017,"frequency_ghz":2.0,"frequency_text":"2 Ghz","value_type":"published_construction_table","method":null,"axis":null,"thickness_mm":0.051,"glass_style":"1x1067","resin_content_pct":66.5,"source_id":"FR020","source_location":"HTML construction table 2, data row 1","source_url":"https://www.isola-group.com/pcb-laminates-prepreg/tachyon-100g-laminate-and-prepreg/","notes":"Manufacturer construction-specific value; test method/conditioning not stated in this HTML construction table. Thickness is the published nominal value; pressed prepreg thickness must be confirmed with PCB fabricator.","construction":"1x1067","offering":null,"thickness_inch":0.002,"collection_group":"fr4","record_id":"PCB008018","source_file":"originals/Isola/Isola__Tachyon_100G__Dk_Df_구성표__FR020.html","dataset_role":"material_published_parameter","dk_input_status":"scalar_with_frequency","review_flags":"test_method_not_stated;measurement_axis_not_stated"}
{"manufacturer":"Isola","product":"Tachyon ® 100G","material_family":null,"material_form":"core","dk":3.05,"dk_min":null,"dk_max":null,"dk_tolerance":null,"df":0.0017,"frequency_ghz":20.0,"frequency_text":"20 Ghz","value_type":"published_construction_table","method":null,"axis":null,"thickness_mm":0.051,"glass_style":"1x1067","resin_content_pct":66.5,"source_id":"FR020","source_location":"HTML construction table 2, data row 1","source_url":"https://www.isola-group.com/pcb-laminates-prepreg/tachyon-100g-laminate-and-prepreg/","notes":"Manufacturer construction-specific value; test method/conditioning not stated in this HTML construction table. Thickness is the published nominal value; pressed prepreg thickness must be confirmed with PCB fabricator.","construction":"1x1067","offering":null,"thickness_inch":0.002,"collection_group":"fr4","record_id":"PCB008019","source_file":"originals/Isola/Isola__Tachyon_100G__Dk_Df_구성표__FR020.html","dataset_role":"material_published_parameter","dk_input_status":"scalar_with_frequency","review_flags":"test_method_not_stated;measurement_axis_not_stated"}
{"manufacturer":"Isola","product":"Tachyon ® 100G","material_family":null,"material_form":"core","dk":3.05,"dk_min":null,"dk_max":null,"dk_tolerance":null,"df":0.0017,"frequency_ghz":5.0,"frequency_text":"5 Ghz","value_type":"published_construction_table","method":null,"axis":null,"thickness_mm":0.051,"glass_style":"1x1067","resin_content_pct":66.5,"source_id":"FR020","source_location":"HTML construction table 2, data row 1","source_url":"https://www.isola-group.com/pcb-laminates-prepreg/tachyon-100g-laminate-and-prepreg/","notes":"Manufacturer construction-specific value; test method/conditioning not stated in this HTML construction table. Thickness is the published nominal value; pressed prepreg thickness must be confirmed with PCB fabricator.","construction":"1x1067","offering":null,"thickness_inch":0.002,"collection_group":"fr4","record_id":"PCB008020","source_file":"originals/Isola/Isola__Tachyon_100G__Dk_Df_구성표__FR020.html","dataset_role":"material_published_parameter","dk_input_status":"scalar_with_frequency","review_flags":"test_method_not_stated;measurement_axis_not_stated"}
{"manufacturer":"Isola","product":"Tachyon ® 100G","material_family":null,"material_form":"core","dk":2.98,"dk_min":null,"dk_max":null,"dk_tolerance":null,"df":0.0014,"frequency_ghz":1.0,"frequency_text":"1 GHz","value_type":"published_construction_table","method":null,"axis":null,"thickness_mm":0.064,"glass_style":"1x1067","resin_content_pct":72.0,"source_id":"FR020","source_location":"HTML construction table 2, data row 2","source_url":"https://www.isola-group.com/pcb-laminates-prepreg/tachyon-100g-laminate-and-prepreg/","notes":"Manufacturer construction-specific value; test method/conditioning not stated in this HTML construction table. Thickness is the published nominal value; pressed prepreg thickness must be confirmed with PCB fabricator.","construction":"1x1067","offering":null,"thickness_inch":0.0025,"collection_group":"fr4","record_id":"PCB008021","source_file":"originals/Isola/Isola__Tachyon_100G__Dk_Df_구성표__FR020.html","dataset_role":"material_published_parameter","dk_input_status":"scalar_with_frequency","review_flags":"test_method_not_stated;measurement_axis_not_stated"}
{"manufacturer":"Isola","product":"Tachyon ® 100G","material_family":null,"material_form":"core","dk":2.98,"dk_min":null,"dk_max":null,"dk_tolerance":null,"df":0.0014,"frequency_ghz":10.0,"frequency_text":"10 GHz","value_type":"published_construction_table","method":null,"axis":null,"thickness_mm":0.064,"glass_style":"1x1067","resin_content_pct":72.0,"source_id":"FR020","source_location":"HTML construction table 2, data row 2","source_url":"https://www.isola-group.com/pcb-laminates-prepreg/tachyon-100g-laminate-and-prepreg/","notes":"Manufacturer construction-specific value; test method/conditioning not stated in this HTML construction table. Thickness is the published nominal value; pressed prepreg thickness must be confirmed with PCB fabricator.","construction":"1x1067","offering":null,"thickness_inch":0.0025,"collection_group":"fr4","record_id":"PCB008022","source_file":"originals/Isola/Isola__Tachyon_100G__Dk_Df_구성표__FR020.html","dataset_role":"material_published_parameter","dk_input_status":"scalar_with_frequency","review_flags":"test_method_not_stated;measurement_axis_not_stated"}
{"manufacturer":"Isola","product":"Tachyon ® 100G","material_family":null,"material_form":"core","dk":2.98,"dk_min":null,"dk_max":null,"dk_tolerance":null,"df":0.0014,"frequency_ghz":15.0,"frequency_text":"15 Ghz","value_type":"published_construction_table","method":null,"axis":null,"thickness_mm":0.064,"glass_style":"1x1067","resin_content_pct":72.0,"source_id":"FR020","source_location":"HTML construction table 2, data row 2","source_url":"https://www.isola-group.com/pcb-laminates-prepreg/tachyon-100g-laminate-and-prepreg/","notes":"Manufacturer construction-specific value; test method/conditioning not stated in this HTML construction table. Thickness is the published nominal value; pressed prepreg thickness must be confirmed with PCB fabricator.","construction":"1x1067","offering":null,"thickness_inch":0.0025,"collection_group":"fr4","record_id":"PCB008023","source_file":"originals/Isola/Isola__Tachyon_100G__Dk_Df_구성표__FR020.html","dataset_role":"material_published_parameter","dk_input_status":"scalar_with_frequency","review_flags":"test_method_not_stated;measurement_axis_not_stated"}
{"manufacturer":"Isola","product":"Tachyon ® 100G","material_family":null,"material_form":"core","dk":2.98,"dk_min":null,"dk_max":null,"dk_tolerance":null,"df":0.0014,"frequency_ghz":2.0,"frequency_text":"2 Ghz","value_type":"published_construction_table","method":null,"axis":null,"thickness_mm":0.064,"glass_style":"1x1067","resin_content_pct":72.0,"source_id":"FR020","source_location":"HTML construction table 2, data row 2","source_url":"https://www.isola-group.com/pcb-laminates-prepreg/tachyon-100g-laminate-and-prepreg/","notes":"Manufacturer construction-specific value; test method/conditioning not stated in this HTML construction table. Thickness is the published nominal value; pressed prepreg thickness must be confirmed with PCB fabricator.","construction":"1x1067","offering":null,"thickness_inch":0.0025,"collection_group":"fr4","record_id":"PCB008024","source_file":"originals/Isola/Isola__Tachyon_100G__Dk_Df_구성표__FR020.html","dataset_role":"material_published_parameter","dk_input_status":"scalar_with_frequency","review_flags":"test_method_not_stated;measurement_axis_not_stated"}
{"manufacturer":"Isola","product":"Tachyon ® 100G","material_family":null,"material_form":"core","dk":2.98,"dk_min":null,"dk_max":null,"dk_tolerance":null,"df":0.0014,"frequency_ghz":20.0,"frequency_text":"20 Ghz","value_type":"published_construction_table","method":null,"axis":null,"thickness_mm":0.064,"glass_style":"1x1067","resin_content_pct":72.0,"source_id":"FR020","source_location":"HTML construction table 2, data row 2","source_url":"https://www.isola-group.com/pcb-laminates-prepreg/tachyon-100g-laminate-and-prepreg/","notes":"Manufacturer construction-specific value; test method/conditioning not stated in this HTML construction table. Thickness is the published nominal value; pressed prepreg thickness must be confirmed with PCB fabricator.","construction":"1x1067","offering":null,"thickness_inch":0.0025,"collection_group":"fr4","record_id":"PCB008025","source_file":"originals/Isola/Isola__Tachyon_100G__Dk_Df_구성표__FR020.html","dataset_role":"material_published_parameter","dk_input_status":"scalar_with_frequency","review_flags":"test_method_not_stated;measurement_axis_not_stated"}
{"manufacturer":"Isola","product":"Tachyon ® 100G","material_family":null,"material_form":"core","dk":2.98,"dk_min":null,"dk_max":null,"dk_tolerance":null,"df":0.0014,"frequency_ghz":5.0,"frequency_text":"5 Ghz","value_type":"published_construction_table","method":null,"axis":null,"thickness_mm":0.064,"glass_style":"1x1067","resin_content_pct":72.0,"source_id":"FR020","source_location":"HTML construction table 2, data row 2","source_url":"https://www.isola-group.com/pcb-laminates-prepreg/tachyon-100g-laminate-and-prepreg/","notes":"Manufacturer construction-specific value; test method/conditioning not stated in this HTML construction table. Thickness is the published nominal value; pressed prepreg thickness must be confirmed with PCB fabricator.","construction":"1x1067","offering":null,"thickness_inch":0.0025,"collection_group":"fr4","record_id":"PCB008026","source_file":"originals/Isola/Isola__Tachyon_100G__Dk_Df_구성표__FR020.html","dataset_role":"material_published_parameter","dk_input_status":"scalar_with_frequency","review_flags":"test_method_not_stated;measurement_axis_not_stated"}
{"manufacturer":"Isola","product":"Tachyon ® 100G","material_family":null,"material_form":"core","dk":3.11,"dk_min":null,"dk_max":null,"dk_tolerance":null,"df":0.0018,"frequency_ghz":1.0,"frequency_text":"1 GHz","value_type":"published_construction_table","method":null,"axis":null,"thickness_mm":0.076,"glass_style":"1x1078","resin_content_pct":66.0,"source_id":"FR020","source_location":"HTML construction table 2, data row 3","source_url":"https://www.isola-group.com/pcb-laminates-prepreg/tachyon-100g-laminate-and-prepreg/","notes":"Manufacturer construction-specific value; test method/conditioning not stated in this HTML construction table. Thickness is the published nominal value; pressed prepreg thickness must be confirmed with PCB fabricator.","construction":"1x1078","offering":null,"thickness_inch":0.003,"collection_group":"fr4","record_id":"PCB008027","source_file":"originals/Isola/Isola__Tachyon_100G__Dk_Df_구성표__FR020.html","dataset_role":"material_published_parameter","dk_input_status":"scalar_with_frequency","review_flags":"test_method_not_stated;measurement_axis_not_stated"}
{"manufacturer":"Isola","product":"Tachyon ® 100G","material_family":null,"material_form":"core","dk":3.11,"dk_min":null,"dk_max":null,"dk_tolerance":null,"df":0.0018,"frequency_ghz":10.0,"frequency_text":"10 GHz","value_type":"published_construction_table","method":null,"axis":null,"thickness_mm":0.076,"glass_style":"1x1078","resin_content_pct":66.0,"source_id":"FR020","source_location":"HTML construction table 2, data row 3","source_url":"https://www.isola-group.com/pcb-laminates-prepreg/tachyon-100g-laminate-and-prepreg/","notes":"Manufacturer construction-specific value; test method/conditioning not stated in this HTML construction table. Thickness is the published nominal value; pressed prepreg thickness must be confirmed with PCB fabricator.","construction":"1x1078","offering":null,"thickness_inch":0.003,"collection_group":"fr4","record_id":"PCB008028","source_file":"originals/Isola/Isola__Tachyon_100G__Dk_Df_구성표__FR020.html","dataset_role":"material_published_parameter","dk_input_status":"scalar_with_frequency","review_flags":"test_method_not_stated;measurement_axis_not_stated"}
{"manufacturer":"Isola","product":"Tachyon ® 100G","material_family":null,"material_form":"core","dk":3.11,"dk_min":null,"dk_max":null,"dk_tolerance":null,"df":0.0018,"frequency_ghz":15.0,"frequency_text":"15 Ghz","value_type":"published_construction_table","method":null,"axis":null,"thickness_mm":0.076,"glass_style":"1x1078","resin_content_pct":66.0,"source_id":"FR020","source_location":"HTML construction table 2, data row 3","source_url":"https://www.isola-group.com/pcb-laminates-prepreg/tachyon-100g-laminate-and-prepreg/","notes":"Manufacturer construction-specific value; test method/conditioning not stated in this HTML construction table. Thickness is the published nominal value; pressed prepreg thickness must be confirmed with PCB fabricator.","construction":"1x1078","offering":null,"thickness_inch":0.003,"collection_group":"fr4","record_id":"PCB008029","source_file":"originals/Isola/Isola__Tachyon_100G__Dk_Df_구성표__FR020.html","dataset_role":"material_published_parameter","dk_input_status":"scalar_with_frequency","review_flags":"test_method_not_stated;measurement_axis_not_stated"}
{"manufacturer":"Isola","product":"Tachyon ® 100G","material_family":null,"material_form":"core","dk":3.11,"dk_min":null,"dk_max":null,"dk_tolerance":null,"df":0.0018,"frequency_ghz":2.0,"frequency_text":"2 Ghz","value_type":"published_construction_table","method":null,"axis":null,"thickness_mm":0.076,"glass_style":"1x1078","resin_content_pct":66.0,"source_id":"FR020","source_location":"HTML construction table 2, data row 3","source_url":"https://www.isola-group.com/pcb-laminates-prepreg/tachyon-100g-laminate-and-prepreg/","notes":"Manufacturer construction-specific value; test method/conditioning not stated in this HTML construction table. Thickness is the published nominal value; pressed prepreg thickness must be confirmed with PCB fabricator.","construction":"1x1078","offering":null,"thickness_inch":0.003,"collection_group":"fr4","record_id":"PCB008030","source_file":"originals/Isola/Isola__Tachyon_100G__Dk_Df_구성표__FR020.html","dataset_role":"material_published_parameter","dk_input_status":"scalar_with_frequency","review_flags":"test_method_not_stated;measurement_axis_not_stated"}
{"manufacturer":"Isola","product":"Tachyon ® 100G","material_family":null,"material_form":"core","dk":3.11,"dk_min":null,"dk_max":null,"dk_tolerance":null,"df":0.0018,"frequency_ghz":20.0,"frequency_text":"20 Ghz","value_type":"published_construction_table","method":null,"axis":null,"thickness_mm":0.076,"glass_style":"1x1078","resin_content_pct":66.0,"source_id":"FR020","source_location":"HTML construction table 2, data row 3","source_url":"https://www.isola-group.com/pcb-laminates-prepreg/tachyon-100g-laminate-and-prepreg/","notes":"Manufacturer construction-specific value; test method/conditioning not stated in this HTML construction table. Thickness is the published nominal value; pressed prepreg thickness must be confirmed with PCB fabricator.","construction":"1x1078","offering":null,"thickness_inch":0.003,"collection_group":"fr4","record_id":"PCB008031","source_file":"originals/Isola/Isola__Tachyon_100G__Dk_Df_구성표__FR020.html","dataset_role":"material_published_parameter","dk_input_status":"scalar_with_frequency","review_flags":"test_method_not_stated;measurement_axis_not_stated"}
{"manufacturer":"Isola","product":"Tachyon ® 100G","material_family":null,"material_form":"core","dk":3.11,"dk_min":null,"dk_max":null,"dk_tolerance":null,"df":0.0018,"frequency_ghz":5.0,"frequency_text":"5 Ghz","value_type":"published_construction_table","method":null,"axis":null,"thickness_mm":0.076,"glass_style":"1x1078","resin_content_pct":66.0,"source_id":"FR020","source_location":"HTML construction table 2, data row 3","source_url":"https://www.isola-group.com/pcb-laminates-prepreg/tachyon-100g-laminate-and-prepreg/","notes":"Manufacturer construction-specific value; test method/conditioning not stated in this HTML construction table. Thickness is the published nominal value; pressed prepreg thickness must be confirmed with PCB fabricator.","construction":"1x1078","offering":null,"thickness_inch":0.003,"collection_group":"fr4","record_id":"PCB008032","source_file":"originals/Isola/Isola__Tachyon_100G__Dk_Df_구성표__FR020.html","dataset_role":"material_published_parameter","dk_input_status":"scalar_with_frequency","review_flags":"test_method_not_stated;measurement_axis_not_stated"}
{"manufacturer":"Isola","product":"Tachyon ® 100G","material_family":null,"material_form":"core","dk":3.02,"dk_min":null,"dk_max":null,"dk_tolerance":null,"df":0.0015,"frequency_ghz":1.0,"frequency_text":"1 GHz","value_type":"published_construction_table","method":null,"axis":null,"thickness_mm":0.089,"glass_style":"1x1078","resin_content_pct":70.5,"source_id":"FR020","source_location":"HTML construction table 2, data row 5","source_url":"https://www.isola-group.com/pcb-laminates-prepreg/tachyon-100g-laminate-and-prepreg/","notes":"Manufacturer construction-specific value; test method/conditioning not stated in this HTML construction table. Thickness is the published nominal value; pressed prepreg thickness must be confirmed with PCB fabricator.","construction":"1x1078","offering":null,"thickness_inch":0.0035,"collection_group":"fr4","record_id":"PCB008033","source_file":"originals/Isola/Isola__Tachyon_100G__Dk_Df_구성표__FR020.html","dataset_role":"material_published_parameter","dk_input_status":"scalar_with_frequency","review_flags":"test_method_not_stated;measurement_axis_not_stated"}
{"manufacturer":"Isola","product":"Tachyon ® 100G","material_family":null,"material_form":"core","dk":3.02,"dk_min":null,"dk_max":null,"dk_tolerance":null,"df":0.0016,"frequency_ghz":10.0,"frequency_text":"10 GHz","value_type":"published_construction_table","method":null,"axis":null,"thickness_mm":0.089,"glass_style":"1x1078","resin_content_pct":70.5,"source_id":"FR020","source_location":"HTML construction table 2, data row 5","source_url":"https://www.isola-group.com/pcb-laminates-prepreg/tachyon-100g-laminate-and-prepreg/","notes":"Manufacturer construction-specific value; test method/conditioning not stated in this HTML construction table. Thickness is the published nominal value; pressed prepreg thickness must be confirmed with PCB fabricator.","construction":"1x1078","offering":null,"thickness_inch":0.0035,"collection_group":"fr4","record_id":"PCB008034","source_file":"originals/Isola/Isola__Tachyon_100G__Dk_Df_구성표__FR020.html","dataset_role":"material_published_parameter","dk_input_status":"scalar_with_frequency","review_flags":"test_method_not_stated;measurement_axis_not_stated"}
{"manufacturer":"Isola","product":"Tachyon ® 100G","material_family":null,"material_form":"core","dk":3.02,"dk_min":null,"dk_max":null,"dk_tolerance":null,"df":0.0016,"frequency_ghz":15.0,"frequency_text":"15 Ghz","value_type":"published_construction_table","method":null,"axis":null,"thickness_mm":0.089,"glass_style":"1x1078","resin_content_pct":70.5,"source_id":"FR020","source_location":"HTML construction table 2, data row 5","source_url":"https://www.isola-group.com/pcb-laminates-prepreg/tachyon-100g-laminate-and-prepreg/","notes":"Manufacturer construction-specific value; test method/conditioning not stated in this HTML construction table. Thickness is the published nominal value; pressed prepreg thickness must be confirmed with PCB fabricator.","construction":"1x1078","offering":null,"thickness_inch":0.0035,"collection_group":"fr4","record_id":"PCB008035","source_file":"originals/Isola/Isola__Tachyon_100G__Dk_Df_구성표__FR020.html","dataset_role":"material_published_parameter","dk_input_status":"scalar_with_frequency","review_flags":"test_method_not_stated;measurement_axis_not_stated"}
{"manufacturer":"Isola","product":"Tachyon ® 100G","material_family":null,"material_form":"core","dk":3.02,"dk_min":null,"dk_max":null,"dk_tolerance":null,"df":0.0016,"frequency_ghz":2.0,"frequency_text":"2 Ghz","value_type":"published_construction_table","method":null,"axis":null,"thickness_mm":0.089,"glass_style":"1x1078","resin_content_pct":70.5,"source_id":"FR020","source_location":"HTML construction table 2, data row 5","source_url":"https://www.isola-group.com/pcb-laminates-prepreg/tachyon-100g-laminate-and-prepreg/","notes":"Manufacturer construction-specific value; test method/conditioning not stated in this HTML construction table. Thickness is the published nominal value; pressed prepreg thickness must be confirmed with PCB fabricator.","construction":"1x1078","offering":null,"thickness_inch":0.0035,"collection_group":"fr4","record_id":"PCB008036","source_file":"originals/Isola/Isola__Tachyon_100G__Dk_Df_구성표__FR020.html","dataset_role":"material_published_parameter","dk_input_status":"scalar_with_frequency","review_flags":"test_method_not_stated;measurement_axis_not_stated"}
{"manufacturer":"Isola","product":"Tachyon ® 100G","material_family":null,"material_form":"core","dk":3.01,"dk_min":null,"dk_max":null,"dk_tolerance":null,"df":0.0016,"frequency_ghz":20.0,"frequency_text":"20 Ghz","value_type":"published_construction_table","method":null,"axis":null,"thickness_mm":0.089,"glass_style":"1x1078","resin_content_pct":70.5,"source_id":"FR020","source_location":"HTML construction table 2, data row 5","source_url":"https://www.isola-group.com/pcb-laminates-prepreg/tachyon-100g-laminate-and-prepreg/","notes":"Manufacturer construction-specific value; test method/conditioning not stated in this HTML construction table. Thickness is the published nominal value; pressed prepreg thickness must be confirmed with PCB fabricator.","construction":"1x1078","offering":null,"thickness_inch":0.0035,"collection_group":"fr4","record_id":"PCB008037","source_file":"originals/Isola/Isola__Tachyon_100G__Dk_Df_구성표__FR020.html","dataset_role":"material_published_parameter","dk_input_status":"scalar_with_frequency","review_flags":"test_method_not_stated;measurement_axis_not_stated"}
{"manufacturer":"Isola","product":"Tachyon ® 100G","material_family":null,"material_form":"core","dk":3.02,"dk_min":null,"dk_max":null,"dk_tolerance":null,"df":0.0016,"frequency_ghz":5.0,"frequency_text":"5 Ghz","value_type":"published_construction_table","method":null,"axis":null,"thickness_mm":0.089,"glass_style":"1x1078","resin_content_pct":70.5,"source_id":"FR020","source_location":"HTML construction table 2, data row 5","source_url":"https://www.isola-group.com/pcb-laminates-prepreg/tachyon-100g-laminate-and-prepreg/","notes":"Manufacturer construction-specific value; test method/conditioning not stated in this HTML construction table. Thickness is the published nominal value; pressed prepreg thickness must be confirmed with PCB fabricator.","construction":"1x1078","offering":null,"thickness_inch":0.0035,"collection_group":"fr4","record_id":"PCB008038","source_file":"originals/Isola/Isola__Tachyon_100G__Dk_Df_구성표__FR020.html","dataset_role":"material_published_parameter","dk_input_status":"scalar_with_frequency","review_flags":"test_method_not_stated;measurement_axis_not_stated"}
{"manufacturer":"Isola","product":"Tachyon ® 100G","material_family":null,"material_form":"core","dk":3.25,"dk_min":null,"dk_max":null,"dk_tolerance":null,"df":0.0022,"frequency_ghz":1.0,"frequency_text":"1 GHz","value_type":"published_construction_table","method":null,"axis":null,"thickness_mm":0.127,"glass_style":"1x2116","resin_content_pct":57.0,"source_id":"FR020","source_location":"HTML construction table 2, data row 10","source_url":"https://www.isola-group.com/pcb-laminates-prepreg/tachyon-100g-laminate-and-prepreg/","notes":"Manufacturer construction-specific value; test method/conditioning not stated in this HTML construction table. Thickness is the published nominal value; pressed prepreg thickness must be confirmed with PCB fabricator.","construction":"1x2116","offering":null,"thickness_inch":0.005,"collection_group":"fr4","record_id":"PCB008039","source_file":"originals/Isola/Isola__Tachyon_100G__Dk_Df_구성표__FR020.html","dataset_role":"material_published_parameter","dk_input_status":"scalar_with_frequency","review_flags":"test_method_not_stated;measurement_axis_not_stated"}
