Repository: EIDOSDATA/TraceWave-Studio

# PCB 유전율과 적층 자료

수집/정리 기준일: 2026-11-11.

먼저 [전체 자료 안내 엑셀](Excel/00_전체_자료_안내.xlsx)을 연다. 회사별 엑셀은 `Excel/`에 있고, 원문 검색은 [HTML 안내](START_HERE_ko.html)를 사용한다.

- [자료 사용 안내](docs/자료_사용_안내.md): 폴더, 단위, 조건 선택과 내보내기.
- [자료 검토 결과](docs/자료_검토_결과.md): 확인한 범위, 오류/공백, 정리 내역.
- [TraceWave Studio 연결 설계](../../../Code/docs/pcb_material_catalog.md): 사용자 직접 입력, 소재 선택, 제조업체 적층 선택과 현재 구현의 경계.

57,340개 조건별 관측, 36개 회사와 일반 재료 참고 자료 1개 그룹, 1,756개 출처 기록을 보존했다. 새 엑셀은 전체 안내 1개와 회사/참고 자료별 37개로 총 38개다. 행 수는 고유 소재나 독립 측정 수가 아니다. 공식 자료에 값이 있어도 실제 제조 조건과 해석 대역에 맞는지 확인해야 한다.

사람이 보는 엑셀과 프로그램용 JSONL을 분리했다. 원문 PDF/HTML의 바이트는 보존하면서 파일명을 회사와 소재/용도 중심으로 바꿨다. 중복 저장한 데이터 사본은 복구 폴더로 옮겼고 관측 수치는 삭제하지 않았다.

File: 00_REF/PCB RF ANT/05_PCB_Dielectric_Data_2026/data/observations/Isola.jsonl (part 80 of 92)
{"manufacturer":"Isola","product":"185HR","material_family":null,"material_form":"core","dk":3.97,"dk_min":null,"dk_max":null,"dk_tolerance":null,"df":0.017,"frequency_ghz":0.1,"frequency_text":"100 MHz","value_type":"published_construction_table","method":null,"axis":null,"thickness_mm":0.114,"glass_style":"1x106 / 1x1080","resin_content_pct":65.0,"source_id":"FR001","source_location":"HTML construction table 2, data row 12","source_url":"https://www.isola-group.com/pcb-laminates-prepreg/185hr-laminate-and-prepreg/","notes":"Manufacturer construction-specific value; test method/conditioning not stated in this HTML construction table. Thickness is the published nominal value; pressed prepreg thickness must be confirmed with PCB fabricator.","construction":"1x106 / 1x1080","offering":"Alternate","thickness_inch":0.0045,"collection_group":"fr4","record_id":"PCB005253","source_file":"originals/Isola/Isola__185HR__Dk_Df_구성표__FR001.html","dataset_role":"material_published_parameter","dk_input_status":"scalar_with_frequency","review_flags":"test_method_not_stated;measurement_axis_not_stated"}
{"manufacturer":"Isola","product":"Tachyon ® 100G","material_family":null,"material_form":"core","dk":3.24,"dk_min":null,"dk_max":null,"dk_tolerance":null,"df":0.0022,"frequency_ghz":10.0,"frequency_text":"10 GHz","value_type":"published_construction_table","method":null,"axis":null,"thickness_mm":0.203,"glass_style":"2x3313","resin_content_pct":58.5,"source_id":"FR020","source_location":"HTML construction table 2, data row 16","source_url":"https://www.isola-group.com/pcb-laminates-prepreg/tachyon-100g-laminate-and-prepreg/","notes":"Manufacturer construction-specific value; test method/conditioning not stated in this HTML construction table. Thickness is the published nominal value; pressed prepreg thickness must be confirmed with PCB fabricator.","construction":"2x3313","offering":null,"thickness_inch":0.008,"collection_group":"fr4","record_id":"PCB008112","source_file":"originals/Isola/Isola__Tachyon_100G__Dk_Df_구성표__FR020.html","dataset_role":"material_published_parameter","dk_input_status":"scalar_with_frequency","review_flags":"test_method_not_stated;measurement_axis_not_stated"}
{"manufacturer":"Isola","product":"Tachyon ® 100G","material_family":null,"material_form":"core","dk":3.24,"dk_min":null,"dk_max":null,"dk_tolerance":null,"df":0.0022,"frequency_ghz":15.0,"frequency_text":"15 Ghz","value_type":"published_construction_table","method":null,"axis":null,"thickness_mm":0.203,"glass_style":"2x3313","resin_content_pct":58.5,"source_id":"FR020","source_location":"HTML construction table 2, data row 16","source_url":"https://www.isola-group.com/pcb-laminates-prepreg/tachyon-100g-laminate-and-prepreg/","notes":"Manufacturer construction-specific value; test method/conditioning not stated in this HTML construction table. Thickness is the published nominal value; pressed prepreg thickness must be confirmed with PCB fabricator.","construction":"2x3313","offering":null,"thickness_inch":0.008,"collection_group":"fr4","record_id":"PCB008113","source_file":"originals/Isola/Isola__Tachyon_100G__Dk_Df_구성표__FR020.html","dataset_role":"material_published_parameter","dk_input_status":"scalar_with_frequency","review_flags":"test_method_not_stated;measurement_axis_not_stated"}
{"manufacturer":"Isola","product":"Tachyon ® 100G","material_family":null,"material_form":"core","dk":3.24,"dk_min":null,"dk_max":null,"dk_tolerance":null,"df":0.0022,"frequency_ghz":2.0,"frequency_text":"2 Ghz","value_type":"published_construction_table","method":null,"axis":null,"thickness_mm":0.203,"glass_style":"2x3313","resin_content_pct":58.5,"source_id":"FR020","source_location":"HTML construction table 2, data row 16","source_url":"https://www.isola-group.com/pcb-laminates-prepreg/tachyon-100g-laminate-and-prepreg/","notes":"Manufacturer construction-specific value; test method/conditioning not stated in this HTML construction table. Thickness is the published nominal value; pressed prepreg thickness must be confirmed with PCB fabricator.","construction":"2x3313","offering":null,"thickness_inch":0.008,"collection_group":"fr4","record_id":"PCB008114","source_file":"originals/Isola/Isola__Tachyon_100G__Dk_Df_구성표__FR020.html","dataset_role":"material_published_parameter","dk_input_status":"scalar_with_frequency","review_flags":"test_method_not_stated;measurement_axis_not_stated"}
{"manufacturer":"Isola","product":"Tachyon ® 100G","material_family":null,"material_form":"core","dk":3.24,"dk_min":null,"dk_max":null,"dk_tolerance":null,"df":0.0022,"frequency_ghz":20.0,"frequency_text":"20 Ghz","value_type":"published_construction_table","method":null,"axis":null,"thickness_mm":0.203,"glass_style":"2x3313","resin_content_pct":58.5,"source_id":"FR020","source_location":"HTML construction table 2, data row 16","source_url":"https://www.isola-group.com/pcb-laminates-prepreg/tachyon-100g-laminate-and-prepreg/","notes":"Manufacturer construction-specific value; test method/conditioning not stated in this HTML construction table. Thickness is the published nominal value; pressed prepreg thickness must be confirmed with PCB fabricator.","construction":"2x3313","offering":null,"thickness_inch":0.008,"collection_group":"fr4","record_id":"PCB008115","source_file":"originals/Isola/Isola__Tachyon_100G__Dk_Df_구성표__FR020.html","dataset_role":"material_published_parameter","dk_input_status":"scalar_with_frequency","review_flags":"test_method_not_stated;measurement_axis_not_stated"}
{"manufacturer":"Isola","product":"Tachyon ® 100G","material_family":null,"material_form":"core","dk":3.24,"dk_min":null,"dk_max":null,"dk_tolerance":null,"df":0.0022,"frequency_ghz":5.0,"frequency_text":"5 Ghz","value_type":"published_construction_table","method":null,"axis":null,"thickness_mm":0.203,"glass_style":"2x3313","resin_content_pct":58.5,"source_id":"FR020","source_location":"HTML construction table 2, data row 16","source_url":"https://www.isola-group.com/pcb-laminates-prepreg/tachyon-100g-laminate-and-prepreg/","notes":"Manufacturer construction-specific value; test method/conditioning not stated in this HTML construction table. Thickness is the published nominal value; pressed prepreg thickness must be confirmed with PCB fabricator.","construction":"2x3313","offering":null,"thickness_inch":0.008,"collection_group":"fr4","record_id":"PCB008116","source_file":"originals/Isola/Isola__Tachyon_100G__Dk_Df_구성표__FR020.html","dataset_role":"material_published_parameter","dk_input_status":"scalar_with_frequency","review_flags":"test_method_not_stated;measurement_axis_not_stated"}
{"manufacturer":"Isola","product":"Tachyon ® 100G","material_family":null,"material_form":"core","dk":3.04,"dk_min":null,"dk_max":null,"dk_tolerance":null,"df":0.0016,"frequency_ghz":1.0,"frequency_text":"1 GHz","value_type":"published_construction_table","method":null,"axis":null,"thickness_mm":0.254,"glass_style":"3x1078","resin_content_pct":68.5,"source_id":"FR020","source_location":"HTML construction table 2, data row 17","source_url":"https://www.isola-group.com/pcb-laminates-prepreg/tachyon-100g-laminate-and-prepreg/","notes":"Manufacturer construction-specific value; test method/conditioning not stated in this HTML construction table. Thickness is the published nominal value; pressed prepreg thickness must be confirmed with PCB fabricator.","construction":"3x1078","offering":null,"thickness_inch":0.01,"collection_group":"fr4","record_id":"PCB008117","source_file":"originals/Isola/Isola__Tachyon_100G__Dk_Df_구성표__FR020.html","dataset_role":"material_published_parameter","dk_input_status":"scalar_with_frequency","review_flags":"test_method_not_stated;measurement_axis_not_stated"}
{"manufacturer":"Isola","product":"Tachyon ® 100G","material_family":null,"material_form":"core","dk":3.04,"dk_min":null,"dk_max":null,"dk_tolerance":null,"df":0.0016,"frequency_ghz":10.0,"frequency_text":"10 GHz","value_type":"published_construction_table","method":null,"axis":null,"thickness_mm":0.254,"glass_style":"3x1078","resin_content_pct":68.5,"source_id":"FR020","source_location":"HTML construction table 2, data row 17","source_url":"https://www.isola-group.com/pcb-laminates-prepreg/tachyon-100g-laminate-and-prepreg/","notes":"Manufacturer construction-specific value; test method/conditioning not stated in this HTML construction table. Thickness is the published nominal value; pressed prepreg thickness must be confirmed with PCB fabricator.","construction":"3x1078","offering":null,"thickness_inch":0.01,"collection_group":"fr4","record_id":"PCB008118","source_file":"originals/Isola/Isola__Tachyon_100G__Dk_Df_구성표__FR020.html","dataset_role":"material_published_parameter","dk_input_status":"scalar_with_frequency","review_flags":"test_method_not_stated;measurement_axis_not_stated"}
{"manufacturer":"Isola","product":"Tachyon ® 100G","material_family":null,"material_form":"core","dk":3.04,"dk_min":null,"dk_max":null,"dk_tolerance":null,"df":0.0016,"frequency_ghz":15.0,"frequency_text":"15 Ghz","value_type":"published_construction_table","method":null,"axis":null,"thickness_mm":0.254,"glass_style":"3x1078","resin_content_pct":68.5,"source_id":"FR020","source_location":"HTML construction table 2, data row 17","source_url":"https://www.isola-group.com/pcb-laminates-prepreg/tachyon-100g-laminate-and-prepreg/","notes":"Manufacturer construction-specific value; test method/conditioning not stated in this HTML construction table. Thickness is the published nominal value; pressed prepreg thickness must be confirmed with PCB fabricator.","construction":"3x1078","offering":null,"thickness_inch":0.01,"collection_group":"fr4","record_id":"PCB008119","source_file":"originals/Isola/Isola__Tachyon_100G__Dk_Df_구성표__FR020.html","dataset_role":"material_published_parameter","dk_input_status":"scalar_with_frequency","review_flags":"test_method_not_stated;measurement_axis_not_stated"}
{"manufacturer":"Isola","product":"Tachyon ® 100G","material_family":null,"material_form":"core","dk":3.04,"dk_min":null,"dk_max":null,"dk_tolerance":null,"df":0.0016,"frequency_ghz":2.0,"frequency_text":"2 Ghz","value_type":"published_construction_table","method":null,"axis":null,"thickness_mm":0.254,"glass_style":"3x1078","resin_content_pct":68.5,"source_id":"FR020","source_location":"HTML construction table 2, data row 17","source_url":"https://www.isola-group.com/pcb-laminates-prepreg/tachyon-100g-laminate-and-prepreg/","notes":"Manufacturer construction-specific value; test method/conditioning not stated in this HTML construction table. Thickness is the published nominal value; pressed prepreg thickness must be confirmed with PCB fabricator.","construction":"3x1078","offering":null,"thickness_inch":0.01,"collection_group":"fr4","record_id":"PCB008120","source_file":"originals/Isola/Isola__Tachyon_100G__Dk_Df_구성표__FR020.html","dataset_role":"material_published_parameter","dk_input_status":"scalar_with_frequency","review_flags":"test_method_not_stated;measurement_axis_not_stated"}
{"manufacturer":"Isola","product":"Tachyon ® 100G","material_family":null,"material_form":"core","dk":3.04,"dk_min":null,"dk_max":null,"dk_tolerance":null,"df":0.0016,"frequency_ghz":20.0,"frequency_text":"20 Ghz","value_type":"published_construction_table","method":null,"axis":null,"thickness_mm":0.254,"glass_style":"3x1078","resin_content_pct":68.5,"source_id":"FR020","source_location":"HTML construction table 2, data row 17","source_url":"https://www.isola-group.com/pcb-laminates-prepreg/tachyon-100g-laminate-and-prepreg/","notes":"Manufacturer construction-specific value; test method/conditioning not stated in this HTML construction table. Thickness is the published nominal value; pressed prepreg thickness must be confirmed with PCB fabricator.","construction":"3x1078","offering":null,"thickness_inch":0.01,"collection_group":"fr4","record_id":"PCB008121","source_file":"originals/Isola/Isola__Tachyon_100G__Dk_Df_구성표__FR020.html","dataset_role":"material_published_parameter","dk_input_status":"scalar_with_frequency","review_flags":"test_method_not_stated;measurement_axis_not_stated"}
{"manufacturer":"Isola","product":"Tachyon ® 100G","material_family":null,"material_form":"core","dk":3.04,"dk_min":null,"dk_max":null,"dk_tolerance":null,"df":0.0016,"frequency_ghz":5.0,"frequency_text":"5 Ghz","value_type":"published_construction_table","method":null,"axis":null,"thickness_mm":0.254,"glass_style":"3x1078","resin_content_pct":68.5,"source_id":"FR020","source_location":"HTML construction table 2, data row 17","source_url":"https://www.isola-group.com/pcb-laminates-prepreg/tachyon-100g-laminate-and-prepreg/","notes":"Manufacturer construction-specific value; test method/conditioning not stated in this HTML construction table. Thickness is the published nominal value; pressed prepreg thickness must be confirmed with PCB fabricator.","construction":"3x1078","offering":null,"thickness_inch":0.01,"collection_group":"fr4","record_id":"PCB008122","source_file":"originals/Isola/Isola__Tachyon_100G__Dk_Df_구성표__FR020.html","dataset_role":"material_published_parameter","dk_input_status":"scalar_with_frequency","review_flags":"test_method_not_stated;measurement_axis_not_stated"}
{"manufacturer":"Isola","product":"Tachyon ® 100G","material_family":null,"material_form":"core","dk":3.24,"dk_min":null,"dk_max":null,"dk_tolerance":null,"df":0.0022,"frequency_ghz":1.0,"frequency_text":"1 GHz","value_type":"published_construction_table","method":null,"axis":null,"thickness_mm":0.305,"glass_style":"3x3313","resin_content_pct":58.5,"source_id":"FR020","source_location":"HTML construction table 2, data row 19","source_url":"https://www.isola-group.com/pcb-laminates-prepreg/tachyon-100g-laminate-and-prepreg/","notes":"Manufacturer construction-specific value; test method/conditioning not stated in this HTML construction table. Thickness is the published nominal value; pressed prepreg thickness must be confirmed with PCB fabricator.","construction":"3x3313","offering":null,"thickness_inch":0.012,"collection_group":"fr4","record_id":"PCB008123","source_file":"originals/Isola/Isola__Tachyon_100G__Dk_Df_구성표__FR020.html","dataset_role":"material_published_parameter","dk_input_status":"scalar_with_frequency","review_flags":"test_method_not_stated;measurement_axis_not_stated"}
{"manufacturer":"Isola","product":"Tachyon ® 100G","material_family":null,"material_form":"core","dk":3.24,"dk_min":null,"dk_max":null,"dk_tolerance":null,"df":0.0022,"frequency_ghz":10.0,"frequency_text":"10 GHz","value_type":"published_construction_table","method":null,"axis":null,"thickness_mm":0.305,"glass_style":"3x3313","resin_content_pct":58.5,"source_id":"FR020","source_location":"HTML construction table 2, data row 19","source_url":"https://www.isola-group.com/pcb-laminates-prepreg/tachyon-100g-laminate-and-prepreg/","notes":"Manufacturer construction-specific value; test method/conditioning not stated in this HTML construction table. Thickness is the published nominal value; pressed prepreg thickness must be confirmed with PCB fabricator.","construction":"3x3313","offering":null,"thickness_inch":0.012,"collection_group":"fr4","record_id":"PCB008124","source_file":"originals/Isola/Isola__Tachyon_100G__Dk_Df_구성표__FR020.html","dataset_role":"material_published_parameter","dk_input_status":"scalar_with_frequency","review_flags":"test_method_not_stated;measurement_axis_not_stated"}
{"manufacturer":"Isola","product":"Tachyon ® 100G","material_family":null,"material_form":"core","dk":3.24,"dk_min":null,"dk_max":null,"dk_tolerance":null,"df":0.0022,"frequency_ghz":15.0,"frequency_text":"15 Ghz","value_type":"published_construction_table","method":null,"axis":null,"thickness_mm":0.305,"glass_style":"3x3313","resin_content_pct":58.5,"source_id":"FR020","source_location":"HTML construction table 2, data row 19","source_url":"https://www.isola-group.com/pcb-laminates-prepreg/tachyon-100g-laminate-and-prepreg/","notes":"Manufacturer construction-specific value; test method/conditioning not stated in this HTML construction table. Thickness is the published nominal value; pressed prepreg thickness must be confirmed with PCB fabricator.","construction":"3x3313","offering":null,"thickness_inch":0.012,"collection_group":"fr4","record_id":"PCB008125","source_file":"originals/Isola/Isola__Tachyon_100G__Dk_Df_구성표__FR020.html","dataset_role":"material_published_parameter","dk_input_status":"scalar_with_frequency","review_flags":"test_method_not_stated;measurement_axis_not_stated"}
{"manufacturer":"Isola","product":"Tachyon ® 100G","material_family":null,"material_form":"core","dk":3.24,"dk_min":null,"dk_max":null,"dk_tolerance":null,"df":0.0022,"frequency_ghz":2.0,"frequency_text":"2 Ghz","value_type":"published_construction_table","method":null,"axis":null,"thickness_mm":0.305,"glass_style":"3x3313","resin_content_pct":58.5,"source_id":"FR020","source_location":"HTML construction table 2, data row 19","source_url":"https://www.isola-group.com/pcb-laminates-prepreg/tachyon-100g-laminate-and-prepreg/","notes":"Manufacturer construction-specific value; test method/conditioning not stated in this HTML construction table. Thickness is the published nominal value; pressed prepreg thickness must be confirmed with PCB fabricator.","construction":"3x3313","offering":null,"thickness_inch":0.012,"collection_group":"fr4","record_id":"PCB008126","source_file":"originals/Isola/Isola__Tachyon_100G__Dk_Df_구성표__FR020.html","dataset_role":"material_published_parameter","dk_input_status":"scalar_with_frequency","review_flags":"test_method_not_stated;measurement_axis_not_stated"}
{"manufacturer":"Isola","product":"Tachyon ® 100G","material_family":null,"material_form":"core","dk":3.24,"dk_min":null,"dk_max":null,"dk_tolerance":null,"df":0.0022,"frequency_ghz":20.0,"frequency_text":"20 Ghz","value_type":"published_construction_table","method":null,"axis":null,"thickness_mm":0.305,"glass_style":"3x3313","resin_content_pct":58.5,"source_id":"FR020","source_location":"HTML construction table 2, data row 19","source_url":"https://www.isola-group.com/pcb-laminates-prepreg/tachyon-100g-laminate-and-prepreg/","notes":"Manufacturer construction-specific value; test method/conditioning not stated in this HTML construction table. Thickness is the published nominal value; pressed prepreg thickness must be confirmed with PCB fabricator.","construction":"3x3313","offering":null,"thickness_inch":0.012,"collection_group":"fr4","record_id":"PCB008127","source_file":"originals/Isola/Isola__Tachyon_100G__Dk_Df_구성표__FR020.html","dataset_role":"material_published_parameter","dk_input_status":"scalar_with_frequency","review_flags":"test_method_not_stated;measurement_axis_not_stated"}
{"manufacturer":"Isola","product":"Tachyon ® 100G","material_family":null,"material_form":"core","dk":3.24,"dk_min":null,"dk_max":null,"dk_tolerance":null,"df":0.0022,"frequency_ghz":5.0,"frequency_text":"5 Ghz","value_type":"published_construction_table","method":null,"axis":null,"thickness_mm":0.305,"glass_style":"3x3313","resin_content_pct":58.5,"source_id":"FR020","source_location":"HTML construction table 2, data row 19","source_url":"https://www.isola-group.com/pcb-laminates-prepreg/tachyon-100g-laminate-and-prepreg/","notes":"Manufacturer construction-specific value; test method/conditioning not stated in this HTML construction table. Thickness is the published nominal value; pressed prepreg thickness must be confirmed with PCB fabricator.","construction":"3x3313","offering":null,"thickness_inch":0.012,"collection_group":"fr4","record_id":"PCB008128","source_file":"originals/Isola/Isola__Tachyon_100G__Dk_Df_구성표__FR020.html","dataset_role":"material_published_parameter","dk_input_status":"scalar_with_frequency","review_flags":"test_method_not_stated;measurement_axis_not_stated"}
{"manufacturer":"Isola","product":"Tachyon ® 100G","material_family":null,"material_form":"core","dk":3.15,"dk_min":null,"dk_max":null,"dk_tolerance":null,"df":0.002,"frequency_ghz":1.0,"frequency_text":"1 GHz","value_type":"published_construction_table","method":null,"axis":null,"thickness_mm":0.356,"glass_style":"3x3313","resin_content_pct":62.5,"source_id":"FR020","source_location":"HTML construction table 2, data row 20","source_url":"https://www.isola-group.com/pcb-laminates-prepreg/tachyon-100g-laminate-and-prepreg/","notes":"Manufacturer construction-specific value; test method/conditioning not stated in this HTML construction table. Thickness is the published nominal value; pressed prepreg thickness must be confirmed with PCB fabricator.","construction":"3x3313","offering":null,"thickness_inch":0.014,"collection_group":"fr4","record_id":"PCB008129","source_file":"originals/Isola/Isola__Tachyon_100G__Dk_Df_구성표__FR020.html","dataset_role":"material_published_parameter","dk_input_status":"scalar_with_frequency","review_flags":"test_method_not_stated;measurement_axis_not_stated"}
{"manufacturer":"Isola","product":"Tachyon ® 100G","material_family":null,"material_form":"core","dk":3.15,"dk_min":null,"dk_max":null,"dk_tolerance":null,"df":0.002,"frequency_ghz":10.0,"frequency_text":"10 GHz","value_type":"published_construction_table","method":null,"axis":null,"thickness_mm":0.356,"glass_style":"3x3313","resin_content_pct":62.5,"source_id":"FR020","source_location":"HTML construction table 2, data row 20","source_url":"https://www.isola-group.com/pcb-laminates-prepreg/tachyon-100g-laminate-and-prepreg/","notes":"Manufacturer construction-specific value; test method/conditioning not stated in this HTML construction table. Thickness is the published nominal value; pressed prepreg thickness must be confirmed with PCB fabricator.","construction":"3x3313","offering":null,"thickness_inch":0.014,"collection_group":"fr4","record_id":"PCB008130","source_file":"originals/Isola/Isola__Tachyon_100G__Dk_Df_구성표__FR020.html","dataset_role":"material_published_parameter","dk_input_status":"scalar_with_frequency","review_flags":"test_method_not_stated;measurement_axis_not_stated"}
{"manufacturer":"Isola","product":"Tachyon ® 100G","material_family":null,"material_form":"core","dk":3.15,"dk_min":null,"dk_max":null,"dk_tolerance":null,"df":0.002,"frequency_ghz":15.0,"frequency_text":"15 Ghz","value_type":"published_construction_table","method":null,"axis":null,"thickness_mm":0.356,"glass_style":"3x3313","resin_content_pct":62.5,"source_id":"FR020","source_location":"HTML construction table 2, data row 20","source_url":"https://www.isola-group.com/pcb-laminates-prepreg/tachyon-100g-laminate-and-prepreg/","notes":"Manufacturer construction-specific value; test method/conditioning not stated in this HTML construction table. Thickness is the published nominal value; pressed prepreg thickness must be confirmed with PCB fabricator.","construction":"3x3313","offering":null,"thickness_inch":0.014,"collection_group":"fr4","record_id":"PCB008131","source_file":"originals/Isola/Isola__Tachyon_100G__Dk_Df_구성표__FR020.html","dataset_role":"material_published_parameter","dk_input_status":"scalar_with_frequency","review_flags":"test_method_not_stated;measurement_axis_not_stated"}
{"manufacturer":"Isola","product":"Tachyon ® 100G","material_family":null,"material_form":"core","dk":3.15,"dk_min":null,"dk_max":null,"dk_tolerance":null,"df":0.002,"frequency_ghz":2.0,"frequency_text":"2 Ghz","value_type":"published_construction_table","method":null,"axis":null,"thickness_mm":0.356,"glass_style":"3x3313","resin_content_pct":62.5,"source_id":"FR020","source_location":"HTML construction table 2, data row 20","source_url":"https://www.isola-group.com/pcb-laminates-prepreg/tachyon-100g-laminate-and-prepreg/","notes":"Manufacturer construction-specific value; test method/conditioning not stated in this HTML construction table. Thickness is the published nominal value; pressed prepreg thickness must be confirmed with PCB fabricator.","construction":"3x3313","offering":null,"thickness_inch":0.014,"collection_group":"fr4","record_id":"PCB008132","source_file":"originals/Isola/Isola__Tachyon_100G__Dk_Df_구성표__FR020.html","dataset_role":"material_published_parameter","dk_input_status":"scalar_with_frequency","review_flags":"test_method_not_stated;measurement_axis_not_stated"}
{"manufacturer":"Isola","product":"Tachyon ® 100G","material_family":null,"material_form":"core","dk":3.15,"dk_min":null,"dk_max":null,"dk_tolerance":null,"df":0.002,"frequency_ghz":20.0,"frequency_text":"20 Ghz","value_type":"published_construction_table","method":null,"axis":null,"thickness_mm":0.356,"glass_style":"3x3313","resin_content_pct":62.5,"source_id":"FR020","source_location":"HTML construction table 2, data row 20","source_url":"https://www.isola-group.com/pcb-laminates-prepreg/tachyon-100g-laminate-and-prepreg/","notes":"Manufacturer construction-specific value; test method/conditioning not stated in this HTML construction table. Thickness is the published nominal value; pressed prepreg thickness must be confirmed with PCB fabricator.","construction":"3x3313","offering":null,"thickness_inch":0.014,"collection_group":"fr4","record_id":"PCB008133","source_file":"originals/Isola/Isola__Tachyon_100G__Dk_Df_구성표__FR020.html","dataset_role":"material_published_parameter","dk_input_status":"scalar_with_frequency","review_flags":"test_method_not_stated;measurement_axis_not_stated"}
{"manufacturer":"Isola","product":"Tachyon ® 100G","material_family":null,"material_form":"core","dk":3.15,"dk_min":null,"dk_max":null,"dk_tolerance":null,"df":0.002,"frequency_ghz":5.0,"frequency_text":"5 Ghz","value_type":"published_construction_table","method":null,"axis":null,"thickness_mm":0.356,"glass_style":"3x3313","resin_content_pct":62.5,"source_id":"FR020","source_location":"HTML construction table 2, data row 20","source_url":"https://www.isola-group.com/pcb-laminates-prepreg/tachyon-100g-laminate-and-prepreg/","notes":"Manufacturer construction-specific value; test method/conditioning not stated in this HTML construction table. Thickness is the published nominal value; pressed prepreg thickness must be confirmed with PCB fabricator.","construction":"3x3313","offering":null,"thickness_inch":0.014,"collection_group":"fr4","record_id":"PCB008134","source_file":"originals/Isola/Isola__Tachyon_100G__Dk_Df_구성표__FR020.html","dataset_role":"material_published_parameter","dk_input_status":"scalar_with_frequency","review_flags":"test_method_not_stated;measurement_axis_not_stated"}
{"manufacturer":"Isola","product":"Tachyon ® 100G","material_family":null,"material_form":"core","dk":3.25,"dk_min":null,"dk_max":null,"dk_tolerance":null,"df":0.0022,"frequency_ghz":1.0,"frequency_text":"1 GHz","value_type":"published_construction_table","method":null,"axis":null,"thickness_mm":0.508,"glass_style":"4x2116","resin_content_pct":57.0,"source_id":"FR020","source_location":"HTML construction table 2, data row 21","source_url":"https://www.isola-group.com/pcb-laminates-prepreg/tachyon-100g-laminate-and-prepreg/","notes":"Manufacturer construction-specific value; test method/conditioning not stated in this HTML construction table. Thickness is the published nominal value; pressed prepreg thickness must be confirmed with PCB fabricator.","construction":"4x2116","offering":null,"thickness_inch":0.02,"collection_group":"fr4","record_id":"PCB008135","source_file":"originals/Isola/Isola__Tachyon_100G__Dk_Df_구성표__FR020.html","dataset_role":"material_published_parameter","dk_input_status":"scalar_with_frequency","review_flags":"test_method_not_stated;measurement_axis_not_stated"}
{"manufacturer":"Isola","product":"Tachyon ® 100G","material_family":null,"material_form":"core","dk":3.25,"dk_min":null,"dk_max":null,"dk_tolerance":null,"df":0.0022,"frequency_ghz":10.0,"frequency_text":"10 GHz","value_type":"published_construction_table","method":null,"axis":null,"thickness_mm":0.508,"glass_style":"4x2116","resin_content_pct":57.0,"source_id":"FR020","source_location":"HTML construction table 2, data row 21","source_url":"https://www.isola-group.com/pcb-laminates-prepreg/tachyon-100g-laminate-and-prepreg/","notes":"Manufacturer construction-specific value; test method/conditioning not stated in this HTML construction table. Thickness is the published nominal value; pressed prepreg thickness must be confirmed with PCB fabricator.","construction":"4x2116","offering":null,"thickness_inch":0.02,"collection_group":"fr4","record_id":"PCB008136","source_file":"originals/Isola/Isola__Tachyon_100G__Dk_Df_구성표__FR020.html","dataset_role":"material_published_parameter","dk_input_status":"scalar_with_frequency","review_flags":"test_method_not_stated;measurement_axis_not_stated"}
{"manufacturer":"Isola","product":"Tachyon ® 100G","material_family":null,"material_form":"core","dk":3.25,"dk_min":null,"dk_max":null,"dk_tolerance":null,"df":0.0022,"frequency_ghz":15.0,"frequency_text":"15 Ghz","value_type":"published_construction_table","method":null,"axis":null,"thickness_mm":0.508,"glass_style":"4x2116","resin_content_pct":57.0,"source_id":"FR020","source_location":"HTML construction table 2, data row 21","source_url":"https://www.isola-group.com/pcb-laminates-prepreg/tachyon-100g-laminate-and-prepreg/","notes":"Manufacturer construction-specific value; test method/conditioning not stated in this HTML construction table. Thickness is the published nominal value; pressed prepreg thickness must be confirmed with PCB fabricator.","construction":"4x2116","offering":null,"thickness_inch":0.02,"collection_group":"fr4","record_id":"PCB008137","source_file":"originals/Isola/Isola__Tachyon_100G__Dk_Df_구성표__FR020.html","dataset_role":"material_published_parameter","dk_input_status":"scalar_with_frequency","review_flags":"test_method_not_stated;measurement_axis_not_stated"}
{"manufacturer":"Isola","product":"Tachyon ® 100G","material_family":null,"material_form":"core","dk":3.25,"dk_min":null,"dk_max":null,"dk_tolerance":null,"df":0.0022,"frequency_ghz":2.0,"frequency_text":"2 Ghz","value_type":"published_construction_table","method":null,"axis":null,"thickness_mm":0.508,"glass_style":"4x2116","resin_content_pct":57.0,"source_id":"FR020","source_location":"HTML construction table 2, data row 21","source_url":"https://www.isola-group.com/pcb-laminates-prepreg/tachyon-100g-laminate-and-prepreg/","notes":"Manufacturer construction-specific value; test method/conditioning not stated in this HTML construction table. Thickness is the published nominal value; pressed prepreg thickness must be confirmed with PCB fabricator.","construction":"4x2116","offering":null,"thickness_inch":0.02,"collection_group":"fr4","record_id":"PCB008138","source_file":"originals/Isola/Isola__Tachyon_100G__Dk_Df_구성표__FR020.html","dataset_role":"material_published_parameter","dk_input_status":"scalar_with_frequency","review_flags":"test_method_not_stated;measurement_axis_not_stated"}
{"manufacturer":"Isola","product":"Tachyon ® 100G","material_family":null,"material_form":"core","dk":3.25,"dk_min":null,"dk_max":null,"dk_tolerance":null,"df":0.0022,"frequency_ghz":20.0,"frequency_text":"20 Ghz","value_type":"published_construction_table","method":null,"axis":null,"thickness_mm":0.508,"glass_style":"4x2116","resin_content_pct":57.0,"source_id":"FR020","source_location":"HTML construction table 2, data row 21","source_url":"https://www.isola-group.com/pcb-laminates-prepreg/tachyon-100g-laminate-and-prepreg/","notes":"Manufacturer construction-specific value; test method/conditioning not stated in this HTML construction table. Thickness is the published nominal value; pressed prepreg thickness must be confirmed with PCB fabricator.","construction":"4x2116","offering":null,"thickness_inch":0.02,"collection_group":"fr4","record_id":"PCB008139","source_file":"originals/Isola/Isola__Tachyon_100G__Dk_Df_구성표__FR020.html","dataset_role":"material_published_parameter","dk_input_status":"scalar_with_frequency","review_flags":"test_method_not_stated;measurement_axis_not_stated"}
{"manufacturer":"Isola","product":"Tachyon ® 100G","material_family":null,"material_form":"core","dk":3.25,"dk_min":null,"dk_max":null,"dk_tolerance":null,"df":0.0022,"frequency_ghz":5.0,"frequency_text":"5 Ghz","value_type":"published_construction_table","method":null,"axis":null,"thickness_mm":0.508,"glass_style":"4x2116","resin_content_pct":57.0,"source_id":"FR020","source_location":"HTML construction table 2, data row 21","source_url":"https://www.isola-group.com/pcb-laminates-prepreg/tachyon-100g-laminate-and-prepreg/","notes":"Manufacturer construction-specific value; test method/conditioning not stated in this HTML construction table. Thickness is the published nominal value; pressed prepreg thickness must be confirmed with PCB fabricator.","construction":"4x2116","offering":null,"thickness_inch":0.02,"collection_group":"fr4","record_id":"PCB008140","source_file":"originals/Isola/Isola__Tachyon_100G__Dk_Df_구성표__FR020.html","dataset_role":"material_published_parameter","dk_input_status":"scalar_with_frequency","review_flags":"test_method_not_stated;measurement_axis_not_stated"}
{"manufacturer":"Isola","product":"Tachyon ® 100G","material_family":null,"material_form":"core","dk":3.24,"dk_min":null,"dk_max":null,"dk_tolerance":null,"df":0.0022,"frequency_ghz":1.0,"frequency_text":"1 GHz","value_type":"published_construction_table","method":null,"axis":null,"thickness_mm":0.711,"glass_style":"7x3313","resin_content_pct":58.5,"source_id":"FR020","source_location":"HTML construction table 2, data row 22","source_url":"https://www.isola-group.com/pcb-laminates-prepreg/tachyon-100g-laminate-and-prepreg/","notes":"Manufacturer construction-specific value; test method/conditioning not stated in this HTML construction table. Thickness is the published nominal value; pressed prepreg thickness must be confirmed with PCB fabricator.","construction":"7x3313","offering":null,"thickness_inch":0.028,"collection_group":"fr4","record_id":"PCB008141","source_file":"originals/Isola/Isola__Tachyon_100G__Dk_Df_구성표__FR020.html","dataset_role":"material_published_parameter","dk_input_status":"scalar_with_frequency","review_flags":"test_method_not_stated;measurement_axis_not_stated"}
{"manufacturer":"Isola","product":"Tachyon ® 100G","material_family":null,"material_form":"core","dk":3.24,"dk_min":null,"dk_max":null,"dk_tolerance":null,"df":0.0022,"frequency_ghz":10.0,"frequency_text":"10 GHz","value_type":"published_construction_table","method":null,"axis":null,"thickness_mm":0.711,"glass_style":"7x3313","resin_content_pct":58.5,"source_id":"FR020","source_location":"HTML construction table 2, data row 22","source_url":"https://www.isola-group.com/pcb-laminates-prepreg/tachyon-100g-laminate-and-prepreg/","notes":"Manufacturer construction-specific value; test method/conditioning not stated in this HTML construction table. Thickness is the published nominal value; pressed prepreg thickness must be confirmed with PCB fabricator.","construction":"7x3313","offering":null,"thickness_inch":0.028,"collection_group":"fr4","record_id":"PCB008142","source_file":"originals/Isola/Isola__Tachyon_100G__Dk_Df_구성표__FR020.html","dataset_role":"material_published_parameter","dk_input_status":"scalar_with_frequency","review_flags":"test_method_not_stated;measurement_axis_not_stated"}
{"manufacturer":"Isola","product":"Tachyon ® 100G","material_family":null,"material_form":"core","dk":3.24,"dk_min":null,"dk_max":null,"dk_tolerance":null,"df":0.0022,"frequency_ghz":15.0,"frequency_text":"15 Ghz","value_type":"published_construction_table","method":null,"axis":null,"thickness_mm":0.711,"glass_style":"7x3313","resin_content_pct":58.5,"source_id":"FR020","source_location":"HTML construction table 2, data row 22","source_url":"https://www.isola-group.com/pcb-laminates-prepreg/tachyon-100g-laminate-and-prepreg/","notes":"Manufacturer construction-specific value; test method/conditioning not stated in this HTML construction table. Thickness is the published nominal value; pressed prepreg thickness must be confirmed with PCB fabricator.","construction":"7x3313","offering":null,"thickness_inch":0.028,"collection_group":"fr4","record_id":"PCB008143","source_file":"originals/Isola/Isola__Tachyon_100G__Dk_Df_구성표__FR020.html","dataset_role":"material_published_parameter","dk_input_status":"scalar_with_frequency","review_flags":"test_method_not_stated;measurement_axis_not_stated"}
{"manufacturer":"Isola","product":"Tachyon ® 100G","material_family":null,"material_form":"core","dk":3.24,"dk_min":null,"dk_max":null,"dk_tolerance":null,"df":0.0022,"frequency_ghz":2.0,"frequency_text":"2 Ghz","value_type":"published_construction_table","method":null,"axis":null,"thickness_mm":0.711,"glass_style":"7x3313","resin_content_pct":58.5,"source_id":"FR020","source_location":"HTML construction table 2, data row 22","source_url":"https://www.isola-group.com/pcb-laminates-prepreg/tachyon-100g-laminate-and-prepreg/","notes":"Manufacturer construction-specific value; test method/conditioning not stated in this HTML construction table. Thickness is the published nominal value; pressed prepreg thickness must be confirmed with PCB fabricator.","construction":"7x3313","offering":null,"thickness_inch":0.028,"collection_group":"fr4","record_id":"PCB008144","source_file":"originals/Isola/Isola__Tachyon_100G__Dk_Df_구성표__FR020.html","dataset_role":"material_published_parameter","dk_input_status":"scalar_with_frequency","review_flags":"test_method_not_stated;measurement_axis_not_stated"}
{"manufacturer":"Isola","product":"Tachyon ® 100G","material_family":null,"material_form":"core","dk":3.24,"dk_min":null,"dk_max":null,"dk_tolerance":null,"df":0.0022,"frequency_ghz":20.0,"frequency_text":"20 Ghz","value_type":"published_construction_table","method":null,"axis":null,"thickness_mm":0.711,"glass_style":"7x3313","resin_content_pct":58.5,"source_id":"FR020","source_location":"HTML construction table 2, data row 22","source_url":"https://www.isola-group.com/pcb-laminates-prepreg/tachyon-100g-laminate-and-prepreg/","notes":"Manufacturer construction-specific value; test method/conditioning not stated in this HTML construction table. Thickness is the published nominal value; pressed prepreg thickness must be confirmed with PCB fabricator.","construction":"7x3313","offering":null,"thickness_inch":0.028,"collection_group":"fr4","record_id":"PCB008145","source_file":"originals/Isola/Isola__Tachyon_100G__Dk_Df_구성표__FR020.html","dataset_role":"material_published_parameter","dk_input_status":"scalar_with_frequency","review_flags":"test_method_not_stated;measurement_axis_not_stated"}
{"manufacturer":"Isola","product":"Tachyon ® 100G","material_family":null,"material_form":"core","dk":3.24,"dk_min":null,"dk_max":null,"dk_tolerance":null,"df":0.0022,"frequency_ghz":5.0,"frequency_text":"5 Ghz","value_type":"published_construction_table","method":null,"axis":null,"thickness_mm":0.711,"glass_style":"7x3313","resin_content_pct":58.5,"source_id":"FR020","source_location":"HTML construction table 2, data row 22","source_url":"https://www.isola-group.com/pcb-laminates-prepreg/tachyon-100g-laminate-and-prepreg/","notes":"Manufacturer construction-specific value; test method/conditioning not stated in this HTML construction table. Thickness is the published nominal value; pressed prepreg thickness must be confirmed with PCB fabricator.","construction":"7x3313","offering":null,"thickness_inch":0.028,"collection_group":"fr4","record_id":"PCB008146","source_file":"originals/Isola/Isola__Tachyon_100G__Dk_Df_구성표__FR020.html","dataset_role":"material_published_parameter","dk_input_status":"scalar_with_frequency","review_flags":"test_method_not_stated;measurement_axis_not_stated"}
{"manufacturer":"Isola","product":"Tachyon ® 100G","material_family":null,"material_form":"prepreg","dk":3.03,"dk_min":null,"dk_max":null,"dk_tolerance":null,"df":0.0016,"frequency_ghz":1.0,"frequency_text":"1 GHz","value_type":"published_construction_table","method":null,"axis":null,"thickness_mm":0.038,"glass_style":"1027","resin_content_pct":71.0,"source_id":"FR020","source_location":"HTML construction table 3, data row 1","source_url":"https://www.isola-group.com/pcb-laminates-prepreg/tachyon-100g-laminate-and-prepreg/","notes":"Manufacturer construction-specific value; test method/conditioning not stated in this HTML construction table. Thickness is the published nominal value; pressed prepreg thickness must be confirmed with PCB fabricator.","construction":"1027","offering":null,"thickness_inch":0.0015,"collection_group":"fr4","record_id":"PCB008147","source_file":"originals/Isola/Isola__Tachyon_100G__Dk_Df_구성표__FR020.html","dataset_role":"material_published_parameter","dk_input_status":"scalar_with_frequency","review_flags":"test_method_not_stated;measurement_axis_not_stated"}
