Repository: EIDOSDATA/TraceWave-Studio

# PCB 유전율과 적층 자료

수집/정리 기준일: 2026-11-11.

먼저 [전체 자료 안내 엑셀](Excel/00_전체_자료_안내.xlsx)을 연다. 회사별 엑셀은 `Excel/`에 있고, 원문 검색은 [HTML 안내](START_HERE_ko.html)를 사용한다.

- [자료 사용 안내](docs/자료_사용_안내.md): 폴더, 단위, 조건 선택과 내보내기.
- [자료 검토 결과](docs/자료_검토_결과.md): 확인한 범위, 오류/공백, 정리 내역.
- [TraceWave Studio 연결 설계](../../../Code/docs/pcb_material_catalog.md): 사용자 직접 입력, 소재 선택, 제조업체 적층 선택과 현재 구현의 경계.

57,340개 조건별 관측, 36개 회사와 일반 재료 참고 자료 1개 그룹, 1,756개 출처 기록을 보존했다. 새 엑셀은 전체 안내 1개와 회사/참고 자료별 37개로 총 38개다. 행 수는 고유 소재나 독립 측정 수가 아니다. 공식 자료에 값이 있어도 실제 제조 조건과 해석 대역에 맞는지 확인해야 한다.

사람이 보는 엑셀과 프로그램용 JSONL을 분리했다. 원문 PDF/HTML의 바이트는 보존하면서 파일명을 회사와 소재/용도 중심으로 바꿨다. 중복 저장한 데이터 사본은 복구 폴더로 옮겼고 관측 수치는 삭제하지 않았다.

File: 00_REF/PCB RF ANT/05_PCB_Dielectric_Data_2026/data/observations/Kingboard.jsonl (part 86 of 92)
{"manufacturer":"Kingboard","product":"KB-6150","material_family":"laminate","material_form":"laminate","dk":4.6,"dk_min":null,"dk_max":null,"dk_tolerance":null,"df":0.017,"frequency_ghz":0.001,"frequency_text":"1 MHz","value_type":"typical","method":"IPC-TM-650 2.5.5.9","axis":null,"thickness_mm":1.6,"glass_style":null,"resin_content_pct":50.0,"source_id":"RT0156","source_location":"PDF p.1, Laminate Properties dielectric rows","source_url":"https://www.kblaminates.com/en/upload/ueditor/20250313/KB-6150.pdf","notes":"Typical test specimen, not every offered construction; exact four frequency/value rows verified before extraction. See original footnote for glass stack and conditioning.","collection_group":"root","record_id":"PCB000350","source_file":"originals/Kingboard/Kingboard__KB-6150__기술자료__RT0156.pdf","dataset_role":"material_published_parameter","dk_input_status":"scalar_with_frequency","review_flags":"measurement_axis_not_stated"}
{"manufacturer":"Kingboard","product":"PP-PI618G","material_family":"FR-4_or_high_speed_laminate","material_form":"prepreg","dk":3.61,"dk_min":null,"dk_max":null,"dk_tolerance":0.2,"df":0.009,"frequency_ghz":5.0,"frequency_text":"5 GHz","value_type":"construction_table","method":null,"axis":null,"thickness_mm":0.096,"glass_style":"1078","resin_content_pct":70.0,"source_id":"RT0410","source_location":"PDF p.3, table 2, row 17","source_url":"https://www.kblaminates.com/en/upload/ueditor/20260427/PI-618G-line-up.pdf","notes":"Thickness tolerance ±10% where stated in table header. Printed mm values retained without reconverting rounded mil. Test method not stated in this table.","dk_text":"3.61","df_text":"0.009","nominal_thickness_mil":3.79,"construction":null,"df_tolerance_pct":10.0,"collection_group":"root","record_id":"PCB004453","source_file":"originals/Kingboard/Kingboard__PI-618G_및_PP-PI618G__종합카탈로그__RT0410.pdf","dataset_role":"material_published_parameter","dk_input_status":"scalar_with_frequency","review_flags":"test_method_not_stated;measurement_axis_not_stated"}
{"manufacturer":"Kingboard","product":"PP-PI618G","material_family":"FR-4_or_high_speed_laminate","material_form":"prepreg","dk":3.56,"dk_min":null,"dk_max":null,"dk_tolerance":0.2,"df":0.01,"frequency_ghz":10.0,"frequency_text":"10 GHz","value_type":"construction_table","method":null,"axis":null,"thickness_mm":0.096,"glass_style":"1078","resin_content_pct":70.0,"source_id":"RT0410","source_location":"PDF p.3, table 2, row 17","source_url":"https://www.kblaminates.com/en/upload/ueditor/20260427/PI-618G-line-up.pdf","notes":"Thickness tolerance ±10% where stated in table header. Printed mm values retained without reconverting rounded mil. Test method not stated in this table.","dk_text":"3.56","df_text":"0.010","nominal_thickness_mil":3.79,"construction":null,"df_tolerance_pct":10.0,"collection_group":"root","record_id":"PCB004454","source_file":"originals/Kingboard/Kingboard__PI-618G_및_PP-PI618G__종합카탈로그__RT0410.pdf","dataset_role":"material_published_parameter","dk_input_status":"scalar_with_frequency","review_flags":"test_method_not_stated;measurement_axis_not_stated"}
{"manufacturer":"Kingboard","product":"PP-PI618G","material_family":"FR-4_or_high_speed_laminate","material_form":"prepreg","dk":3.92,"dk_min":null,"dk_max":null,"dk_tolerance":0.2,"df":0.007,"frequency_ghz":1.0,"frequency_text":"1 GHz","value_type":"construction_table","method":null,"axis":null,"thickness_mm":0.074,"glass_style":"1080","resin_content_pct":63.0,"source_id":"RT0410","source_location":"PDF p.3, table 2, row 18","source_url":"https://www.kblaminates.com/en/upload/ueditor/20260427/PI-618G-line-up.pdf","notes":"Thickness tolerance ±10% where stated in table header. Printed mm values retained without reconverting rounded mil. Test method not stated in this table.","dk_text":"3.92","df_text":"0.007","nominal_thickness_mil":2.9,"construction":null,"df_tolerance_pct":10.0,"collection_group":"root","record_id":"PCB004455","source_file":"originals/Kingboard/Kingboard__PI-618G_및_PP-PI618G__종합카탈로그__RT0410.pdf","dataset_role":"material_published_parameter","dk_input_status":"scalar_with_frequency","review_flags":"test_method_not_stated;measurement_axis_not_stated"}
{"manufacturer":"Kingboard","product":"PP-PI618G","material_family":"FR-4_or_high_speed_laminate","material_form":"prepreg","dk":3.87,"dk_min":null,"dk_max":null,"dk_tolerance":0.2,"df":0.008,"frequency_ghz":2.0,"frequency_text":"2 GHz","value_type":"construction_table","method":null,"axis":null,"thickness_mm":0.074,"glass_style":"1080","resin_content_pct":63.0,"source_id":"RT0410","source_location":"PDF p.3, table 2, row 18","source_url":"https://www.kblaminates.com/en/upload/ueditor/20260427/PI-618G-line-up.pdf","notes":"Thickness tolerance ±10% where stated in table header. Printed mm values retained without reconverting rounded mil. Test method not stated in this table.","dk_text":"3.87","df_text":"0.008","nominal_thickness_mil":2.9,"construction":null,"df_tolerance_pct":10.0,"collection_group":"root","record_id":"PCB004456","source_file":"originals/Kingboard/Kingboard__PI-618G_및_PP-PI618G__종합카탈로그__RT0410.pdf","dataset_role":"material_published_parameter","dk_input_status":"scalar_with_frequency","review_flags":"test_method_not_stated;measurement_axis_not_stated"}
{"manufacturer":"Kingboard","product":"PP-PI618G","material_family":"FR-4_or_high_speed_laminate","material_form":"prepreg","dk":3.79,"dk_min":null,"dk_max":null,"dk_tolerance":0.2,"df":0.009,"frequency_ghz":5.0,"frequency_text":"5 GHz","value_type":"construction_table","method":null,"axis":null,"thickness_mm":0.074,"glass_style":"1080","resin_content_pct":63.0,"source_id":"RT0410","source_location":"PDF p.3, table 2, row 18","source_url":"https://www.kblaminates.com/en/upload/ueditor/20260427/PI-618G-line-up.pdf","notes":"Thickness tolerance ±10% where stated in table header. Printed mm values retained without reconverting rounded mil. Test method not stated in this table.","dk_text":"3.79","df_text":"0.009","nominal_thickness_mil":2.9,"construction":null,"df_tolerance_pct":10.0,"collection_group":"root","record_id":"PCB004457","source_file":"originals/Kingboard/Kingboard__PI-618G_및_PP-PI618G__종합카탈로그__RT0410.pdf","dataset_role":"material_published_parameter","dk_input_status":"scalar_with_frequency","review_flags":"test_method_not_stated;measurement_axis_not_stated"}
{"manufacturer":"Kingboard","product":"PP-PI618G","material_family":"FR-4_or_high_speed_laminate","material_form":"prepreg","dk":3.74,"dk_min":null,"dk_max":null,"dk_tolerance":0.2,"df":0.01,"frequency_ghz":10.0,"frequency_text":"10 GHz","value_type":"construction_table","method":null,"axis":null,"thickness_mm":0.074,"glass_style":"1080","resin_content_pct":63.0,"source_id":"RT0410","source_location":"PDF p.3, table 2, row 18","source_url":"https://www.kblaminates.com/en/upload/ueditor/20260427/PI-618G-line-up.pdf","notes":"Thickness tolerance ±10% where stated in table header. Printed mm values retained without reconverting rounded mil. Test method not stated in this table.","dk_text":"3.74","df_text":"0.010","nominal_thickness_mil":2.9,"construction":null,"df_tolerance_pct":10.0,"collection_group":"root","record_id":"PCB004458","source_file":"originals/Kingboard/Kingboard__PI-618G_및_PP-PI618G__종합카탈로그__RT0410.pdf","dataset_role":"material_published_parameter","dk_input_status":"scalar_with_frequency","review_flags":"test_method_not_stated;measurement_axis_not_stated"}
{"manufacturer":"Kingboard","product":"PP-PI618G","material_family":"FR-4_or_high_speed_laminate","material_form":"prepreg","dk":3.84,"dk_min":null,"dk_max":null,"dk_tolerance":0.2,"df":0.007,"frequency_ghz":1.0,"frequency_text":"1 GHz","value_type":"construction_table","method":null,"axis":null,"thickness_mm":0.082,"glass_style":"1080","resin_content_pct":66.0,"source_id":"RT0410","source_location":"PDF p.3, table 2, row 19","source_url":"https://www.kblaminates.com/en/upload/ueditor/20260427/PI-618G-line-up.pdf","notes":"Thickness tolerance ±10% where stated in table header. Printed mm values retained without reconverting rounded mil. Test method not stated in this table.","dk_text":"3.84","df_text":"0.007","nominal_thickness_mil":3.21,"construction":null,"df_tolerance_pct":10.0,"collection_group":"root","record_id":"PCB004459","source_file":"originals/Kingboard/Kingboard__PI-618G_및_PP-PI618G__종합카탈로그__RT0410.pdf","dataset_role":"material_published_parameter","dk_input_status":"scalar_with_frequency","review_flags":"test_method_not_stated;measurement_axis_not_stated"}
{"manufacturer":"Kingboard","product":"PP-PI618G","material_family":"FR-4_or_high_speed_laminate","material_form":"prepreg","dk":3.79,"dk_min":null,"dk_max":null,"dk_tolerance":0.2,"df":0.009,"frequency_ghz":2.0,"frequency_text":"2 GHz","value_type":"construction_table","method":null,"axis":null,"thickness_mm":0.082,"glass_style":"1080","resin_content_pct":66.0,"source_id":"RT0410","source_location":"PDF p.3, table 2, row 19","source_url":"https://www.kblaminates.com/en/upload/ueditor/20260427/PI-618G-line-up.pdf","notes":"Thickness tolerance ±10% where stated in table header. Printed mm values retained without reconverting rounded mil. Test method not stated in this table.","dk_text":"3.79","df_text":"0.009","nominal_thickness_mil":3.21,"construction":null,"df_tolerance_pct":10.0,"collection_group":"root","record_id":"PCB004460","source_file":"originals/Kingboard/Kingboard__PI-618G_및_PP-PI618G__종합카탈로그__RT0410.pdf","dataset_role":"material_published_parameter","dk_input_status":"scalar_with_frequency","review_flags":"test_method_not_stated;measurement_axis_not_stated"}
{"manufacturer":"Kingboard","product":"PP-PI618G","material_family":"FR-4_or_high_speed_laminate","material_form":"prepreg","dk":3.71,"dk_min":null,"dk_max":null,"dk_tolerance":0.2,"df":0.009,"frequency_ghz":5.0,"frequency_text":"5 GHz","value_type":"construction_table","method":null,"axis":null,"thickness_mm":0.082,"glass_style":"1080","resin_content_pct":66.0,"source_id":"RT0410","source_location":"PDF p.3, table 2, row 19","source_url":"https://www.kblaminates.com/en/upload/ueditor/20260427/PI-618G-line-up.pdf","notes":"Thickness tolerance ±10% where stated in table header. Printed mm values retained without reconverting rounded mil. Test method not stated in this table.","dk_text":"3.71","df_text":"0.009","nominal_thickness_mil":3.21,"construction":null,"df_tolerance_pct":10.0,"collection_group":"root","record_id":"PCB004461","source_file":"originals/Kingboard/Kingboard__PI-618G_및_PP-PI618G__종합카탈로그__RT0410.pdf","dataset_role":"material_published_parameter","dk_input_status":"scalar_with_frequency","review_flags":"test_method_not_stated;measurement_axis_not_stated"}
{"manufacturer":"Kingboard","product":"PP-PI618G","material_family":"FR-4_or_high_speed_laminate","material_form":"prepreg","dk":3.66,"dk_min":null,"dk_max":null,"dk_tolerance":0.2,"df":0.01,"frequency_ghz":10.0,"frequency_text":"10 GHz","value_type":"construction_table","method":null,"axis":null,"thickness_mm":0.082,"glass_style":"1080","resin_content_pct":66.0,"source_id":"RT0410","source_location":"PDF p.3, table 2, row 19","source_url":"https://www.kblaminates.com/en/upload/ueditor/20260427/PI-618G-line-up.pdf","notes":"Thickness tolerance ±10% where stated in table header. Printed mm values retained without reconverting rounded mil. Test method not stated in this table.","dk_text":"3.66","df_text":"0.010","nominal_thickness_mil":3.21,"construction":null,"df_tolerance_pct":10.0,"collection_group":"root","record_id":"PCB004462","source_file":"originals/Kingboard/Kingboard__PI-618G_및_PP-PI618G__종합카탈로그__RT0410.pdf","dataset_role":"material_published_parameter","dk_input_status":"scalar_with_frequency","review_flags":"test_method_not_stated;measurement_axis_not_stated"}
{"manufacturer":"Kingboard","product":"PP-PI618G","material_family":"FR-4_or_high_speed_laminate","material_form":"prepreg","dk":3.77,"dk_min":null,"dk_max":null,"dk_tolerance":0.2,"df":0.007,"frequency_ghz":1.0,"frequency_text":"1 GHz","value_type":"construction_table","method":null,"axis":null,"thickness_mm":0.091,"glass_style":"1080","resin_content_pct":69.0,"source_id":"RT0410","source_location":"PDF p.3, table 2, row 20","source_url":"https://www.kblaminates.com/en/upload/ueditor/20260427/PI-618G-line-up.pdf","notes":"Thickness tolerance ±10% where stated in table header. Printed mm values retained without reconverting rounded mil. Test method not stated in this table.","dk_text":"3.77","df_text":"0.007","nominal_thickness_mil":3.58,"construction":null,"df_tolerance_pct":10.0,"collection_group":"root","record_id":"PCB004463","source_file":"originals/Kingboard/Kingboard__PI-618G_및_PP-PI618G__종합카탈로그__RT0410.pdf","dataset_role":"material_published_parameter","dk_input_status":"scalar_with_frequency","review_flags":"test_method_not_stated;measurement_axis_not_stated"}
{"manufacturer":"Kingboard","product":"PP-PI618G","material_family":"FR-4_or_high_speed_laminate","material_form":"prepreg","dk":3.72,"dk_min":null,"dk_max":null,"dk_tolerance":0.2,"df":0.009,"frequency_ghz":2.0,"frequency_text":"2 GHz","value_type":"construction_table","method":null,"axis":null,"thickness_mm":0.091,"glass_style":"1080","resin_content_pct":69.0,"source_id":"RT0410","source_location":"PDF p.3, table 2, row 20","source_url":"https://www.kblaminates.com/en/upload/ueditor/20260427/PI-618G-line-up.pdf","notes":"Thickness tolerance ±10% where stated in table header. Printed mm values retained without reconverting rounded mil. Test method not stated in this table.","dk_text":"3.72","df_text":"0.009","nominal_thickness_mil":3.58,"construction":null,"df_tolerance_pct":10.0,"collection_group":"root","record_id":"PCB004464","source_file":"originals/Kingboard/Kingboard__PI-618G_및_PP-PI618G__종합카탈로그__RT0410.pdf","dataset_role":"material_published_parameter","dk_input_status":"scalar_with_frequency","review_flags":"test_method_not_stated;measurement_axis_not_stated"}
{"manufacturer":"Kingboard","product":"PP-PI618G","material_family":"FR-4_or_high_speed_laminate","material_form":"prepreg","dk":3.64,"dk_min":null,"dk_max":null,"dk_tolerance":0.2,"df":0.009,"frequency_ghz":5.0,"frequency_text":"5 GHz","value_type":"construction_table","method":null,"axis":null,"thickness_mm":0.091,"glass_style":"1080","resin_content_pct":69.0,"source_id":"RT0410","source_location":"PDF p.3, table 2, row 20","source_url":"https://www.kblaminates.com/en/upload/ueditor/20260427/PI-618G-line-up.pdf","notes":"Thickness tolerance ±10% where stated in table header. Printed mm values retained without reconverting rounded mil. Test method not stated in this table.","dk_text":"3.64","df_text":"0.009","nominal_thickness_mil":3.58,"construction":null,"df_tolerance_pct":10.0,"collection_group":"root","record_id":"PCB004465","source_file":"originals/Kingboard/Kingboard__PI-618G_및_PP-PI618G__종합카탈로그__RT0410.pdf","dataset_role":"material_published_parameter","dk_input_status":"scalar_with_frequency","review_flags":"test_method_not_stated;measurement_axis_not_stated"}
{"manufacturer":"Kingboard","product":"PP-PI618G","material_family":"FR-4_or_high_speed_laminate","material_form":"prepreg","dk":3.59,"dk_min":null,"dk_max":null,"dk_tolerance":0.2,"df":0.01,"frequency_ghz":10.0,"frequency_text":"10 GHz","value_type":"construction_table","method":null,"axis":null,"thickness_mm":0.091,"glass_style":"1080","resin_content_pct":69.0,"source_id":"RT0410","source_location":"PDF p.3, table 2, row 20","source_url":"https://www.kblaminates.com/en/upload/ueditor/20260427/PI-618G-line-up.pdf","notes":"Thickness tolerance ±10% where stated in table header. Printed mm values retained without reconverting rounded mil. Test method not stated in this table.","dk_text":"3.59","df_text":"0.010","nominal_thickness_mil":3.58,"construction":null,"df_tolerance_pct":10.0,"collection_group":"root","record_id":"PCB004466","source_file":"originals/Kingboard/Kingboard__PI-618G_및_PP-PI618G__종합카탈로그__RT0410.pdf","dataset_role":"material_published_parameter","dk_input_status":"scalar_with_frequency","review_flags":"test_method_not_stated;measurement_axis_not_stated"}
{"manufacturer":"Kingboard","product":"PP-PI618G","material_family":"FR-4_or_high_speed_laminate","material_form":"prepreg","dk":4.16,"dk_min":null,"dk_max":null,"dk_tolerance":0.2,"df":0.007,"frequency_ghz":1.0,"frequency_text":"1 GHz","value_type":"construction_table","method":null,"axis":null,"thickness_mm":0.098,"glass_style":"3313","resin_content_pct":54.0,"source_id":"RT0410","source_location":"PDF p.3, table 2, row 21","source_url":"https://www.kblaminates.com/en/upload/ueditor/20260427/PI-618G-line-up.pdf","notes":"Thickness tolerance ±10% where stated in table header. Printed mm values retained without reconverting rounded mil. Test method not stated in this table.","dk_text":"4.16","df_text":"0.007","nominal_thickness_mil":3.84,"construction":null,"df_tolerance_pct":10.0,"collection_group":"root","record_id":"PCB004467","source_file":"originals/Kingboard/Kingboard__PI-618G_및_PP-PI618G__종합카탈로그__RT0410.pdf","dataset_role":"material_published_parameter","dk_input_status":"scalar_with_frequency","review_flags":"test_method_not_stated;measurement_axis_not_stated"}
{"manufacturer":"Kingboard","product":"PP-PI618G","material_family":"FR-4_or_high_speed_laminate","material_form":"prepreg","dk":4.11,"dk_min":null,"dk_max":null,"dk_tolerance":0.2,"df":0.008,"frequency_ghz":2.0,"frequency_text":"2 GHz","value_type":"construction_table","method":null,"axis":null,"thickness_mm":0.098,"glass_style":"3313","resin_content_pct":54.0,"source_id":"RT0410","source_location":"PDF p.3, table 2, row 21","source_url":"https://www.kblaminates.com/en/upload/ueditor/20260427/PI-618G-line-up.pdf","notes":"Thickness tolerance ±10% where stated in table header. Printed mm values retained without reconverting rounded mil. Test method not stated in this table.","dk_text":"4.11","df_text":"0.008","nominal_thickness_mil":3.84,"construction":null,"df_tolerance_pct":10.0,"collection_group":"root","record_id":"PCB004468","source_file":"originals/Kingboard/Kingboard__PI-618G_및_PP-PI618G__종합카탈로그__RT0410.pdf","dataset_role":"material_published_parameter","dk_input_status":"scalar_with_frequency","review_flags":"test_method_not_stated;measurement_axis_not_stated"}
{"manufacturer":"Kingboard","product":"PP-PI618G","material_family":"FR-4_or_high_speed_laminate","material_form":"prepreg","dk":4.03,"dk_min":null,"dk_max":null,"dk_tolerance":0.2,"df":0.009,"frequency_ghz":5.0,"frequency_text":"5 GHz","value_type":"construction_table","method":null,"axis":null,"thickness_mm":0.098,"glass_style":"3313","resin_content_pct":54.0,"source_id":"RT0410","source_location":"PDF p.3, table 2, row 21","source_url":"https://www.kblaminates.com/en/upload/ueditor/20260427/PI-618G-line-up.pdf","notes":"Thickness tolerance ±10% where stated in table header. Printed mm values retained without reconverting rounded mil. Test method not stated in this table.","dk_text":"4.03","df_text":"0.009","nominal_thickness_mil":3.84,"construction":null,"df_tolerance_pct":10.0,"collection_group":"root","record_id":"PCB004469","source_file":"originals/Kingboard/Kingboard__PI-618G_및_PP-PI618G__종합카탈로그__RT0410.pdf","dataset_role":"material_published_parameter","dk_input_status":"scalar_with_frequency","review_flags":"test_method_not_stated;measurement_axis_not_stated"}
{"manufacturer":"Kingboard","product":"PP-PI618G","material_family":"FR-4_or_high_speed_laminate","material_form":"prepreg","dk":3.98,"dk_min":null,"dk_max":null,"dk_tolerance":0.2,"df":0.01,"frequency_ghz":10.0,"frequency_text":"10 GHz","value_type":"construction_table","method":null,"axis":null,"thickness_mm":0.098,"glass_style":"3313","resin_content_pct":54.0,"source_id":"RT0410","source_location":"PDF p.3, table 2, row 21","source_url":"https://www.kblaminates.com/en/upload/ueditor/20260427/PI-618G-line-up.pdf","notes":"Thickness tolerance ±10% where stated in table header. Printed mm values retained without reconverting rounded mil. Test method not stated in this table.","dk_text":"3.98","df_text":"0.010","nominal_thickness_mil":3.84,"construction":null,"df_tolerance_pct":10.0,"collection_group":"root","record_id":"PCB004470","source_file":"originals/Kingboard/Kingboard__PI-618G_및_PP-PI618G__종합카탈로그__RT0410.pdf","dataset_role":"material_published_parameter","dk_input_status":"scalar_with_frequency","review_flags":"test_method_not_stated;measurement_axis_not_stated"}
{"manufacturer":"Kingboard","product":"PP-PI618G","material_family":"FR-4_or_high_speed_laminate","material_form":"prepreg","dk":4.1,"dk_min":null,"dk_max":null,"dk_tolerance":0.2,"df":0.007,"frequency_ghz":1.0,"frequency_text":"1 GHz","value_type":"construction_table","method":null,"axis":null,"thickness_mm":0.103,"glass_style":"3313","resin_content_pct":56.0,"source_id":"RT0410","source_location":"PDF p.3, table 2, row 22","source_url":"https://www.kblaminates.com/en/upload/ueditor/20260427/PI-618G-line-up.pdf","notes":"Thickness tolerance ±10% where stated in table header. Printed mm values retained without reconverting rounded mil. Test method not stated in this table.","dk_text":"4.10","df_text":"0.007","nominal_thickness_mil":4.06,"construction":null,"df_tolerance_pct":10.0,"collection_group":"root","record_id":"PCB004471","source_file":"originals/Kingboard/Kingboard__PI-618G_및_PP-PI618G__종합카탈로그__RT0410.pdf","dataset_role":"material_published_parameter","dk_input_status":"scalar_with_frequency","review_flags":"test_method_not_stated;measurement_axis_not_stated"}
{"manufacturer":"Kingboard","product":"PP-PI618G","material_family":"FR-4_or_high_speed_laminate","material_form":"prepreg","dk":4.05,"dk_min":null,"dk_max":null,"dk_tolerance":0.2,"df":0.008,"frequency_ghz":2.0,"frequency_text":"2 GHz","value_type":"construction_table","method":null,"axis":null,"thickness_mm":0.103,"glass_style":"3313","resin_content_pct":56.0,"source_id":"RT0410","source_location":"PDF p.3, table 2, row 22","source_url":"https://www.kblaminates.com/en/upload/ueditor/20260427/PI-618G-line-up.pdf","notes":"Thickness tolerance ±10% where stated in table header. Printed mm values retained without reconverting rounded mil. Test method not stated in this table.","dk_text":"4.05","df_text":"0.008","nominal_thickness_mil":4.06,"construction":null,"df_tolerance_pct":10.0,"collection_group":"root","record_id":"PCB004472","source_file":"originals/Kingboard/Kingboard__PI-618G_및_PP-PI618G__종합카탈로그__RT0410.pdf","dataset_role":"material_published_parameter","dk_input_status":"scalar_with_frequency","review_flags":"test_method_not_stated;measurement_axis_not_stated"}
{"manufacturer":"Kingboard","product":"PP-PI618G","material_family":"FR-4_or_high_speed_laminate","material_form":"prepreg","dk":3.97,"dk_min":null,"dk_max":null,"dk_tolerance":0.2,"df":0.009,"frequency_ghz":5.0,"frequency_text":"5 GHz","value_type":"construction_table","method":null,"axis":null,"thickness_mm":0.103,"glass_style":"3313","resin_content_pct":56.0,"source_id":"RT0410","source_location":"PDF p.3, table 2, row 22","source_url":"https://www.kblaminates.com/en/upload/ueditor/20260427/PI-618G-line-up.pdf","notes":"Thickness tolerance ±10% where stated in table header. Printed mm values retained without reconverting rounded mil. Test method not stated in this table.","dk_text":"3.97","df_text":"0.009","nominal_thickness_mil":4.06,"construction":null,"df_tolerance_pct":10.0,"collection_group":"root","record_id":"PCB004473","source_file":"originals/Kingboard/Kingboard__PI-618G_및_PP-PI618G__종합카탈로그__RT0410.pdf","dataset_role":"material_published_parameter","dk_input_status":"scalar_with_frequency","review_flags":"test_method_not_stated;measurement_axis_not_stated"}
{"manufacturer":"Kingboard","product":"PP-PI618G","material_family":"FR-4_or_high_speed_laminate","material_form":"prepreg","dk":3.92,"dk_min":null,"dk_max":null,"dk_tolerance":0.2,"df":0.01,"frequency_ghz":10.0,"frequency_text":"10 GHz","value_type":"construction_table","method":null,"axis":null,"thickness_mm":0.103,"glass_style":"3313","resin_content_pct":56.0,"source_id":"RT0410","source_location":"PDF p.3, table 2, row 22","source_url":"https://www.kblaminates.com/en/upload/ueditor/20260427/PI-618G-line-up.pdf","notes":"Thickness tolerance ±10% where stated in table header. Printed mm values retained without reconverting rounded mil. Test method not stated in this table.","dk_text":"3.92","df_text":"0.010","nominal_thickness_mil":4.06,"construction":null,"df_tolerance_pct":10.0,"collection_group":"root","record_id":"PCB004474","source_file":"originals/Kingboard/Kingboard__PI-618G_및_PP-PI618G__종합카탈로그__RT0410.pdf","dataset_role":"material_published_parameter","dk_input_status":"scalar_with_frequency","review_flags":"test_method_not_stated;measurement_axis_not_stated"}
{"manufacturer":"Kingboard","product":"PP-PI618G","material_family":"FR-4_or_high_speed_laminate","material_form":"prepreg","dk":4.05,"dk_min":null,"dk_max":null,"dk_tolerance":0.2,"df":0.007,"frequency_ghz":1.0,"frequency_text":"1 GHz","value_type":"construction_table","method":null,"axis":null,"thickness_mm":0.109,"glass_style":"3313","resin_content_pct":58.0,"source_id":"RT0410","source_location":"PDF p.3, table 2, row 23","source_url":"https://www.kblaminates.com/en/upload/ueditor/20260427/PI-618G-line-up.pdf","notes":"Thickness tolerance ±10% where stated in table header. Printed mm values retained without reconverting rounded mil. Test method not stated in this table.","dk_text":"4.05","df_text":"0.007","nominal_thickness_mil":4.31,"construction":null,"df_tolerance_pct":10.0,"collection_group":"root","record_id":"PCB004475","source_file":"originals/Kingboard/Kingboard__PI-618G_및_PP-PI618G__종합카탈로그__RT0410.pdf","dataset_role":"material_published_parameter","dk_input_status":"scalar_with_frequency","review_flags":"test_method_not_stated;measurement_axis_not_stated"}
{"manufacturer":"Kingboard","product":"PP-PI618G","material_family":"FR-4_or_high_speed_laminate","material_form":"prepreg","dk":4.0,"dk_min":null,"dk_max":null,"dk_tolerance":0.2,"df":0.008,"frequency_ghz":2.0,"frequency_text":"2 GHz","value_type":"construction_table","method":null,"axis":null,"thickness_mm":0.109,"glass_style":"3313","resin_content_pct":58.0,"source_id":"RT0410","source_location":"PDF p.3, table 2, row 23","source_url":"https://www.kblaminates.com/en/upload/ueditor/20260427/PI-618G-line-up.pdf","notes":"Thickness tolerance ±10% where stated in table header. Printed mm values retained without reconverting rounded mil. Test method not stated in this table.","dk_text":"4.00","df_text":"0.008","nominal_thickness_mil":4.31,"construction":null,"df_tolerance_pct":10.0,"collection_group":"root","record_id":"PCB004476","source_file":"originals/Kingboard/Kingboard__PI-618G_및_PP-PI618G__종합카탈로그__RT0410.pdf","dataset_role":"material_published_parameter","dk_input_status":"scalar_with_frequency","review_flags":"test_method_not_stated;measurement_axis_not_stated"}
{"manufacturer":"Kingboard","product":"PP-PI618G","material_family":"FR-4_or_high_speed_laminate","material_form":"prepreg","dk":3.92,"dk_min":null,"dk_max":null,"dk_tolerance":0.2,"df":0.009,"frequency_ghz":5.0,"frequency_text":"5 GHz","value_type":"construction_table","method":null,"axis":null,"thickness_mm":0.109,"glass_style":"3313","resin_content_pct":58.0,"source_id":"RT0410","source_location":"PDF p.3, table 2, row 23","source_url":"https://www.kblaminates.com/en/upload/ueditor/20260427/PI-618G-line-up.pdf","notes":"Thickness tolerance ±10% where stated in table header. Printed mm values retained without reconverting rounded mil. Test method not stated in this table.","dk_text":"3.92","df_text":"0.009","nominal_thickness_mil":4.31,"construction":null,"df_tolerance_pct":10.0,"collection_group":"root","record_id":"PCB004477","source_file":"originals/Kingboard/Kingboard__PI-618G_및_PP-PI618G__종합카탈로그__RT0410.pdf","dataset_role":"material_published_parameter","dk_input_status":"scalar_with_frequency","review_flags":"test_method_not_stated;measurement_axis_not_stated"}
{"manufacturer":"Kingboard","product":"PP-PI618G","material_family":"FR-4_or_high_speed_laminate","material_form":"prepreg","dk":3.87,"dk_min":null,"dk_max":null,"dk_tolerance":0.2,"df":0.01,"frequency_ghz":10.0,"frequency_text":"10 GHz","value_type":"construction_table","method":null,"axis":null,"thickness_mm":0.109,"glass_style":"3313","resin_content_pct":58.0,"source_id":"RT0410","source_location":"PDF p.3, table 2, row 23","source_url":"https://www.kblaminates.com/en/upload/ueditor/20260427/PI-618G-line-up.pdf","notes":"Thickness tolerance ±10% where stated in table header. Printed mm values retained without reconverting rounded mil. Test method not stated in this table.","dk_text":"3.87","df_text":"0.010","nominal_thickness_mil":4.31,"construction":null,"df_tolerance_pct":10.0,"collection_group":"root","record_id":"PCB004478","source_file":"originals/Kingboard/Kingboard__PI-618G_및_PP-PI618G__종합카탈로그__RT0410.pdf","dataset_role":"material_published_parameter","dk_input_status":"scalar_with_frequency","review_flags":"test_method_not_stated;measurement_axis_not_stated"}
{"manufacturer":"Kingboard","product":"PP-PI618G","material_family":"FR-4_or_high_speed_laminate","material_form":"prepreg","dk":4.16,"dk_min":null,"dk_max":null,"dk_tolerance":0.2,"df":0.007,"frequency_ghz":1.0,"frequency_text":"1 GHz","value_type":"construction_table","method":null,"axis":null,"thickness_mm":0.126,"glass_style":"2116","resin_content_pct":54.0,"source_id":"RT0410","source_location":"PDF p.3, table 2, row 24","source_url":"https://www.kblaminates.com/en/upload/ueditor/20260427/PI-618G-line-up.pdf","notes":"Thickness tolerance ±10% where stated in table header. Printed mm values retained without reconverting rounded mil. Test method not stated in this table.","dk_text":"4.16","df_text":"0.007","nominal_thickness_mil":4.98,"construction":null,"df_tolerance_pct":10.0,"collection_group":"root","record_id":"PCB004479","source_file":"originals/Kingboard/Kingboard__PI-618G_및_PP-PI618G__종합카탈로그__RT0410.pdf","dataset_role":"material_published_parameter","dk_input_status":"scalar_with_frequency","review_flags":"test_method_not_stated;measurement_axis_not_stated"}
{"manufacturer":"Kingboard","product":"PP-PI618G","material_family":"FR-4_or_high_speed_laminate","material_form":"prepreg","dk":4.11,"dk_min":null,"dk_max":null,"dk_tolerance":0.2,"df":0.008,"frequency_ghz":2.0,"frequency_text":"2 GHz","value_type":"construction_table","method":null,"axis":null,"thickness_mm":0.126,"glass_style":"2116","resin_content_pct":54.0,"source_id":"RT0410","source_location":"PDF p.3, table 2, row 24","source_url":"https://www.kblaminates.com/en/upload/ueditor/20260427/PI-618G-line-up.pdf","notes":"Thickness tolerance ±10% where stated in table header. Printed mm values retained without reconverting rounded mil. Test method not stated in this table.","dk_text":"4.11","df_text":"0.008","nominal_thickness_mil":4.98,"construction":null,"df_tolerance_pct":10.0,"collection_group":"root","record_id":"PCB004480","source_file":"originals/Kingboard/Kingboard__PI-618G_및_PP-PI618G__종합카탈로그__RT0410.pdf","dataset_role":"material_published_parameter","dk_input_status":"scalar_with_frequency","review_flags":"test_method_not_stated;measurement_axis_not_stated"}
{"manufacturer":"Kingboard","product":"PP-PI618G","material_family":"FR-4_or_high_speed_laminate","material_form":"prepreg","dk":4.03,"dk_min":null,"dk_max":null,"dk_tolerance":0.2,"df":0.009,"frequency_ghz":5.0,"frequency_text":"5 GHz","value_type":"construction_table","method":null,"axis":null,"thickness_mm":0.126,"glass_style":"2116","resin_content_pct":54.0,"source_id":"RT0410","source_location":"PDF p.3, table 2, row 24","source_url":"https://www.kblaminates.com/en/upload/ueditor/20260427/PI-618G-line-up.pdf","notes":"Thickness tolerance ±10% where stated in table header. Printed mm values retained without reconverting rounded mil. Test method not stated in this table.","dk_text":"4.03","df_text":"0.009","nominal_thickness_mil":4.98,"construction":null,"df_tolerance_pct":10.0,"collection_group":"root","record_id":"PCB004481","source_file":"originals/Kingboard/Kingboard__PI-618G_및_PP-PI618G__종합카탈로그__RT0410.pdf","dataset_role":"material_published_parameter","dk_input_status":"scalar_with_frequency","review_flags":"test_method_not_stated;measurement_axis_not_stated"}
{"manufacturer":"Kingboard","product":"PP-PI618G","material_family":"FR-4_or_high_speed_laminate","material_form":"prepreg","dk":3.98,"dk_min":null,"dk_max":null,"dk_tolerance":0.2,"df":0.01,"frequency_ghz":10.0,"frequency_text":"10 GHz","value_type":"construction_table","method":null,"axis":null,"thickness_mm":0.126,"glass_style":"2116","resin_content_pct":54.0,"source_id":"RT0410","source_location":"PDF p.3, table 2, row 24","source_url":"https://www.kblaminates.com/en/upload/ueditor/20260427/PI-618G-line-up.pdf","notes":"Thickness tolerance ±10% where stated in table header. Printed mm values retained without reconverting rounded mil. Test method not stated in this table.","dk_text":"3.98","df_text":"0.010","nominal_thickness_mil":4.98,"construction":null,"df_tolerance_pct":10.0,"collection_group":"root","record_id":"PCB004482","source_file":"originals/Kingboard/Kingboard__PI-618G_및_PP-PI618G__종합카탈로그__RT0410.pdf","dataset_role":"material_published_parameter","dk_input_status":"scalar_with_frequency","review_flags":"test_method_not_stated;measurement_axis_not_stated"}
{"manufacturer":"Kingboard","product":"PP-PI618G","material_family":"FR-4_or_high_speed_laminate","material_form":"prepreg","dk":4.08,"dk_min":null,"dk_max":null,"dk_tolerance":0.2,"df":0.007,"frequency_ghz":1.0,"frequency_text":"1 GHz","value_type":"construction_table","method":null,"axis":null,"thickness_mm":0.138,"glass_style":"2116","resin_content_pct":57.0,"source_id":"RT0410","source_location":"PDF p.3, table 2, row 25","source_url":"https://www.kblaminates.com/en/upload/ueditor/20260427/PI-618G-line-up.pdf","notes":"Thickness tolerance ±10% where stated in table header. Printed mm values retained without reconverting rounded mil. Test method not stated in this table.","dk_text":"4.08","df_text":"0.007","nominal_thickness_mil":5.42,"construction":null,"df_tolerance_pct":10.0,"collection_group":"root","record_id":"PCB004483","source_file":"originals/Kingboard/Kingboard__PI-618G_및_PP-PI618G__종합카탈로그__RT0410.pdf","dataset_role":"material_published_parameter","dk_input_status":"scalar_with_frequency","review_flags":"test_method_not_stated;measurement_axis_not_stated"}
{"manufacturer":"Kingboard","product":"PP-PI618G","material_family":"FR-4_or_high_speed_laminate","material_form":"prepreg","dk":4.03,"dk_min":null,"dk_max":null,"dk_tolerance":0.2,"df":0.008,"frequency_ghz":2.0,"frequency_text":"2 GHz","value_type":"construction_table","method":null,"axis":null,"thickness_mm":0.138,"glass_style":"2116","resin_content_pct":57.0,"source_id":"RT0410","source_location":"PDF p.3, table 2, row 25","source_url":"https://www.kblaminates.com/en/upload/ueditor/20260427/PI-618G-line-up.pdf","notes":"Thickness tolerance ±10% where stated in table header. Printed mm values retained without reconverting rounded mil. Test method not stated in this table.","dk_text":"4.03","df_text":"0.008","nominal_thickness_mil":5.42,"construction":null,"df_tolerance_pct":10.0,"collection_group":"root","record_id":"PCB004484","source_file":"originals/Kingboard/Kingboard__PI-618G_및_PP-PI618G__종합카탈로그__RT0410.pdf","dataset_role":"material_published_parameter","dk_input_status":"scalar_with_frequency","review_flags":"test_method_not_stated;measurement_axis_not_stated"}
{"manufacturer":"Kingboard","product":"PP-PI618G","material_family":"FR-4_or_high_speed_laminate","material_form":"prepreg","dk":3.95,"dk_min":null,"dk_max":null,"dk_tolerance":0.2,"df":0.009,"frequency_ghz":5.0,"frequency_text":"5 GHz","value_type":"construction_table","method":null,"axis":null,"thickness_mm":0.138,"glass_style":"2116","resin_content_pct":57.0,"source_id":"RT0410","source_location":"PDF p.3, table 2, row 25","source_url":"https://www.kblaminates.com/en/upload/ueditor/20260427/PI-618G-line-up.pdf","notes":"Thickness tolerance ±10% where stated in table header. Printed mm values retained without reconverting rounded mil. Test method not stated in this table.","dk_text":"3.95","df_text":"0.009","nominal_thickness_mil":5.42,"construction":null,"df_tolerance_pct":10.0,"collection_group":"root","record_id":"PCB004485","source_file":"originals/Kingboard/Kingboard__PI-618G_및_PP-PI618G__종합카탈로그__RT0410.pdf","dataset_role":"material_published_parameter","dk_input_status":"scalar_with_frequency","review_flags":"test_method_not_stated;measurement_axis_not_stated"}
{"manufacturer":"Kingboard","product":"PP-PI618G","material_family":"FR-4_or_high_speed_laminate","material_form":"prepreg","dk":3.9,"dk_min":null,"dk_max":null,"dk_tolerance":0.2,"df":0.01,"frequency_ghz":10.0,"frequency_text":"10 GHz","value_type":"construction_table","method":null,"axis":null,"thickness_mm":0.138,"glass_style":"2116","resin_content_pct":57.0,"source_id":"RT0410","source_location":"PDF p.3, table 2, row 25","source_url":"https://www.kblaminates.com/en/upload/ueditor/20260427/PI-618G-line-up.pdf","notes":"Thickness tolerance ±10% where stated in table header. Printed mm values retained without reconverting rounded mil. Test method not stated in this table.","dk_text":"3.90","df_text":"0.010","nominal_thickness_mil":5.42,"construction":null,"df_tolerance_pct":10.0,"collection_group":"root","record_id":"PCB004486","source_file":"originals/Kingboard/Kingboard__PI-618G_및_PP-PI618G__종합카탈로그__RT0410.pdf","dataset_role":"material_published_parameter","dk_input_status":"scalar_with_frequency","review_flags":"test_method_not_stated;measurement_axis_not_stated"}
{"manufacturer":"Kingboard","product":"PP-PI618G","material_family":"FR-4_or_high_speed_laminate","material_form":"prepreg","dk":4.0,"dk_min":null,"dk_max":null,"dk_tolerance":0.2,"df":0.007,"frequency_ghz":1.0,"frequency_text":"1 GHz","value_type":"construction_table","method":null,"axis":null,"thickness_mm":0.151,"glass_style":"2116","resin_content_pct":60.0,"source_id":"RT0410","source_location":"PDF p.3, table 2, row 26","source_url":"https://www.kblaminates.com/en/upload/ueditor/20260427/PI-618G-line-up.pdf","notes":"Thickness tolerance ±10% where stated in table header. Printed mm values retained without reconverting rounded mil. Test method not stated in this table.","dk_text":"4.00","df_text":"0.007","nominal_thickness_mil":5.93,"construction":null,"df_tolerance_pct":10.0,"collection_group":"root","record_id":"PCB004487","source_file":"originals/Kingboard/Kingboard__PI-618G_및_PP-PI618G__종합카탈로그__RT0410.pdf","dataset_role":"material_published_parameter","dk_input_status":"scalar_with_frequency","review_flags":"test_method_not_stated;measurement_axis_not_stated"}
{"manufacturer":"Kingboard","product":"PP-PI618G","material_family":"FR-4_or_high_speed_laminate","material_form":"prepreg","dk":3.95,"dk_min":null,"dk_max":null,"dk_tolerance":0.2,"df":0.008,"frequency_ghz":2.0,"frequency_text":"2 GHz","value_type":"construction_table","method":null,"axis":null,"thickness_mm":0.151,"glass_style":"2116","resin_content_pct":60.0,"source_id":"RT0410","source_location":"PDF p.3, table 2, row 26","source_url":"https://www.kblaminates.com/en/upload/ueditor/20260427/PI-618G-line-up.pdf","notes":"Thickness tolerance ±10% where stated in table header. Printed mm values retained without reconverting rounded mil. Test method not stated in this table.","dk_text":"3.95","df_text":"0.008","nominal_thickness_mil":5.93,"construction":null,"df_tolerance_pct":10.0,"collection_group":"root","record_id":"PCB004488","source_file":"originals/Kingboard/Kingboard__PI-618G_및_PP-PI618G__종합카탈로그__RT0410.pdf","dataset_role":"material_published_parameter","dk_input_status":"scalar_with_frequency","review_flags":"test_method_not_stated;measurement_axis_not_stated"}
