Repository: EIDOSDATA/TraceWave-Studio

# PCB 유전율과 적층 자료

수집/정리 기준일: 2026-11-11.

먼저 [전체 자료 안내 엑셀](Excel/00_전체_자료_안내.xlsx)을 연다. 회사별 엑셀은 `Excel/`에 있고, 원문 검색은 [HTML 안내](START_HERE_ko.html)를 사용한다.

- [자료 사용 안내](docs/자료_사용_안내.md): 폴더, 단위, 조건 선택과 내보내기.
- [자료 검토 결과](docs/자료_검토_결과.md): 확인한 범위, 오류/공백, 정리 내역.
- [TraceWave Studio 연결 설계](../../../Code/docs/pcb_material_catalog.md): 사용자 직접 입력, 소재 선택, 제조업체 적층 선택과 현재 구현의 경계.

57,340개 조건별 관측, 36개 회사와 일반 재료 참고 자료 1개 그룹, 1,756개 출처 기록을 보존했다. 새 엑셀은 전체 안내 1개와 회사/참고 자료별 37개로 총 38개다. 행 수는 고유 소재나 독립 측정 수가 아니다. 공식 자료에 값이 있어도 실제 제조 조건과 해석 대역에 맞는지 확인해야 한다.

사람이 보는 엑셀과 프로그램용 JSONL을 분리했다. 원문 PDF/HTML의 바이트는 보존하면서 파일명을 회사와 소재/용도 중심으로 바꿨다. 중복 저장한 데이터 사본은 복구 폴더로 옮겼고 관측 수치는 삭제하지 않았다.

File: 00_REF/PCB RF ANT/05_PCB_Dielectric_Data_2026/data/observations/Isola.jsonl (part 87 of 92)
{"manufacturer":"Isola","product":"185HR","material_family":null,"material_form":"core","dk":3.97,"dk_min":null,"dk_max":null,"dk_tolerance":null,"df":0.017,"frequency_ghz":0.1,"frequency_text":"100 MHz","value_type":"published_construction_table","method":null,"axis":null,"thickness_mm":0.114,"glass_style":"1x106 / 1x1080","resin_content_pct":65.0,"source_id":"FR001","source_location":"HTML construction table 2, data row 12","source_url":"https://www.isola-group.com/pcb-laminates-prepreg/185hr-laminate-and-prepreg/","notes":"Manufacturer construction-specific value; test method/conditioning not stated in this HTML construction table. Thickness is the published nominal value; pressed prepreg thickness must be confirmed with PCB fabricator.","construction":"1x106 / 1x1080","offering":"Alternate","thickness_inch":0.0045,"collection_group":"fr4","record_id":"PCB005253","source_file":"originals/Isola/Isola__185HR__Dk_Df_구성표__FR001.html","dataset_role":"material_published_parameter","dk_input_status":"scalar_with_frequency","review_flags":"test_method_not_stated;measurement_axis_not_stated"}
{"manufacturer":"Isola","product":"TerraGreen ® 400G","material_family":null,"material_form":"core","dk":3.26,"dk_min":null,"dk_max":null,"dk_tolerance":null,"df":0.0018,"frequency_ghz":10.0,"frequency_text":"10 GHz","value_type":"published_construction_table","method":null,"axis":null,"thickness_mm":0.203,"glass_style":"2x3313","resin_content_pct":57.0,"source_id":"FR021","source_location":"HTML construction table 2, data row 14","source_url":"https://www.isola-group.com/pcb-laminates-prepreg/terragreen-400g/","notes":"Manufacturer construction-specific value; test method/conditioning not stated in this HTML construction table. Thickness is the published nominal value; pressed prepreg thickness must be confirmed with PCB fabricator.","construction":"2x3313","offering":"Standard","thickness_inch":0.008,"collection_group":"fr4","record_id":"PCB008364","source_file":"originals/Isola/Isola__TerraGreen_400G__Dk_Df_구성표__FR021.html","dataset_role":"material_published_parameter","dk_input_status":"scalar_with_frequency","review_flags":"test_method_not_stated;measurement_axis_not_stated"}
{"manufacturer":"Isola","product":"TerraGreen ® 400G","material_family":null,"material_form":"core","dk":3.25,"dk_min":null,"dk_max":null,"dk_tolerance":null,"df":0.0018,"frequency_ghz":15.0,"frequency_text":"15 GHz","value_type":"published_construction_table","method":null,"axis":null,"thickness_mm":0.203,"glass_style":"2x3313","resin_content_pct":57.0,"source_id":"FR021","source_location":"HTML construction table 2, data row 14","source_url":"https://www.isola-group.com/pcb-laminates-prepreg/terragreen-400g/","notes":"Manufacturer construction-specific value; test method/conditioning not stated in this HTML construction table. Thickness is the published nominal value; pressed prepreg thickness must be confirmed with PCB fabricator.","construction":"2x3313","offering":"Standard","thickness_inch":0.008,"collection_group":"fr4","record_id":"PCB008365","source_file":"originals/Isola/Isola__TerraGreen_400G__Dk_Df_구성표__FR021.html","dataset_role":"material_published_parameter","dk_input_status":"scalar_with_frequency","review_flags":"test_method_not_stated;measurement_axis_not_stated"}
{"manufacturer":"Isola","product":"TerraGreen ® 400G","material_family":null,"material_form":"core","dk":3.24,"dk_min":null,"dk_max":null,"dk_tolerance":null,"df":0.0018,"frequency_ghz":20.0,"frequency_text":"20 GHz","value_type":"published_construction_table","method":null,"axis":null,"thickness_mm":0.203,"glass_style":"2x3313","resin_content_pct":57.0,"source_id":"FR021","source_location":"HTML construction table 2, data row 14","source_url":"https://www.isola-group.com/pcb-laminates-prepreg/terragreen-400g/","notes":"Manufacturer construction-specific value; test method/conditioning not stated in this HTML construction table. Thickness is the published nominal value; pressed prepreg thickness must be confirmed with PCB fabricator.","construction":"2x3313","offering":"Standard","thickness_inch":0.008,"collection_group":"fr4","record_id":"PCB008366","source_file":"originals/Isola/Isola__TerraGreen_400G__Dk_Df_구성표__FR021.html","dataset_role":"material_published_parameter","dk_input_status":"scalar_with_frequency","review_flags":"test_method_not_stated;measurement_axis_not_stated"}
{"manufacturer":"Isola","product":"TerraGreen ® 400G","material_family":null,"material_form":"core","dk":3.23,"dk_min":null,"dk_max":null,"dk_tolerance":null,"df":0.0018,"frequency_ghz":30.0,"frequency_text":"30 GHz","value_type":"published_construction_table","method":null,"axis":null,"thickness_mm":0.203,"glass_style":"2x3313","resin_content_pct":57.0,"source_id":"FR021","source_location":"HTML construction table 2, data row 14","source_url":"https://www.isola-group.com/pcb-laminates-prepreg/terragreen-400g/","notes":"Manufacturer construction-specific value; test method/conditioning not stated in this HTML construction table. Thickness is the published nominal value; pressed prepreg thickness must be confirmed with PCB fabricator.","construction":"2x3313","offering":"Standard","thickness_inch":0.008,"collection_group":"fr4","record_id":"PCB008367","source_file":"originals/Isola/Isola__TerraGreen_400G__Dk_Df_구성표__FR021.html","dataset_role":"material_published_parameter","dk_input_status":"scalar_with_frequency","review_flags":"test_method_not_stated;measurement_axis_not_stated"}
{"manufacturer":"Isola","product":"TerraGreen ® 400G","material_family":null,"material_form":"core","dk":3.03,"dk_min":null,"dk_max":null,"dk_tolerance":null,"df":0.0018,"frequency_ghz":30.0,"frequency_text":"30 GHz D","value_type":"published_construction_table","method":null,"axis":null,"thickness_mm":0.203,"glass_style":"2x3313","resin_content_pct":57.0,"source_id":"FR021","source_location":"HTML construction table 2, data row 14","source_url":"https://www.isola-group.com/pcb-laminates-prepreg/terragreen-400g/","notes":"Manufacturer construction-specific value; test method/conditioning not stated in this HTML construction table. Thickness is the published nominal value; pressed prepreg thickness must be confirmed with PCB fabricator.","construction":"2x3313","offering":"Standard","thickness_inch":0.008,"collection_group":"fr4","record_id":"PCB008368","source_file":"originals/Isola/Isola__TerraGreen_400G__Dk_Df_구성표__FR021.html","dataset_role":"material_published_parameter","dk_input_status":"scalar_with_frequency","review_flags":"test_method_not_stated;measurement_axis_not_stated"}
{"manufacturer":"Isola","product":"TerraGreen ® 400G","material_family":null,"material_form":"core","dk":3.22,"dk_min":null,"dk_max":null,"dk_tolerance":null,"df":0.0018,"frequency_ghz":10.0,"frequency_text":"10 GHz","value_type":"published_construction_table","method":null,"axis":null,"thickness_mm":0.114,"glass_style":"3313","resin_content_pct":60.5,"source_id":"FR021","source_location":"HTML construction table 3, data row 7","source_url":"https://www.isola-group.com/pcb-laminates-prepreg/terragreen-400g/","notes":"Manufacturer construction-specific value; test method/conditioning not stated in this HTML construction table. Thickness is the published nominal value; pressed prepreg thickness must be confirmed with PCB fabricator.","construction":"3313","offering":"Standard","thickness_inch":0.0045,"collection_group":"fr4","record_id":"PCB008369","source_file":"originals/Isola/Isola__TerraGreen_400G__Dk_Df_구성표__FR021.html","dataset_role":"material_published_parameter","dk_input_status":"scalar_with_frequency","review_flags":"test_method_not_stated;measurement_axis_not_stated"}
{"manufacturer":"Isola","product":"TerraGreen ® 400G","material_family":null,"material_form":"core","dk":3.22,"dk_min":null,"dk_max":null,"dk_tolerance":null,"df":0.0018,"frequency_ghz":15.0,"frequency_text":"15 GHz","value_type":"published_construction_table","method":null,"axis":null,"thickness_mm":0.114,"glass_style":"3313","resin_content_pct":60.5,"source_id":"FR021","source_location":"HTML construction table 3, data row 7","source_url":"https://www.isola-group.com/pcb-laminates-prepreg/terragreen-400g/","notes":"Manufacturer construction-specific value; test method/conditioning not stated in this HTML construction table. Thickness is the published nominal value; pressed prepreg thickness must be confirmed with PCB fabricator.","construction":"3313","offering":"Standard","thickness_inch":0.0045,"collection_group":"fr4","record_id":"PCB008370","source_file":"originals/Isola/Isola__TerraGreen_400G__Dk_Df_구성표__FR021.html","dataset_role":"material_published_parameter","dk_input_status":"scalar_with_frequency","review_flags":"test_method_not_stated;measurement_axis_not_stated"}
{"manufacturer":"Isola","product":"TerraGreen ® 400G","material_family":null,"material_form":"core","dk":3.22,"dk_min":null,"dk_max":null,"dk_tolerance":null,"df":0.0018,"frequency_ghz":20.0,"frequency_text":"20 GHz","value_type":"published_construction_table","method":null,"axis":null,"thickness_mm":0.114,"glass_style":"3313","resin_content_pct":60.5,"source_id":"FR021","source_location":"HTML construction table 3, data row 7","source_url":"https://www.isola-group.com/pcb-laminates-prepreg/terragreen-400g/","notes":"Manufacturer construction-specific value; test method/conditioning not stated in this HTML construction table. Thickness is the published nominal value; pressed prepreg thickness must be confirmed with PCB fabricator.","construction":"3313","offering":"Standard","thickness_inch":0.0045,"collection_group":"fr4","record_id":"PCB008371","source_file":"originals/Isola/Isola__TerraGreen_400G__Dk_Df_구성표__FR021.html","dataset_role":"material_published_parameter","dk_input_status":"scalar_with_frequency","review_flags":"test_method_not_stated;measurement_axis_not_stated"}
{"manufacturer":"Isola","product":"TerraGreen ® 400G","material_family":null,"material_form":"core","dk":3.22,"dk_min":null,"dk_max":null,"dk_tolerance":null,"df":0.0018,"frequency_ghz":30.0,"frequency_text":"30 GHz","value_type":"published_construction_table","method":null,"axis":null,"thickness_mm":0.114,"glass_style":"3313","resin_content_pct":60.5,"source_id":"FR021","source_location":"HTML construction table 3, data row 7","source_url":"https://www.isola-group.com/pcb-laminates-prepreg/terragreen-400g/","notes":"Manufacturer construction-specific value; test method/conditioning not stated in this HTML construction table. Thickness is the published nominal value; pressed prepreg thickness must be confirmed with PCB fabricator.","construction":"3313","offering":"Standard","thickness_inch":0.0045,"collection_group":"fr4","record_id":"PCB008372","source_file":"originals/Isola/Isola__TerraGreen_400G__Dk_Df_구성표__FR021.html","dataset_role":"material_published_parameter","dk_input_status":"scalar_with_frequency","review_flags":"test_method_not_stated;measurement_axis_not_stated"}
{"manufacturer":"Isola","product":"TerraGreen ® 400G","material_family":null,"material_form":"core","dk":3.18,"dk_min":null,"dk_max":null,"dk_tolerance":null,"df":0.0017,"frequency_ghz":10.0,"frequency_text":"10 GHz","value_type":"published_construction_table","method":null,"axis":null,"thickness_mm":0.13,"glass_style":"3313","resin_content_pct":64.5,"source_id":"FR021","source_location":"HTML construction table 3, data row 8","source_url":"https://www.isola-group.com/pcb-laminates-prepreg/terragreen-400g/","notes":"Manufacturer construction-specific value; test method/conditioning not stated in this HTML construction table. Thickness is the published nominal value; pressed prepreg thickness must be confirmed with PCB fabricator.","construction":"3313","offering":"Standard","thickness_inch":0.0051,"collection_group":"fr4","record_id":"PCB008373","source_file":"originals/Isola/Isola__TerraGreen_400G__Dk_Df_구성표__FR021.html","dataset_role":"material_published_parameter","dk_input_status":"scalar_with_frequency","review_flags":"test_method_not_stated;measurement_axis_not_stated"}
{"manufacturer":"Isola","product":"TerraGreen ® 400G","material_family":null,"material_form":"core","dk":3.18,"dk_min":null,"dk_max":null,"dk_tolerance":null,"df":0.0017,"frequency_ghz":15.0,"frequency_text":"15 GHz","value_type":"published_construction_table","method":null,"axis":null,"thickness_mm":0.13,"glass_style":"3313","resin_content_pct":64.5,"source_id":"FR021","source_location":"HTML construction table 3, data row 8","source_url":"https://www.isola-group.com/pcb-laminates-prepreg/terragreen-400g/","notes":"Manufacturer construction-specific value; test method/conditioning not stated in this HTML construction table. Thickness is the published nominal value; pressed prepreg thickness must be confirmed with PCB fabricator.","construction":"3313","offering":"Standard","thickness_inch":0.0051,"collection_group":"fr4","record_id":"PCB008374","source_file":"originals/Isola/Isola__TerraGreen_400G__Dk_Df_구성표__FR021.html","dataset_role":"material_published_parameter","dk_input_status":"scalar_with_frequency","review_flags":"test_method_not_stated;measurement_axis_not_stated"}
{"manufacturer":"Isola","product":"TerraGreen ® 400G","material_family":null,"material_form":"core","dk":3.18,"dk_min":null,"dk_max":null,"dk_tolerance":null,"df":0.0017,"frequency_ghz":20.0,"frequency_text":"20 GHz","value_type":"published_construction_table","method":null,"axis":null,"thickness_mm":0.13,"glass_style":"3313","resin_content_pct":64.5,"source_id":"FR021","source_location":"HTML construction table 3, data row 8","source_url":"https://www.isola-group.com/pcb-laminates-prepreg/terragreen-400g/","notes":"Manufacturer construction-specific value; test method/conditioning not stated in this HTML construction table. Thickness is the published nominal value; pressed prepreg thickness must be confirmed with PCB fabricator.","construction":"3313","offering":"Standard","thickness_inch":0.0051,"collection_group":"fr4","record_id":"PCB008375","source_file":"originals/Isola/Isola__TerraGreen_400G__Dk_Df_구성표__FR021.html","dataset_role":"material_published_parameter","dk_input_status":"scalar_with_frequency","review_flags":"test_method_not_stated;measurement_axis_not_stated"}
{"manufacturer":"Isola","product":"TerraGreen ® 400G","material_family":null,"material_form":"core","dk":3.18,"dk_min":null,"dk_max":null,"dk_tolerance":null,"df":0.0017,"frequency_ghz":30.0,"frequency_text":"30 GHz","value_type":"published_construction_table","method":null,"axis":null,"thickness_mm":0.13,"glass_style":"3313","resin_content_pct":64.5,"source_id":"FR021","source_location":"HTML construction table 3, data row 8","source_url":"https://www.isola-group.com/pcb-laminates-prepreg/terragreen-400g/","notes":"Manufacturer construction-specific value; test method/conditioning not stated in this HTML construction table. Thickness is the published nominal value; pressed prepreg thickness must be confirmed with PCB fabricator.","construction":"3313","offering":"Standard","thickness_inch":0.0051,"collection_group":"fr4","record_id":"PCB008376","source_file":"originals/Isola/Isola__TerraGreen_400G__Dk_Df_구성표__FR021.html","dataset_role":"material_published_parameter","dk_input_status":"scalar_with_frequency","review_flags":"test_method_not_stated;measurement_axis_not_stated"}
{"manufacturer":"Isola","product":"TerraGreen ® 400G","material_family":null,"material_form":"core","dk":3.15,"dk_min":null,"dk_max":null,"dk_tolerance":null,"df":0.0017,"frequency_ghz":10.0,"frequency_text":"10 GHz","value_type":"published_construction_table","method":null,"axis":null,"thickness_mm":0.142,"glass_style":"3313","resin_content_pct":67.5,"source_id":"FR021","source_location":"HTML construction table 3, data row 9","source_url":"https://www.isola-group.com/pcb-laminates-prepreg/terragreen-400g/","notes":"Manufacturer construction-specific value; test method/conditioning not stated in this HTML construction table. Thickness is the published nominal value; pressed prepreg thickness must be confirmed with PCB fabricator.","construction":"3313","offering":"Standard","thickness_inch":0.0056,"collection_group":"fr4","record_id":"PCB008377","source_file":"originals/Isola/Isola__TerraGreen_400G__Dk_Df_구성표__FR021.html","dataset_role":"material_published_parameter","dk_input_status":"scalar_with_frequency","review_flags":"test_method_not_stated;measurement_axis_not_stated"}
{"manufacturer":"Isola","product":"TerraGreen ® 400G","material_family":null,"material_form":"core","dk":3.15,"dk_min":null,"dk_max":null,"dk_tolerance":null,"df":0.0017,"frequency_ghz":15.0,"frequency_text":"15 GHz","value_type":"published_construction_table","method":null,"axis":null,"thickness_mm":0.142,"glass_style":"3313","resin_content_pct":67.5,"source_id":"FR021","source_location":"HTML construction table 3, data row 9","source_url":"https://www.isola-group.com/pcb-laminates-prepreg/terragreen-400g/","notes":"Manufacturer construction-specific value; test method/conditioning not stated in this HTML construction table. Thickness is the published nominal value; pressed prepreg thickness must be confirmed with PCB fabricator.","construction":"3313","offering":"Standard","thickness_inch":0.0056,"collection_group":"fr4","record_id":"PCB008378","source_file":"originals/Isola/Isola__TerraGreen_400G__Dk_Df_구성표__FR021.html","dataset_role":"material_published_parameter","dk_input_status":"scalar_with_frequency","review_flags":"test_method_not_stated;measurement_axis_not_stated"}
{"manufacturer":"Isola","product":"TerraGreen ® 400G","material_family":null,"material_form":"core","dk":3.15,"dk_min":null,"dk_max":null,"dk_tolerance":null,"df":0.0017,"frequency_ghz":20.0,"frequency_text":"20 GHz","value_type":"published_construction_table","method":null,"axis":null,"thickness_mm":0.142,"glass_style":"3313","resin_content_pct":67.5,"source_id":"FR021","source_location":"HTML construction table 3, data row 9","source_url":"https://www.isola-group.com/pcb-laminates-prepreg/terragreen-400g/","notes":"Manufacturer construction-specific value; test method/conditioning not stated in this HTML construction table. Thickness is the published nominal value; pressed prepreg thickness must be confirmed with PCB fabricator.","construction":"3313","offering":"Standard","thickness_inch":0.0056,"collection_group":"fr4","record_id":"PCB008379","source_file":"originals/Isola/Isola__TerraGreen_400G__Dk_Df_구성표__FR021.html","dataset_role":"material_published_parameter","dk_input_status":"scalar_with_frequency","review_flags":"test_method_not_stated;measurement_axis_not_stated"}
{"manufacturer":"Isola","product":"TerraGreen ® 400G","material_family":null,"material_form":"core","dk":3.15,"dk_min":null,"dk_max":null,"dk_tolerance":null,"df":0.0017,"frequency_ghz":30.0,"frequency_text":"30 GHz","value_type":"published_construction_table","method":null,"axis":null,"thickness_mm":0.142,"glass_style":"3313","resin_content_pct":67.5,"source_id":"FR021","source_location":"HTML construction table 3, data row 9","source_url":"https://www.isola-group.com/pcb-laminates-prepreg/terragreen-400g/","notes":"Manufacturer construction-specific value; test method/conditioning not stated in this HTML construction table. Thickness is the published nominal value; pressed prepreg thickness must be confirmed with PCB fabricator.","construction":"3313","offering":"Standard","thickness_inch":0.0056,"collection_group":"fr4","record_id":"PCB008380","source_file":"originals/Isola/Isola__TerraGreen_400G__Dk_Df_구성표__FR021.html","dataset_role":"material_published_parameter","dk_input_status":"scalar_with_frequency","review_flags":"test_method_not_stated;measurement_axis_not_stated"}
{"manufacturer":"Isola","product":"TerraGreen ® 400G","material_family":null,"material_form":"core","dk":3.17,"dk_min":null,"dk_max":null,"dk_tolerance":null,"df":0.0017,"frequency_ghz":10.0,"frequency_text":"10 GHz","value_type":"published_construction_table","method":null,"axis":null,"thickness_mm":0.254,"glass_style":"3x1078","resin_content_pct":67.8,"source_id":"FR021","source_location":"HTML construction table 2, data row 15","source_url":"https://www.isola-group.com/pcb-laminates-prepreg/terragreen-400g/","notes":"Manufacturer construction-specific value; test method/conditioning not stated in this HTML construction table. Thickness is the published nominal value; pressed prepreg thickness must be confirmed with PCB fabricator.","construction":"3x1078","offering":"Standard","thickness_inch":0.01,"collection_group":"fr4","record_id":"PCB008381","source_file":"originals/Isola/Isola__TerraGreen_400G__Dk_Df_구성표__FR021.html","dataset_role":"material_published_parameter","dk_input_status":"scalar_with_frequency","review_flags":"test_method_not_stated;measurement_axis_not_stated"}
{"manufacturer":"Isola","product":"TerraGreen ® 400G","material_family":null,"material_form":"core","dk":3.16,"dk_min":null,"dk_max":null,"dk_tolerance":null,"df":0.0017,"frequency_ghz":15.0,"frequency_text":"15 GHz","value_type":"published_construction_table","method":null,"axis":null,"thickness_mm":0.254,"glass_style":"3x1078","resin_content_pct":67.8,"source_id":"FR021","source_location":"HTML construction table 2, data row 15","source_url":"https://www.isola-group.com/pcb-laminates-prepreg/terragreen-400g/","notes":"Manufacturer construction-specific value; test method/conditioning not stated in this HTML construction table. Thickness is the published nominal value; pressed prepreg thickness must be confirmed with PCB fabricator.","construction":"3x1078","offering":"Standard","thickness_inch":0.01,"collection_group":"fr4","record_id":"PCB008382","source_file":"originals/Isola/Isola__TerraGreen_400G__Dk_Df_구성표__FR021.html","dataset_role":"material_published_parameter","dk_input_status":"scalar_with_frequency","review_flags":"test_method_not_stated;measurement_axis_not_stated"}
{"manufacturer":"Isola","product":"TerraGreen ® 400G","material_family":null,"material_form":"core","dk":3.15,"dk_min":null,"dk_max":null,"dk_tolerance":null,"df":0.0017,"frequency_ghz":20.0,"frequency_text":"20 GHz","value_type":"published_construction_table","method":null,"axis":null,"thickness_mm":0.254,"glass_style":"3x1078","resin_content_pct":67.8,"source_id":"FR021","source_location":"HTML construction table 2, data row 15","source_url":"https://www.isola-group.com/pcb-laminates-prepreg/terragreen-400g/","notes":"Manufacturer construction-specific value; test method/conditioning not stated in this HTML construction table. Thickness is the published nominal value; pressed prepreg thickness must be confirmed with PCB fabricator.","construction":"3x1078","offering":"Standard","thickness_inch":0.01,"collection_group":"fr4","record_id":"PCB008383","source_file":"originals/Isola/Isola__TerraGreen_400G__Dk_Df_구성표__FR021.html","dataset_role":"material_published_parameter","dk_input_status":"scalar_with_frequency","review_flags":"test_method_not_stated;measurement_axis_not_stated"}
{"manufacturer":"Isola","product":"TerraGreen ® 400G","material_family":null,"material_form":"core","dk":3.14,"dk_min":null,"dk_max":null,"dk_tolerance":null,"df":0.0017,"frequency_ghz":30.0,"frequency_text":"30 GHz","value_type":"published_construction_table","method":null,"axis":null,"thickness_mm":0.254,"glass_style":"3x1078","resin_content_pct":67.8,"source_id":"FR021","source_location":"HTML construction table 2, data row 15","source_url":"https://www.isola-group.com/pcb-laminates-prepreg/terragreen-400g/","notes":"Manufacturer construction-specific value; test method/conditioning not stated in this HTML construction table. Thickness is the published nominal value; pressed prepreg thickness must be confirmed with PCB fabricator.","construction":"3x1078","offering":"Standard","thickness_inch":0.01,"collection_group":"fr4","record_id":"PCB008384","source_file":"originals/Isola/Isola__TerraGreen_400G__Dk_Df_구성표__FR021.html","dataset_role":"material_published_parameter","dk_input_status":"scalar_with_frequency","review_flags":"test_method_not_stated;measurement_axis_not_stated"}
{"manufacturer":"Isola","product":"TerraGreen ® 400G","material_family":null,"material_form":"core","dk":2.94,"dk_min":null,"dk_max":null,"dk_tolerance":null,"df":0.0017,"frequency_ghz":30.0,"frequency_text":"30 GHz D","value_type":"published_construction_table","method":null,"axis":null,"thickness_mm":0.254,"glass_style":"3x1078","resin_content_pct":67.8,"source_id":"FR021","source_location":"HTML construction table 2, data row 15","source_url":"https://www.isola-group.com/pcb-laminates-prepreg/terragreen-400g/","notes":"Manufacturer construction-specific value; test method/conditioning not stated in this HTML construction table. Thickness is the published nominal value; pressed prepreg thickness must be confirmed with PCB fabricator.","construction":"3x1078","offering":"Standard","thickness_inch":0.01,"collection_group":"fr4","record_id":"PCB008385","source_file":"originals/Isola/Isola__TerraGreen_400G__Dk_Df_구성표__FR021.html","dataset_role":"material_published_parameter","dk_input_status":"scalar_with_frequency","review_flags":"test_method_not_stated;measurement_axis_not_stated"}
{"manufacturer":"Isola","product":"TerraGreen ® 400G2","material_family":null,"material_form":"core","dk":3.1,"dk_min":null,"dk_max":null,"dk_tolerance":null,"df":0.0015,"frequency_ghz":10.0,"frequency_text":"10 GHz","value_type":"published_construction_table","method":null,"axis":null,"thickness_mm":0.051,"glass_style":"1035","resin_content_pct":67.0,"source_id":"FR024","source_location":"HTML construction table 3, data row 1","source_url":"https://www.isola-group.com/pcb-laminates-prepreg/terragreensup-sup-400g2/","notes":"Manufacturer construction-specific value; test method/conditioning not stated in this HTML construction table. Thickness is the published nominal value; pressed prepreg thickness must be confirmed with PCB fabricator.","construction":"1035","offering":"Standard","thickness_inch":0.002,"collection_group":"fr4","record_id":"PCB008386","source_file":"originals/Isola/Isola__TerraGreen_400G2__Dk_Df_구성표__FR024.html","dataset_role":"material_published_parameter","dk_input_status":"scalar_with_frequency","review_flags":"test_method_not_stated;measurement_axis_not_stated"}
{"manufacturer":"Isola","product":"TerraGreen ® 400G2","material_family":null,"material_form":"core","dk":3.1,"dk_min":null,"dk_max":null,"dk_tolerance":null,"df":0.0015,"frequency_ghz":15.0,"frequency_text":"15 GHz","value_type":"published_construction_table","method":null,"axis":null,"thickness_mm":0.051,"glass_style":"1035","resin_content_pct":67.0,"source_id":"FR024","source_location":"HTML construction table 3, data row 1","source_url":"https://www.isola-group.com/pcb-laminates-prepreg/terragreensup-sup-400g2/","notes":"Manufacturer construction-specific value; test method/conditioning not stated in this HTML construction table. Thickness is the published nominal value; pressed prepreg thickness must be confirmed with PCB fabricator.","construction":"1035","offering":"Standard","thickness_inch":0.002,"collection_group":"fr4","record_id":"PCB008387","source_file":"originals/Isola/Isola__TerraGreen_400G2__Dk_Df_구성표__FR024.html","dataset_role":"material_published_parameter","dk_input_status":"scalar_with_frequency","review_flags":"test_method_not_stated;measurement_axis_not_stated"}
{"manufacturer":"Isola","product":"TerraGreen ® 400G2","material_family":null,"material_form":"core","dk":3.1,"dk_min":null,"dk_max":null,"dk_tolerance":null,"df":0.0015,"frequency_ghz":20.0,"frequency_text":"20 GHz","value_type":"published_construction_table","method":null,"axis":null,"thickness_mm":0.051,"glass_style":"1035","resin_content_pct":67.0,"source_id":"FR024","source_location":"HTML construction table 3, data row 1","source_url":"https://www.isola-group.com/pcb-laminates-prepreg/terragreensup-sup-400g2/","notes":"Manufacturer construction-specific value; test method/conditioning not stated in this HTML construction table. Thickness is the published nominal value; pressed prepreg thickness must be confirmed with PCB fabricator.","construction":"1035","offering":"Standard","thickness_inch":0.002,"collection_group":"fr4","record_id":"PCB008388","source_file":"originals/Isola/Isola__TerraGreen_400G2__Dk_Df_구성표__FR024.html","dataset_role":"material_published_parameter","dk_input_status":"scalar_with_frequency","review_flags":"test_method_not_stated;measurement_axis_not_stated"}
{"manufacturer":"Isola","product":"TerraGreen ® 400G2","material_family":null,"material_form":"core","dk":3.1,"dk_min":null,"dk_max":null,"dk_tolerance":null,"df":0.0015,"frequency_ghz":30.0,"frequency_text":"30 GHz","value_type":"published_construction_table","method":null,"axis":null,"thickness_mm":0.051,"glass_style":"1035","resin_content_pct":67.0,"source_id":"FR024","source_location":"HTML construction table 3, data row 1","source_url":"https://www.isola-group.com/pcb-laminates-prepreg/terragreensup-sup-400g2/","notes":"Manufacturer construction-specific value; test method/conditioning not stated in this HTML construction table. Thickness is the published nominal value; pressed prepreg thickness must be confirmed with PCB fabricator.","construction":"1035","offering":"Standard","thickness_inch":0.002,"collection_group":"fr4","record_id":"PCB008389","source_file":"originals/Isola/Isola__TerraGreen_400G2__Dk_Df_구성표__FR024.html","dataset_role":"material_published_parameter","dk_input_status":"scalar_with_frequency","review_flags":"test_method_not_stated;measurement_axis_not_stated"}
{"manufacturer":"Isola","product":"TerraGreen ® 400G2","material_family":null,"material_form":"core","dk":3.05,"dk_min":null,"dk_max":null,"dk_tolerance":null,"df":0.0014,"frequency_ghz":10.0,"frequency_text":"10 GHz","value_type":"published_construction_table","method":null,"axis":null,"thickness_mm":0.064,"glass_style":"1035","resin_content_pct":72.5,"source_id":"FR024","source_location":"HTML construction table 3, data row 2","source_url":"https://www.isola-group.com/pcb-laminates-prepreg/terragreensup-sup-400g2/","notes":"Manufacturer construction-specific value; test method/conditioning not stated in this HTML construction table. Thickness is the published nominal value; pressed prepreg thickness must be confirmed with PCB fabricator.","construction":"1035","offering":"Standard","thickness_inch":0.0025,"collection_group":"fr4","record_id":"PCB008390","source_file":"originals/Isola/Isola__TerraGreen_400G2__Dk_Df_구성표__FR024.html","dataset_role":"material_published_parameter","dk_input_status":"scalar_with_frequency","review_flags":"test_method_not_stated;measurement_axis_not_stated"}
{"manufacturer":"Isola","product":"TerraGreen ® 400G2","material_family":null,"material_form":"core","dk":3.05,"dk_min":null,"dk_max":null,"dk_tolerance":null,"df":0.0014,"frequency_ghz":15.0,"frequency_text":"15 GHz","value_type":"published_construction_table","method":null,"axis":null,"thickness_mm":0.064,"glass_style":"1035","resin_content_pct":72.5,"source_id":"FR024","source_location":"HTML construction table 3, data row 2","source_url":"https://www.isola-group.com/pcb-laminates-prepreg/terragreensup-sup-400g2/","notes":"Manufacturer construction-specific value; test method/conditioning not stated in this HTML construction table. Thickness is the published nominal value; pressed prepreg thickness must be confirmed with PCB fabricator.","construction":"1035","offering":"Standard","thickness_inch":0.0025,"collection_group":"fr4","record_id":"PCB008391","source_file":"originals/Isola/Isola__TerraGreen_400G2__Dk_Df_구성표__FR024.html","dataset_role":"material_published_parameter","dk_input_status":"scalar_with_frequency","review_flags":"test_method_not_stated;measurement_axis_not_stated"}
{"manufacturer":"Isola","product":"TerraGreen ® 400G2","material_family":null,"material_form":"core","dk":3.05,"dk_min":null,"dk_max":null,"dk_tolerance":null,"df":0.0014,"frequency_ghz":20.0,"frequency_text":"20 GHz","value_type":"published_construction_table","method":null,"axis":null,"thickness_mm":0.064,"glass_style":"1035","resin_content_pct":72.5,"source_id":"FR024","source_location":"HTML construction table 3, data row 2","source_url":"https://www.isola-group.com/pcb-laminates-prepreg/terragreensup-sup-400g2/","notes":"Manufacturer construction-specific value; test method/conditioning not stated in this HTML construction table. Thickness is the published nominal value; pressed prepreg thickness must be confirmed with PCB fabricator.","construction":"1035","offering":"Standard","thickness_inch":0.0025,"collection_group":"fr4","record_id":"PCB008392","source_file":"originals/Isola/Isola__TerraGreen_400G2__Dk_Df_구성표__FR024.html","dataset_role":"material_published_parameter","dk_input_status":"scalar_with_frequency","review_flags":"test_method_not_stated;measurement_axis_not_stated"}
{"manufacturer":"Isola","product":"TerraGreen ® 400G2","material_family":null,"material_form":"core","dk":3.05,"dk_min":null,"dk_max":null,"dk_tolerance":null,"df":0.0014,"frequency_ghz":30.0,"frequency_text":"30 GHz","value_type":"published_construction_table","method":null,"axis":null,"thickness_mm":0.064,"glass_style":"1035","resin_content_pct":72.5,"source_id":"FR024","source_location":"HTML construction table 3, data row 2","source_url":"https://www.isola-group.com/pcb-laminates-prepreg/terragreensup-sup-400g2/","notes":"Manufacturer construction-specific value; test method/conditioning not stated in this HTML construction table. Thickness is the published nominal value; pressed prepreg thickness must be confirmed with PCB fabricator.","construction":"1035","offering":"Standard","thickness_inch":0.0025,"collection_group":"fr4","record_id":"PCB008393","source_file":"originals/Isola/Isola__TerraGreen_400G2__Dk_Df_구성표__FR024.html","dataset_role":"material_published_parameter","dk_input_status":"scalar_with_frequency","review_flags":"test_method_not_stated;measurement_axis_not_stated"}
{"manufacturer":"Isola","product":"TerraGreen ® 400G2","material_family":null,"material_form":"core","dk":3.02,"dk_min":null,"dk_max":null,"dk_tolerance":null,"df":0.0014,"frequency_ghz":10.0,"frequency_text":"10 GHz","value_type":"published_construction_table","method":null,"axis":null,"thickness_mm":0.076,"glass_style":"1035","resin_content_pct":76.5,"source_id":"FR024","source_location":"HTML construction table 3, data row 3","source_url":"https://www.isola-group.com/pcb-laminates-prepreg/terragreensup-sup-400g2/","notes":"Manufacturer construction-specific value; test method/conditioning not stated in this HTML construction table. Thickness is the published nominal value; pressed prepreg thickness must be confirmed with PCB fabricator.","construction":"1035","offering":"Standard","thickness_inch":0.003,"collection_group":"fr4","record_id":"PCB008394","source_file":"originals/Isola/Isola__TerraGreen_400G2__Dk_Df_구성표__FR024.html","dataset_role":"material_published_parameter","dk_input_status":"scalar_with_frequency","review_flags":"test_method_not_stated;measurement_axis_not_stated"}
{"manufacturer":"Isola","product":"TerraGreen ® 400G2","material_family":null,"material_form":"core","dk":3.02,"dk_min":null,"dk_max":null,"dk_tolerance":null,"df":0.0014,"frequency_ghz":15.0,"frequency_text":"15 GHz","value_type":"published_construction_table","method":null,"axis":null,"thickness_mm":0.076,"glass_style":"1035","resin_content_pct":76.5,"source_id":"FR024","source_location":"HTML construction table 3, data row 3","source_url":"https://www.isola-group.com/pcb-laminates-prepreg/terragreensup-sup-400g2/","notes":"Manufacturer construction-specific value; test method/conditioning not stated in this HTML construction table. Thickness is the published nominal value; pressed prepreg thickness must be confirmed with PCB fabricator.","construction":"1035","offering":"Standard","thickness_inch":0.003,"collection_group":"fr4","record_id":"PCB008395","source_file":"originals/Isola/Isola__TerraGreen_400G2__Dk_Df_구성표__FR024.html","dataset_role":"material_published_parameter","dk_input_status":"scalar_with_frequency","review_flags":"test_method_not_stated;measurement_axis_not_stated"}
{"manufacturer":"Isola","product":"TerraGreen ® 400G2","material_family":null,"material_form":"core","dk":3.02,"dk_min":null,"dk_max":null,"dk_tolerance":null,"df":0.0014,"frequency_ghz":20.0,"frequency_text":"20 GHz","value_type":"published_construction_table","method":null,"axis":null,"thickness_mm":0.076,"glass_style":"1035","resin_content_pct":76.5,"source_id":"FR024","source_location":"HTML construction table 3, data row 3","source_url":"https://www.isola-group.com/pcb-laminates-prepreg/terragreensup-sup-400g2/","notes":"Manufacturer construction-specific value; test method/conditioning not stated in this HTML construction table. Thickness is the published nominal value; pressed prepreg thickness must be confirmed with PCB fabricator.","construction":"1035","offering":"Standard","thickness_inch":0.003,"collection_group":"fr4","record_id":"PCB008396","source_file":"originals/Isola/Isola__TerraGreen_400G2__Dk_Df_구성표__FR024.html","dataset_role":"material_published_parameter","dk_input_status":"scalar_with_frequency","review_flags":"test_method_not_stated;measurement_axis_not_stated"}
{"manufacturer":"Isola","product":"TerraGreen ® 400G2","material_family":null,"material_form":"core","dk":3.02,"dk_min":null,"dk_max":null,"dk_tolerance":null,"df":0.0014,"frequency_ghz":30.0,"frequency_text":"30 GHz","value_type":"published_construction_table","method":null,"axis":null,"thickness_mm":0.076,"glass_style":"1035","resin_content_pct":76.5,"source_id":"FR024","source_location":"HTML construction table 3, data row 3","source_url":"https://www.isola-group.com/pcb-laminates-prepreg/terragreensup-sup-400g2/","notes":"Manufacturer construction-specific value; test method/conditioning not stated in this HTML construction table. Thickness is the published nominal value; pressed prepreg thickness must be confirmed with PCB fabricator.","construction":"1035","offering":"Standard","thickness_inch":0.003,"collection_group":"fr4","record_id":"PCB008397","source_file":"originals/Isola/Isola__TerraGreen_400G2__Dk_Df_구성표__FR024.html","dataset_role":"material_published_parameter","dk_input_status":"scalar_with_frequency","review_flags":"test_method_not_stated;measurement_axis_not_stated"}
{"manufacturer":"Isola","product":"TerraGreen ® 400G2","material_family":null,"material_form":"core","dk":3.12,"dk_min":null,"dk_max":null,"dk_tolerance":null,"df":0.0015,"frequency_ghz":10.0,"frequency_text":"10 GHz","value_type":"published_construction_table","method":null,"axis":null,"thickness_mm":0.076,"glass_style":"1078","resin_content_pct":65.5,"source_id":"FR024","source_location":"HTML construction table 3, data row 4","source_url":"https://www.isola-group.com/pcb-laminates-prepreg/terragreensup-sup-400g2/","notes":"Manufacturer construction-specific value; test method/conditioning not stated in this HTML construction table. Thickness is the published nominal value; pressed prepreg thickness must be confirmed with PCB fabricator.","construction":"1078","offering":"Standard","thickness_inch":0.003,"collection_group":"fr4","record_id":"PCB008398","source_file":"originals/Isola/Isola__TerraGreen_400G2__Dk_Df_구성표__FR024.html","dataset_role":"material_published_parameter","dk_input_status":"scalar_with_frequency","review_flags":"test_method_not_stated;measurement_axis_not_stated"}
{"manufacturer":"Isola","product":"TerraGreen ® 400G2","material_family":null,"material_form":"core","dk":3.12,"dk_min":null,"dk_max":null,"dk_tolerance":null,"df":0.0015,"frequency_ghz":15.0,"frequency_text":"15 GHz","value_type":"published_construction_table","method":null,"axis":null,"thickness_mm":0.076,"glass_style":"1078","resin_content_pct":65.5,"source_id":"FR024","source_location":"HTML construction table 3, data row 4","source_url":"https://www.isola-group.com/pcb-laminates-prepreg/terragreensup-sup-400g2/","notes":"Manufacturer construction-specific value; test method/conditioning not stated in this HTML construction table. Thickness is the published nominal value; pressed prepreg thickness must be confirmed with PCB fabricator.","construction":"1078","offering":"Standard","thickness_inch":0.003,"collection_group":"fr4","record_id":"PCB008399","source_file":"originals/Isola/Isola__TerraGreen_400G2__Dk_Df_구성표__FR024.html","dataset_role":"material_published_parameter","dk_input_status":"scalar_with_frequency","review_flags":"test_method_not_stated;measurement_axis_not_stated"}
