Repository: EIDOSDATA/TraceWave-Studio

# PCB 유전율과 적층 자료

수집/정리 기준일: 2026-11-11.

먼저 [전체 자료 안내 엑셀](Excel/00_전체_자료_안내.xlsx)을 연다. 회사별 엑셀은 `Excel/`에 있고, 원문 검색은 [HTML 안내](START_HERE_ko.html)를 사용한다.

- [자료 사용 안내](docs/자료_사용_안내.md): 폴더, 단위, 조건 선택과 내보내기.
- [자료 검토 결과](docs/자료_검토_결과.md): 확인한 범위, 오류/공백, 정리 내역.
- [TraceWave Studio 연결 설계](../../../Code/docs/pcb_material_catalog.md): 사용자 직접 입력, 소재 선택, 제조업체 적층 선택과 현재 구현의 경계.

57,340개 조건별 관측, 36개 회사와 일반 재료 참고 자료 1개 그룹, 1,756개 출처 기록을 보존했다. 새 엑셀은 전체 안내 1개와 회사/참고 자료별 37개로 총 38개다. 행 수는 고유 소재나 독립 측정 수가 아니다. 공식 자료에 값이 있어도 실제 제조 조건과 해석 대역에 맞는지 확인해야 한다.

사람이 보는 엑셀과 프로그램용 JSONL을 분리했다. 원문 PDF/HTML의 바이트는 보존하면서 파일명을 회사와 소재/용도 중심으로 바꿨다. 중복 저장한 데이터 사본은 복구 폴더로 옮겼고 관측 수치는 삭제하지 않았다.

File: 00_REF/PCB RF ANT/05_PCB_Dielectric_Data_2026/data/observations/Isola.jsonl (part 91 of 92)
{"manufacturer":"Isola","product":"185HR","material_family":null,"material_form":"core","dk":3.97,"dk_min":null,"dk_max":null,"dk_tolerance":null,"df":0.017,"frequency_ghz":0.1,"frequency_text":"100 MHz","value_type":"published_construction_table","method":null,"axis":null,"thickness_mm":0.114,"glass_style":"1x106 / 1x1080","resin_content_pct":65.0,"source_id":"FR001","source_location":"HTML construction table 2, data row 12","source_url":"https://www.isola-group.com/pcb-laminates-prepreg/185hr-laminate-and-prepreg/","notes":"Manufacturer construction-specific value; test method/conditioning not stated in this HTML construction table. Thickness is the published nominal value; pressed prepreg thickness must be confirmed with PCB fabricator.","construction":"1x106 / 1x1080","offering":"Alternate","thickness_inch":0.0045,"collection_group":"fr4","record_id":"PCB005253","source_file":"originals/Isola/Isola__185HR__Dk_Df_구성표__FR001.html","dataset_role":"material_published_parameter","dk_input_status":"scalar_with_frequency","review_flags":"test_method_not_stated;measurement_axis_not_stated"}
{"manufacturer":"Isola","product":"TerraGreen ® 400GE","material_family":null,"material_form":"core","dk":3.35,"dk_min":null,"dk_max":null,"dk_tolerance":null,"df":0.0026,"frequency_ghz":20.0,"frequency_text":"20 GHz","value_type":"published_construction_table","method":null,"axis":null,"thickness_mm":0.051,"glass_style":"1x1035","resin_content_pct":63.5,"source_id":"FR022","source_location":"HTML construction table 2, data row 1","source_url":"https://www.isola-group.com/pcb-laminates-prepreg/terragreen-400ge/","notes":"Manufacturer construction-specific value; test method/conditioning not stated in this HTML construction table. Thickness is the published nominal value; pressed prepreg thickness must be confirmed with PCB fabricator.","construction":"1x1035","offering":"Standard","thickness_inch":0.002,"collection_group":"fr4","record_id":"PCB008508","source_file":"originals/Isola/Isola__TerraGreen_400GE__Dk_Df_구성표__FR022.html","dataset_role":"material_published_parameter","dk_input_status":"scalar_with_frequency","review_flags":"test_method_not_stated;measurement_axis_not_stated"}
{"manufacturer":"Isola","product":"TerraGreen ® 400GE","material_family":null,"material_form":"core","dk":3.34,"dk_min":null,"dk_max":null,"dk_tolerance":null,"df":0.0026,"frequency_ghz":30.0,"frequency_text":"30 GHz","value_type":"published_construction_table","method":null,"axis":null,"thickness_mm":0.051,"glass_style":"1x1035","resin_content_pct":63.5,"source_id":"FR022","source_location":"HTML construction table 2, data row 1","source_url":"https://www.isola-group.com/pcb-laminates-prepreg/terragreen-400ge/","notes":"Manufacturer construction-specific value; test method/conditioning not stated in this HTML construction table. Thickness is the published nominal value; pressed prepreg thickness must be confirmed with PCB fabricator.","construction":"1x1035","offering":"Standard","thickness_inch":0.002,"collection_group":"fr4","record_id":"PCB008509","source_file":"originals/Isola/Isola__TerraGreen_400GE__Dk_Df_구성표__FR022.html","dataset_role":"material_published_parameter","dk_input_status":"scalar_with_frequency","review_flags":"test_method_not_stated;measurement_axis_not_stated"}
{"manufacturer":"Isola","product":"TerraGreen ® 400GE","material_family":null,"material_form":"core","dk":3.32,"dk_min":null,"dk_max":null,"dk_tolerance":null,"df":0.0026,"frequency_ghz":10.0,"frequency_text":"10 GHz","value_type":"published_construction_table","method":null,"axis":null,"thickness_mm":0.058,"glass_style":"1x1035","resin_content_pct":66.5,"source_id":"FR022","source_location":"HTML construction table 2, data row 2","source_url":"https://www.isola-group.com/pcb-laminates-prepreg/terragreen-400ge/","notes":"Manufacturer construction-specific value; test method/conditioning not stated in this HTML construction table. Thickness is the published nominal value; pressed prepreg thickness must be confirmed with PCB fabricator.","construction":"1x1035","offering":"Standard","thickness_inch":0.0023,"collection_group":"fr4","record_id":"PCB008510","source_file":"originals/Isola/Isola__TerraGreen_400GE__Dk_Df_구성표__FR022.html","dataset_role":"material_published_parameter","dk_input_status":"scalar_with_frequency","review_flags":"test_method_not_stated;measurement_axis_not_stated"}
{"manufacturer":"Isola","product":"TerraGreen ® 400GE","material_family":null,"material_form":"core","dk":3.31,"dk_min":null,"dk_max":null,"dk_tolerance":null,"df":0.0026,"frequency_ghz":15.0,"frequency_text":"15 GHz","value_type":"published_construction_table","method":null,"axis":null,"thickness_mm":0.058,"glass_style":"1x1035","resin_content_pct":66.5,"source_id":"FR022","source_location":"HTML construction table 2, data row 2","source_url":"https://www.isola-group.com/pcb-laminates-prepreg/terragreen-400ge/","notes":"Manufacturer construction-specific value; test method/conditioning not stated in this HTML construction table. Thickness is the published nominal value; pressed prepreg thickness must be confirmed with PCB fabricator.","construction":"1x1035","offering":"Standard","thickness_inch":0.0023,"collection_group":"fr4","record_id":"PCB008511","source_file":"originals/Isola/Isola__TerraGreen_400GE__Dk_Df_구성표__FR022.html","dataset_role":"material_published_parameter","dk_input_status":"scalar_with_frequency","review_flags":"test_method_not_stated;measurement_axis_not_stated"}
{"manufacturer":"Isola","product":"TerraGreen ® 400GE","material_family":null,"material_form":"core","dk":3.3,"dk_min":null,"dk_max":null,"dk_tolerance":null,"df":0.0026,"frequency_ghz":20.0,"frequency_text":"20 GHz","value_type":"published_construction_table","method":null,"axis":null,"thickness_mm":0.058,"glass_style":"1x1035","resin_content_pct":66.5,"source_id":"FR022","source_location":"HTML construction table 2, data row 2","source_url":"https://www.isola-group.com/pcb-laminates-prepreg/terragreen-400ge/","notes":"Manufacturer construction-specific value; test method/conditioning not stated in this HTML construction table. Thickness is the published nominal value; pressed prepreg thickness must be confirmed with PCB fabricator.","construction":"1x1035","offering":"Standard","thickness_inch":0.0023,"collection_group":"fr4","record_id":"PCB008512","source_file":"originals/Isola/Isola__TerraGreen_400GE__Dk_Df_구성표__FR022.html","dataset_role":"material_published_parameter","dk_input_status":"scalar_with_frequency","review_flags":"test_method_not_stated;measurement_axis_not_stated"}
{"manufacturer":"Isola","product":"TerraGreen ® 400GE","material_family":null,"material_form":"core","dk":3.29,"dk_min":null,"dk_max":null,"dk_tolerance":null,"df":0.0026,"frequency_ghz":30.0,"frequency_text":"30 GHz","value_type":"published_construction_table","method":null,"axis":null,"thickness_mm":0.058,"glass_style":"1x1035","resin_content_pct":66.5,"source_id":"FR022","source_location":"HTML construction table 2, data row 2","source_url":"https://www.isola-group.com/pcb-laminates-prepreg/terragreen-400ge/","notes":"Manufacturer construction-specific value; test method/conditioning not stated in this HTML construction table. Thickness is the published nominal value; pressed prepreg thickness must be confirmed with PCB fabricator.","construction":"1x1035","offering":"Standard","thickness_inch":0.0023,"collection_group":"fr4","record_id":"PCB008513","source_file":"originals/Isola/Isola__TerraGreen_400GE__Dk_Df_구성표__FR022.html","dataset_role":"material_published_parameter","dk_input_status":"scalar_with_frequency","review_flags":"test_method_not_stated;measurement_axis_not_stated"}
{"manufacturer":"Isola","product":"TerraGreen ® 400GE","material_family":null,"material_form":"core","dk":3.27,"dk_min":null,"dk_max":null,"dk_tolerance":null,"df":0.0026,"frequency_ghz":10.0,"frequency_text":"10 GHz","value_type":"published_construction_table","method":null,"axis":null,"thickness_mm":0.064,"glass_style":"1x1035","resin_content_pct":69.5,"source_id":"FR022","source_location":"HTML construction table 2, data row 3","source_url":"https://www.isola-group.com/pcb-laminates-prepreg/terragreen-400ge/","notes":"Manufacturer construction-specific value; test method/conditioning not stated in this HTML construction table. Thickness is the published nominal value; pressed prepreg thickness must be confirmed with PCB fabricator.","construction":"1x1035","offering":"Standard","thickness_inch":0.0025,"collection_group":"fr4","record_id":"PCB008514","source_file":"originals/Isola/Isola__TerraGreen_400GE__Dk_Df_구성표__FR022.html","dataset_role":"material_published_parameter","dk_input_status":"scalar_with_frequency","review_flags":"test_method_not_stated;measurement_axis_not_stated"}
{"manufacturer":"Isola","product":"TerraGreen ® 400GE","material_family":null,"material_form":"core","dk":3.26,"dk_min":null,"dk_max":null,"dk_tolerance":null,"df":0.0026,"frequency_ghz":15.0,"frequency_text":"15 GHz","value_type":"published_construction_table","method":null,"axis":null,"thickness_mm":0.064,"glass_style":"1x1035","resin_content_pct":69.5,"source_id":"FR022","source_location":"HTML construction table 2, data row 3","source_url":"https://www.isola-group.com/pcb-laminates-prepreg/terragreen-400ge/","notes":"Manufacturer construction-specific value; test method/conditioning not stated in this HTML construction table. Thickness is the published nominal value; pressed prepreg thickness must be confirmed with PCB fabricator.","construction":"1x1035","offering":"Standard","thickness_inch":0.0025,"collection_group":"fr4","record_id":"PCB008515","source_file":"originals/Isola/Isola__TerraGreen_400GE__Dk_Df_구성표__FR022.html","dataset_role":"material_published_parameter","dk_input_status":"scalar_with_frequency","review_flags":"test_method_not_stated;measurement_axis_not_stated"}
{"manufacturer":"Isola","product":"TerraGreen ® 400GE","material_family":null,"material_form":"core","dk":3.25,"dk_min":null,"dk_max":null,"dk_tolerance":null,"df":0.0026,"frequency_ghz":20.0,"frequency_text":"20 GHz","value_type":"published_construction_table","method":null,"axis":null,"thickness_mm":0.064,"glass_style":"1x1035","resin_content_pct":69.5,"source_id":"FR022","source_location":"HTML construction table 2, data row 3","source_url":"https://www.isola-group.com/pcb-laminates-prepreg/terragreen-400ge/","notes":"Manufacturer construction-specific value; test method/conditioning not stated in this HTML construction table. Thickness is the published nominal value; pressed prepreg thickness must be confirmed with PCB fabricator.","construction":"1x1035","offering":"Standard","thickness_inch":0.0025,"collection_group":"fr4","record_id":"PCB008516","source_file":"originals/Isola/Isola__TerraGreen_400GE__Dk_Df_구성표__FR022.html","dataset_role":"material_published_parameter","dk_input_status":"scalar_with_frequency","review_flags":"test_method_not_stated;measurement_axis_not_stated"}
{"manufacturer":"Isola","product":"TerraGreen ® 400GE","material_family":null,"material_form":"core","dk":3.24,"dk_min":null,"dk_max":null,"dk_tolerance":null,"df":0.0026,"frequency_ghz":30.0,"frequency_text":"30 GHz","value_type":"published_construction_table","method":null,"axis":null,"thickness_mm":0.064,"glass_style":"1x1035","resin_content_pct":69.5,"source_id":"FR022","source_location":"HTML construction table 2, data row 3","source_url":"https://www.isola-group.com/pcb-laminates-prepreg/terragreen-400ge/","notes":"Manufacturer construction-specific value; test method/conditioning not stated in this HTML construction table. Thickness is the published nominal value; pressed prepreg thickness must be confirmed with PCB fabricator.","construction":"1x1035","offering":"Standard","thickness_inch":0.0025,"collection_group":"fr4","record_id":"PCB008517","source_file":"originals/Isola/Isola__TerraGreen_400GE__Dk_Df_구성표__FR022.html","dataset_role":"material_published_parameter","dk_input_status":"scalar_with_frequency","review_flags":"test_method_not_stated;measurement_axis_not_stated"}
{"manufacturer":"Isola","product":"TerraGreen ® 400GE","material_family":null,"material_form":"core","dk":3.41,"dk_min":null,"dk_max":null,"dk_tolerance":null,"df":0.0026,"frequency_ghz":10.0,"frequency_text":"10 GHz","value_type":"published_construction_table","method":null,"axis":null,"thickness_mm":0.076,"glass_style":"1x1078","resin_content_pct":61.0,"source_id":"FR022","source_location":"HTML construction table 2, data row 4","source_url":"https://www.isola-group.com/pcb-laminates-prepreg/terragreen-400ge/","notes":"Manufacturer construction-specific value; test method/conditioning not stated in this HTML construction table. Thickness is the published nominal value; pressed prepreg thickness must be confirmed with PCB fabricator.","construction":"1x1078","offering":"Standard","thickness_inch":0.003,"collection_group":"fr4","record_id":"PCB008518","source_file":"originals/Isola/Isola__TerraGreen_400GE__Dk_Df_구성표__FR022.html","dataset_role":"material_published_parameter","dk_input_status":"scalar_with_frequency","review_flags":"test_method_not_stated;measurement_axis_not_stated"}
{"manufacturer":"Isola","product":"TerraGreen ® 400GE","material_family":null,"material_form":"core","dk":3.4,"dk_min":null,"dk_max":null,"dk_tolerance":null,"df":0.0026,"frequency_ghz":15.0,"frequency_text":"15 GHz","value_type":"published_construction_table","method":null,"axis":null,"thickness_mm":0.076,"glass_style":"1x1078","resin_content_pct":61.0,"source_id":"FR022","source_location":"HTML construction table 2, data row 4","source_url":"https://www.isola-group.com/pcb-laminates-prepreg/terragreen-400ge/","notes":"Manufacturer construction-specific value; test method/conditioning not stated in this HTML construction table. Thickness is the published nominal value; pressed prepreg thickness must be confirmed with PCB fabricator.","construction":"1x1078","offering":"Standard","thickness_inch":0.003,"collection_group":"fr4","record_id":"PCB008519","source_file":"originals/Isola/Isola__TerraGreen_400GE__Dk_Df_구성표__FR022.html","dataset_role":"material_published_parameter","dk_input_status":"scalar_with_frequency","review_flags":"test_method_not_stated;measurement_axis_not_stated"}
{"manufacturer":"Isola","product":"TerraGreen ® 400GE","material_family":null,"material_form":"core","dk":3.39,"dk_min":null,"dk_max":null,"dk_tolerance":null,"df":0.0026,"frequency_ghz":20.0,"frequency_text":"20 GHz","value_type":"published_construction_table","method":null,"axis":null,"thickness_mm":0.076,"glass_style":"1x1078","resin_content_pct":61.0,"source_id":"FR022","source_location":"HTML construction table 2, data row 4","source_url":"https://www.isola-group.com/pcb-laminates-prepreg/terragreen-400ge/","notes":"Manufacturer construction-specific value; test method/conditioning not stated in this HTML construction table. Thickness is the published nominal value; pressed prepreg thickness must be confirmed with PCB fabricator.","construction":"1x1078","offering":"Standard","thickness_inch":0.003,"collection_group":"fr4","record_id":"PCB008520","source_file":"originals/Isola/Isola__TerraGreen_400GE__Dk_Df_구성표__FR022.html","dataset_role":"material_published_parameter","dk_input_status":"scalar_with_frequency","review_flags":"test_method_not_stated;measurement_axis_not_stated"}
{"manufacturer":"Isola","product":"TerraGreen ® 400GE","material_family":null,"material_form":"core","dk":3.38,"dk_min":null,"dk_max":null,"dk_tolerance":null,"df":0.0026,"frequency_ghz":30.0,"frequency_text":"30 GHz","value_type":"published_construction_table","method":null,"axis":null,"thickness_mm":0.076,"glass_style":"1x1078","resin_content_pct":61.0,"source_id":"FR022","source_location":"HTML construction table 2, data row 4","source_url":"https://www.isola-group.com/pcb-laminates-prepreg/terragreen-400ge/","notes":"Manufacturer construction-specific value; test method/conditioning not stated in this HTML construction table. Thickness is the published nominal value; pressed prepreg thickness must be confirmed with PCB fabricator.","construction":"1x1078","offering":"Standard","thickness_inch":0.003,"collection_group":"fr4","record_id":"PCB008521","source_file":"originals/Isola/Isola__TerraGreen_400GE__Dk_Df_구성표__FR022.html","dataset_role":"material_published_parameter","dk_input_status":"scalar_with_frequency","review_flags":"test_method_not_stated;measurement_axis_not_stated"}
{"manufacturer":"Isola","product":"TerraGreen ® 400GE","material_family":null,"material_form":"core","dk":3.33,"dk_min":null,"dk_max":null,"dk_tolerance":null,"df":0.0026,"frequency_ghz":10.0,"frequency_text":"10 GHz","value_type":"published_construction_table","method":null,"axis":null,"thickness_mm":0.089,"glass_style":"1x1078","resin_content_pct":65.5,"source_id":"FR022","source_location":"HTML construction table 2, data row 5","source_url":"https://www.isola-group.com/pcb-laminates-prepreg/terragreen-400ge/","notes":"Manufacturer construction-specific value; test method/conditioning not stated in this HTML construction table. Thickness is the published nominal value; pressed prepreg thickness must be confirmed with PCB fabricator.","construction":"1x1078","offering":"Standard","thickness_inch":0.0035,"collection_group":"fr4","record_id":"PCB008522","source_file":"originals/Isola/Isola__TerraGreen_400GE__Dk_Df_구성표__FR022.html","dataset_role":"material_published_parameter","dk_input_status":"scalar_with_frequency","review_flags":"test_method_not_stated;measurement_axis_not_stated"}
{"manufacturer":"Isola","product":"TerraGreen ® 400GE","material_family":null,"material_form":"core","dk":3.32,"dk_min":null,"dk_max":null,"dk_tolerance":null,"df":0.0026,"frequency_ghz":15.0,"frequency_text":"15 GHz","value_type":"published_construction_table","method":null,"axis":null,"thickness_mm":0.089,"glass_style":"1x1078","resin_content_pct":65.5,"source_id":"FR022","source_location":"HTML construction table 2, data row 5","source_url":"https://www.isola-group.com/pcb-laminates-prepreg/terragreen-400ge/","notes":"Manufacturer construction-specific value; test method/conditioning not stated in this HTML construction table. Thickness is the published nominal value; pressed prepreg thickness must be confirmed with PCB fabricator.","construction":"1x1078","offering":"Standard","thickness_inch":0.0035,"collection_group":"fr4","record_id":"PCB008523","source_file":"originals/Isola/Isola__TerraGreen_400GE__Dk_Df_구성표__FR022.html","dataset_role":"material_published_parameter","dk_input_status":"scalar_with_frequency","review_flags":"test_method_not_stated;measurement_axis_not_stated"}
{"manufacturer":"Isola","product":"TerraGreen ® 400GE","material_family":null,"material_form":"core","dk":3.31,"dk_min":null,"dk_max":null,"dk_tolerance":null,"df":0.0026,"frequency_ghz":20.0,"frequency_text":"20 GHz","value_type":"published_construction_table","method":null,"axis":null,"thickness_mm":0.089,"glass_style":"1x1078","resin_content_pct":65.5,"source_id":"FR022","source_location":"HTML construction table 2, data row 5","source_url":"https://www.isola-group.com/pcb-laminates-prepreg/terragreen-400ge/","notes":"Manufacturer construction-specific value; test method/conditioning not stated in this HTML construction table. Thickness is the published nominal value; pressed prepreg thickness must be confirmed with PCB fabricator.","construction":"1x1078","offering":"Standard","thickness_inch":0.0035,"collection_group":"fr4","record_id":"PCB008524","source_file":"originals/Isola/Isola__TerraGreen_400GE__Dk_Df_구성표__FR022.html","dataset_role":"material_published_parameter","dk_input_status":"scalar_with_frequency","review_flags":"test_method_not_stated;measurement_axis_not_stated"}
{"manufacturer":"Isola","product":"TerraGreen ® 400GE","material_family":null,"material_form":"core","dk":3.3,"dk_min":null,"dk_max":null,"dk_tolerance":null,"df":0.0026,"frequency_ghz":30.0,"frequency_text":"30 GHz","value_type":"published_construction_table","method":null,"axis":null,"thickness_mm":0.089,"glass_style":"1x1078","resin_content_pct":65.5,"source_id":"FR022","source_location":"HTML construction table 2, data row 5","source_url":"https://www.isola-group.com/pcb-laminates-prepreg/terragreen-400ge/","notes":"Manufacturer construction-specific value; test method/conditioning not stated in this HTML construction table. Thickness is the published nominal value; pressed prepreg thickness must be confirmed with PCB fabricator.","construction":"1x1078","offering":"Standard","thickness_inch":0.0035,"collection_group":"fr4","record_id":"PCB008525","source_file":"originals/Isola/Isola__TerraGreen_400GE__Dk_Df_구성표__FR022.html","dataset_role":"material_published_parameter","dk_input_status":"scalar_with_frequency","review_flags":"test_method_not_stated;measurement_axis_not_stated"}
{"manufacturer":"Isola","product":"TerraGreen ® 400GE","material_family":null,"material_form":"core","dk":3.58,"dk_min":null,"dk_max":null,"dk_tolerance":null,"df":0.0027,"frequency_ghz":10.0,"frequency_text":"10 GHz","value_type":"published_construction_table","method":null,"axis":null,"thickness_mm":0.127,"glass_style":"1x2116","resin_content_pct":52.0,"source_id":"FR022","source_location":"HTML construction table 2, data row 10","source_url":"https://www.isola-group.com/pcb-laminates-prepreg/terragreen-400ge/","notes":"Manufacturer construction-specific value; test method/conditioning not stated in this HTML construction table. Thickness is the published nominal value; pressed prepreg thickness must be confirmed with PCB fabricator.","construction":"1x2116","offering":"Standard","thickness_inch":0.005,"collection_group":"fr4","record_id":"PCB008526","source_file":"originals/Isola/Isola__TerraGreen_400GE__Dk_Df_구성표__FR022.html","dataset_role":"material_published_parameter","dk_input_status":"scalar_with_frequency","review_flags":"test_method_not_stated;measurement_axis_not_stated"}
{"manufacturer":"Isola","product":"TerraGreen ® 400GE","material_family":null,"material_form":"core","dk":3.57,"dk_min":null,"dk_max":null,"dk_tolerance":null,"df":0.0027,"frequency_ghz":15.0,"frequency_text":"15 GHz","value_type":"published_construction_table","method":null,"axis":null,"thickness_mm":0.127,"glass_style":"1x2116","resin_content_pct":52.0,"source_id":"FR022","source_location":"HTML construction table 2, data row 10","source_url":"https://www.isola-group.com/pcb-laminates-prepreg/terragreen-400ge/","notes":"Manufacturer construction-specific value; test method/conditioning not stated in this HTML construction table. Thickness is the published nominal value; pressed prepreg thickness must be confirmed with PCB fabricator.","construction":"1x2116","offering":"Standard","thickness_inch":0.005,"collection_group":"fr4","record_id":"PCB008527","source_file":"originals/Isola/Isola__TerraGreen_400GE__Dk_Df_구성표__FR022.html","dataset_role":"material_published_parameter","dk_input_status":"scalar_with_frequency","review_flags":"test_method_not_stated;measurement_axis_not_stated"}
{"manufacturer":"Isola","product":"TerraGreen ® 400GE","material_family":null,"material_form":"core","dk":3.56,"dk_min":null,"dk_max":null,"dk_tolerance":null,"df":0.0027,"frequency_ghz":20.0,"frequency_text":"20 GHz","value_type":"published_construction_table","method":null,"axis":null,"thickness_mm":0.127,"glass_style":"1x2116","resin_content_pct":52.0,"source_id":"FR022","source_location":"HTML construction table 2, data row 10","source_url":"https://www.isola-group.com/pcb-laminates-prepreg/terragreen-400ge/","notes":"Manufacturer construction-specific value; test method/conditioning not stated in this HTML construction table. Thickness is the published nominal value; pressed prepreg thickness must be confirmed with PCB fabricator.","construction":"1x2116","offering":"Standard","thickness_inch":0.005,"collection_group":"fr4","record_id":"PCB008528","source_file":"originals/Isola/Isola__TerraGreen_400GE__Dk_Df_구성표__FR022.html","dataset_role":"material_published_parameter","dk_input_status":"scalar_with_frequency","review_flags":"test_method_not_stated;measurement_axis_not_stated"}
{"manufacturer":"Isola","product":"TerraGreen ® 400GE","material_family":null,"material_form":"core","dk":3.55,"dk_min":null,"dk_max":null,"dk_tolerance":null,"df":0.0027,"frequency_ghz":30.0,"frequency_text":"30 GHz","value_type":"published_construction_table","method":null,"axis":null,"thickness_mm":0.127,"glass_style":"1x2116","resin_content_pct":52.0,"source_id":"FR022","source_location":"HTML construction table 2, data row 10","source_url":"https://www.isola-group.com/pcb-laminates-prepreg/terragreen-400ge/","notes":"Manufacturer construction-specific value; test method/conditioning not stated in this HTML construction table. Thickness is the published nominal value; pressed prepreg thickness must be confirmed with PCB fabricator.","construction":"1x2116","offering":"Standard","thickness_inch":0.005,"collection_group":"fr4","record_id":"PCB008529","source_file":"originals/Isola/Isola__TerraGreen_400GE__Dk_Df_구성표__FR022.html","dataset_role":"material_published_parameter","dk_input_status":"scalar_with_frequency","review_flags":"test_method_not_stated;measurement_axis_not_stated"}
{"manufacturer":"Isola","product":"TerraGreen ® 400GE","material_family":null,"material_form":"core","dk":3.56,"dk_min":null,"dk_max":null,"dk_tolerance":null,"df":0.0027,"frequency_ghz":10.0,"frequency_text":"10 GHz","value_type":"published_construction_table","method":null,"axis":null,"thickness_mm":0.102,"glass_style":"1x3313","resin_content_pct":53.0,"source_id":"FR022","source_location":"HTML construction table 2, data row 7","source_url":"https://www.isola-group.com/pcb-laminates-prepreg/terragreen-400ge/","notes":"Manufacturer construction-specific value; test method/conditioning not stated in this HTML construction table. Thickness is the published nominal value; pressed prepreg thickness must be confirmed with PCB fabricator.","construction":"1x3313","offering":"Standard","thickness_inch":0.004,"collection_group":"fr4","record_id":"PCB008530","source_file":"originals/Isola/Isola__TerraGreen_400GE__Dk_Df_구성표__FR022.html","dataset_role":"material_published_parameter","dk_input_status":"scalar_with_frequency","review_flags":"test_method_not_stated;measurement_axis_not_stated"}
{"manufacturer":"Isola","product":"TerraGreen ® 400GE","material_family":null,"material_form":"core","dk":3.55,"dk_min":null,"dk_max":null,"dk_tolerance":null,"df":0.0027,"frequency_ghz":15.0,"frequency_text":"15 GHz","value_type":"published_construction_table","method":null,"axis":null,"thickness_mm":0.102,"glass_style":"1x3313","resin_content_pct":53.0,"source_id":"FR022","source_location":"HTML construction table 2, data row 7","source_url":"https://www.isola-group.com/pcb-laminates-prepreg/terragreen-400ge/","notes":"Manufacturer construction-specific value; test method/conditioning not stated in this HTML construction table. Thickness is the published nominal value; pressed prepreg thickness must be confirmed with PCB fabricator.","construction":"1x3313","offering":"Standard","thickness_inch":0.004,"collection_group":"fr4","record_id":"PCB008531","source_file":"originals/Isola/Isola__TerraGreen_400GE__Dk_Df_구성표__FR022.html","dataset_role":"material_published_parameter","dk_input_status":"scalar_with_frequency","review_flags":"test_method_not_stated;measurement_axis_not_stated"}
{"manufacturer":"Isola","product":"TerraGreen ® 400GE","material_family":null,"material_form":"core","dk":3.54,"dk_min":null,"dk_max":null,"dk_tolerance":null,"df":0.0027,"frequency_ghz":20.0,"frequency_text":"20 GHz","value_type":"published_construction_table","method":null,"axis":null,"thickness_mm":0.102,"glass_style":"1x3313","resin_content_pct":53.0,"source_id":"FR022","source_location":"HTML construction table 2, data row 7","source_url":"https://www.isola-group.com/pcb-laminates-prepreg/terragreen-400ge/","notes":"Manufacturer construction-specific value; test method/conditioning not stated in this HTML construction table. Thickness is the published nominal value; pressed prepreg thickness must be confirmed with PCB fabricator.","construction":"1x3313","offering":"Standard","thickness_inch":0.004,"collection_group":"fr4","record_id":"PCB008532","source_file":"originals/Isola/Isola__TerraGreen_400GE__Dk_Df_구성표__FR022.html","dataset_role":"material_published_parameter","dk_input_status":"scalar_with_frequency","review_flags":"test_method_not_stated;measurement_axis_not_stated"}
{"manufacturer":"Isola","product":"TerraGreen ® 400GE","material_family":null,"material_form":"core","dk":3.53,"dk_min":null,"dk_max":null,"dk_tolerance":null,"df":0.0027,"frequency_ghz":30.0,"frequency_text":"30 GHz","value_type":"published_construction_table","method":null,"axis":null,"thickness_mm":0.102,"glass_style":"1x3313","resin_content_pct":53.0,"source_id":"FR022","source_location":"HTML construction table 2, data row 7","source_url":"https://www.isola-group.com/pcb-laminates-prepreg/terragreen-400ge/","notes":"Manufacturer construction-specific value; test method/conditioning not stated in this HTML construction table. Thickness is the published nominal value; pressed prepreg thickness must be confirmed with PCB fabricator.","construction":"1x3313","offering":"Standard","thickness_inch":0.004,"collection_group":"fr4","record_id":"PCB008533","source_file":"originals/Isola/Isola__TerraGreen_400GE__Dk_Df_구성표__FR022.html","dataset_role":"material_published_parameter","dk_input_status":"scalar_with_frequency","review_flags":"test_method_not_stated;measurement_axis_not_stated"}
{"manufacturer":"Isola","product":"TerraGreen ® 400GE","material_family":null,"material_form":"core","dk":3.45,"dk_min":null,"dk_max":null,"dk_tolerance":null,"df":0.0026,"frequency_ghz":10.0,"frequency_text":"10 GHz","value_type":"published_construction_table","method":null,"axis":null,"thickness_mm":0.152,"glass_style":"2116","resin_content_pct":58.5,"source_id":"FR022","source_location":"HTML construction table 3, data row 11","source_url":"https://www.isola-group.com/pcb-laminates-prepreg/terragreen-400ge/","notes":"Manufacturer construction-specific value; test method/conditioning not stated in this HTML construction table. Thickness is the published nominal value; pressed prepreg thickness must be confirmed with PCB fabricator.","construction":"2116","offering":"Standard","thickness_inch":0.006,"collection_group":"fr4","record_id":"PCB008534","source_file":"originals/Isola/Isola__TerraGreen_400GE__Dk_Df_구성표__FR022.html","dataset_role":"material_published_parameter","dk_input_status":"scalar_with_frequency","review_flags":"test_method_not_stated;measurement_axis_not_stated"}
{"manufacturer":"Isola","product":"TerraGreen ® 400GE","material_family":null,"material_form":"core","dk":3.44,"dk_min":null,"dk_max":null,"dk_tolerance":null,"df":0.0026,"frequency_ghz":15.0,"frequency_text":"15 GHz","value_type":"published_construction_table","method":null,"axis":null,"thickness_mm":0.152,"glass_style":"2116","resin_content_pct":58.5,"source_id":"FR022","source_location":"HTML construction table 3, data row 11","source_url":"https://www.isola-group.com/pcb-laminates-prepreg/terragreen-400ge/","notes":"Manufacturer construction-specific value; test method/conditioning not stated in this HTML construction table. Thickness is the published nominal value; pressed prepreg thickness must be confirmed with PCB fabricator.","construction":"2116","offering":"Standard","thickness_inch":0.006,"collection_group":"fr4","record_id":"PCB008535","source_file":"originals/Isola/Isola__TerraGreen_400GE__Dk_Df_구성표__FR022.html","dataset_role":"material_published_parameter","dk_input_status":"scalar_with_frequency","review_flags":"test_method_not_stated;measurement_axis_not_stated"}
{"manufacturer":"Isola","product":"TerraGreen ® 400GE","material_family":null,"material_form":"core","dk":3.43,"dk_min":null,"dk_max":null,"dk_tolerance":null,"df":0.0026,"frequency_ghz":20.0,"frequency_text":"20 GHz","value_type":"published_construction_table","method":null,"axis":null,"thickness_mm":0.152,"glass_style":"2116","resin_content_pct":58.5,"source_id":"FR022","source_location":"HTML construction table 3, data row 11","source_url":"https://www.isola-group.com/pcb-laminates-prepreg/terragreen-400ge/","notes":"Manufacturer construction-specific value; test method/conditioning not stated in this HTML construction table. Thickness is the published nominal value; pressed prepreg thickness must be confirmed with PCB fabricator.","construction":"2116","offering":"Standard","thickness_inch":0.006,"collection_group":"fr4","record_id":"PCB008536","source_file":"originals/Isola/Isola__TerraGreen_400GE__Dk_Df_구성표__FR022.html","dataset_role":"material_published_parameter","dk_input_status":"scalar_with_frequency","review_flags":"test_method_not_stated;measurement_axis_not_stated"}
{"manufacturer":"Isola","product":"TerraGreen ® 400GE","material_family":null,"material_form":"core","dk":3.42,"dk_min":null,"dk_max":null,"dk_tolerance":null,"df":0.0026,"frequency_ghz":30.0,"frequency_text":"30 GHz","value_type":"published_construction_table","method":null,"axis":null,"thickness_mm":0.152,"glass_style":"2116","resin_content_pct":58.5,"source_id":"FR022","source_location":"HTML construction table 3, data row 11","source_url":"https://www.isola-group.com/pcb-laminates-prepreg/terragreen-400ge/","notes":"Manufacturer construction-specific value; test method/conditioning not stated in this HTML construction table. Thickness is the published nominal value; pressed prepreg thickness must be confirmed with PCB fabricator.","construction":"2116","offering":"Standard","thickness_inch":0.006,"collection_group":"fr4","record_id":"PCB008537","source_file":"originals/Isola/Isola__TerraGreen_400GE__Dk_Df_구성표__FR022.html","dataset_role":"material_published_parameter","dk_input_status":"scalar_with_frequency","review_flags":"test_method_not_stated;measurement_axis_not_stated"}
{"manufacturer":"Isola","product":"TerraGreen ® 400GE","material_family":null,"material_form":"core","dk":3.4,"dk_min":null,"dk_max":null,"dk_tolerance":null,"df":0.0026,"frequency_ghz":10.0,"frequency_text":"10 GHz","value_type":"published_construction_table","method":null,"axis":null,"thickness_mm":0.165,"glass_style":"2116","resin_content_pct":61.5,"source_id":"FR022","source_location":"HTML construction table 3, data row 12","source_url":"https://www.isola-group.com/pcb-laminates-prepreg/terragreen-400ge/","notes":"Manufacturer construction-specific value; test method/conditioning not stated in this HTML construction table. Thickness is the published nominal value; pressed prepreg thickness must be confirmed with PCB fabricator.","construction":"2116","offering":"Standard","thickness_inch":0.0065,"collection_group":"fr4","record_id":"PCB008538","source_file":"originals/Isola/Isola__TerraGreen_400GE__Dk_Df_구성표__FR022.html","dataset_role":"material_published_parameter","dk_input_status":"scalar_with_frequency","review_flags":"test_method_not_stated;measurement_axis_not_stated"}
{"manufacturer":"Isola","product":"TerraGreen ® 400GE","material_family":null,"material_form":"core","dk":3.39,"dk_min":null,"dk_max":null,"dk_tolerance":null,"df":0.0026,"frequency_ghz":15.0,"frequency_text":"15 GHz","value_type":"published_construction_table","method":null,"axis":null,"thickness_mm":0.165,"glass_style":"2116","resin_content_pct":61.5,"source_id":"FR022","source_location":"HTML construction table 3, data row 12","source_url":"https://www.isola-group.com/pcb-laminates-prepreg/terragreen-400ge/","notes":"Manufacturer construction-specific value; test method/conditioning not stated in this HTML construction table. Thickness is the published nominal value; pressed prepreg thickness must be confirmed with PCB fabricator.","construction":"2116","offering":"Standard","thickness_inch":0.0065,"collection_group":"fr4","record_id":"PCB008539","source_file":"originals/Isola/Isola__TerraGreen_400GE__Dk_Df_구성표__FR022.html","dataset_role":"material_published_parameter","dk_input_status":"scalar_with_frequency","review_flags":"test_method_not_stated;measurement_axis_not_stated"}
{"manufacturer":"Isola","product":"TerraGreen ® 400GE","material_family":null,"material_form":"core","dk":3.38,"dk_min":null,"dk_max":null,"dk_tolerance":null,"df":0.0026,"frequency_ghz":20.0,"frequency_text":"20 GHz","value_type":"published_construction_table","method":null,"axis":null,"thickness_mm":0.165,"glass_style":"2116","resin_content_pct":61.5,"source_id":"FR022","source_location":"HTML construction table 3, data row 12","source_url":"https://www.isola-group.com/pcb-laminates-prepreg/terragreen-400ge/","notes":"Manufacturer construction-specific value; test method/conditioning not stated in this HTML construction table. Thickness is the published nominal value; pressed prepreg thickness must be confirmed with PCB fabricator.","construction":"2116","offering":"Standard","thickness_inch":0.0065,"collection_group":"fr4","record_id":"PCB008540","source_file":"originals/Isola/Isola__TerraGreen_400GE__Dk_Df_구성표__FR022.html","dataset_role":"material_published_parameter","dk_input_status":"scalar_with_frequency","review_flags":"test_method_not_stated;measurement_axis_not_stated"}
{"manufacturer":"Isola","product":"TerraGreen ® 400GE","material_family":null,"material_form":"core","dk":3.37,"dk_min":null,"dk_max":null,"dk_tolerance":null,"df":0.0026,"frequency_ghz":30.0,"frequency_text":"30 GHz","value_type":"published_construction_table","method":null,"axis":null,"thickness_mm":0.165,"glass_style":"2116","resin_content_pct":61.5,"source_id":"FR022","source_location":"HTML construction table 3, data row 12","source_url":"https://www.isola-group.com/pcb-laminates-prepreg/terragreen-400ge/","notes":"Manufacturer construction-specific value; test method/conditioning not stated in this HTML construction table. Thickness is the published nominal value; pressed prepreg thickness must be confirmed with PCB fabricator.","construction":"2116","offering":"Standard","thickness_inch":0.0065,"collection_group":"fr4","record_id":"PCB008541","source_file":"originals/Isola/Isola__TerraGreen_400GE__Dk_Df_구성표__FR022.html","dataset_role":"material_published_parameter","dk_input_status":"scalar_with_frequency","review_flags":"test_method_not_stated;measurement_axis_not_stated"}
{"manufacturer":"Isola","product":"TerraGreen ® 400GE","material_family":null,"material_form":"core","dk":3.37,"dk_min":null,"dk_max":null,"dk_tolerance":null,"df":0.0026,"frequency_ghz":10.0,"frequency_text":"10 GHz","value_type":"published_construction_table","method":null,"axis":null,"thickness_mm":0.102,"glass_style":"2x1035","resin_content_pct":63.5,"source_id":"FR022","source_location":"HTML construction table 2, data row 6","source_url":"https://www.isola-group.com/pcb-laminates-prepreg/terragreen-400ge/","notes":"Manufacturer construction-specific value; test method/conditioning not stated in this HTML construction table. Thickness is the published nominal value; pressed prepreg thickness must be confirmed with PCB fabricator.","construction":"2x1035","offering":"Standard","thickness_inch":0.004,"collection_group":"fr4","record_id":"PCB008542","source_file":"originals/Isola/Isola__TerraGreen_400GE__Dk_Df_구성표__FR022.html","dataset_role":"material_published_parameter","dk_input_status":"scalar_with_frequency","review_flags":"test_method_not_stated;measurement_axis_not_stated"}
{"manufacturer":"Isola","product":"TerraGreen ® 400GE","material_family":null,"material_form":"core","dk":3.36,"dk_min":null,"dk_max":null,"dk_tolerance":null,"df":0.0026,"frequency_ghz":15.0,"frequency_text":"15 GHz","value_type":"published_construction_table","method":null,"axis":null,"thickness_mm":0.102,"glass_style":"2x1035","resin_content_pct":63.5,"source_id":"FR022","source_location":"HTML construction table 2, data row 6","source_url":"https://www.isola-group.com/pcb-laminates-prepreg/terragreen-400ge/","notes":"Manufacturer construction-specific value; test method/conditioning not stated in this HTML construction table. Thickness is the published nominal value; pressed prepreg thickness must be confirmed with PCB fabricator.","construction":"2x1035","offering":"Standard","thickness_inch":0.004,"collection_group":"fr4","record_id":"PCB008543","source_file":"originals/Isola/Isola__TerraGreen_400GE__Dk_Df_구성표__FR022.html","dataset_role":"material_published_parameter","dk_input_status":"scalar_with_frequency","review_flags":"test_method_not_stated;measurement_axis_not_stated"}
