Repository: EIDOSDATA/TraceWave-Studio

# PCB 유전율과 적층 자료

수집/정리 기준일: 2026-11-11.

먼저 [전체 자료 안내 엑셀](Excel/00_전체_자료_안내.xlsx)을 연다. 회사별 엑셀은 `Excel/`에 있고, 원문 검색은 [HTML 안내](START_HERE_ko.html)를 사용한다.

- [자료 사용 안내](docs/자료_사용_안내.md): 폴더, 단위, 조건 선택과 내보내기.
- [자료 검토 결과](docs/자료_검토_결과.md): 확인한 범위, 오류/공백, 정리 내역.
- [TraceWave Studio 연결 설계](../../../Code/docs/pcb_material_catalog.md): 사용자 직접 입력, 소재 선택, 제조업체 적층 선택과 현재 구현의 경계.

57,340개 조건별 관측, 36개 회사와 일반 재료 참고 자료 1개 그룹, 1,756개 출처 기록을 보존했다. 새 엑셀은 전체 안내 1개와 회사/참고 자료별 37개로 총 38개다. 행 수는 고유 소재나 독립 측정 수가 아니다. 공식 자료에 값이 있어도 실제 제조 조건과 해석 대역에 맞는지 확인해야 한다.

사람이 보는 엑셀과 프로그램용 JSONL을 분리했다. 원문 PDF/HTML의 바이트는 보존하면서 파일명을 회사와 소재/용도 중심으로 바꿨다. 중복 저장한 데이터 사본은 복구 폴더로 옮겼고 관측 수치는 삭제하지 않았다.

File: 00_REF/PCB RF ANT/05_PCB_Dielectric_Data_2026/data/extraction_audit/panasonic_raw_tables.json (part 1 of 12)
[
  {
    "source_id": "FR094",
    "file": "raw/FR4/Panasonic_CDS_Low_Dk_HF_R-A555_W__R-A550_W__22070144.pdf",
    "page": 3,
    "table_index": 0,
    "product": "R-A555(W)",
    "table": [
      [
        "Core\nType",
        "Actual\nThickness",
        null,
        "Cloth\nStyle",
        "ply",
        "Typical\nResin\nContent",
        "Typical Dk",
        null,
        null,
        null,
        null,
        null,
        "Typical Df",
        null,
        null,
        null,
        null,
        null
      ],
      [
        null,
        "mil",
        "mm",
        null,
        null,
        null,
        "1GHz",
        "2GHz",
        "4GHz",
        "6GHz",
        "8GHz",
        "10GHz",
        "1GHz",
        "2GHz",
        "4GHz",
        "6GHz",
        "8GHz",
        "10GHz"
      ],
      [
        "1.6",
        "1.6",
        "0.040",
        "1037",
        "1",
        "66",
        "3.5",
        "3.5",
        "3.5",
        "3.4",
        "3.4",
        "3.3",
        "0.008",
        "0.010",
        "0.010",
        "0.010",
        "0.010",
        "0.011"
      ],
      [
        "2.0",
        "2.0",
        "0.050",
        "1037",
        "1",
        "72",
        "3.4",
        "3.4",
        "3.4",
        "3.3",
        "3.3",
        "3.2",
        "0.008",
        "0.010",
        "0.010",
        "0.010",
        "0.010",
        "0.011"
      ],
      [
        "2.0",
        "2.0",
        "0.050",
        "106",
        "1",
        "68",
        "3.4",
        "3.4",
        "3.4",
        "3.3",
        "3.3",
        "3.2",
        "0.008",
        "0.010",
        "0.010",
        "0.010",
        "0.010",
        "0.011"
      ],
      [
        "2.0",
        "2.0",
        "0.052",
        "1067",
        "1",
        "61",
        "3.6",
        "3.6",
        "3.6",
        "3.5",
        "3.5",
        "3.4",
        "0.007",
        "0.009",
        "0.009",
        "0.009",
        "0.009",
        "0.010"
      ],
      [
        "2.5",
        "2.4",
        "0.062",
        "1080",
        "1",
        "54",
        "3.8",
        "3.8",
        "3.8",
        "3.7",
        "3.7",
        "3.6",
        "0.007",
        "0.009",
        "0.009",
        "0.009",
        "0.009",
        "0.010"
      ],
      [
        "2.3",
        "2.4",
        "0.062",
        "1078",
        "1",
        "54",
        "3.8",
        "3.8",
        "3.8",
        "3.7",
        "3.7",
        "3.6",
        "0.007",
        "0.009",
        "0.009",
        "0.009",
        "0.009",
        "0.010"
      ]
    ]
  },
  {
    "source_id": "FR094",
    "file": "raw/FR4/Panasonic_CDS_Low_Dk_HF_R-A555_W__R-A550_W__22070144.pdf",
    "page": 4,
    "table_index": 0,
    "product": "R-A550(W)",
    "table": [
      [
        "Cloth\nStyle",
        "Resin\nContent (%)",
        "Typical\nThickness\n(um)",
        "Typical Dk",
        null,
        null,
        null,
        null,
        null,
        "Typical Df",
        null,
        null,
        null,
        null,
        null
      ],
      [
        null,
        null,
        null,
        "1GHz",
        "2GHz",
        "4GHz",
        "6GHz",
        "8GHz",
        "10GHz",
        "1GHz",
        "2GHz",
        "4GHz",
        "6GHz",
        "8GHz",
        "10GHz"
      ],
      [
        "1017",
        "76",
        "33",
        "3.3",
        "3.3",
        "3.3",
        "3.2",
        "3.2",
        "3.1",
        "0.008",
        "0.010",
        "0.010",
        "0.010",
        "0.010",
        "0.011"
      ],
      [
        null,
        "78",
        "36",
        "3.3",
        "3.3",
        "3.3",
        "3.2",
        "3.2",
        "3.1",
        "0.008",
        "0.010",
        "0.010",
        "0.010",
        "0.010",
        "0.011"
      ],
      [
        "1027",
        "68",
        "38",
        "3.4",
        "3.4",
        "3.4",
        "3.3",
        "3.3",
        "3.2",
        "0.008",
        "0.010",
        "0.010",
        "0.010",
        "0.010",
        "0.011"
      ],
      [
        null,
        "70",
        "41",
        "3.4",
        "3.4",
        "3.4",
        "3.3",
        "3.3",
        "3.2",
        "0.008",
        "0.010",
        "0.010",
        "0.010",
        "0.010",
        "0.011"
      ],
      [
        null,
        "73",
        "46",
        "3.3",
        "3.3",
        "3.3",
        "3.2",
        "3.2",
        "3.1",
        "0.008",
        "0.010",
        "0.010",
        "0.010",
        "0.010",
        "0.011"
      ],
      [
        null,
        "75",
        "51",
        "3.3",
        "3.3",
        "3.3",
        "3.2",
        "3.2",
        "3.1",
        "0.008",
        "0.010",
        "0.010",
        "0.010",
        "0.010",
        "0.011"
      ],
      [
        null,
        "77",
        "55",
        "3.3",
        "3.3",
        "3.3",
        "3.2",
        "3.2",
        "3.1",
        "0.008",
        "0.010",
        "0.010",
        "0.010",
        "0.010",
        "0.011"
      ],
      [
        "1037",
        "67",
        "42",
        "3.5",
        "3.5",
        "3.5",
        "3.4",
        "3.4",
        "3.3",
        "0.008",
        "0.010",
        "0.010",
        "0.010",
        "0.010",
        "0.011"
      ],
      [
        null,
        "69",
        "46",
        "3.4",
        "3.4",
        "3.4",
        "3.3",
        "3.3",
        "3.2",
        "0.008",
        "0.010",
        "0.010",
        "0.010",
        "0.010",
        "0.011"
      ],
      [
        null,
        "72",
        "51",
        "3.4",
        "3.4",
        "3.4",
        "3.3",
        "3.3",
        "3.2",
        "0.008",
        "0.010",
        "0.010",
        "0.010",
        "0.010",
        "0.011"
      ],
      [
        null,
        "74",
        "56",
        "3.3",
        "3.3",
        "3.3",
        "3.2",
        "3.2",
        "3.1",
        "0.008",
        "0.010",
        "0.010",
        "0.010",
        "0.010",
        "0.011"
      ],
      [
        null,
        "77",
        "64",
        "3.3",
        "3.3",
        "3.3",
        "3.2",
        "3.2",
        "3.1",
        "0.008",
        "0.010",
        "0.010",
        "0.010",
        "0.010",
        "0.011"
      ],
      [
        "106",
        "72",
        "54",
        "3.4",
        "3.4",
        "3.4",
        "3.3",
        "3.3",
        "3.2",
        "0.008",
        "0.010",
        "0.010",
        "0.010",
        "0.010",
        "0.011"
      ],
      [
        null,
        "75",
        "62",
        "3.3",
        "3.3",
        "3.3",
        "3.2",
        "3.2",
        "3.1",
        "0.008",
        "0.010",
        "0.010",
        "0.010",
        "0.010",
        "0.011"
      ],
      [
        "1067",
        "67",
        "57",
        "3.5",
        "3.5",
        "3.5",
        "3.4",
        "3.4",
        "3.3",
        "0.008",
        "0.010",
        "0.010",
        "0.010",
        "0.010",
        "0.011"
      ],
      [
        null,
        "69",
        "61",
        "3.4",
        "3.4",
        "3.4",
        "3.3",
        "3.3",
        "3.2",
        "0.008",
        "0.010",
        "0.010",
        "0.010",
        "0.010",
        "0.011"
      ],
      [
        null,
        "72",
        "69",
        "3.4",
        "3.4",
        "3.4",
        "3.3",
        "3.3",
        "3.2",
        "0.008",
        "0.010",
        "0.010",
        "0.010",
        "0.010",
        "0.011"
      ],
      [
        null,
        "74",
        "75",
        "3.3",
        "3.3",
        "3.3",
        "3.2",
        "3.2",
        "3.1",
        "0.008",
        "0.010",
        "0.010",
        "0.010",
        "0.010",
        "0.011"
      ],
      [
        "1078",
        "60",
        "70",
        "3.6",
        "3.6",
        "3.6",
        "3.5",
        "3.5",
        "3.4",
        "0.007",
        "0.009",
        "0.009",
        "0.009",
        "0.009",
        "0.010"
      ],
      [
        null,
        "62",
        "75",
        "3.6",
        "3.6",
        "3.6",
        "3.5",
        "3.5",
        "3.4",
        "0.007",
        "0.009",
        "0.009",
        "0.009",
        "0.009",
        "0.010"
      ],
      [
        "1080",
        "60",
        "69",
        "3.6",
        "3.6",
        "3.6",
        "3.5",
        "3.5",
        "3.4",
        "0.007",
        "0.009",
        "0.009",
        "0.009",
        "0.009",
        "0.010"
      ],
      [
        null,
        "62",
        "73",
        "3.6",
        "3.6",
        "3.6",
        "3.5",
        "3.5",
        "3.4",
        "0.007",
        "0.009",
        "0.009",
        "0.009",
        "0.009",
        "0.010"
      ]
    ]
  },
  {
    "source_id": "FR096",
    "file": "raw/FR4/Panasonic_ipcdatasheet_R-1566_W_WN_.pdf",
    "page": 3,
    "table_index": 0,
    "product": "R-1566(W/WN)",
    "table": [
      [
        "Nominal Thickness",
        null,
        "Cloth\nStyle",
        "Typical Resin\nContent （％）",
        "ｐｌｙ",
        "Typical Dk",
        null,
        null,
        "Typical Df",
        null,
        null
      ],
      [
        "mil",
        "mm",
        null,
        null,
        null,
        "1MHz",
        "100MHz",
        "1GHz",
        "1MHz",
        "100MHz",
        "1GHz"
      ],
      [
        "2",
        "0.05",
        "1067",
        "65",
        "1",
        "4.5",
        "4.3",
        "4.2",
        "0.012",
        "0.012",
        "0.012"
      ],
      [
        "2.5",
        "0.06",
        "1080",
        "56",
        "1",
        "4.7",
        "4.5",
        "4.4",
        "0.011",
        "0.011",
        "0.011"
      ],
      [
        "4",
        "0.1",
        "2116",
        "46",
        "1",
        "4.9",
        "4.7",
        "4.6",
        "0.010",
        "0.010",
        "0.010"
      ],
      [
        "5",
        "0.13",
        "1504",
        "43",
        "1",
        "5.0",
        "4.8",
        "4.7",
        "0.010",
        "0.010",
        "0.010"
      ],
      [
        "6",
        "0.15",
        "1501",
        "44",
        "1",
        "5.0",
        "4.8",
        "4.7",
        "0.010",
        "0.010",
        "0.010"
      ],
      [
        null,
        null,
        "1080",
        "63",
        "2",
        "4.6",
        "4.4",
        "4.3",
        "0.012",
        "0.012",
        "0.012"
      ],
      [
        "8",
        "0.2",
        "7628",
        "46",
        "1",
        "4.9",
        "4.7",
        "4.6",
        "0.010",
        "0.010",
        "0.010"
      ],
      [
        null,
        null,
        "2116",
        "46",
        "2",
        "4.9",
        "4.7",
        "4.6",
        "0.010",
        "0.010",
        "0.010"
      ],
      [
        "9",
        "0.22",
        "2116",
        "52",
        "2",
        "4.8",
        "4.6",
        "4.5",
        "0.010",
        "0.010",
        "0.010"
      ],
      [
        "10",
        "0.25",
        "1504",
        "43",
        "2",
        "5.0",
        "4.8",
        "4.7",
        "0.010",
        "0.010",
        "0.010"
      ],
      [
        "12",
        "0.3",
        "1501",
        "44",
        "2",
        "5.0",
        "4.8",
        "4.7",
        "0.010",
        "0.010",
        "0.010"
      ],
      [
        "16",
        "0.4",
        "7628",
        "46",
        "2",
        "4.9",
        "4.7",
        "4.6",
        "0.010",
        "0.010",
        "0.010"
      ],
      [
        "20",
        "0.5",
        "7628 / 2116",
        "46",
        "2 / 1",
        "4.9",
        "4.7",
        "4.6",
        "0.010",
        "0.010",
        "0.010"
      ],
      [
        "24",
        "0.6",
        "7628",
        "46",
        "3",
        "4.9",
        "4.7",
        "4.6",
        "0.010",
        "0.010",
        "0.010"
      ]
    ]
  },
  {
    "source_id": "FR096",
    "file": "raw/FR4/Panasonic_ipcdatasheet_R-1566_W_WN_.pdf",
    "page": 4,
    "table_index": 0,
    "product": "R-1566(W/WN)",
    "table": [
      [
        "Nominal\nThickness",
        null,
        "Cloth\nStyle",
        "Typical Resin\nContent\n（％）",
        "ｐｌｙ",
        "Typical Dk",
        null,
        null,
        null,
        null,
        "Typical Df",
        null,
        null,
        null,
        null
      ],
      [
        "mil",
        "mm",
        null,
        null,
        null,
        "2GHz",
        "4GHz",
        "6GHz",
        "8GHz",
        "10GHz",
        "2GHz",
        "4GHz",
        "6GHz",
        "8GHz",
        "10GHz"
      ],
      [
        "2",
        "0.05",
        "1067",
        "65",
        "1",
        "4.2",
        "4.2",
        "4.2",
        "4.2",
        "4.2",
        "0.014",
        "0.014",
        "0.014",
        "0.015",
        "0.018"
      ],
      [
        "2.5",
        "0.06",
        "1080",
        "56",
        "1",
        "4.4",
        "4.4",
        "4.4",
        "4.4",
        "4.4",
        "0.013",
        "0.013",
        "0.013",
        "0.014",
        "0.017"
      ],
      [
        "4",
        "0.1",
        "2116",
        "46",
        "1",
        "4.6",
        "4.6",
        "4.6",
        "4.6",
        "4.6",
        "0.012",
        "0.012",
        "0.012",
        "0.013",
        "0.016"
      ],
      [
        "5",
        "0.13",
        "1504",
        "43",
        "1",
        "4.7",
        "4.7",
        "4.7",
        "4.7",
        "4.6",
        "0.012",
        "0.012",
        "0.012",
        "0.013",
        "0.015"
      ],
      [
        "6",
        "0.15",
        "1501",
        "44",
        "1",
        "4.7",
        "4.7",
        "4.7",
        "4.6",
        "4.6",
        "0.012",
        "0.012",
        "0.012",
        "0.013",
        "0.015"
      ],
      [
        null,
        null,
        "1080",
        "63",
        "2",
        "4.3",
        "4.2",
        "4.2",
        "4.2",
        "4.2",
        "0.014",
        "0.014",
        "0.014",
        "0.015",
        "0.018"
      ],
      [
        "8",
        "0.2",
        "7628",
        "46",
        "1",
        "4.6",
        "4.6",
        "4.6",
        "4.6",
        "4.6",
        "0.012",
        "0.012",
        "0.012",
        "0.013",
        "0.016"
      ],
      [
        null,
        null,
        "2116",
        "46",
        "2",
        "4.6",
        "4.6",
        "4.6",
        "4.6",
        "4.6",
        "0.012",
        "0.012",
        "0.012",
        "0.013",
        "0.016"
      ],
      [
        "9",
        "0.22",
        "2116",
        "52",
        "2",
        "4.5",
        "4.5",
        "4.5",
        "4.5",
        "4.5",
        "0.012",
        "0.012",
        "0.012",
        "0.013",
        "0.016"
      ],
      [
        "10",
        "0.25",
        "1504",
        "43",
        "2",
        "4.7",
        "4.7",
        "4.7",
        "4.7",
        "4.6",
        "0.012",
        "0.012",
        "0.012",
        "0.013",
        "0.015"
      ],
      [
        "12",
        "0.3",
        "1501",
        "44",
        "2",
        "4.7",
        "4.7",
        "4.7",
        "4.6",
        "4.6",
        "0.012",
        "0.012",
        "0.012",
        "0.013",
        "0.015"
      ],
      [
        "16",
        "0.4",
        "7628",
        "46",
        "2",
        "4.6",
        "4.6",
        "4.6",
        "4.6",
        "4.6",
        "0.012",
        "0.012",
        "0.012",
        "0.013",
        "0.016"
      ],
      [
        "20",
        "0.5",
        "7628 / 2116",
        "46",
        "2 / 1",
        "4.6",
        "4.6",
        "4.6",
        "4.6",
        "4.6",
        "0.012",
        "0.012",
        "0.012",
        "0.013",
        "0.016"
      ],
      [
        "24",
        "0.6",
        "7628",
        "46",
        "3",
        "4.6",
        "4.6",
        "4.6",
        "4.6",
        "4.6",
        "0.012",
        "0.012",
        "0.012",
        "0.013",
        "0.016"
      ]
    ]
  },
  {
    "source_id": "FR096",
    "file": "raw/FR4/Panasonic_ipcdatasheet_R-1566_W_WN_.pdf",
    "page": 5,
    "table_index": 0,
    "product": "R-1551(W/WN)",
    "table": [
      [
        "Cloth Style",
        "Resin Contents\n（％）",
        "Typical Thickness\n（um）",
        "Typical Dk",
        null,
        null,
        "Typical Df",
        null,
        null
      ],
      [
        null,
        null,
        null,
        "1MHz",
        "100MHz",
        "1GHz",
        "1MHz",
        "100MHｚ",
        "1GHz"
      ],
      [
        "1037",
        "72",
        "48",
        "4.4",
        "4.2",
        "4.1",
        "0.012",
        "0.012",
        "0.012"
      ],
      [
        null,
        "74",
        "53",
        "4.3",
        "4.1",
        "4.1",
        "0.013",
        "0.013",
        "0.013"
      ],
      [
        "1067",
        "70",
        "60",
        "4.4",
        "4.2",
        "4.1",
        "0.012",
        "0.012",
        "0.012"
      ],
      [
        null,
        "72",
        "65",
        "4.4",
        "4.2",
        "4.1",
        "0.012",
        "0.012",
        "0.012"
      ],
      [
        null,
        "75",
        "73",
        "4.3",
        "4.1",
        "4.1",
        "0.013",
        "0.013",
        "0.013"
      ],
      [
        "106",
        "72",
        "51",
        "4.4",
        "4.2",
        "4.1",
        "0.012",
        "0.012",
        "0.012"
      ],
      [
        null,
        "74",
        "56",
        "4.3",
        "4.1",
        "4.1",
        "0.013",
        "0.013",
        "0.013"
      ],
      [
        null,
        "77",
        "64",
        "4.3",
        "4.1",
        "4.1",
        "0.013",
        "0.013",
        "0.013"
      ],
      [
        "1078",
        "65",
        "78",
        "4.5",
        "4.3",
        "4.2",
        "0.012",
        "0.012",
        "0.012"
      ],
      [
        null,
        "67",
        "84",
        "4.5",
        "4.3",
        "4.2",
        "0.012",
        "0.012",
        "0.012"
      ],
      [
        null,
        "70",
        "93",
        "4.4",
        "4.2",
        "4.1",
        "0.012",
        "0.012",
        "0.012"
      ],
      [
        "1080",
        "62",
        "69",
        "4.6",
        "4.4",
        "4.3",
        "0.011",
        "0.011",
        "0.011"
      ],
      [
        null,
        "65",
        "76",
        "4.5",
        "4.3",
        "4.2",
        "0.012",
        "0.012",
        "0.012"
      ],
      [
        null,
        "70",
        "91",
        "4.4",
        "4.2",
        "4.1",
        "0.012",
        "0.012",
        "0.012"
      ]
    ]
  },
  {
    "source_id": "FR096",
    "file": "raw/FR4/Panasonic_ipcdatasheet_R-1566_W_WN_.pdf",
    "page": 6,
    "table_index": 0,
    "product": "R-1551(W/WN)",
    "table": [
      [
        "Cloth Style",
        "Resin Contents\n（％）",
        "Typical Thickness\n（um）",
        "Typical Dk",
        null,
        null,
        "Typical Df",
        null,
        null
      ],
      [
        null,
        null,
        null,
        "1MHz",
        "100MHz",
        "1GHz",
        "1MHz",
        "100MHｚ",
        "1GHz"
      ],
      [
        "3313",
        "53",
        "93",
        "4.8",
        "4.6",
        "4.5",
        "0.011",
        "0.011",
        "0.011"
      ],
      [
        null,
        "55",
        "98",
        "4.7",
        "4.5",
        "4.4",
        "0.011",
        "0.011",
        "0.011"
      ],
      [
        null,
        "57",
        "104",
        "4.7",
        "4.5",
        "4.4",
        "0.011",
        "0.011",
        "0.011"
      ],
      [
        "2116",
        "47",
        "102",
        "4.9",
        "4.7",
        "4.6",
        "0.010",
        "0.010",
        "0.010"
      ],
      [
        null,
        "50",
        "110",
        "4.8",
        "4.7",
        "4.6",
        "0.010",
        "0.010",
        "0.010"
      ],
      [
        null,
        "54",
        "122",
        "4.7",
        "4.6",
        "4.5",
        "0.011",
        "0.011",
        "0.011"
      ],
      [
        "1504",
        "46",
        "142",
        "4.9",
        "4.7",
        "4.6",
        "0.010",
        "0.010",
        "0.010"
      ],
      [
        null,
        "50",
        "157",
        "4.8",
        "4.7",
        "4.6",
        "0.010",
        "0.010",
        "0.010"
      ],
      [
        "1501",
        "46",
        "159",
        "4.9",
        "4.7",
        "4.6",
        "0.010",
        "0.010",
        "0.010"
      ],
      [
        null,
        "50",
        "175",
        "4.8",
        "4.7",
        "4.6",
        "0.010",
        "0.010",
        "0.010"
      ],
      [
        null,
        "54",
        "194",
        "4.7",
        "4.6",
        "4.5",
        "0.011",
        "0.011",
        "0.011"
      ],
      [
        "7628",
        "47",
        "206",
        "4.9",
        "4.7",
        "4.6",
        "0.010",
        "0.010",
        "0.010"
      ],
      [
        null,
        "50",
        "222",
        "4.8",
        "4.7",
        "4.6",
        "0.010",
        "0.010",
        "0.010"
      ],
      [
        null,
        "52",
        "233",
        "4.8",
        "4.6",
        "4.5",
        "0.010",
        "0.010",
        "0.010"
      ]
    ]
  },
  {
    "source_id": "FR096",
    "file": "raw/FR4/Panasonic_ipcdatasheet_R-1566_W_WN_.pdf",
    "page": 7,
    "table_index": 0,
    "product": "R-1551(W/WN)",
    "table": [
      [
        "Cloth Style",
        "Resin\nContents\n（％）",
        "Typical\nThickness （um）",
        "Typical Dk",
        null,
        null,
        null,
        null,
        "Typical Df",
        null,
        null,
        null,
        null
      ],
      [
        null,
        null,
        null,
        "2GHz",
        "4GHz",
        "6GHz",
        "8GHz",
        "10GHz",
        "2GHz",
        "4GHz",
        "6GHz",
        "8GHz",
        "10GHz"
      ],
      [
        "1037",
        "72",
        "48",
        "4.1",
        "4.1",
        "4.1",
        "4.0",
        "4.0",
        "0.014",
        "0.014",
        "0.014",
        "0.015",
        "0.018"
      ],
      [
        null,
        "74",
        "53",
        "4.1",
        "4.1",
        "4.0",
        "4.0",
        "4.0",
        "0.015",
        "0.015",
        "0.015",
        "0.016",
        "0.019"
      ],
      [
        "1067",
        "70",
        "60",
        "4.1",
        "4.1",
        "4.1",
        "4.1",
        "4.1",
        "0.014",
        "0.014",
        "0.014",
        "0.015",
        "0.018"
      ],
      [
        null,
        "72",
        "65",
        "4.1",
        "4.1",
        "4.1",
        "4.0",
        "4.0",
        "0.014",
        "0.014",
        "0.014",
        "0.015",
        "0.018"
      ],
      [
        null,
        "75",
        "73",
        "4.1",
        "4.0",
        "4.0",
        "4.0",
        "4.0",
        "0.015",
        "0.015",
        "0.015",
        "0.016",
        "0.019"
      ],
      [
        "106",
        "72",
        "51",
        "4.1",
        "4.1",
        "4.1",
        "4.0",
        "4.0",
        "0.014",
        "0.014",
        "0.014",
        "0.015",
        "0.018"
      ],
      [
        null,
        "74",
        "56",
        "4.1",
        "4.1",
        "4.0",
        "4.0",
        "4.0",
        "0.015",
        "0.015",
        "0.015",
        "0.016",
        "0.019"
      ],
      [
        null,
        "77",
        "64",
        "4.0",
        "4.0",
        "4.0",
        "4.0",
        "4.0",
        "0.015",
        "0.015",
        "0.015",
        "0.016",
        "0.019"
      ],
      [
        "1078",
        "65",
        "78",
        "4.2",
        "4.2",
        "4.2",
        "4.2",
        "4.2",
        "0.014",
        "0.014",
        "0.014",
        "0.015",
        "0.018"
      ],
      [
        null,
        "67",
        "84",
        "4.2",
        "4.2",
        "4.1",
        "4.1",
        "4.1",
        "0.014",
        "0.014",
        "0.014",
        "0.015",
        "0.018"
      ],
      [
        null,
        "70",
        "93",
        "4.1",
        "4.1",
        "4.1",
        "4.1",
        "4.1",
        "0.014",
        "0.014",
        "0.014",
        "0.015",
        "0.018"
      ],
      [
        "1080",
        "62",
        "69",
        "4.3",
        "4.3",
        "4.3",
        "4.2",
        "4.2",
        "0.013",
        "0.013",
        "0.013",
        "0.014",
        "0.017"
      ],
      [
        null,
        "65",
        "76",
        "4.2",
        "4.2",
        "4.2",
        "4.2",
        "4.2",
        "0.014",
        "0.014",
        "0.014",
        "0.015",
        "0.018"
      ],
      [
        null,
        "70",
        "91",
        "4.1",
        "4.1",
        "4.1",
        "4.1",
        "4.1",
        "0.014",
        "0.014",
        "0.014",
        "0.015",
        "0.018"
      ]
    ]
  },
  {
    "source_id": "FR096",
    "file": "raw/FR4/Panasonic_ipcdatasheet_R-1566_W_WN_.pdf",
    "page": 8,
    "table_index": 0,
    "product": "R-1551(W/WN)",
    "table": [
      [
        "Cloth Style",
        "Resin\nContents\n（％）",
        "Typical\nThickness （um）",
        "Typical Dk",
        null,
        null,
        null,
        null,
        "Typical Df",
        null,
        null,
        null,
        null
      ],
      [
        null,
        null,
        null,
        "2GHz",
        "4GHz",
        "6GHz",
        "8GHz",
        "10GHz",
        "2GHz",
        "4GHz",
        "6GHz",
        "8GHz",
        "10GHz"
      ],
      [
        "3313",
        "53",
        "93",
        "4.5",
        "4.5",
        "4.5",
        "4.4",
        "4.4",
        "0.013",
        "0.013",
        "0.013",
        "0.014",
        "0.017"
      ],
      [
        null,
        "55",
        "98",
        "4.4",
        "4.4",
        "4.4",
        "4.4",
        "4.4",
        "0.013",
        "0.013",
        "0.013",
        "0.014",
        "0.017"
      ],
      [
        null,
        "57",
        "104",
        "4.4",
        "4.4",
        "4.4",
        "4.4",
        "4.3",
        "0.013",
        "0.013",
        "0.013",
        "0.014",
        "0.017"
      ],
      [
        "2116",
        "47",
        "102",
        "4.6",
        "4.6",
        "4.6",
        "4.6",
        "4.6",
        "0.012",
        "0.012",
        "0.012",
        "0.013",
        "0.016"
      ],
      [
        null,
        "50",
        "110",
        "4.5",
        "4.5",
        "4.5",
        "4.6",
        "4.5",
        "0.012",
        "0.012",
        "0.012",
        "0.013",
        "0.016"
      ],
      [
        null,
        "54",
        "122",
        "4.5",
        "4.4",
        "4.4",
        "4.4",
        "4.4",
        "0.013",
        "0.013",
        "0.013",
        "0.014",
        "0.017"
      ],
      [
        "1504",
        "46",
        "142",
        "4.6",
        "4.6",
        "4.6",
        "4.6",
        "4.6",
        "0.012",
        "0.012",
        "0.012",
        "0.013",
        "0.016"
      ],
      [
        null,
        "50",
        "157",
        "4.5",
        "4.5",
        "4.5",
        "4.6",
        "4.5",
        "0.012",
        "0.012",
        "0.012",
        "0.013",
        "0.016"
      ],
      [
        "1501",
        "46",
        "159",
        "4.6",
        "4.6",
        "4.6",
        "4.6",
        "4.6",
        "0.012",
        "0.012",
        "0.012",
        "0.013",
        "0.016"
      ],
      [
        null,
        "50",
        "175",
        "4.5",
        "4.5",
        "4.5",
        "4.6",
        "4.5",
        "0.012",
        "0.012",
        "0.012",
        "0.013",
        "0.016"
      ],
      [
        null,
        "54",
        "194",
        "4.5",
        "4.4",
        "4.4",
        "4.4",
        "4.4",
        "0.013",
        "0.013",
        "0.013",
        "0.014",
        "0.017"
      ],
      [
        "7628",
        "47",
        "206",
        "4.6",
        "4.6",
        "4.6",
        "4.6",
        "4.6",
        "0.012",
        "0.012",
        "0.012",
        "0.013",
        "0.016"
      ],
      [
        null,
        "50",
        "222",
        "4.5",
        "4.5",
        "4.5",
        "4.6",
        "4.5",
        "0.012",
        "0.012",
        "0.012",
        "0.013",
        "0.016"
      ],
      [
        null,
        "52",
        "233",
        "4.5",
        "4.5",
        "4.5",
        "4.5",
        "4.5",
        "0.012",
        "0.012",
        "0.012",
        "0.013",
        "0.016"
      ]
    ]
  },
  {
    "source_id": "FR097",
    "file": "raw/FR4/Panasonic_ipcdatasheet_R-1566s.pdf",
    "page": 3,
    "table_index": 0,
    "product": "R-1566S",
    "table": [
      [
        "Nominal Thickness",
        null,
        "Cloth\nStyle",
        "Typical Resin\nContet\n( % )",
        "ｐｌｙ",
        "Typical Dk",
        null,
        null,
        "Typical Df",
        null,
        null
      ],
      [
        "mil",
        "mm",
        null,
        null,
        null,
        "1MHz",
        "100MHz",
        "1GHz",
        "1MHz",
        "100MHｚ",
        "1GHz"
      ],
      [
        "2.5",
        "0.06",
        "1080",
        "56",
        "1",
        "4.8",
        "4.6",
        "4.5",
        "0.012",
        "0.012",
        "0.012"
      ],
      [
        "4",
        "0.1",
        "2116",
        "46",
        "1",
        "5.0",
        "4.8",
        "4.7",
        "0.011",
        "0.011",
        "0.011"
      ],
      [
        "6",
        "0.15",
        "1501",
        "44",
        "1",
        "5.0",
        "4.8",
        "4.7",
        "0.011",
        "0.011",
        "0.011"
      ],
      [
        "8",
        "0.2",
        "7628",
        "46",
        "1",
        "5.0",
        "4.8",
        "4.7",
        "0.011",
        "0.011",
        "0.011"
      ],
      [
        "12",
        "0.3",
        "1501",
        "44",
        "2",
        "5.0",
        "4.8",
        "4.7",
        "0.011",
        "0.011",
        "0.011"
      ],
      [
        "16",
        "0.4",
        "7628",
        "46",
        "2",
        "5.0",
        "4.8",
        "4.7",
        "0.011",
        "0.011",
        "0.011"
      ],
      [
        "20",
        "0.5",
        "7628 / 2116",
        "46",
        "2 / 1",
        "5.0",
        "4.8",
        "4.7",
        "0.011",
        "0.011",
        "0.011"
      ],
      [
        "24",
        "0.6",
        "7628",
        "46",
        "3",
        "5.0",
        "4.8",
        "4.7",
        "0.011",
        "0.011",
        "0.011"
      ]
    ]
  },
  {
    "source_id": "FR097",
    "file": "raw/FR4/Panasonic_ipcdatasheet_R-1566s.pdf",
    "page": 4,
    "table_index": 0,
    "product": "R-1551S",
    "table": [
      [
        "Cloth Style",
        "Resin Contents\n( % )",
        "Typical Thickness\n( um )",
        "Typical Dk",
        null,
        null,
        "Typical Df",
        null,
        null
      ],
      [
        null,
        null,
        null,
        "1MHz",
        "100MHz",
        "1GHz",
        "1MHz",
        "100MHｚ",
        "1GHz"
      ],
      [
        "106",
        "72",
        "51",
        "4.4",
        "4.2",
        "4.2",
        "0.014",
        "0.014",
        "0.014"
      ],
      [
        null,
        "74",
        "56",
        "4.4",
        "4.2",
        "4.1",
        "0.014",
        "0.014",
        "0.014"
      ],
      [
        "1078",
        "63",
        "73",
        "4.6",
        "4.4",
        "4.3",
        "0.013",
        "0.013",
        "0.013"
      ],
      [
        null,
        "66",
        "81",
        "4.5",
        "4.4",
        "4.3",
        "0.013",
        "0.013",
        "0.013"
      ],
      [
        null,
        "70",
        "93",
        "4.5",
        "4.3",
        "4.2",
        "0.014",
        "0.014",
        "0.014"
      ],
      [
        "1080",
        "63",
        "72",
        "4.6",
        "4.4",
        "4.3",
        "0.013",
        "0.013",
        "0.013"
      ],
      [
        null,
        "66",
        "79",
        "4.5",
        "4.4",
        "4.3",
        "0.013",
        "0.013",
        "0.013"
      ],
      [
        null,
        "70",
        "91",
        "4.5",
        "4.3",
        "4.2",
        "0.014",
        "0.014",
        "0.014"
      ],
      [
        "2116",
        "47",
        "102",
        "4.9",
        "4.8",
        "4.7",
        "0.011",
        "0.011",
        "0.011"
      ],
      [
        null,
        "50",
        "110",
        "4.9",
        "4.7",
        "4.6",
        "0.012",
        "0.012",
        "0.012"
      ],
      [
        null,
        "54",
        "122",
        "4.8",
        "4.6",
        "4.5",
        "0.012",
        "0.012",
        "0.012"
      ],
      [
        "1501",
        "46",
        "159",
        "5.0",
        "4.8",
        "4.7",
        "0.011",
        "0.011",
        "0.011"
      ],
      [
        null,
        "50",
        "175",
        "4.9",
        "4.7",
        "4.6",
        "0.012",
        "0.012",
        "0.012"
      ],
      [
        null,
        "54",
        "194",
        "4.8",
        "4.6",
        "4.5",
        "0.012",
        "0.012",
        "0.012"
      ],
      [
        "7628",
        "47",
        "206",
        "4.9",
        "4.8",
        "4.7",
        "0.011",
        "0.011",
        "0.011"
      ],
      [
        null,
        "50",
        "222",
        "4.9",
        "4.7",
        "4.6",
        "0.012",
        "0.012",
        "0.012"
      ],
      [
        null,
        "53",
        "240",
        "4.8",
        "4.6",
        "4.5",
        "0.012",
        "0.012",
        "0.012"
      ]
    ]
  },
  {
    "source_id": "FR098",
    "file": "raw/FR4/Panasonic_ipcdatasheet_R-1577.pdf",
    "page": 3,
    "table_index": 0,
    "product": "R-1577",
    "table": [
      [
        "Nominal Thicknes",
        null,
        "Cloth\nStyle",
        "Typical Resin\nContent",
        "Typical Dk",
        null,
        null,
        "Typical Df",
        null,
        null
      ],
      [
        "mil",
        "mm",
        null,
        null,
        "1MHz",
        "100MHz",
        "1GHz",
        "1MHz",
        "100MHz",
        "1GHz"
      ],
      [
        "2.0",
        "0.05",
        "106 x 1",
        "72%",
        "3.97",
        "3.83",
        "3.80",
        "0.011",
        "0.011",
        "0.011"
      ],
      [
        "2.5",
        "0.06",
        "1080 x 1",
        "59%",
        "4.26",
        "4.13",
        "4.10",
        "0.009",
        "0.010",
        "0.010"
      ],
      [
        "3.0",
        "0.08",
        "1080 x 1",
        "64%",
        "4.14",
        "4.01",
        "3.98",
        "0.010",
        "0.010",
        "0.011"
      ],
      [
        "3.5",
        "0.09",
        "3313 x 1",
        "53%",
        "4.41",
        "4.29",
        "4.26",
        "0.009",
        "0.009",
        "0.010"
      ],
      [
        "4.0",
        "0.10",
        "3313 x 1",
        "57%",
        "4.30",
        "4.18",
        "4.14",
        "0.009",
        "0.010",
        "0.010"
      ],
      [
        null,
        "0.10",
        "106 x 2",
        "72%",
        "3.97",
        "3.83",
        "3.80",
        "0.011",
        "0.011",
        "0.011"
      ],
      [
        "4.1",
        "0.10",
        "2116 x 1",
        "46%",
        "4.60",
        "4.50",
        "4.47",
        "0.008",
        "0.009",
        "0.009"
      ],
      [
        "4.5",
        "0.11",
        "2116 x 1",
        "52%",
        "4.43",
        "4.32",
        "4.29",
        "0.009",
        "0.009",
        "0.010"
      ],
      [
        "5.0",
        "0.13",
        "2116 x 1",
        "56%",
        "4.33",
        "4.21",
        "4.18",
        "0.009",
        "0.010",
        "0.010"
      ],
      [
        null,
        "0.13",
        "1080 x 2",
        "59%",
        "4.26",
        "4.13",
        "4.10",
        "0.009",
        "0.010",
        "0.010"
      ],
      [
        "5.1",
        "0.13",
        "1504 x 1",
        "42%",
        "4.72",
        "4.62",
        "4.59",
        "0.008",
        "0.008",
        "0.009"
      ],
      [
        "6.0",
        "0.15",
        "1080 x 2",
        "64%",
        "4.14",
        "4.01",
        "3.98",
        "0.010",
        "0.010",
        "0.011"
      ],
      [
        null,
        null,
        "1078 x 2",
        "64%",
        "4.14",
        "4.01",
        "3.98",
        "0.010",
        "0.010",
        "0.011"
      ],
      [
        "6.1",
        "0.15",
        "1501 x 1",
        "45%",
        "4.63",
        "4.53",
        "4.50",
        "0.008",
        "0.009",
        "0.009"
      ],
      [
        "8.0",
        "0.20",
        "7628 x 1",
        "47%",
        "4.57",
        "4.46",
        "4.43",
        "0.008",
        "0.009",
        "0.009"
      ],
      [
        null,
        "0.20",
        "3313 x 2",
        "56%",
        "4.33",
        "4.21",
        "4.18",
        "0.009",
        "0.010",
        "0.010"
      ],
      [
        "8.1",
        "0.20",
        "2116 x 2",
        "46%",
        "4.60",
        "4.50",
        "4.47",
        "0.008",
        "0.009",
        "0.009"
      ],
      [
        "10.0",
        "0.25",
        "2116 x 2",
        "57%",
        "4.30",
        "4.18",
        "4.14",
        "0.009",
        "0.010",
        "0.010"
      ],
      [
        "12.0",
        "0.30",
        "1501 x 2",
        "45%",
        "4.63",
        "4.53",
        "4.50",
        "0.008",
        "0.009",
        "0.009"
      ],
      [
        "16.0",
        "0.40",
        "7628 x 2",
        "47%",
        "4.57",
        "4.46",
        "4.43",
        "0.008",
        "0.009",
        "0.009"
      ],
      [
        "20.0",
        "0.50",
        "7628 x 2 + 2116 x 1",
        "47%",
        "4.57",
        "4.46",
        "4.43",
        "0.008",
        "0.009",
        "0.009"
      ]
    ]
  },
  {
    "source_id": "FR098",
    "file": "raw/FR4/Panasonic_ipcdatasheet_R-1577.pdf",
    "page": 4,
    "table_index": 0,
    "product": "R-1577",
    "table": [
      [
        "Nominal Thicknes",
        null,
        "Cloth\nStyle",
        "Typical Resin\nContent",
        "Typical Dk",
        null,
        null,
        null,
        null,
        "Typical Df",
        null,
        null,
        null,
        null
      ],
      [
        "mil",
        "mm",
        null,
        null,
        "2GHz",
        "4GHz",
        "6GHz",
        "8GHz",
        "10GHz",
        "2GHz",
        "4GHz",
        "6GHz",
        "8GHz",
        "10GHz"
      ],
      [
        "2.0",
        "0.05",
        "106 x 1",
        "72%",
        "3.78",
        "3.77",
        "3.76",
        "3.74",
        "3.72",
        "0.012",
        "0.013",
        "0.014",
        "0.014",
        "0.015"
      ],
      [
        "2.5",
        "0.06",
        "1080 x 1",
        "59%",
        "4.08",
        "4.07",
        "4.06",
        "4.04",
        "4.02",
        "0.011",
        "0.012",
        "0.012",
        "0.013",
        "0.013"
      ],
