Repository: EIDOSDATA/TraceWave-Studio

# PCB 유전율과 적층 자료

수집/정리 기준일: 2026-11-11.

먼저 [전체 자료 안내 엑셀](Excel/00_전체_자료_안내.xlsx)을 연다. 회사별 엑셀은 `Excel/`에 있고, 원문 검색은 [HTML 안내](START_HERE_ko.html)를 사용한다.

- [자료 사용 안내](docs/자료_사용_안내.md): 폴더, 단위, 조건 선택과 내보내기.
- [자료 검토 결과](docs/자료_검토_결과.md): 확인한 범위, 오류/공백, 정리 내역.
- [TraceWave Studio 연결 설계](../../../Code/docs/pcb_material_catalog.md): 사용자 직접 입력, 소재 선택, 제조업체 적층 선택과 현재 구현의 경계.

57,340개 조건별 관측, 36개 회사와 일반 재료 참고 자료 1개 그룹, 1,756개 출처 기록을 보존했다. 새 엑셀은 전체 안내 1개와 회사/참고 자료별 37개로 총 38개다. 행 수는 고유 소재나 독립 측정 수가 아니다. 공식 자료에 값이 있어도 실제 제조 조건과 해석 대역에 맞는지 확인해야 한다.

사람이 보는 엑셀과 프로그램용 JSONL을 분리했다. 원문 PDF/HTML의 바이트는 보존하면서 파일명을 회사와 소재/용도 중심으로 바꿨다. 중복 저장한 데이터 사본은 복구 폴더로 옮겼고 관측 수치는 삭제하지 않았다.

File: 00_REF/PCB RF ANT/05_PCB_Dielectric_Data_2026/data/extraction_audit/shengyi_raw_tables.json (part 1 of 21)
[
  {
    "source_id": "FRS201",
    "table": 0,
    "rows": [
      [
        "Items",
        "Method",
        "Condition",
        "Unit",
        "Typical Value"
      ],
      [
        "Tg",
        "2.4.25D",
        "DSC",
        "°C",
        "145"
      ],
      [
        "Thermal Stress",
        "2.4.24.13",
        "288°C/20s",
        "-",
        "pass"
      ],
      [
        "Dielectric Constant (1GHz)",
        "2.5.5.9",
        "C-24/23/50",
        "-",
        "3.4"
      ],
      [
        "Dissipation Factor (1GHz)",
        "2.5.5.9",
        "C-24/23/50",
        "-",
        "0.018"
      ],
      [
        "Volume Resistivity",
        "2.5.17.1",
        "C-96/35/90",
        "MΩ/cm",
        "5 x 10 8"
      ],
      [
        "Surface Resistivity",
        "2.5.17.1",
        "C-96/35/90",
        "MΩ",
        "5 x 10 9"
      ],
      [
        "Peel Strength (1Oz)",
        "2.4.8",
        "288°C/10s",
        "N/mm",
        "1.2"
      ],
      [
        "Flammability",
        "UL94",
        "C-48/23/50",
        "Rating",
        "V-0"
      ]
    ]
  },
  {
    "source_id": "FRS202",
    "table": 0,
    "rows": [
      [
        "Items",
        "Method",
        "Condition",
        "Unit",
        "Typical Value"
      ],
      [
        "Tg",
        "2.4.24.2",
        "DMA",
        "°C",
        "175"
      ],
      [
        "Td",
        "2.4.24.6",
        "5% wt. loss",
        "°C",
        "348"
      ],
      [
        "T288",
        "2.4.24.1",
        "TMA",
        "min",
        "20"
      ],
      [
        "T260",
        "2.4.24.1",
        "TMA",
        "min",
        "60"
      ],
      [
        "Thermal Stress",
        "2.4.24.13",
        "288°C, solder dip",
        "-",
        ">60s No Delamination"
      ],
      [
        "CTE (Z-axis)",
        "2.4.24",
        "Before Tg",
        "ppm/°C",
        "56"
      ],
      [
        "CTE (Z-axis)",
        "2.4.24",
        "After Tg",
        "ppm/°C",
        "326"
      ],
      [
        "CTE (Z-axis)",
        "2.4.24",
        "50-260°C",
        "%",
        "3.8"
      ],
      [
        "Dielectric Constant (1GHz)",
        "2.5.5.9",
        "C-24/23/50",
        "-",
        "3.6"
      ],
      [
        "Dissipation Factor (1GHz)",
        "2.5.5.9",
        "C-24/23/50",
        "-",
        "0.0164"
      ],
      [
        "Volume Resistivity",
        "2.5.17.1",
        "C-96/35/90",
        "MΩ/cm",
        "4.6 x 10 6"
      ],
      [
        "Surface Resistivity",
        "2.5.17.1",
        "C-96/35/90",
        "MΩ",
        "7.9 x 10 5"
      ],
      [
        "Arc Resistance",
        "2.5.1",
        "D-48/50+D-0.5/23",
        "s",
        "90"
      ],
      [
        "Dielectric Breakdown",
        "2.5.6",
        "D-48/50+D-0.5/23",
        "kV",
        "45+KV NB"
      ],
      [
        "Peel Strength (1oz)",
        "2.4.8",
        "288°C/10s",
        "N/mm",
        "1.3"
      ],
      [
        "Water Absorption",
        "2.6.2.1",
        "D-24/23",
        "%",
        "0.20"
      ],
      [
        "Flammability",
        "UL94",
        "C-48/23/50",
        "Rating",
        "V-0"
      ],
      [
        "CTI",
        "IEC60112",
        "A",
        "Rating",
        "PLC3"
      ]
    ]
  },
  {
    "source_id": "FRS203",
    "table": 0,
    "rows": [
      [
        "Items",
        "Method",
        "Condition",
        "Unit",
        "Typical Value"
      ],
      [
        "Tg",
        "2.4.24",
        "TMA",
        "°C",
        ">250"
      ],
      [
        "Td",
        "2.4.24.6",
        "5% wt. loss",
        "°C",
        "429"
      ],
      [
        "T300",
        "2.4.24.1",
        "TMA",
        "min",
        ">60"
      ],
      [
        "CTE(X/Y-axis)",
        "2.4.24",
        "50-260°C (X/Y)",
        "ppm/°C",
        "12~15"
      ],
      [
        "CTE(Z-axis)",
        "2.4.24",
        "α1 (before Tg)",
        "ppm/°C",
        "45"
      ],
      [
        "CTE(Z-axis)",
        "2.4.24",
        "50-260°C",
        "%",
        "1.20"
      ],
      [
        "Dielectric Constant (1GHz)",
        "2.5.5.9",
        "C-24/23/50",
        "-",
        "4.12"
      ],
      [
        "Dissipation Factor (1GHz)",
        "2.5.5.9",
        "C-24/23/50",
        "-",
        "0.007"
      ],
      [
        "Volume Resistivity",
        "2.5.17.1",
        "C-96/35/90",
        "MΩ/cm",
        "7.45 x 10 7"
      ],
      [
        "Surface Resistivity",
        "2.5.17.1",
        "C-96/35/90",
        "MΩ",
        "4.79 x 10 7"
      ],
      [
        "Arc Resistance",
        "2.5.1",
        "D-48/50+D-0.5/23",
        "kV",
        "180"
      ],
      [
        "Electrical Strength",
        "2.5.6.2",
        "D-48/50+D-0.5/23",
        "kV",
        "85"
      ],
      [
        "Dielectric Breakdown",
        "2.5.6",
        "D-48/50+D-0.5/23",
        "kV",
        "40.5"
      ],
      [
        "Peel Strength",
        "2.4.8",
        "288°C/10s",
        "N/mm",
        "1.37 [7.82 ]"
      ],
      [
        "Young's Modulus",
        "200°C",
        "GPa",
        "-",
        "10.3"
      ],
      [
        "Flexural Strength",
        "2.4.4",
        "A",
        "MPa",
        "530 [76,850 ] 439 [63,655 ]"
      ],
      [
        "Water Absorption",
        "2.6.2.1",
        "D-24/23",
        "%",
        "0.26"
      ],
      [
        "Flammability",
        "UL94",
        "C-48/23/50",
        "Rating",
        "HB"
      ]
    ]
  },
  {
    "source_id": "FRS204",
    "table": 0,
    "rows": [
      [
        "Items",
        "Method",
        "Condition",
        "Unit",
        "Typical Value"
      ],
      [
        "Tg",
        "2.4.24.4",
        "DMA",
        "°C",
        "205"
      ],
      [
        "Tg",
        "2.4.25D",
        "DSC",
        "°C",
        "185"
      ],
      [
        "Td",
        "2.4.24.6",
        "5% wt. loss",
        "°C",
        "402"
      ],
      [
        "T288",
        "2.4.24.1",
        "TMA",
        "min",
        "120"
      ],
      [
        "T300",
        "2.4.24.1",
        "TMA",
        "min",
        "60"
      ],
      [
        "Thermal Stress",
        "2.4.13.1",
        "288°C, solder dip",
        "-",
        "PASS"
      ],
      [
        "CTE (Z-axis)",
        "2.4.24",
        "Before Tg",
        "ppm/°C",
        "50"
      ],
      [
        "CTE (Z-axis)",
        "2.4.24",
        "After Tg",
        "ppm/°C",
        "210"
      ],
      [
        "CTE (Z-axis)",
        "2.4.24",
        "50-260°C",
        "%",
        "2.0"
      ],
      [
        "Dielectric Constant",
        "2.5.5.9 (1GHz)",
        "C-24/23/50",
        "-",
        "3.41"
      ],
      [
        "Dielectric Constant",
        "2.5.5.5 (10GHz)",
        "C-24/23/50",
        "-",
        "3.35"
      ],
      [
        "Dielectric Constant",
        "SPDR (10GHz)",
        "C-24/23/50",
        "-",
        "3.52"
      ],
      [
        "Dissipation Factor",
        "2.5.5.9 (1GHz)",
        "C-24/23/50",
        "-",
        "0.0013"
      ],
      [
        "Dissipation Factor",
        "2.5.5.5 (10GHz)",
        "C-24/23/50",
        "-",
        "0.0021"
      ],
      [
        "Dissipation Factor",
        "SPDR (10GHz)",
        "C-24/23/50",
        "-",
        "0.0026"
      ],
      [
        "Peel Strength (1Oz)",
        "2.4.8",
        "288°C/10s",
        "N/mm [lb/in]",
        "0.82 [4.68]"
      ],
      [
        "Water Absorption",
        "2.6.2.1",
        "E-1/105+D-24/23",
        "%",
        "0.10"
      ],
      [
        "Flammability",
        "UL94",
        "C-48/23/50",
        "Rating",
        "V-0"
      ]
    ]
  },
  {
    "source_id": "FRS205",
    "table": 0,
    "rows": [
      [
        "Items",
        "Method",
        "Condition",
        "Unit",
        "Typical Value"
      ],
      [
        "Tg",
        "2.4.24.4",
        "DMA",
        "°C",
        "205"
      ],
      [
        "Tg",
        "2.4.25D",
        "DSC",
        "°C",
        "185"
      ],
      [
        "Td",
        "2.4.24.6",
        "5% wt. loss",
        "°C",
        "402"
      ],
      [
        "T288",
        "2.4.24.1",
        "TMA",
        "min",
        "120"
      ],
      [
        "T300",
        "2.4.24.1",
        "TMA",
        "min",
        "60"
      ],
      [
        "Thermal Stress",
        "2.4.13.1",
        "288°C, solder dip",
        "-",
        "PASS"
      ],
      [
        "CTE (Z-axis)",
        "2.4.24",
        "Before Tg",
        "ppm/°C",
        "50"
      ],
      [
        "CTE (Z-axis)",
        "2.4.24",
        "After Tg",
        "ppm/°C",
        "210"
      ],
      [
        "CTE (Z-axis)",
        "2.4.24",
        "50-260°C",
        "%",
        "2.0"
      ],
      [
        "Dielectric Constant",
        "2.5.5.9 (1GHz)",
        "C-24/23/50",
        "-",
        "3.70"
      ],
      [
        "Dielectric Constant",
        "2.5.5.5 (10GHz)",
        "C-24/23/50",
        "-",
        "3.68"
      ],
      [
        "Dielectric Constant",
        "SPDR (10GHz)",
        "C-24/23/50",
        "-",
        "3.99"
      ],
      [
        "Dissipation Factor",
        "2.5.5.9 (1GHz)",
        "C-24/23/50",
        "-",
        "0.0021"
      ],
      [
        "Dissipation Factor",
        "2.5.5.5 (10GHz)",
        "C-24/23/50",
        "-",
        "0.0036"
      ],
      [
        "Dissipation Factor",
        "SPDR (10GHz)",
        "C-24/23/50",
        "-",
        "0.0046"
      ],
      [
        "Peel Strength (1Oz)",
        "2.4.8",
        "288°C/10s",
        "N/mm [lb/in]",
        "0.85 [4.86]"
      ],
      [
        "Water Absorption",
        "2.6.2.1",
        "E-1/105+D-24/23",
        "%",
        "0.09"
      ],
      [
        "Flammability",
        "UL94",
        "C-48/23/50",
        "Rating",
        "V-0"
      ]
    ]
  },
  {
    "source_id": "FRS206",
    "table": 0,
    "rows": [
      [
        "Items",
        "Method",
        "Condition",
        "Unit",
        "Typical Value"
      ],
      [
        "Tg",
        "2.4.24.4",
        "DMA",
        "°C",
        "185"
      ],
      [
        "Tg",
        "2.4.25D",
        "DSC",
        "°C",
        "175"
      ],
      [
        "Td",
        "2.4.24.6",
        "5% wt. loss",
        "°C",
        "405"
      ],
      [
        "T288",
        "2.4.24.1",
        "TMA",
        "min",
        "≥60"
      ],
      [
        "T260",
        "2.4.24.1",
        "TMA",
        "min",
        "≥60"
      ],
      [
        "Thermal Stress",
        "2.4.13.1",
        "288°C, solder dip",
        "-",
        "PASS"
      ],
      [
        "CTE (Z-axis)",
        "2.4.24",
        "Before Tg",
        "ppm/°C",
        "45"
      ],
      [
        "CTE (Z-axis)",
        "2.4.24",
        "After Tg",
        "ppm/°C",
        "245"
      ],
      [
        "CTE (Z-axis)",
        "2.4.24",
        "50-260°C",
        "%",
        "2.5"
      ],
      [
        "Dielectric Constant",
        "2.5.5.9 (1GHz)",
        "C-24/23/50",
        "-",
        "3.90"
      ],
      [
        "Dielectric Constant",
        "2.5.5.5(10GHz)",
        "C-24/23/50",
        "-",
        "3.72"
      ],
      [
        "Dielectric Constant",
        "SPDR(10GHz)",
        "C-24/23/50",
        "-",
        "4.06"
      ],
      [
        "Dissipation Factor",
        "2.5.5.9 (1GHz)",
        "C-24/23/50",
        "-",
        "0.0070"
      ],
      [
        "Dissipation Factor",
        "2.5.5.5(10GHz)",
        "C-24/23/50",
        "-",
        "0.0089"
      ],
      [
        "Dissipation Factor",
        "SPDR(10GHz)",
        "C-24/23/50",
        "-",
        "0.0100"
      ],
      [
        "Volume Resistivity",
        "2.5.17.1",
        "C-96/35/90",
        "MΩ/cm",
        "7.0×10 7"
      ],
      [
        "Surface Resistivity",
        "2.5.17.1",
        "C-96/35/90",
        "MΩ",
        "9.0×10 7"
      ],
      [
        "Dielectric Breakdown",
        "2.5.6",
        "D-48/50+D-0.5/23",
        "kV",
        ">45"
      ],
      [
        "Peel Strength (1Oz)",
        "2.4.8",
        "288°C/10s",
        "N/mm",
        "0.85 [4.86]"
      ],
      [
        "Water Absorption",
        "2.6.2.1",
        "E-1/105+D-24/23",
        "%",
        "0.12"
      ],
      [
        "Flammability",
        "UL94",
        "C-48/23/50",
        "Rating",
        "V-0(HF)"
      ]
    ]
  },
  {
    "source_id": "FRS207",
    "table": 0,
    "rows": [
      [
        "Items",
        "Items",
        "Method",
        "Condition",
        "Unit",
        "Typical Value"
      ],
      [
        "Tg",
        "Tg",
        "IPC-TM-650 2.4.24.4",
        "DMA",
        "°C",
        "200"
      ],
      [
        "Td",
        "Td",
        "IPC-TM-650 2.4.24.6",
        "5% wt. loss",
        "°C",
        "383"
      ],
      [
        "CTE(Z-axis)",
        "CTE(Z-axis)",
        "IPC-TM-650 2.4.24",
        "Before Tg",
        "ppm/°C",
        "45"
      ],
      [
        "CTE(Z-axis)",
        "CTE(Z-axis)",
        "IPC-TM-650 2.4.24",
        "After Tg",
        "ppm/°C",
        "210"
      ],
      [
        "CTE(Z-axis)",
        "CTE(Z-axis)",
        "IPC-TM-650 2.4.24",
        "50-260°C",
        "%",
        "2.6"
      ],
      [
        "T288",
        "T288",
        "IPC-TM-650 2.4.24.1",
        "TMA",
        "min",
        "120"
      ],
      [
        "T300",
        "T300",
        "IPC-TM-650 2.4.24.1",
        "TMA",
        "min",
        "60"
      ],
      [
        "Dielectric Constant (Dk) RC 55%",
        "Dielectric Constant (Dk) RC 55%",
        "IPC-TM-650 2.5.5.9",
        "1GHz",
        "--",
        "3.85"
      ],
      [
        "Dielectric Constant (Dk) RC 55%",
        "Dielectric Constant (Dk) RC 55%",
        "IPC-TM-650 2.5.5.5",
        "10GHz",
        "--",
        "3.66"
      ],
      [
        "Dielectric Constant (Dk) RC 55%",
        "Dielectric Constant (Dk) RC 55%",
        "IEC 61189-2-721",
        "10GHz",
        "--",
        "4.05"
      ],
      [
        "Dissipation Factor (Df) RC 55%",
        "Dissipation Factor (Df) RC 55%",
        "IPC-TM-650 2.5.5.9",
        "1GHz",
        "--",
        "0.0045"
      ],
      [
        "Dissipation Factor (Df) RC 55%",
        "Dissipation Factor (Df) RC 55%",
        "IPC-TM-650 2.5.5.5",
        "10GHz",
        "--",
        "0.0060"
      ],
      [
        "Dissipation Factor (Df) RC 55%",
        "Dissipation Factor (Df) RC 55%",
        "IEC 61189-2-721",
        "10GHz",
        "--",
        "0.0068"
      ],
      [
        "Peel Strength (1Oz RTF copper foil)",
        "Peel Strength (1Oz RTF copper foil)",
        "IPC-TM-650 2.4.8",
        "A",
        "N/mm",
        "—"
      ],
      [
        "Peel Strength (1Oz RTF copper foil)",
        "Peel Strength (1Oz RTF copper foil)",
        "IPC-TM-650 2.4.8",
        "After thermal Stress 288°C,10s",
        "N/mm",
        "0.95 [5.43]"
      ],
      [
        "Peel Strength (1Oz RTF copper foil)",
        "Peel Strength (1Oz RTF copper foil)",
        "IPC-TM-650 2.4.8",
        "125°C",
        "N/mm",
        "—"
      ],
      [
        "Water Absorption",
        "Water Absorption",
        "IPC-TM-650 2.6.2.1",
        "E-1/105+D-24/23",
        "%",
        "0.09"
      ],
      [
        "Flammability",
        "Flammability",
        "UL94",
        "C-48/23/50",
        "Rating",
        "V-0"
      ],
      [
        "Flammability",
        "Flammability",
        "UL94",
        "E-24/125",
        "Rating",
        "V-0"
      ]
    ]
  },
  {
    "source_id": "FRS208",
    "table": 0,
    "rows": [
      [
        "Items",
        "Items",
        "Method",
        "Condition",
        "Unit",
        "Typical Value"
      ],
      [
        "Tg",
        "Tg",
        "IPC-TM-650 2.4.25",
        "DSC",
        "°C",
        "175"
      ],
      [
        "Tg",
        "Tg",
        "IPC-TM-650 2.4.24.4",
        "DMA",
        "°C",
        "190"
      ],
      [
        "Td",
        "Td",
        "IPC-TM-650 2.4.24.6",
        "5% wt. loss",
        "°C",
        "390"
      ],
      [
        "CTE(Z-axis)",
        "CTE(Z-axis)",
        "IPC-TM-650 2.4.24",
        "Before Tg",
        "ppm/°C",
        "40"
      ],
      [
        "CTE(Z-axis)",
        "CTE(Z-axis)",
        "IPC-TM-650 2.4.24",
        "After Tg",
        "ppm/°C",
        "210"
      ],
      [
        "CTE(Z-axis)",
        "CTE(Z-axis)",
        "IPC-TM-650 2.4.24",
        "50-260°C",
        "%",
        "2.3"
      ],
      [
        "T260",
        "T260",
        "IPC-TM-650 2.4.24.1",
        "TMA",
        "min",
        ">60"
      ],
      [
        "T288",
        "T288",
        "IPC-TM-650 2.4.24.1",
        "TMA",
        "min",
        ">60"
      ],
      [
        "Thermal Stress",
        "Thermal Stress",
        "IPC-TM-650 2.4.13.1",
        "288°C, solder dip",
        "--",
        "PASS"
      ],
      [
        "Dielectric Constant (Dk)",
        "Dielectric Constant (Dk)",
        "IPC-TM-650 2.5.5.9",
        "1GHz",
        "--",
        "4.30"
      ],
      [
        "Dielectric Constant (Dk)",
        "Dielectric Constant (Dk)",
        "IPC-TM-650 2.5.5.5",
        "10GHz",
        "--",
        "4.15"
      ],
      [
        "Dielectric Constant (Dk)",
        "Dielectric Constant (Dk)",
        "IEC 61189-2-721",
        "10GHz",
        "--",
        "4.50"
      ],
      [
        "Dissipation Factor (Df)",
        "Dissipation Factor (Df)",
        "IPC-TM-650 2.5.5.9",
        "1GHz",
        "--",
        "0.0100"
      ],
      [
        "Dissipation Factor (Df)",
        "Dissipation Factor (Df)",
        "IPC-TM-650 2.5.5.5",
        "10GHz",
        "--",
        "0.0130"
      ],
      [
        "Dissipation Factor (Df)",
        "Dissipation Factor (Df)",
        "IEC 61189-2-721",
        "10GHz",
        "--",
        "0.0130"
      ],
      [
        "Peel Strength(1oz RTF copper foil)",
        "Peel Strength(1oz RTF copper foil)",
        "IPC-TM-650 2.4.8",
        "A",
        "N/mm",
        "—"
      ],
      [
        "Peel Strength(1oz RTF copper foil)",
        "Peel Strength(1oz RTF copper foil)",
        "IPC-TM-650 2.4.8",
        "After thermal Stress 288°C,10s",
        "N/mm",
        "1.0"
      ],
      [
        "Peel Strength(1oz RTF copper foil)",
        "Peel Strength(1oz RTF copper foil)",
        "IPC-TM-650 2.4.8",
        "125°C",
        "N/mm",
        "—"
      ],
      [
        "Water Absorption",
        "Water Absorption",
        "",
        "85°C/85%RH,168Hr",
        "%",
        "0.12"
      ],
      [
        "Flammability",
        "Flammability",
        "UL94",
        "C-48/23/50",
        "Rating",
        "V-0"
      ],
      [
        "Flammability",
        "Flammability",
        "UL94",
        "E-24/125",
        "Rating",
        "V-0"
      ]
    ]
  },
  {
    "source_id": "FRS209",
    "table": 0,
    "rows": [
      [
        "Items",
        "Method",
        "Condition",
        "Unit",
        "Typical Value"
      ],
      [
        "Peel Strength(90°)*",
        "IPC-TM-650 2.4.9D",
        "Accepted",
        "N/mm",
        "2.2"
      ],
      [
        "Solder Resistance",
        "IPC-TM-650 2.4.13.F",
        "288°C、10s",
        "-",
        "No delamination"
      ],
      [
        "Dimensional Stability",
        "IPC-TM-650 2.2.4c",
        "E-0.5/150",
        "%",
        "-0.4/-0.5"
      ],
      [
        "Electric Strength",
        "IPC-TM-650 2.5.6.2A",
        "D-48/50+D-0.5/23",
        "KV/mm",
        "47"
      ],
      [
        "Volume Resistivity",
        "IPC-TM-650 2.5.17E",
        "C-96/35/90",
        "MΩ-cm",
        "2.6×10 8"
      ],
      [
        "Surface Resistance",
        "IPC-TM-650 2.5.17E",
        "C-96/35/90",
        "MΩ",
        "2.7×10 5"
      ],
      [
        "Dielectric Constant(10GHz)",
        "SPDR",
        "C-24/23/50",
        "-",
        "3.5"
      ],
      [
        "Dissipation Factor(10GHz)",
        "SPDR",
        "C-24/23/50",
        "-",
        "0.02"
      ],
      [
        "Flammability",
        "UL94",
        "E-24/125",
        "Rating",
        "VTM-0"
      ]
    ]
  },
  {
    "source_id": "FRS210",
    "table": 0,
    "rows": [
      [
        "Items",
        "Method",
        "Condition",
        "Unit",
        "Typical Value"
      ],
      [
        "Peel Strength(90°)*",
        "IPC-TM-650 2.4.9D",
        "Accepted",
        "N/mm",
        "1.8"
      ],
      [
        "Solder Resistance",
        "IPC-TM-650 2.4.13.F",
        "288°C、10s",
        "-",
        "No delamination"
      ],
      [
        "Dimensional Stability",
        "IPC-TM-650 2.2.4c",
        "E-0.5/150",
        "%",
        "-0.3/-0.45"
      ],
      [
        "Electric Strength",
        "IPC-TM-650 2.5.6.2A",
        "D-48/50+D-0.5/23",
        "KV/mm",
        "47"
      ],
      [
        "Volume Resistivity",
        "IPC-TM-650 2.5.17E",
        "C-96/35/90",
        "MΩ-cm",
        "8.4×10 8"
      ],
      [
        "Surface Resistance",
        "IPC-TM-650 2.5.17E",
        "C-96/35/90",
        "MΩ",
        "1.5×10 6"
      ],
      [
        "Dielectric Constant(10GHz)",
        "SPDR",
        "C-24/23/50",
        "-",
        "3.5"
      ],
      [
        "Dissipation Factor(10GHz)",
        "SPDR",
        "C-24/23/50",
        "-",
        "0.02"
      ],
      [
        "Flammability",
        "UL94",
        "E-24/125",
        "Rating",
        "VTM-0"
      ]
    ]
  },
  {
    "source_id": "FRS211",
    "table": 0,
    "rows": [
      [
        "Items",
        "Items",
        "Method",
        "Condition",
        "Unit",
        "Typical Value"
      ],
      [
        "Tg",
        "Tg",
        "IPC-TM-650 2.4.25",
        "DSC",
        "°C",
        "165"
      ],
      [
        "Td",
        "Td",
        "IPC-TM-650 2.4.24.6",
        "5% wt. loss",
        "°C",
        "380"
      ],
      [
        "CTE(Z-axis)",
        "CTE(Z-axis)",
        "IPC-TM-650 2.4.24",
        "Before Tg",
        "ppm/°C",
        "70"
      ],
      [
        "CTE(Z-axis)",
        "CTE(Z-axis)",
        "IPC-TM-650 2.4.24",
        "After Tg",
        "ppm/°C",
        "300"
      ],
      [
        "T288",
        "T288",
        "IPC-TM-650 2.4.24.1",
        "TMA",
        "min",
        ">30"
      ],
      [
        "Thermal Stress",
        "Thermal Stress",
        "IPC-TM-650 2.4.24.13",
        "288°C, solder dip",
        "--",
        ">600S"
      ],
      [
        "Dielectric Constant (Dk)",
        "Dielectric Constant (Dk)",
        "IPC-TM-650 2.5.5.9",
        "1GHz",
        "--",
        "3.85"
      ],
      [
        "Dissipation Factor (Df)",
        "Dissipation Factor (Df)",
        "IPC-TM-650 2.5.5.9",
        "1GHz",
        "--",
        "0.013"
      ],
      [
        "Peel Strength",
        "Peel Strength",
        "IPC-TM-650 2.4.8",
        "Copper (1/2 oz)",
        "N/mm",
        "1.2"
      ],
      [
        "Peel Strength",
        "Peel Strength",
        "IPC-TM-650 2.4.8",
        "Copper (1 oz)",
        "N/mm",
        "1.5"
      ],
      [
        "Peel Strength",
        "Peel Strength",
        "IPC-TM-650 2.4.8",
        "CVL",
        "N/mm",
        "1.0"
      ],
      [
        "Water Absorption",
        "Water Absorption",
        "IPC-TM-650 2.6.2.1",
        "E-1/105_d-2/23",
        "%",
        "0.14"
      ],
      [
        "Flammability",
        "Flammability",
        "UL94",
        "E-24/125",
        "Rating",
        "V-0"
      ]
    ]
  },
  {
    "source_id": "FRS212",
    "table": 0,
    "rows": [
      [
        "Items",
        "Method",
        "Condition",
        "Unit",
        "Typical Value"
      ],
      [
        "Peel Strength(90°)*",
        "IPC-TM-650 2.4.9D",
        "Accepted",
        "N/mm",
        "1.0"
      ],
      [
        "Peel Strength(90°)*",
        "IPC-TM-650 2.4.9D",
        "288°C、5s",
        "N/mm",
        "0.9"
      ],
      [
        "Solder Resistance",
        "IPC-TM-650 2.4.13.F",
        "288°C、10s",
        "-",
        "No delamination"
      ],
      [
        "Chemical Resistance",
        "IPC-TM-650 2.3.2G",
        "After Chemical Exposure",
        "%",
        ">90"
      ],
      [
        "Electric Strength",
        "IPC-TM-650 2.5.6.2A",
        "D-48/50+D-0.5/23",
        "KV/mm",
        "100"
      ],
      [
        "Volume Resistivity",
        "IPC-TM-650 2.5.17E",
        "C-96/35/90",
        "MΩ-cm",
        "2.51×10 7"
      ],
      [
        "Surface Resistance",
        "IPC-TM-650 2.5.17E",
        "C-96/35/90",
        "MΩ",
        "1.02×10 5"
      ],
      [
        "Dielectric Constant(10GHz)",
        "SPDR",
        "C-24/23/50",
        "-",
        "3.4"
      ],
      [
        "Dissipation Factor(10GHz)",
        "SPDR",
        "C-24/23/50",
        "-",
        "0.02"
      ],
      [
        "Resin Flow",
        "IPC-TM-650 2.3.17.1",
        "180°C/10+60s,100kg/cm 2",
        "mm",
        "<0.15"
      ]
    ]
  },
  {
    "source_id": "FRS213",
    "table": 0,
    "rows": [
      [
        "Items",
        "Method",
        "Condition",
        "Unit",
        "Typical Value"
      ],
      [
        "Peel Strength(90°)*",
        "IPC-TM-650 2.4.9D",
        "Accepted",
        "N/mm",
        "1.1"
      ],
      [
        "Peel Strength(90°)*",
        "IPC-TM-650 2.4.9D",
        "288°C、5s",
        "N/mm",
        "1.1"
      ],
      [
        "Solder Resistance",
        "IPC-TM-650 2.4.13.F",
        "288°C、10s",
        "-",
        "No delamination"
      ],
      [
        "Chemical Resistance",
        "IPC-TM-650 2.3.2G",
        "After Chemical Exposure",
        "%",
        ">90"
      ],
      [
        "Electric Strength",
        "IPC-TM-650 2.5.6.2A",
        "D-48/50+D-0.5/23",
        "KV/mm",
        "118.9"
      ],
      [
        "Volume Resistivity",
        "IPC-TM-650 2.5.17E",
        "C-96/35/90",
        "MΩ-cm",
        "4.1×10 9"
      ],
      [
        "Surface Resistance",
        "IPC-TM-650 2.5.17E",
        "C-96/35/90",
        "MΩ",
        "1.4×10 6"
      ],
      [
        "Dielectric Constant(10GHz)",
        "SPDR",
        "C-24/23/50",
        "-",
        "2.5"
      ],
      [
        "Dissipation Factor(10GHz)",
        "SPDR",
        "C-24/23/50",
        "-",
        "0.003"
      ],
      [
        "Resin Flow",
        "IPC-TM-650 2.3.17.1",
        "180°C/10+60s,100kg/cm 2",
        "mm",
        "<0.15"
      ],
      [
        "Flammability",
        "UL94",
        "E-24/125",
        "Rating",
        "V-0"
      ]
    ]
  },
  {
    "source_id": "FRS214",
    "table": 0,
    "rows": [
      [
        "Items",
        "Method",
        "Condition",
        "Unit",
        "Typical Value"
      ],
      [
        "Peel Strength(90°)*",
        "IPC-TM-650 2.4.9D",
        "Accepted",
        "N/mm",
        "1.2"
      ],
      [
        "Peel Strength(90°)*",
        "IPC-TM-650 2.4.9D",
        "288°C、5s",
        "N/mm",
        "1.1"
      ],
      [
        "Solder Resistance",
        "IPC-TM-650 2.4.13.F",
        "288°C、10s",
        "-",
        "No delamination"
      ],
      [
        "Dimensional Stability",
        "SY Method",
        "After peeling off the paper",
        "%",
        "-0.0083/-0.0021"
      ],
      [
        "Chemical Resistance",
        "IPC-TM-650 2.3.2G",
        "After Chemical Exposure",
        "%",
        ">90"
      ],
      [
        "Electric Strength",
        "IPC-TM-650 2.5.6.2A",
        "D-48/50+D-0.5/23",
        "KV/mm",
        "100"
      ],
      [
        "Volume Resistivity",
        "IPC-TM-650 2.5.17E",
        "C-96/35/90",
        "MΩ-cm",
        "2×10 8"
      ],
      [
        "Surface Resistance",
        "IPC-TM-650 2.5.17E",
        "C-96/35/90",
        "MΩ",
        "1.5×10 6"
      ],
      [
        "Dielectric Constant(10GHz)",
        "SPDR",
        "C-24/23/50",
        "-",
        "3.4"
      ],
      [
        "Dissipation Factor(10GHz)",
        "SPDR",
        "C-24/23/50",
        "-",
        "0.017"
      ],
      [
        "Resin Flow",
        "IPC-TM-650 2.3.17.1",
        "180°C/10+60s,100kg/cm 2",
        "mm",
        "<0.15"
      ],
      [
        "Flammability",
        "UL94",
        "E-24/125",
        "Rating",
        "V-0"
      ]
    ]
  },
  {
    "source_id": "FRS215",
    "table": 0,
    "rows": [
      [
        "Items",
        "Method",
        "Condition",
        "Unit",
        "Typical Value"
      ],
      [
        "Peel Strength(90°)*",
        "IPC-TM-650 2.4.9D",
        "Accepted",
        "N/mm",
        "1.25"
      ],
      [
        "Peel Strength(90°)*",
        "IPC-TM-650 2.4.9D",
        "288°C、5s",
        "N/mm",
        "1.28"
      ],
      [
        "Solder Resistance",
        "IPC-TM-650 2.4.13.F",
        "288°C、10s",
        "-",
        "No delamination"
      ],
      [
        "Dimensional Stability",
        "SY Method",
        "After peeling off the paper",
        "%",
        "-0.01/-0.02"
      ],
      [
        "Chemical Resistance",
        "IPC-TM-650 2.3.2G",
        "After Chemical Exposure",
        "%",
        ">85"
      ],
      [
        "Volume Resistivity",
        "IPC-TM-650 2.5.17E",
        "C-96/35/90",
        "MΩ-cm",
        "5.31×10 6"
      ],
      [
        "Surface Resistance",
        "IPC-TM-650 2.5.17E",
        "C-96/35/90",
        "MΩ",
        "4.5×10 6"
      ],
      [
        "Dielectric Constant(10GHz)",
        "SPDR",
        "C-24/23/50",
        "-",
        "3.5"
      ],
      [
        "Dissipation Factor(10GMHz)",
        "SPDR",
        "C-24/23/50",
        "-",
        "0.017"
      ],
      [
        "Resin Flow",
        "IPC-TM-650 2.3.17.1",
        "180°C/10+60s,100kg/cm 2",
        "mm",
        "<0.15"
      ],
      [
        "Flammability",
        "UL94",
        "E-24/125",
        "Rating",
        "V-0"
      ]
    ]
  },
  {
    "source_id": "FRS216",
    "table": 0,
    "rows": [
      [
        "Items",
        "Method",
        "Condition",
        "Unit",
        "Typical Value"
      ],
      [
        "Peel Strength(90°)*",
        "IPC-TM-650 2.4.9D",
        "Accepted",
        "N/mm",
        "1.05"
      ],
      [
        "Peel Strength(90°)*",
        "IPC-TM-650 2.4.9D",
        "288°C、5s",
        "N/mm",
        "1.07"
      ],
      [
        "Solder Resistance",
        "IPC-TM-650 2.4.13.F",
        "288°C、10s",
        "-",
        "No delamination"
      ],
      [
        "Dimensional Stability",
        "SY Method",
        "After peeling off the paper",
        "%",
        "0.0158/0.0404"
      ],
      [
        "Chemical Resistance",
        "IPC-TM-650 2.3.2G",
        "After Chemical Exposure",
        "%",
        ">90"
      ],
      [
        "Electric Strength",
        "IPC-TM-650 2.5.6.2A",
        "D-48/50+D-0.5/23",
        "KV/mm",
        "110"
      ],
      [
        "Volume Resistivity",
        "IPC-TM-650 2.5.17E",
        "C-96/35/90",
        "MΩ-cm",
        "4.8×10 8"
      ],
      [
        "Surface Resistance",
        "IPC-TM-650 2.5.17E",
        "C-96/35/90",
        "MΩ",
        "1.2×10 6"
      ],
      [
        "Dielectric Constant(10GHz)",
        "SPDR",
        "C-24/23/50",
        "-",
        "3.3"
      ],
      [
        "Dissipation Factor(10GHz)",
        "SPDR",
        "C-24/23/50",
        "-",
        "0.017"
      ],
      [
        "Resin Flow",
        "IPC-TM-650 2.3.17.1",
        "180°C/10+60s,100kg/cm 2",
        "mm",
        "<0.15"
      ],
      [
        "Flammability",
        "UL94",
        "E-24/125",
        "Rating",
        "V-0"
      ]
    ]
  },
  {
    "source_id": "FRS217",
    "table": 0,
    "rows": [
      [
        "Items",
        "Method",
        "Condition",
        "Unit",
        "Typical Value"
      ],
      [
        "Peel Strength(90°)*",
        "IPC-TM-650 2.4.9D",
        "Accepted",
        "N/mm",
        "0.92"
      ],
      [
        "Peel Strength(90°)*",
        "IPC-TM-650 2.4.9D",
        "288°C、5s",
        "N/mm",
        "0.92"
      ],
      [
        "Solder Resistance",
        "IPC-TM-650 2.4.13.F",
        "288°C、10s",
        "-",
        "No delamination"
      ],
      [
        "Dimensional Stability",
        "SY Method",
        "After peeling off the paper",
        "%",
        "-0.0223/-0.0393"
      ],
      [
        "Chemical Resistance",
        "IPC-TM-650 2.3.2G",
        "After Chemical Exposure",
        "%",
        ">85"
      ],
      [
        "Electric Strength",
        "IPC-TM-650 2.5.6.2A",
        "D-48/50+D-0.5/23",
        "KV/mm",
        "110.4"
      ],
      [
        "Volume Resistivity",
        "IPC-TM-650 2.5.17E",
        "C-96/35/90",
        "MΩ-cm",
        "4.19×10 9"
      ],
      [
        "Surface Resistance",
        "IPC-TM-650 2.5.17E",
        "C-96/35/90",
        "MΩ",
        "2.34×10 6"
      ],
      [
        "Dielectric Constant(10GHz)",
        "SPDR",
        "C-24/23/50",
        "-",
        "3.11"
      ],
      [
        "Dissipation Factor(10GHz)",
        "SPDR",
        "C-24/23/50",
        "-",
        "0.0091"
      ],
      [
        "Resin Flow",
        "IPC-TM-650 2.3.17.1",
        "180°C/10+60s,100kg/cm 2",
        "mm",
        "<0.15"
      ],
      [
        "Flammability",
        "UL94",
        "E-24/125",
        "Rating",
        "V-0"
      ]
    ]
  },
  {
    "source_id": "FRS218",
    "table": 0,
    "rows": [
      [
        "Items",
        "Method",
        "Condition",
        "Unit",
        "Typical Value"
      ],
      [
        "Peel Strength(90°)*",
        "IPC-TM-650 2.4.9D",
        "Accepted",
        "N/mm",
        "1.10"
      ],
      [
        "Peel Strength(90°)*",
        "IPC-TM-650 2.4.9D",
        "288°C、5s",
        "N/mm",
        "1.10"
      ],
      [
        "Solder Resistance",
        "IPC-TM-650 2.4.13.F",
        "288°C、10s",
        "-",
        "No delamination"
      ],
      [
        "Dimensional Stability",
        "SY Method",
        "After peeling off the paper",
        "%",
        "0.0270/0.0030"
      ],
      [
        "Chemical Resistance",
        "IPC-TM-650 2.3.2G",
        "After Chemical Exposure",
        "%",
        ">90"
      ],
      [
        "Volume Resistivity",
        "IPC-TM-650 2.5.17E",
        "C-96/35/90",
        "MΩ-cm",
        "8×10 8"
      ],
      [
        "Surface Resistance",
        "IPC-TM-650 2.5.17E",
        "C-96/35/90",
        "MΩ",
        "2×10 5"
      ],
      [
        "Dielectric Constant(10GHz)",
        "SPDR",
        "C-24/23/50",
        "-",
        "3.2"
      ],
      [
        "Dissipation Factor(10GHz)",
        "SPDR",
        "C-24/23/50",
        "-",
        "0.008"
      ],
      [
        "Flammability",
        "UL94",
        "E-24/125",
        "Rating",
        "V-0"
      ]
    ]
  },
  {
    "source_id": "FRS219",
    "table": 0,
    "rows": [
      [
        "Items",
        "Method",
        "Condition",
        "Unit",
        "Typical Value"
      ],
      [
        "Peel Strength(90°)",
        "IPC-TM-650 2.4.9D",
        "Accepted",
        "N/mm",
        "1.1"
      ],
      [
        "Peel Strength(90°)",
        "IPC-TM-650 2.4.9D",
        "288°C、5s",
        "N/mm",
        "1.0"
      ],
      [
        "Solder Resistance",
        "IPC-TM-650 2.4.13.F",
        "288°C、10s",
        "-",
        "No delamination"
      ],
      [
        "Dimensional Stability",
        "IPC-TM-650 2.2.4B",
        "After Etched",
        "%",
        "-0.0684/0.0691"
      ],
      [
        "Chemical Resistance",
        "IPC-TM-650 2.3.2G",
        "After Chemical Exposure",
        "%",
        ">85"
      ],
      [
        "Electric Strength",
        "IPC-TM-650 2.5.6.2A",
        "D-48/50+D-0.5/23",
        "KV/mm",
        "110"
      ],
      [
        "Volume Resistivity",
        "IPC-TM-650 2.5.17E",
        "C-96/35/90",
        "MΩ-cm",
        "1.5×10 8"
      ],
      [
        "Surface Resistance",
        "IPC-TM-650 2.5.17E",
        "C-96/35/90",
        "MΩ",
        "5×10 6"
      ],
      [
        "Dielectric Constant(10GHz)",
        "SPDR",
        "C-24/23/50",
        "-",
        "3.6"
      ],
      [
        "Dissipation Factor(10GHz)",
        "SPDR",
        "C-24/23/50",
        "-",
        "0.028"
      ],
      [
        "Folding Endurance",
        "JIS C-6471",
        "R0.8×4.9N",
        "Times",
        ">600"
      ],
      [
        "Flammability",
        "UL94",
        "E-24/125",
        "Rating",
        "V-0"
      ]
    ]
  },
  {
    "source_id": "FRS220",
    "table": 0,
    "rows": [
      [
        "Items",
        "Method",
        "Condition",
        "Unit",
        "Typical Value"
      ],
      [
        "Peel Strength(90°)",
        "IPC-TM-650 2.4.9D",
        "Accepted",
        "N/mm",
        "1.36"
      ],
      [
        "Peel Strength(90°)",
        "IPC-TM-650 2.4.9D",
        "288°C、5s",
        "N/mm",
        "1.47"
      ],
      [
        "Solder Resistance",
        "IPC-TM-650 2.4.13.F",
        "288°C、10s",
        "-",
        "No delamination"
      ],
      [
        "Dimensional Stability",
        "IPC-TM-650 2.2.4B",
        "After Etched",
        "%",
        "0.0149/-0.0360"
      ],
      [
        "Chemical Resistance",
        "IPC-TM-650 2.3.2G",
        "After Chemical Exposure",
        "%",
        ">95"
      ],
      [
        "Electric Strength",
        "IPC-TM-650 2.5.6.2A",
        "D-48/50+D-0.5/23",
        "KV/mm",
        "200"
      ],
      [
        "Volume Resistivity",
        "IPC-TM-650 2.5.17E",
        "C-96/35/90",
        "MΩ-cm",
        "1.2×10 9"
      ],
      [
        "Surface Resistance",
        "IPC-TM-650 2.5.17E",
        "C-96/35/90",
        "MΩ",
        "4.5×10 6"
      ],
      [
        "Dielectric Constant(10GHz)",
        "SPDR",
        "C-24/23/50",
        "-",
        "3.2"
      ],
      [
        "Dissipation Factor(10GHz)",
        "SPDR",
        "C-24/23/50",
        "-",
        "0.0031"
      ],
      [
        "Folding Endurance",
        "JIS C-6471",
        "R0.8×4.9N",
        "Times",
        ">200"
      ],
      [
        "Flammability",
        "UL94",
        "E-24/125",
        "Rating",
        "VTM-0"
      ]
    ]
  },
  {
    "source_id": "FRS221",
    "table": 0,
    "rows": [
      [
        "Items",
        "Method",
        "Condition",
        "Unit",
        "Typical Value"
      ],
      [
        "Peel Strength(90°)",
        "IPC-TM-650 2.4.9D",
        "Accepted",
        "N/mm",
        "1.2"
      ],
      [
        "Peel Strength(90°)",
        "IPC-TM-650 2.4.9D",
        "288°C、5s",
        "N/mm",
        "1.2"
      ],
      [
        "Solder Resistance",
        "IPC-TM-650 2.4.13.F",
        "288°C、10s",
        "-",
        "No delamination"
      ],
      [
        "Dimensional Stability",
        "IPC-TM-650 2.2.4B",
        "After Etched",
        "%",
        "0.0139/0.0051"
      ],
      [
        "Chemical Resistance",
        "IPC-TM-650 2.3.2G",
        "After Chemical Exposure",
        "%",
        ">85"
      ],
      [
        "Electric Strength",
        "IPC-TM-650 2.5.6.2A",
        "D-48/50+D-0.5/23",
        "KV/mm",
        "110"
      ],
      [
        "Volume Resistivity",
        "IPC-TM-650 2.5.17E",
        "C-96/35/90",
        "MΩ-cm",
        "4.5×10 8"
      ],
      [
        "Surface Resistance",
        "IPC-TM-650 2.5.17E",
