Repository: EIDOSDATA/TraceWave-Studio

# TraceWave Studio

TraceWave Studio는 Windows에서 PCB 안테나를 설계하고, 같은 설계 개정으로 전자기 해석과 도면 출력을 수행하는 데스크톱 프로그램이다. 2D 편집에서 시작해 3D 형상, 정합, 방사 결과와 제조 파일까지 확인할 수 있다.

## 설치와 검수

Windows 11 x64에서 공개된 온라인 설치 파일을 실행하면 Studio와 기본 Windows openEMS 해석기를 구성한다. 시작 메뉴에서 실행하고 Windows 설정의 설치된 앱에서 제거한다. WSL2는 기존 Linux 해석 환경을 선택할 때 쓴다. [설치와 제거 절차](01_개발문서/08_운영환경/05_윈도우_내부검증_배포.md)

| 2026-11-25 기준 | 확인한 범위 |
| --- | --- |
| 공개 후보 RC6 | GitHub에서 내려받을 수 있다. 개발 PC에서 편집, 실제 해석과 취소, 결과 복구 및 제거를 검수했다. [공개 설치 파일](https://github.com/EIDOSDATA/TraceWave-Studio/releases/tag/r1-rc6) [설치본 검수](01_개발문서/07_검증/419_알원_설치본의_통합_검수.md) |
| 로컬 후보 RC9 | 개정 `40ab200`의 설치 파일로 개발 PC에서 첫 결과 화면과 반복 진입을 계측했다. [설치 파일 해시와 실측](01_개발문서/07_검증/423_알원_사용성_후속_수정과_재검수.md) |
| 독립 검수 후보 RC10 | 개정 `6fd0991`의 단일 Setup.exe를 만들었다. RC9 이후 화면 개선을 포함하며 별도 온라인 클린 Windows PC에서 이 파일을 검수한다. [RC10 후보 검증](01_개발문서/07_검증/426_알원_알시십_후보_생성과_인계.md) [R1 작업표](01_개발문서/09_개발계획/04_현행버전_남은작업.md) |

## 개발판에서 첫 프로젝트 열기

1. **파일 > 새 프로젝트**를 선택하거나 기존 프로젝트를 연다. 대역 목표, 기판과 적층, 도체와 급전을 확인하고 저장한다. 재료의 출처와 미정 물성은 다음 세션에서 다시 확인할 수 있다. [목표와 형상 선택](01_개발문서/04_화면설계/10_목표와_형상템플릿_화면.md) [기판과 적층 선택](01_개발문서/04_화면설계/11_제조업체와_적층선택_화면.md)
2. **해석**에서 입력을 검사한다. 누락된 물성이나 급전 연결이 표시되면 해당 입력을 보완한다. 실행이 완료되면 **이 해석의 결과 열기**로 이동한다. 새 작업을 취소한 뒤에도 보존한 원본은 **이전 해석 결과 열기**로 볼 수 있다. [해석과 결과 조회](01_개발문서/05_기능설계/04_해석결과/README.md)
3. **출력**에서 같은 설계 개정의 도면을 미리 보고 파일을 생성한다. 다른 PC에서 편집을 이어가려면 프로젝트 보존 묶음을 만들고 누락 목록을 확인한다. [도면 검수](01_개발문서/04_화면설계/24_기술도면과_스텝검수_화면.md) [보존 묶음과 복원](01_개발문서/04_화면설계/28_보존묶음_복원_화면.md)

## 개발과 재현

- **제품을 다시 만들 때**는 데이터 모델, 서비스 통신, 화면, 해석기, 출력 순으로 계약과 합격 예제를 따라간다. [제품 재현 안내](01_개발문서/03_제품_재현_안내.md)
- **소스를 빌드하고 실행할 때**는 Windows 개발 환경에서 시작한다. [개발 명령](Code/README.md#실행) [Windows GUI 빌드](Code/ui/wxwidgets/README.md)
- **개발을 이어갈 때**는 현재 후보와 미완료 검수 조건을 확인한다. [개발 인계](01_개발문서/09_개발계획/08_새채팅_개발인계.md) [다음 작업 순서](01_개발문서/09_개발계획/15_기능채택과_개발검증_순서.md#다음-작업-순서)
- **근거를 찾을 때**는 요구사항과 기능 계약에서 화면, 시험, 승인 원문으로 이동한다. 제조사 원문과 당시 실행 결과에는 별도 출처가 있다. [개발 문서](01_개발문서/README.md) [참고자료](00_참고자료/README.md)

# PCB 유전율과 적층 자료

수집/정리 기준일: 2026-11-11.

먼저 [전체 자료 안내 엑셀](Excel/00_전체_자료_안내.xlsx)을 연다. 회사별 엑셀은 `Excel/`에 있고, 원문 검색은 [HTML 안내](START_HERE_ko.html)를 사용한다.

- [자료 사용 안내](docs/자료_사용_안내.md): 폴더, 단위, 조건 선택과 내보내기.
- [자료 검토 결과](docs/자료_검토_결과.md): 확인한 범위, 오류/공백, 정리 내역.
- [TraceWave Studio 연결 설계](../../../Code/docs/pcb_material_catalog.md): 사용자 직접 입력, 소재 선택, 제조업체 적층 선택과 현재 구현의 경계.

57,340개 조건별 관측, 36개 회사와 일반 재료 참고 자료 1개 그룹, 1,756개 출처 기록을 보존했다. 새 엑셀은 전체 안내 1개와 회사/참고 자료별 37개로 총 38개다. 행 수는 고유 소재나 독립 측정 수가 아니다. 공식 자료에 값이 있어도 실제 제조 조건과 해석 대역에 맞는지 확인해야 한다.

사람이 보는 엑셀과 프로그램용 JSONL을 분리했다. 원문 PDF/HTML의 바이트는 보존하면서 파일명을 회사와 소재/용도 중심으로 바꿨다. 중복 저장한 데이터 사본은 복구 폴더로 옮겼고 관측 수치는 삭제하지 않았다.

물성 미정값을 0으로 채우거나 다른 시험 조건의 값을 합치지 않는다. 개별 층 두께가 미정인 적층은 그 이유를 표시하며, 제조업체 선택만으로 형상/해석에 필요한 모든 입력이 완비되었다고 간주하지 않는다.

File: 00_REF/PCB RF ANT/05_PCB_Dielectric_Data_2026/search_text/AGC/AGC__Digital_Outgassing_Data__기술자료__RF299__추출텍스트.txt
   Outgassing Data (IPC-TM650 2.6.4B; ASTM E595)
        Material             Total Mass Loss             Collected Volatiles                  Water Vapor
                              TML (1% max)              Condensable Material                   Recovered
                                                         CVCM (0.1% max)                     WVR (No Limits)
Meteorwave® ELL                     0.34%                          0.01%                               0.01%
Mercurywave® 9350                   0.08%                          0.005%                              0.04%
Meteorwave® Family                  0.09%                          0.01%                               0.05%
N4000-13 / 13SI                     0.37%                          0.01%                               0.30%
N4000-13EP / EPSI                   0.14%                          0.01%                               0.09%
N4000-29                            0.10%                          0.01%                               0.08%
N4800-20                            0.14%                          0.01%                               0.09%
N5000                               0.25%                          0.001%                              0.23%
N7000-1                             0.34%                          0.02%                               0.34%
N7000-2HT / -3 / -3F                0.47%                          0.01%                               0.34%
N7000-2V0                           0.59%                          0.05%                               0.48%
N8000                              0.019%                          0.008%                              0.17%




                                            For More Information:
               North America +1.480.967.5600 • Europe +33.5.62.98.52.90 • Asia Pacific +65.686.17117
                           agc-ml.multimaterial@agc.com • www.agc-multimaterial.com
                                                                                                           Rev. 7/2025

File: 00_REF/PCB RF ANT/05_PCB_Dielectric_Data_2026/search_text/AGC/AGC__FR-Ezpure_Processing_Guide__공정가이드__RF292__추출텍스트.txt
                                FR-Ezpure
                                    General Processing Guidelines




General Information                                     Storage
fastRise™ EZpure                                        Store the material in a cool dry area away from
fastRise™ EZpure prepreg uses the flexible fastRise™    direct sunlight and high humidity, avoiding material
EZ thermoset resin system without the supporting        contamination. fastRise™ EZpure is certified to meet
PTFE film. This allows for thinner dielectric spacing   all requirements as agreed upon between the user
and eliminates the processing challenges of PTFE.       and supplier for a given shelf life as defined by the
Performance       characteristics    and     material   storage conditions below.
compatibility are similar to fastRise™ EZ.
                                                        Storage Conditions
fastRise™ EZpure will densify approximately 25-30%      Condition 1 (i.e. refrigeration): <4.5°C (40°F)
during lamination. This densification will be a         Condition 2 (i.e. room temp): <23°C (73°F), Relative
ground plane to ground plane distance, as shown in      Humidity <50%
the table below. When calculating final pressed
thicknesses to do an impedance calculation, please      When removing fastRise™ EZpure prepreg from
consult your technical service or technical sales       refrigeration, it should be allowed to acclimate to
person for an approximate signal to ground distance.    room temperature in the sealed bag.

  Unpressed Thickness         Pressed Thickness         This will reduce the chance of moisture
                                                        condensation on the prepreg and will also provide a
        1.50 mils                  1.17 mils            more consistent start temperature for the
        2.00 mils                  1.55 mils            lamination process. Bags should be resealed when
                                                        not in use.
        3.00 mils                  2.03 mils
                                                        Shelf Life
 Design Note: Due to a lack of film reinforcement       If material is stored under Condition 1 above, a shelf
 to restrict flow, careful consideration must be        life of 180 days after receipt of shipment will apply.
 made with regard to designing two adjacent             If material is stored under Condition 2 above, a shelf
 copper layers separated solely by fastRise™            life of 90 days after receipt of shipment will apply.
 EZpure. Z-axis shorts have the potential to occur      AGC will not ship fastRise™ EZpure material with
 and AGC recommends thorough testing before             less than 90 days of remaining shelf life. Packaging
 proceeding with such a design.                         will default to indicate shelf life based on storage
                                                        Condition 2 unless end user notifies AGC that
                                                        Condition 1 applies. In the event that prepreg
                                                        expires, please contact your AGC technical
                                                        representative for assistance to coordinate re-
                                                        testing the expired prepreg.

                                                        Solder Mask
                                                        Panels should be clean and dry. No other special
                                                        treatment is required.

                                                        Solder Reflow
                                                        A pre-bake cycle of 2 – 3 hours at 120°C [250°F] is
                                                        recommended prior to thermal stressing. Longer
                                                        pre-heat times and reduced cycle times may be
                                                        advantageous depending on design and processes.
Handling
fastRise™ EZpure resin is cast onto a release sheet and packaged with a slip sheet between each piece. The release
sheet should remain in place until just prior to layup. To avoid damaging the resin during removal, best practice is
to attach a piece of tape to both the release sheet and the resin, then pull apart. The resin can withstand some
flexing and folding without cracking, though to minimize any potential cracking it is advised to handle by at least
2 edges at all times. The surface of fastRise™ EZpure may be tacky, especially for freshly manufactured material.
Although it is recommended to allow refrigerated prepregs to acclimate prior to opening a sealed bag, in some
cases it may be advantageous to use the prepreg while it is cool* which will reduce the tackiness of the material
and make handling easier.

*do not allow condensation to form on the prepreg


Inner Layer Preparation
Laminate Preparation
fastRise™ EZpure will bond well to most other materials. Inner-layers should be clean and dry before bonding.
Oxide treatments of copper surfaces are recommended. As long as the uncured prepreg hasn’t been exposed to
moisture or high humidity, vacuum desiccating of the material is not required.

Flow Patterns / Thieving
Solid copper borders, 0.5-1.0” wide, are recommended and have been observed to allow the use of much higher
lamination pressures without any negative effects or squeeze out. See Lamination section for more information.
For thieving, retaining as much copper in between parts is preferred. Interlocking patterns such as offset diamonds,
honeycombs, or other patterns which inhibit resin flow channels are ideal. Interlocking “star burst” flow patterns
or other patterns which may promote resin flow channel formation should be avoided.

Baking
As a general recommendation, fastRise™ EZpure should be baked after exposure to moisture for 3 hours at 80°C
(175°F). This can be substituted with a 1 hour bake at 120°C (250°F). For simplicity in this processing guide, all bake
steps will refer to the 120°C process even though they are both acceptable.

Lamination
 Excessive resin flow should be avoided as it can cause flow channels or other undesirable conditions.

Quick Start

                                                  fastRise EZpure                 fastRise EZpure Low Temp
        Cure Temp / Time                           60 minutes at                         150 minutes at
      (measured at bondline)                       215°C (420°F)                          200°C (390°F)
                                                                       25 – 475 psi
               Pressure
                                                         (see Pressure section page 7 for details)
              Heating Rate                                      2 – 4°C/min (3 – 8°F/min)
           Critical Range                                      80°C – 150°C (175°F – 300°F)
              Cooling Rate                                     Less than 3°C/min (6°F/min)
              Breakdown                 Breakdown or transfer to cold press when bondline is below 90°C (200°F)
                Vacuum                              Full vacuum is recommended through entire cycle
           Vacuum Delay                       Hold vacuum 10-20 minutes before applying heat or pressure
                                                                      25 – 475 psi
               Pressure
                                                        (see Pressure section page 7 for details)
Padding and Conformance Materials
Typical padding and conformance materials used for rigid, rigid-flex, or flexible circuit manufacturing can be used
(pending temperature ratings of the materials). Press padding (outside separator plates) is recommended. Use of
conformance materials such as AGC TacPad, PTFE skive film, clutch lamination, or others are often helpful to
balance pressure variations induced from circuits. Clutch laminations are recommended for foil lamination
applications and when bonding plated up copper layers to achieve consistent dielectric thicknesses.

Pressure
 Excessive pressure should be avoided; it can distort circuit patterns, induce resin/filler separation, or create
 flow channels.

Full pressure should be achieved before the fastRise™ EZpure reaches 80°C (175°F). fastRise™ resin flow has been
shown to be directly proportional to lamination pressure and higher pressures can increase resin flow when
required. Due to the absence of PTFE film in fastRise™ EZpure, this product is especially prone to excessive squeeze
out at higher pressures. AGC has observed that a solid copper border around the inner layers, combined with the
appropriate flow pattern, can prevent squeeze out and allow the application of pressures from 100 psi to as high
as 475 psi. Due to this observation AGC highly recommends a solid copper border for all inner layer artwork in
order to achieve 100 psi or higher. Absent a solid copper border, AGC recommends as low a pressure as can
possibly be achieved (i.e. contact pressure or approximately 25 psi). Approximate % flow vs. pressure for fastRise™
EZpure is charted below.




Temperature
Resin Flow Window / Critical Range
fastRise™ resins gel and flow between 80°C - 150°C (175°F – 300°F) and reaches their lowest viscosity between
100°C – 125°C (212°F – 260°F).

Heating Rate
A cold start of the press is desirable. Typical fastRise™ heating rates are 2°C/min – 4°C/min (3°F/min – 8°F/min).
In difficult to fill applications such as heavy copper or high layer count boards, a slow heating rate should be used
(2°F/min – 3°F/min). It is also recommended that low heating rates be used if the process is to accommodate tight
registration requirements or high layer counts. Past studies have shown that lower heating rates (i.e. <3°F/min)
can provide substantial improvements in registration repeatability.

Curing
fastRise™ EZpure resins cure at a lower temperature than other fastRise™ part numbers. A standard fastRise™
heating profile can usually be used where the bondline is held at 215°C (420°F) for a minimum of 1 hour. However,
fastRise™ EZpure can also be cured where the bondline is held at 200°C (390°F) for 2.5 hours. The lower cure
temperature can provide some advantages in what release/padding/conformance materials can be used as well
as enabling the use of traditional lamination presses designed for FR-4. This also increases compatibility with other
low-temperature flexible materials.

Cooling
A slow cool (<6°F/min) is necessary to avoid any issues associated with delamination. The hot press should be
cooled below 90°C (200°F) before transferring to a cold press. In situations where mismatched CTE’s may induce
delamination or where warping may be an issue, slower cooling rates (<3°F/min) may provide better results.

Additional Notes
Multiple Ply Constructions
Resin flow can increase when multiple plies of fastRise™ EZpure are used against each other. If higher-flow is not
desired, pressure should be reduced to prevent excess resin flow, resin separation, or formation of flow channels.

Foil Lamination
Foil laminations may be achieved with fastRise™ EZpure part numbers provided squeeze out and flow are
minimized with the use of a solid copper border. In this case, pressures higher than 100 psi may be advantageous
to prevent pooling of resin in the center of the panel. Proper conformance materials are critical. Contact a AGC
Technical Representative for process and design considerations that must be taken into account before using
fastRise™ EZpure in a foil lamination construction.

Drilling
 In most cases, the laminate cores will dictate drilling parameters. The following information is provided as a
 general suggested starting point where fastRise EZpure is combined with typical low-loss PTFE-based laminates.

Quick Start
                                                Imperial units                              SI units
          Entry Material                  Phenolic (0.010” – 0.024”)              Phenolic (0.25mm - 0.6mm)
         Backer Material                               Rigid Phenolic, Slickback, or comparable
  Cutting Speed (Surface Speed)                    100 SFM                                 30.5 MPM
              Chip Load                            0.0010 in                                 25 μm
                                                                      0-1000 ms
               Dwell                       (increase dwell time as speed and chip load deviate from above
                                                                 recommendations)
Drill Bits
Sharp drill bits are critical to any PTFE drilling; new drill bits should always be used. Undercut drill bits are
recommended, but past studies have shown that some drill bit brands may obtain better results using their
standard drill bits.

Chip Load
A chip load of 1.0 mil (25.4 μm) is common with fastRise™ combined with AGC laminates. Increasing the chip load
to 1.25 mils (31.8 μm) may provide acceptable hole quality and improved productivity.

Cutting Speed
Drill speeds of 100 SFM (30.5 m/min) or less will usually eliminate drill smear if it is present. The slower speeds
allow generated heat to dissipate before smearing PTFE. Drill speed can be increased due to equipment limitations,
but added dwell times may become more important.

Dwell Time
If smear is present and ideal cutting speeds cannot be obtained, a 250ms dwell is recommended for initial process
setup in order to cool the drill bit between holes. Past AGC studies have shown that hole-wall quality in PTFE
materials may improve as dwell times are increased to as much as 1000ms.

Peck Drilling
Peck drilling should be avoided where possible; it has been shown to increase drill bit wear as well as increase
process time. Peck drilling may be required in some situations (e.g. bird nesting, hole plugging, chip extraction on
thick panels, breaking thin drill bits, etc.). If traditional peck drilling is not used, hole-wall quality in PTFE laminates
may be improved with the use of a “clean” peck where the peck depth is set to equal that of the phenolic entry.
In this, the entry material will effectively clean the drill bit, retract to clear phenolic debris and cool, and then
reenter to drill the hole.

Hit Count
Hit counts can vary widely and are usually determined by the laminates used, panel thickness, and hole size. Hit
counts of 100-300 hits per bit are typical for ceramic/PTFE constructions. When paired with unreinforced and
ceramic free laminates, little drill wear will take place and hit counts of 700-1000 are not unreasonable. When
developing the process, the drill point edges should be periodically inspected to assess the level of drill wear and
hit count should be adjusted accordingly.

Entry / Backer Materials
Rigid entry and exit material is usually beneficial in order to remove any debris or deposits from the drill bit. 10-
25 mil phenolic entry is acceptable for most applications and 30-50 mil phenolic entry can be used if pressure foot
clearance is substantial. Like the entry, rigid backer is usually necessary to prevent burring and aid in obtaining
good hole-wall quality. Thick phenolic is typical and lubricated rigid backers such as SlickBack® from L.C.O.A.® have
also been successful.

Coolant Assisted Drilling
Some drilling equipment is now equipped to apply coolant/lubricant to the drill bit during the drilling process. This
process has been shown to provide substantial benefit to the drilling process and should be used if available. If
available, expect increased chip loads, cutting speed, and improved hit counts.

Plating
fastRise™ EZpure will readily accept any standard electroless copper or direct metallization plating. It is compatible
with all copper plating and final finish chemistries.
Laser Drilling / MicroVias
A CO2 laser is recommended for microvia formation in fastRise EZpure. While a UV laser may be used to ablate
the surface copper, UV energy directed into the fastRise will tend to leave a blown out microvia geometry instead
of one with smooth hole walls and a slight taper. Unchecked, it may also negatively affect the capture pad. If
copper foil thickness variation prevents consistent UV/CO2 lasing, higher quality may be achieved by first etching
away the surface copper where the microvias are to be formed, then ablating the fastRise EZpure with a CO2 laser
only.

Hole Wall Preparation
fastRise™ EZpure does not contain PTFE and therefore does not require an activation step prior to plating. The
thermoset adhesive resins can be de-smeared / etched back as directed below.

Desmear
Plasma
If panels have been exposed to moisture, bake the boards at 120°C (250°F) for 1 hour to drive out moisture.
Standard FR-4 CF4/O2 desmear processes should then be used. The CF4 cycle time is typically half that of standard
FR-4 times because the fastRise™ EZpure resin system tends to etch back quickly.

Permanganate
A permanganate desmear IS NOT RECOMMENDED if the process contains glass etch chemistry. This is due to the
high ceramic content of the fastRise™ EZpure resin system and will result in excessive etchback. If glass etch
chemistries must be used due to other materials in the stack up, consult with your AGC technical service
representative for specific process recommendations. Standard permanganate and glass etch baths as a part of
the electroless copper process are OK. However, note that this alone will not sufficiently desmear the fastRise™
EZpure resin. A plasma process as described above is required for good hole wall quality.

Image, Develop, Etch, Srtip
When copper surface preparation is required, chemical cleaning processes are preferred (e.g. microetch);
mechanical scrubbing (e.g. pumice scrub) should be avoided due to possible mechanical damage or distortion.
Although fastRise™ EZpure should be resistant to this type of damage, low loss materials typically used in
conjunction with fastRise™ EZpure may not be. Otherwise, standard processing should be used.



Routing / Milling
fastRise™ EZpure can be successfully machined using standard router bits or end mills. Rigid phenolic entry and a
rigid backer should be used. In some cases, adding paper (white paper or craft paper) between the phenolic and
the part allows better conformance to surface topography (e.g. circuits, soldermask, etc.) and may reduce burring.
For tight tolerances or superior edge quality, a “rough cut” placed 0.005”- 0.010” off the part edge may be run
prior to the “finish” cut at the nominal part edge.




 These guidelines can provide only basic and reference information for PCB fabricators. Because of different
 environment, equipment, tooling and so on, in all instances, the user shall determine suitability in any given
 conditions or applications. For more detailed processing information, please contact with the AGC engineer or
 sales representative.

 AGC Inc.
 agc-ml.info-maltimaterial@agc.com

File: 00_REF/PCB RF ANT/05_PCB_Dielectric_Data_2026/search_text/AGC/AGC__Meteorwave_1000NF_Processing_0226__공정가이드__RF302__추출텍스트.txt
                              General Processing Guidelines

       Meteorwave® No Flow Series
                                     Meteorwave 1000NF
                                      Ultra Low Loss and Very Low Loss Materials




Purpose
These guidelines can provide only basic and reference information for PCB fabricators. Because of different
environment, equipment, tooling, etc., the user shall determine suitability in any given conditions or applications. For
more detailed processing information, please contact your local AGC technical service engineer or sales representative.


Material Handling & Storage
Store laminates flat in a dry environment. Do not bend, scratch, or dent laminate. Store prepreg flat, in a cool, dry environment
per IPC-4101E Condition 2 [less than 72°F (23°C) and 50% RH]. For extended shelf life, store per IPC-4101E Condition 1 [less
than 5°C (41°F)]. Reseal opened bags of unused prepreg.


Copper & Surface Preparation
Prepare copper surface for photo resist application using standard chemistries and techniques.


Bond Enhancing Treatments
Meteorwave products are meant for high-speed signal integrity circuitry. Brown and black oxide may be used but are not
recommended for signal integrity. Alternative oxides are the preferred treatment for high-speed and RF applications.


Inner Layer & Sub-assembly Drying
Inner layers should be oven dried to remove adsorbed moisture prior to re-lamination. Adsorbed moisture in the inner layer
can affect the curing properties of the prepreg. Conveyorized warm air drying is usually not effective in removing adsorbed
moisture from the etched layer. Consult your oxide supplier for inner layer baking conditions so as to not reduce the intended
adhesion properties.


                                                                  Best Practice Recommendations

            Signal layers             230°F (110°C) in vertical racks with minimum 0.5” (12mm) separation for 30 minutes

 Plane layers and sub-assemblies      230°F (110°C) in vertical racks with minimum 0.5” (12mm) separation for 60 minutes


Inner Layer Drying Notes:
For best results, use inner layers within 2 hours after drying. Rebake inner layers if not used within 24 hours. Baking cores in
stacks does not provide an effective airflow to remove entrapped moisture from the cores and should be avoided. Post oxide
baking is also recommended for each sub-assembly before relamination. The same recommendations outlined above should
be followed. Cores and sub-assemblies greater than 100 mils (2.54mm) thick may require additional baking time.
Lamination
For best results, fully cure in vacuum assisted hydraulic press.

                                                                      Recommendations
                                  A minimum of 28.5” Hg (965 mbars) for 20 minutes. Do not apply heat or pressure prior
   Vacuum Gauge Pressure
                                           to vacuum dwell time. Maintain vacuum throughout press cycle.
        Heat Up Rate[1]                                           4 - 7°F (2 - 4°C) per minute
         Critical Range                                             180 - 330°F (82 - 165°C)
          Pressure[2]                                              400 - 500 psi (27 - 35 bar)
                                             Single Stage: Apply pressure immediately after vacuum dwell time.
      Single / Dual Stage
                                                              Dual Stage: Is not recommended
       Cure Time, Temp                                           >90 minutes @ 390°F (200°C)
       Cool Down Rate                           <6°F (3°C) per minute or less until stack reaches 260°F (127°C)
          Breakdown                                     After panels have cooled below 150°F (65 °C)

Lamination Notes:
[1] Heat rise is usually controlled by using an acceptable thermal lagging such as kraft paper or press pads. Alternately the heat
rise can be controlled by ramping the platen temperature about 5 - 10°F (5°C) higher than book temperatures and controlling
the heat up rate through the critical temperature range.
[2] Lamination pressure is based on 1/2oz and 1oz copper. Heavier copper weights may require higher pressure.


Drilling
   Typical Drill Parameters                                           Recommendations
           Drill Sizes                 0.010” - 0.018” (0.25 - 0.46 mm)                  0.020” - 0.040” (0.5 - 1.0 mm)
        Surface Speed                  300 - 400 SFM (96 - 122 m/min)                   350 - 450 SFM (91 - 122 m/min)
      Chip Load [per rev]               0.5 - 1.0 mil (0.013 - 0.025 mm)                1.2 - 1.5 mils (0.030 - 0.038 mm)
     Maximum Hit Count                            750 – 1000                                      1000 - 1500


Drilling Notes:
Undercut drills are recommended for small hole drills less than 0.020” (0.5 mm). Peck drilling is recommended for panel
thicknesses greater than .100” (2.5 mm). Lubricated entry and/or back-up materials may be used to reduce the heat generation
during drilling.
Peck drilling may be necessary for panel thicknesses greater than .100” (2.5 mm). Lubricated entry and/or back-up materials
may be used to reduce the heat generation during drilling. Drilling parameters should be adjusted depending on hole size, layer
count, panel thickness, copper content and stack height. For specific feed and speed parameters, contact your drill supplier or
AGC’s technical representative. Detailed typical drilling parameters are available for many products. Please contact www.agc-
ml.info-multimaterial@agc.com.
Hole Cleaning (Resin Smear Removal)
Plamsa desmear is preferred. Plasma desmear followed by a mild chemical desmear can be used. If a chemical desmear only
is used, the dwell times should be reviewed with your tech service rep.

Plasma Desmear: Typical desmear conditions
         Temperature                      Gas mixture                     Power                             Time
            80 2C                  10%CF4 , 80% O2, 10% N2              4000 W                          15-20 min


Plasma Note: Depending on the amount of resin removal required, a preheat cycle and an oxygen burn cycle for ash removal
may be necessary. Due to variations in plasma equipment, process times and equipment settings should be evaluated.

Chemical Desmear:
                    Type                          Temp (°F /°C)                                Time
             Cyclic Amine 50%                    173 ± 5 / 78 ± 2                            4 - 6 min
     Alkaline Permanganate oxidizer              175 ± 5 / 80 ± 2                            8 - 12 min


Chemical Desmear Notes: For panels > 0.180” (4.6 mm), the desmear process must be evaluated to insure adequate solution
transfer through vias. It may be necessary to use a very light plasma cycle followed by chemical desmear on thick panels with
high aspect ratio vias.



Routing
         Typical Drill Parameters                                         Recommendations
                Stack Height                                                0.250” (6 mm)
                  Tool Size                                                0.093” (2.4 mm)
                  Feed Rate                                               60 IPM (1.5 m/min)
                    Speed                                                      24K RPM




 These guidelines can provide only basic and reference information for PCB fabricators. Because of different
 environment, equipment, tooling, etc., the user shall determine suitability in any given conditions or applications. For
 more detailed processing information, please contact your local AGC technical service engineer or sales representative.



 AGC Inc. 2026-02
 agc-ml.info-multimaterial@agc.com

File: 00_REF/PCB RF ANT/05_PCB_Dielectric_Data_2026/search_text/AGC/AGC__Meteorwave_1000NF__데이터시트__RF301__추출텍스트.txt
METEORWAVE 1000NF
High Speed / Very Low Loss Materials
No-Flow Prepreg

 Benefits
     •    Advanced Electrical Performance
     •    Stable dielectric performance over a wide frequency range
     •    Minimal and consistent resin flow
     •    High Conductive Anodic Filament (CAF) resistance
     •    Lead-Free Compatibility



 Applications
     •    High Speed Switches & networks
     •    Wireless Communication
     •    Bonding rigid-flex
     •    Attaching heat sinks
     •    Anywhere minimal and uniform resin flow is required


Meteorwave® 1000NF (“No Flow”) is based on proven Meteorwave 1000 resin system. It is a high speed / very low loss
digital material offering very advanced performance and high reliability. It is designed for bonding, flex circuitry and
bonding heat sinks to rigid circuit boards. This prepreg adheres well to most substrates. It’s minimal and consistent flow is
controlled through precise rheological and prepreg process control.

Meteorwave 1000 NF prepreg is designed for multiple high temperature lead-free assemblies and high layer count printed
circuit board designs which require very high levels of reliability.

   Excellent Electrical Properties
                                                                                Available Prepreg
     Very low Dk/Df electrical performance
     Stable electrical properties when tested over          Glass    RC%     Flow       Thickness      Dk        Df
                                                             Style            (mils)      (inches)    10 Ghz    10 Ghz
         various environmental conditions
                                                             106       65    50 - 120      0.0016      3.41     0.0047
     CAF resistant material after high
                                                             1080      61    50 - 120      0.0027      3.49     0.0049
         temperature reflow

    Thermal and Mechanical Properties
     Very low Z-axis expansion for high reliability
     Consistent flow characteristics with enhanced bonding
     Designed to withstand multiple lead-free assembly reflow cycles at 260°C
     High Tg material
     Excellent IST performance

    Typical Flow specification
     Tested per IPC TM-650 2.3.17.2
     Flow migration 50 -120 mils
     Available glass styles 106 and 1080

    High-Tg FR-4 Processing
     Processes similar to other high-Tg materials
     90 minutes cure at 216°C and 400-500 psi

Meets UL 94V-0 and IPC-4101/102 Specifications
UL file number: E36295
               Properties                      Conditions               Typical Value               Unit                    Test Method
 Electrical Properties
                                                 @ 2 GHz                     3.45
 Dielectric Constant                                                                                                    IPC-TM-650.2.5.5.5
                                                @ 10 GHz                     3.50
                                                 @ 2 GHz                    0.0038
 Dissipation Factor
                                                @ 10 GHz                    0.0048
                                             C - 96 / 35 / 90             1.93 x 108
 Volume Resistivity                                                                              MΩ - cm               IPC-TM-650.2.5.17.1
                                               E – 24 / 125               3.22 X 108
                                             C - 96 / 35 / 90             6.12 X 107
 Surface Resistivity                                                                                MΩ                 IPC-TM-650.2.5.17.1
                                               E - 24 / 125               9.34 x 107
 Electric Strength                                                      4.2x104 (1067)        V/mm (V/mil)              IPC-TM-650.2.5.6.2
 Thermal Properties
 *Glass Transition Temperature
                                          DMA(°C) (Tan d Peak)               240                    °C                 IPC-TM-650.2.4.24.3
 (Tg)
                                           Degradation Temp
 Degradation Temperature (TGA)                  (TGA)                        390                    °C                  IPC-TM-650.2.3.40
                                             (5% wt. loss)
                                          Time to delamination                                                         IPC-TM-650.2.4.24.1
 T-300                                                                       >120                minutes
                                                @ 300°C
 Thermal Conductivity                                                        0.46                 W/mK                     ASTM E1461

 Mechanical Properties
                                                                                                   N/mm
                                              1 oz (35µ) Cu               1.05 (6.0)                                     IPC-TM-650.2.4.8
                                                                                                 (lbf/inch)
 Peel Strength
                                                                                                   N/mm
                                            After Solder Float            1.16 (6.6)                                     IPC-TM-650.2.4.8
                                                                                                 (lbf/inch)
 X / Y CTE                                   -40°C to + 125°C               10 / 14              ppm/°C                 IPC-TM-650.2.4.41
 Z Axis CTE Alpha 1 / Alpha 2               50°C to Tg / Tg to
                                                                           55 / 260              ppm/°C                 IPC-TM-650.2.4.24
  (55% RC)                                        260°C
 Z Axis Expansion (43% RC)                    50°C to 260°C                   1.5                    %                  IPC-TM-650.2.4.24
                                                                          24.4 / 21.7             GN/m   2
 Young’s Modulus (X / Y)
                                                                          (3.6 / 3.2)           (psi x 106)
                                                                                                                           ASTM D3039
 Poisson’s Ratios (X / Y)                                               0.148 / 0.132

 Chemical / Physical Properties
 Moisture Absorption                                                         0.12                 wt. %                 IPC-TM-650.2.6.2.1
* DMA is the preferred method for measuring Tg - other methods may be less accurate.

  •      All test data provided are typical values and not intended to be specification values. For review of critical specification tolerances,
         please contact a company representative directly.
  •      Meteorwave® 1000NF is available in most common panel sizes.
  •      Please contact AGC for availability of any other construction or styles




 AGC Inc.    2026-10
 agc-ml.multimaterial@agc.com

File: 00_REF/PCB RF ANT/05_PCB_Dielectric_Data_2026/search_text/AGC/AGC__Meteorwave_1000_AGC_Meteorwave_1000_Dk_Table__기술자료__RF297__추출텍스트.txt
                                    Meteorwave® 1000 - Dielectric Properties Table
                                          AMMA Manufacturing Location
LAMINATE (Available from AGC U.S. manufacturing location – AMMA):
                                                                       Nominal      Nominal        2        2         10       10        40        40
 Thickness
               &     Tol.             Construction           RC%      Thickness    Thickness      GHz      GHz       GHz      GHz       GHz       GHz
   (inch)
                                                                        (inch)        (µm)        Dk        Df       Dk        Df       Dk         Df
   0.0020       ±   0.0005    1     106                      73%        0.0021         54         3.32    0.0035     3.27    0.0043     3.26    0.0045
   0.0020       ±   0.0005    1    1035                      68%        0.0021         54         3.41    0.0037     3.35    0.0045     3.34    0.0047
   0.0025       ±   0.0005    1    1080                      59%        0.0025         64         3.57    0.0039     3.53    0.0050     3.52    0.0052
   0.0025       ±   0.0005    1    1078                      59%        0.0026         65         3.57    0.0039     3.53    0.0050     3.52    0.0052
   0.0030       ±   0.0005    1    1080                      65%        0.0030         77         3.46    0.0038     3.41    0.0047     3.40    0.0049
   0.0030       ±   0.0005    1    1078                      65%        0.0031         78         3.46    0.0038     3.41    0.0047     3.40    0.0049
   0.0035       ±   0.0005    1    2013                      53%        0.0037         93         3.70    0.0042     3.66    0.0053     3.65    0.0055
   0.0040       ±   0.0005    2     106                      73%        0.0042         108        3.32    0.0035     3.27    0.0043     3.26    0.0045
   0.0040       ±   0.0005    2    1035                      68%        0.0043         109        3.41    0.0037     3.35    0.0045     3.34    0.0047
   0.0040       ±   0.0005    1    2116                      46%        0.0039         100        3.87    0.0044     3.84    0.0057     3.83    0.0059
   0.0050       ±   0.0007    2    1080                      59%        0.0050         127        3.57    0.0039     3.53    0.0050     3.52    0.0052
   0.0050       ±   0.0007    2    1078                      59%        0.0051         130        3.57    0.0039     3.53    0.0050     3.52    0.0052
   0.0050       ±   0.0007    1    2116                      55%        0.0050         126        3.66    0.0041     3.62    0.0052     3.61    0.0054
   0.0060       ±   0.0007    2    1080                      65%        0.0060         154        3.46    0.0038     3.41    0.0047     3.40    0.0049
   0.0060       ±   0.0007    2    1078                      65%        0.0062         157        3.46    0.0038     3.41    0.0047     3.40    0.0049
   0.0070       ±   0.0010    2     106    +    1    1080    70%        0.0073         185        3.38    0.0036     3.33    0.0045     3.32    0.0047
   0.0070       ±   0.0010    2    1035    +    1    1078    67%        0.0074         187        3.43    0.0037     3.38    0.0046     3.37    0.0048
   0.0080       ±   0.0010    2    2116                      46%        0.0079         200        3.87    0.0044     3.84    0.0057     3.83    0.0059



The laminate and prepreg items shown represent the most popular material configurations. Additional or comparable core and prepreg thicknesses may be
available and can be recommended based on lead time, availability and application requirements. Please contact your technical service representative for
assistance in selecting the appropriate material for your design and application.

Page 1 of 5                                                                                                                                 October 28, 2026
                                    Meteorwave® 1000 - Dielectric Properties Table
                                          AMMA Manufacturing Location
LAMINATE (Available from AGC U.S. manufacturing location – AMMA)(Continued):
                                                                          Nominal     Nominal      2          2            10        10      40      40
 Thickness
               &     Tol.             Construction               RC%     Thickness   Thickness    GHz        GHz          GHz       GHz     GHz     GHz
   (inch)
                                                                           (inch)       (µm)      Dk          Df          Dk         Df     Dk       Df
   0.0100       ±   0.0010    2     2116                         55%      0.0099       252        3.66      0.0041        3.62     0.0052   3.61   0.0054
   0.0150       ±   0.0015    3     2116                         55%      0.0149       378        3.66      0.0041        3.62     0.0052   3.61   0.0054
   0.0200       ±   0.0025    4     2116                         55%      0.0198       504        3.66      0.0041        3.62     0.0052   3.61   0.0054
   0.0210       ±   0.0025    2     1080   +     3        2116   58%      0.0209       532        3.60      0.0040        3.56     0.0050   3.54   0.0052
   0.0210       ±   0.0025    2     1078   +     3        2116   58%      0.0211       535        3.60      0.0040        3.55     0.0050   3.54   0.0052
   0.0210       ±   0.0025    3     7628                         42%      0.0211       537        3.97      0.0046        3.95     0.0060   3.94   0.0062


PREPREG (Available from AGC U.S. manufacturing location - AMMA):
                               Thickness       Thickness         2 GHz      2 GHz      10 GHz      10 GHz       40 GHz           40 GHz
     Glass          RC%
                                (inches)          (µm)             Dk         Df         Dk          Df           Dk               Df
      106           75%           0.0023             59          3.29       0.0035      3.23       0.0042          3.22          0.0044
      106           78%           0.0027             68          3.24       0.0034      3.18       0.0041          3.17          0.0043
     1035           68%           0.0021             54          3.41       0.0037      3.35       0.0045          3.34          0.0047
     1035           70%           0.0023             58          3.37       0.0036      3.32       0.0045          3.31          0.0047
     1035           75%           0.0028             72          3.29       0.0035      3.23       0.0042          3.22          0.0044
     1035           77%           0.0031             79          3.26       0.0034      3.20       0.0042          3.19          0.0044
     1078           72%           0.0040         101             3.34       0.0035      3.28       0.0044          3.27          0.0046
     1080           72%           0.0039             99          3.34       0.0035      3.28       0.0044          3.27          0.0046
     2116           55%           0.0050         126             3.66       0.0041      3.62       0.0052          3.61          0.0054



The laminate and prepreg items shown represent the most popular material configurations. Additional or comparable core and prepreg thicknesses may be
available and can be recommended based on lead time, availability and application requirements. Please contact your technical service representative for
assistance in selecting the appropriate material for your design and application.

Page 2 of 5                                                                                                                                    October 28, 2026
                                    Meteorwave® 1000 - Dielectric Properties Table
                                          AMMS Manufacturing Location
LAMINATE (Available from AGC Singapore manufacturing location – AMMS):
                                                                       Nominal      Nominal        2        2         10       10        40       40
 Thickness
               &     Tol.             Construction           RC%      Thickness    Thickness      GHz      GHz       GHz      GHz       GHz      GHz
   (inch)
                                                                        (inch)        (µm)        Dk        Df       Dk        Df       Dk        Df
   0.0010       ±   0.0005    1    1017                      73%        0.0011         27         3.32    0.0035     3.27    0.0043     3.26    0.0045
   0.0020       ±   0.0005    1     106                      73%        0.0021         54         3.32    0.0035     3.27    0.0043     3.26    0.0045
   0.0020       ±   0.0005    1    1035                      68%        0.0021         54         3.41    0.0037     3.35    0.0045     3.34    0.0047
   0.0025       ±   0.0005    1    1078                      58%        0.0025         63         3.59    0.0040     3.55    0.0050     3.54    0.0052
   0.0030       ±   0.0005    1    1080                      65%        0.0030         77         3.46    0.0038     3.41    0.0047     3.40    0.0049
   0.0035       ±   0.0005    1    3313                      52%        0.0036         91         3.72    0.0042     3.69    0.0053     3.68    0.0055
   0.0040       ±   0.0005    1    3313                      56%        0.0040         102        3.63    0.0040     3.59    0.0051     3.58    0.0053
   0.0040       ±   0.0005    2     106                      73%        0.0042         108        3.32    0.0035     3.27    0.0043     3.26    0.0045
   0.0050       ±   0.0007    1    2116                      55%        0.0050         126        3.66    0.0041     3.62    0.0052     3.61    0.0054
   0.0050       ±   0.0007    2    1078                      58%        0.0050         126        3.59    0.0040     3.55    0.0050     3.54    0.0052
   0.0060       ±   0.0007    2    1078                      65%        0.0062         157        3.46    0.0038     3.41    0.0047     3.40    0.0049
   0.0070       ±   0.0010    2    3313                      52%        0.0072         182        3.72    0.0042     3.69    0.0053     3.68    0.0055
   0.0080       ±   0.0010    2    2116                      46%        0.0079         200        3.87    0.0044     3.84    0.0057     3.83    0.0059
   0.0080       ±   0.0010    2    3313                      56%        0.0080         203        3.63    0.0040     3.59    0.0051     3.58    0.0053
   0.0100       ±   0.0010    2    2116                      55%        0.0099         252        3.66    0.0041     3.62    0.0052     3.61    0.0054
   0.0120       ±   0.0015    3    2116                      46%        0.0118         301        3.87    0.0044     3.84    0.0057     3.83    0.0059
   0.0140       ±   0.0015    2    2116    +    1    3313    55%        0.0139         354        3.65    0.0041     3.61    0.0052     3.60    0.0054

The laminate and prepreg items shown represent the most popular material configurations. Additional or comparable core and prepreg thicknesses may be
available and can be recommended based on lead time, availability and application requirements. Please contact your technical service representative for
assistance in selecting the appropriate material for your design and application.
                                                                 For More Information:
                                   North America +1.480.967.5600 • Europe +33.5.62.98.52.90 • Asia Pacific +65.686.17117
Page 3 of 5                                   agc-ml.multimaterial@agc.com • www.agc-multimaterial.com                                      October 28, 2026
                                    Meteorwave® 1000 - Dielectric Properties Table
                                          AMMS Manufacturing Location
LAMINATE (Available from AGC Singapore manufacturing location – AMMS) (Continued):
                                                                       Nominal      Nominal        2        2         10       10        40       40
 Thickness
               &     Tol.             Construction           RC%      Thickness    Thickness      GHz      GHz       GHz      GHz       GHz      GHz
   (inch)
                                                                        (inch)        (µm)        Dk        Df       Dk        Df       Dk        Df
   0.0150       ±   0.0015    3    2116                      55%        0.0149         378        3.66    0.0041     3.62    0.0052     3.61    0.0054
   0.0160       ±   0.0015    3    2116    +    2    106     52%        0.0161         408        3.71    0.0042     3.67    0.0053     3.66    0.0055
   0.0160       ±   0.0015    4    3313                      56%        0.0160         406        3.63    0.0040     3.59    0.0051     3.58    0.0053
   0.0200       ±   0.0025    4    2116                      55%        0.0198         504        3.66    0.0041     3.62    0.0052     3.61    0.0054
   0.0240       ±   0.0025    6    2116                      46%        0.0237         601        3.87    0.0044     3.84    0.0057     3.83    0.0059
   0.0250       ±   0.0025    5    2116                      55%        0.0248         630        3.66    0.0041     3.62    0.0052     3.61    0.0054
   0.0280       ±   0.0025    7    2116                      55%        0.0347         882        3.66    0.0041     3.62    0.0052     3.61    0.0054
   0.0295       ±   0.0025    6    2116                      55%        0.0298         756        3.66    0.0041     3.62    0.0052     3.61    0.0054
   0.0300       ±   0.0025    6    2116                      55%        0.0298         756        3.66    0.0041     3.62    0.0052     3.61    0.0054
   0.0310       ±   0.0040    6    2116    +    1    2116    50%        0.0305         774        3.77    0.0043     3.73    0.0055     3.72    0.0057
   0.0430       ±   0.0050    10   2116                      50%        0.0435        1105        3.77    0.0043     3.73    0.0055     3.72    0.0057
   0.0450       ±   0.0050    4    2116    +    6    2116    52%        0.0459        1167        3.72    0.0042     3.68    0.0053     3.67    0.0055
   0.0590       ±   0.0050    12   2116                      55%        0.0595        1512        3.66    0.0041     3.62    0.0052     3.61    0.0054
   0.0600       ±   0.0050    12   2116                      55%        0.0595        1512        3.66    0.0041     3.62    0.0052     3.61    0.0054
   0.0940       ±   0.0050    19   2116                      55%        0.0942        2394        3.66    0.0041     3.62    0.0052     3.61    0.0054




The laminate and prepreg items shown represent the most popular material configurations. Additional or comparable core and prepreg thicknesses may be
available and can be recommended based on lead time, availability and application requirements. Please contact your technical service representative for
assistance in selecting the appropriate material for your design and application.
                                                                 For More Information:
                                   North America +1.480.967.5600 • Europe +33.5.62.98.52.90 • Asia Pacific +65.686.17117
Page 4 of 5                                   agc-ml.multimaterial@agc.com • www.agc-multimaterial.com                                      October 28, 2026
                                    Meteorwave® 1000 - Dielectric Properties Table
                                          AMMS Manufacturing Location
PREPREG (Available from AGC Singapore manufacturing location - AMMS):
                                                               2            2           10           10           40          40
                               Thickness      Thickness
     Glass          RC%                                       GHz          GHz         GHz          GHz          GHz         GHz
                                (inches)         (µm)
                                                              Dk            Df         Dk            Df          Dk           Df
     1027           64%          0.0013          32           3.48       0.0038        3.43        0.0047        3.42       0.0049
     0106           73%          0.0021          54           3.32       0.0035        3.27        0.0043        3.26       0.0045
     1035           68%          0.0021          54           3.41       0.0037        3.35        0.0045        3.34       0.0047
     1035           73%          0.0026          66           3.32       0.0035        3.27        0.0043        3.26       0.0045
     1078           53%          0.0022          55           3.70       0.0042        3.66        0.0053        3.65       0.0055
     1078           58%          0.0025          63           3.59       0.0040        3.55        0.0050        3.54       0.0052
     1078           65%          0.0031          78           3.46       0.0038        3.41        0.0047        3.40       0.0049
     1078           68%          0.0034          87           3.41       0.0037        3.35        0.0045        3.34       0.0047
     1080           58%          0.0024          62           3.59       0.0040        3.55        0.0050        3.54       0.0052
     1080           65%          0.0030          77           3.46       0.0038        3.41        0.0047        3.40       0.0049
     2116           46%          0.0039          100          3.87       0.0044        3.84        0.0057        3.83       0.0059
     2116           50%          0.0044          111          3.77       0.0043        3.73        0.0055        3.72       0.0057
     2116           55%          0.0050          126          3.66       0.0041        3.62        0.0052        3.61       0.0054
     3313           52%          0.0036          91           3.72       0.0042        3.69        0.0053        3.68       0.0055
     3313           56%          0.0040          102          3.63       0.0040        3.59        0.0051        3.58       0.0053




The laminate and prepreg items shown represent the most popular material configurations. Additional or comparable core and prepreg thicknesses may be
available and can be recommended based on lead time, availability and application requirements. Please contact your technical service representative for
assistance in selecting the appropriate material for your design and application.
                                                                 For More Information:
                                   North America +1.480.967.5600 • Europe +33.5.62.98.52.90 • Asia Pacific +65.686.17117
Page 5 of 5                                   agc-ml.multimaterial@agc.com • www.agc-multimaterial.com                                      October 28, 2026
