Repository: EIDOSDATA/TraceWave-Studio

# PCB 유전율과 적층 자료

수집/정리 기준일: 2026-11-11.

먼저 [전체 자료 안내 엑셀](Excel/00_전체_자료_안내.xlsx)을 연다. 회사별 엑셀은 `Excel/`에 있고, 원문 검색은 [HTML 안내](START_HERE_ko.html)를 사용한다.

- [자료 사용 안내](docs/자료_사용_안내.md): 폴더, 단위, 조건 선택과 내보내기.
- [자료 검토 결과](docs/자료_검토_결과.md): 확인한 범위, 오류/공백, 정리 내역.
- [TraceWave Studio 연결 설계](../../../Code/docs/pcb_material_catalog.md): 사용자 직접 입력, 소재 선택, 제조업체 적층 선택과 현재 구현의 경계.

57,340개 조건별 관측, 36개 회사와 일반 재료 참고 자료 1개 그룹, 1,756개 출처 기록을 보존했다. 새 엑셀은 전체 안내 1개와 회사/참고 자료별 37개로 총 38개다. 행 수는 고유 소재나 독립 측정 수가 아니다. 공식 자료에 값이 있어도 실제 제조 조건과 해석 대역에 맞는지 확인해야 한다.

사람이 보는 엑셀과 프로그램용 JSONL을 분리했다. 원문 PDF/HTML의 바이트는 보존하면서 파일명을 회사와 소재/용도 중심으로 바꿨다. 중복 저장한 데이터 사본은 복구 폴더로 옮겼고 관측 수치는 삭제하지 않았다.

File: 00_REF/PCB RF ANT/05_PCB_Dielectric_Data_2026/search_text/AGC/AGC__Meteorwave_1000__데이터시트__RF295__추출텍스트.txt
                                                     ®
METEORWAVE 1000
Very Low Loss Materials
Laminate & Prepreg


 Benefits
     •    Advanced Electrical Performance
     •    Stable dielectric performance over a wide frequency range
     •    High Conductive Anodic Filament (CAF) resistance
     •    Available in a variety of constructions




 Applications
     •    25 GHz and above, Infrastructure
     •    Core Routers
     •    High Speed Switches
     •    Cloud Storage



Meteorwave® 1000 high speed / very low loss materials offer advanced electric performance and high reliability for use in
the next generation. It is designed for use in core routers, high speed switches, supercomputers and applications where
low signal attenuation and high data transfer rates are critical.

   Excellent Electrical Properties
     Very low loss
     Stable Dk/Df versus frequency when tested over various environmental conditions
     Low DK

    Thermal and Mechanical Properties
     Very low Z-axis expansion for high reliability
     Lead-free assembly compatibility
     Good Peel Strength
     Excellent IST performance

    Excellent CAF Performance
     CAF resistant materials after high temperature reflow

    High-Tg FR-4 Processing
     Processes similar to other high-Tg materials
     90 minutes cure at 216°C and 400-500 psi

Meets UL 94V-0 and IPC-4101/102 Specifications
UL file number: E36295
                Properties                       Conditions              Typical Value              Unit                  Test Method
 Electrical Properties
                                                  @ 2 GHz                     3.5
 Dielectric Constant                                                                                                  IPC-TM-650.2.5.5.5
                                                 @ 10 GHz                     3.4
                                                  @ 2 GHz                   0.0038
 Dissipation Factor
                                                 @ 10 GHz                   0.0047
                                              C - 96 / 35 / 90             1.93 x 108
 Volume Resistivity                                                                              MΩ - cm             IPC-TM-650.2.5.17.1
                                                E – 24 / 125               3.22 X 108
                                              C - 96 / 35 / 90             6.12 X 107
 Surface Resistivity                                                                                MΩ               IPC-TM-650.2.5.17.1
                                                E - 24 / 125               9.34 x 107
 Electric Strength                                                       4.2x104 (1067)       V/mm (V/mil)            IPC-TM-650.2.5.6.2
 Thermal Properties
 *Glass Transition Temperature
                                           DMA(°C) (Tan d Peak)               240                   °C               IPC-TM-650.2.4.24.2
 (Tg)
                                            Degradation Temp
 Degradation Temperature (TGA)                    (TGA)                       390                   °C                IPC-TM-650.2.3.40
                                               (5% wt. loss)
                                           Time to delamination                                                      IPC-TM-650.2.4.24.1
 T-300                                                                       >120                minutes
                                                 @ 300°C
 Thermal Conductivity                                                         0.46                W/mK                   ASTM E1461

 Mechanical Properties
                                                                                                   N/mm
                                               1 oz (35µ) Cu               1.05 (6.0)                                  IPC-TM-650.2.4.8
                                                                                                 (lbf/inch)
 Peel Strength
                                                                                                   N/mm
                                             After Solder Float            1.16 (6.6)                                  IPC-TM-650.2.4.8
                                                                                                 (lbf/inch)
 X / Y CTE                                    -40°C to + 125°C              10 / 14              ppm/°C               IPC-TM-650.2.4.41
 Z Axis CTE Alpha 1 / Alpha 2 (55%           50°C to Tg / Tg to
                                                                            55 / 260             ppm/°C               IPC-TM-650.2.4.24
 RC)                                               260°C
 Z Axis Expansion (43% RC)                     50°C to 260°C                  1.5                    %                IPC-TM-650.2.4.24
                                                                          24.4 / 21.7             GN/m   2
 Young’s Modulus (X / Y)
                                                                          (3.6 / 3.2)           (psi x 106)
                                                                                                                         ASTM D3039
 Poisson’s Ratios (X / Y)                                                0.148 / 0.132

 Chemical / Physical Properties
 Moisture Absorption                                                          0.12                wt. %               IPC-TM-650.2.6.2.1
* DMA is the preferred method for measuring Tg - other methods may be less accurate.

  •      All test data provided are typical values and not intended to be specification values. For review of critical specification tolerances,
         please contact a company representative directly.
  •      Meteorwave® 1000 can be manufactured in laminate thickness from 2.0mil (0.05 mm) and up.
  •      Meteorwave® 1000 is available in most common panel sizes.
  •      Please contact AGC for availability of any other constructions, copper weights and glass styles including
         ultra-low profile copper and RTFOIL®
  •      The resistor foil manufacturer covers the warranty for the copper foil that includes the resistor layer, as well as the performance
         and workability related to the copper foil. Our company does not take responsibility for the processing of resistor layers and the
         performance or workability of the final products.




 AGC Inc.    2026-10
 agc-ml.multimaterial@agc.com

File: 00_REF/PCB RF ANT/05_PCB_Dielectric_Data_2026/search_text/AGC/AGC__Meteorwave_2000_AGC_Meteorwave_2000_Dk_Table__기술자료__RF304__추출텍스트.txt
                                 Meteorwave® 2000 - Dielectric Properties Table
                                       AMMA Manufacturing Location
LAMINATE (Available from AGC U.S. manufacturing location – AMMA):
                                                                     Nominal     Nominal     2       2       10      10      40      40
 Thickness
              &    Tol.            Construction          RC%        Thickness   Thickness   GHz     GHz     GHz     GHz     GHz     GHz
   (inch)
                                                                      (inch)       (µm)     Dk       Df     Dk       Df     Dk       Df
   0.0020     ±   0.0005    1    1035                     69%        0.0020        52       3.23   0.0027   3.22   0.0032   3.21   0.0035
   0.0025     ±   0.0005    1    1078                     61%        0.0025        64       3.31   0.0028   3.30   0.0035   3.29   0.0038
   0.0030     ±   0.0005    1    1078                     67%        0.0031        78       3.25   0.0027   3.24   0.0033   3.22   0.0036
   0.0040     ±   0.0005    2    1035                     69%        0.0041       104       3.23   0.0027   3.22   0.0032   3.21   0.0035
   0.0040     ±   0.0005    1    2116                     49%        0.0040       103       3.47   0.0030   3.46   0.0039   3.44   0.0042
   0.0050     ±   0.0007    2    1078                     61%        0.0051       129       3.31   0.0028   3.30   0.0035   3.29   0.0038
   0.0050     ±   0.0007    1    2116                     58%        0.0051       129       3.35   0.0028   3.34   0.0036   3.33   0.0039
   0.0060     ±   0.0007    2    1078                     67%        0.0061       156       3.25   0.0027   3.24   0.0033   3.22   0.0036
   0.0080     ±   0.0010    2    2116                     49%        0.0081       205       3.47   0.0030   3.46   0.0039   3.44   0.0042
   0.0100     ±   0.0010    2    2116                     58%        0.0102       259       3.35   0.0028   3.34   0.0036   3.33   0.0039
   0.0140     ±   0.0015    2    2116   +    1    2116    55%        0.0142       361       3.38   0.0029   3.37   0.0037   3.36   0.0040
   0.0150     ±   0.0015    3    2116                     58%        0.0153       388       3.35   0.0028   3.34   0.0036   3.33   0.0039
   0.0160     ±   0.0015    4    2116                     49%        0.0161       410       3.47   0.0030   3.46   0.0039   3.44   0.0042
   0.0180     ±   0.0015    2    2116   +    2    2116    54%        0.0183       464       3.40   0.0029   3.39   0.0037   3.38   0.0040
   0.0200     ±   0.0025    4    2116                     58%        0.0204       517       3.35   0.0028   3.34   0.0036   3.33   0.0039
   0.0250     ±   0.0025    5    2116                     58%        0.0255       647       3.35   0.0028   3.34   0.0036   3.33   0.0039
   0.0280     ±   0.0025    5    2116   +    1    1078    59%        0.0285       725       3.34   0.0028   3.33   0.0035   3.31   0.0038
   0.0300     ±   0.0025    6    2116                     58%        0.0305       776       3.35   0.0028   3.34   0.0036   3.33   0.0039




Page 1 of 6                                                                                                                        June 3, 2026
                                 Meteorwave® 2000 - Dielectric Properties Table
                                       AMMA Manufacturing Location

PREPREG (Available from AGC U.S. manufacturing location - AMMA):
                                                           2         2       10      10      40      40
                              Thickness    Thickness
     Glass         RC%                                    GHz       GHz     GHz     GHz     GHz     GHz
                               (inches)       (µm)
                                                          Dk         Df     Dk       Df     Dk       Df
     1027           76         0.0018         45          3.16     0.0026   3.15   0.0030   3.14   0.0033
     106            75         0.0022         56          3.17     0.0026   3.16   0.0031   3.15   0.0034
     106            77         0.0024         62          3.15     0.0026   3.14   0.0030   3.13   0.0033
     1035           73         0.0024         62          3.19     0.0026   3.18   0.0031   3.16   0.0034
     1035           75         0.0026         67          3.17     0.0026   3.16   0.0031   3.15   0.0034
     1035           77         0.0029         74          3.15     0.0026   3.14   0.0030   3.13   0.0033
     1078           68         0.0032         81          3.24     0.0027   3.23   0.0033   3.21   0.0036
     1078           70         0.0034         87          3.22     0.0027   3.21   0.0032   3.19   0.0035
     1078           72         0.0037         94          3.20     0.0027   3.19   0.0031   3.17   0.0034
     1078           75         0.0042         106         3.17     0.0026   3.16   0.0031   3.15   0.0034
     1080           65         0.0029         74          3.27     0.0027   3.26   0.0034   3.25   0.0037
     1080           68         0.0032         82          3.24     0.0027   3.23   0.0033   3.21   0.0036
     1080           72         0.0038         95          3.20     0.0027   3.19   0.0031   3.17   0.0034
     2116           55         0.0047         119         3.38     0.0029   3.38   0.0037   3.36   0.0040
     2116           60         0.0054         137         3.32     0.0028   3.31   0.0035   3.30   0.0038




Page 2 of 6                                                                                                 June 3, 2026
                                 Meteorwave® 2000 - Dielectric Properties Table
                                       AMMS Manufacturing Location
LAMINATE (Available from AGC Singapore manufacturing location – AMMS):
                                                                 Nominal     Nominal     2       2       10      10      40      40
 Thickness
              &    Tol.            Construction          RC%    Thickness   Thickness   GHz     GHz     GHz     GHz     GHz     GHz
   (inch)
                                                                  (inch)       (µm)     Dk       Df     Dk       Df     Dk       Df
   0.0010     ±   0.0005    1    1017                    74%      0.0010       26       3.18   0.0026   3.17   0.0031   3.16   0.0034
   0.0016     ±   0.0005    1    1027                    72%      0.0015       38       3.20   0.0027   3.19   0.0031   3.17   0.0034
   0.0020     ±   0.0005    1    106                     73%      0.0020       52       3.19   0.0026   3.18   0.0031   3.16   0.0034
   0.0020     ±   0.0005    1    1035                    69%      0.0020       52       3.23   0.0027   3.22   0.0032   3.21   0.0035
   0.0025     ±   0.0005    1    1078                    61%      0.0025       64       3.31   0.0028   3.30   0.0035   3.29   0.0038
   0.0030     ±   0.0005    1    1078                    67%      0.0031       78       3.25   0.0027   3.24   0.0033   3.22   0.0036
   0.0035     ±   0.0005    1    2013                    54%      0.0036       90       3.40   0.0029   3.39   0.0037   3.38   0.0040
   0.0040     ±   0.0005    1    2116                    49%      0.0040      103       3.47   0.0030   3.46   0.0039   3.44   0.0042
   0.0040     ±   0.0005    1    2013                    59%      0.0041      104       3.34   0.0028   3.33   0.0035   3.31   0.0038
   0.0050     ±   0.0007    1    2116                    58%      0.0051      129       3.35   0.0028   3.34   0.0036   3.33   0.0039
   0.0050     ±   0.0007    2    1078                    61%      0.0051      129       3.31   0.0028   3.30   0.0035   3.29   0.0038
   0.0060     ±   0.0007    2    1080                    67%      0.0062      159       3.25   0.0027   3.24   0.0033   3.22   0.0036
   0.0060     ±   0.0007    2    1078                    67%      0.0061      156       3.25   0.0027   3.24   0.0033   3.22   0.0036
   0.0070     ±   0.0010    2    1078                    70%      0.0068      174       3.22   0.0027   3.21   0.0032   3.19   0.0035
   0.0070     ±   0.0010    2    2013                    54%      0.0071      181       3.40   0.0029   3.39   0.0037   3.38   0.0040
   0.0070     ±   0.0010    2    1035   +   1     1078   68%      0.0072      182       3.24   0.0027   3.23   0.0033   3.22   0.0036




Page 3 of 6                                                                                                                    June 3, 2026
                                 Meteorwave® 2000 - Dielectric Properties Table
                                       AMMS Manufacturing Location
LAMINATE (Available from AGC Singapore manufacturing location – AMMS):
                                                                   Nominal     Nominal     2       2       10      10      40       40
 Thickness
              &    Tol.            Construction           RC%     Thickness   Thickness   GHz     GHz     GHz     GHz     GHz      GHz
   (inch)
                                                                    (inch)       (µm)     Dk       Df     Dk       Df     Dk        Df
   0.0080     ±   0.0010    2    2116                     49%       0.0081      205       3.47   0.0030   3.46   0.0039   3.44    0.0042
   0.0080     ±   0.0010    2    2013                     59%       0.0082      207       3.34   0.0028   3.33   0.0035   3.31    0.0038
   0.0100     ±   0.0010    2    2116                     58%       0.0102      259       3.35   0.0028   3.34   0.0036   3.33    0.0039
   0.0120     ±   0.0015    2    2013   +    1    2116    56%       0.0122      310       3.38   0.0029   3.37   0.0037   3.35    0.0040
   0.0150     ±   0.0015    3    2116                     58%       0.0153      388       3.35   0.0028   3.34   0.0036   3.33    0.0039
   0.0160     ±   0.0015    4    2116                     49%       0.0161      410       3.47   0.0030   3.46   0.0039   3.44    0.0042
   0.0250     ±   0.0025    5    2116                     58%       0.0255      647       3.35   0.0028   3.34   0.0036   3.33    0.0039
   0.0300     ±   0.0025    6    2116                     58%       0.0305      776       3.35   0.0028   3.34   0.0036   3.33    0.0039




Page 4 of 6                                                                                                                      June 3, 2026
                                 Meteorwave® 2000 - Dielectric Properties Table
                                       AMMS Manufacturing Location
PREPREG (Available from AGC Singapore manufacturing location - AMMS):
                                                          2              2     10      10      40      40
                             Thickness    Thickness
     Glass         RC%                                   GHz            GHz   GHz     GHz     GHz     GHz
                              (inches)       (µm)
                                                         Dk              Df   Dk       Df     Dk       Df
     106            75         0.0022         56         3.17       0.0026    3.16   0.0031   3.15   0.0034
     106            77         0.0024         62         3.15       0.0026    3.14   0.0030   3.13   0.0033
     1027           76         0.0018         45         3.16       0.0026    3.15   0.0030   3.14   0.0033
     1035           69         0.0021         53         3.23       0.0027    3.22   0.0032   3.20   0.0035
     1035           73         0.0024         62         3.19       0.0026    3.18   0.0031   3.16   0.0034
     1035           75         0.0026         67         3.17       0.0026    3.16   0.0031   3.15   0.0034
     1035           77         0.0029         74         3.15       0.0026    3.14   0.0030   3.13   0.0033
     1078           65         0.0029         73         3.27       0.0027    3.26   0.0034   3.25   0.0037
     1078           68         0.0032         81         3.24       0.0027    3.23   0.0033   3.21   0.0036
     1078           70         0.0034         87         3.22       0.0027    3.21   0.0032   3.19   0.0035
     1078           72         0.0037         94         3.20       0.0027    3.19   0.0031   3.17   0.0034
     1078           74         0.0040        102         3.18       0.0026    3.17   0.0031   3.16   0.0034
     1078           75         0.0042        106         3.17       0.0026    3.16   0.0031   3.15   0.0034
     1080           65         0.0029         74         3.27       0.0027    3.26   0.0034   3.25   0.0037
     1080           68         0.0032         82         3.24       0.0027    3.23   0.0033   3.21   0.0036
     1080           72         0.0038         95         3.20       0.0027    3.19   0.0031   3.17   0.0034




Page 5 of 6                                                                                                   June 3, 2026
                                       Meteorwave® 2000 - Dielectric Properties Table
                                             AMMS Manufacturing Location
 PREPREG (Available from AGC Singapore manufacturing location - AMMS):
                                                                    2            2            10            10           40           40
                                   Thickness      Thickness
      Glass           RC%                                          GHz          GHz          GHz           GHz          GHz          GHz
                                    (inches)         (µm)
                                                                   Dk            Df          Dk             Df          Dk            Df
      2013             58           0.0040           101           3.35        0.0028        3.34        0.0036         3.33        0.0039
      2013             61           0.0043           110           3.31        0.0028        3.30        0.0035         3.29        0.0038
      2116             55           0.0047           119           3.38        0.0029        3.38        0.0037         3.36        0.0040
      2116             58           0.0051           129           3.35        0.0028        3.34        0.0036         3.33        0.0039
      2116             60           0.0054           137           3.32        0.0028        3.31        0.0035         3.30        0.0038




These laminate and prepreg items are representative of available materials. These items and their associated values may not be regularly available and additional
lead times or minimum order quantities could apply. Please contact our office or your local technical representative for assistance with choosing the best material for
your design and application.
                                                                    For More Information:
                                      North America +1.480.967.5600 • Europe +33.5.62.98.52.90 • Asia Pacific +65.686.17117
 Page 6 of 6                                     agc-ml.multimaterial@agc.com • www.agc-multimaterial.com                                                June 3, 2026

File: 00_REF/PCB RF ANT/05_PCB_Dielectric_Data_2026/search_text/AGC/AGC__Meteorwave_3350_AGC_Meteorwave_3350_Dk_Table__기술자료__RF308__추출텍스트.txt
                               Meteorwave 3350 – Dielectric Properties Table

LAMINATE:
    Thickness &                                            Nominal
                                                                       2GHz    2 GHz    10 GHz   10 GHz   40 GHz   40 GHz
     Tolerance                Construction          RC%   Thickness
                                                                        Dk       Df       Dk       Df       Dk        Df
        (inch)                                              (inch)
 0.0020     ±   0.0005   1    1035                  67%    0.0020       3.57   0.0031    3.52    0.0038    3.51    0.0040
 0.0030     ±   0.0005   1    1078                  67%    0.0032       3.57   0.0031    3.52    0.0038    3.51    0.0040
 0.0040     ±   0.0005   2    1035                  67%    0.0039       3.57   0.0031    3.52    0.0038    3.51    0.0040
 0.0050     ±   0.0007   1    1035   + 1     1078   67%    0.0051       3.57   0.0031    3.52    0.0038    3.51    0.0040
 0.0050     ±   0.0007   1    3313                  66%    0.0052       3.59   0.0031    3.54    0.0039    3.53    0.0041
 0.0055     ±   0.0007   1    3313                  67%    0.0054       3.57   0.0031    3.52    0.0038    3.51    0.0040
 0.0060     ±   0.0007   2    1078                  67%    0.0063       3.57   0.0031    3.52    0.0038    3.51    0.0040
 0.0080     ±   0.0010   1    3313   + 1     1078   67%    0.0085       3.57   0.0031    3.52    0.0038    3.51    0.0040
 0.0100     ±   0.0010   2    3313                  66%    0.0104       3.59   0.0031    3.54    0.0039    3.53    0.0041
 0.0110     ±   0.0010   2    3313                  67%    0.0108       3.57   0.0031    3.52    0.0038    3.51    0.0040
 0.0120     ±   0.0015   2    3313   + 1     106    66%    0.0120       3.59   0.0031    3.54    0.0039    3.53    0.0041
 0.0200     ±   0.0025   4    3313                  66%    0.0208       3.59   0.0031    3.54    0.0039    3.53    0.0041
 0.0300     ±   0.0025   5    3313   + 1     1078   67%    0.0301       3.57   0.0031    3.52    0.0038    3.51    0.0040
 0.0400     ±   0.0040   7    3313   + 1     1078   67%    0.0408       3.57   0.0031    3.52    0.0038    3.51    0.0040
 0.0600     ±   0.0050   11   3313   + 1     106    67%    0.0608       3.57   0.0031    3.52    0.0038    3.51    0.0040




                                                            August 12, 2025
                                     Meteorwave 3350 – Dielectric Properties Table


 PREPREG:


                         2 GHz                   10GHz       10GHz       40GHz       40GHz        Thickness        Thickness
   Glass      RC%                  2GHz Df
                           Dk                      Dk          Df          Dk          Df          (inches)           (µm)

    106         67        3.57      0.0031        3.52       0.0038        3.51      0.0040         0.0016             41.0
   1035         67        3.57      0.0031        3.52       0.0038        3.51      0.0040         0.0020             50.1
   1078         67        3.57      0.0031        3.52       0.0038        3.51      0.0040         0.0032             80.3
   3313         67        3.57      0.0031        3.52       0.0038        3.51      0.0040         0.0054            136.6




The following laminate and prepreg items are a representative of available materials. These items and their associated values may not be regularly available and
additional lead times or minimum order quantities could apply. Please contact our office or your local technical representative for assistance with choosing the best
material for your design and application.

                                                                     For More Information:
                                      North America +1.480.967.5600 • Europe +33.5.62.98.52.90 • Asia Pacific +65.686.17117
                                                agc-ml.multimaterial@agc.com • www.agc-multimaterial.com
                                                                                                                                                     August 12, 2025
