Repository: EIDOSDATA/TraceWave-Studio

# PCB 유전율과 적층 자료

수집/정리 기준일: 2026-11-11.

먼저 [전체 자료 안내 엑셀](Excel/00_전체_자료_안내.xlsx)을 연다. 회사별 엑셀은 `Excel/`에 있고, 원문 검색은 [HTML 안내](START_HERE_ko.html)를 사용한다.

- [자료 사용 안내](docs/자료_사용_안내.md): 폴더, 단위, 조건 선택과 내보내기.
- [자료 검토 결과](docs/자료_검토_결과.md): 확인한 범위, 오류/공백, 정리 내역.
- [TraceWave Studio 연결 설계](../../../Code/docs/pcb_material_catalog.md): 사용자 직접 입력, 소재 선택, 제조업체 적층 선택과 현재 구현의 경계.

57,340개 조건별 관측, 36개 회사와 일반 재료 참고 자료 1개 그룹, 1,756개 출처 기록을 보존했다. 새 엑셀은 전체 안내 1개와 회사/참고 자료별 37개로 총 38개다. 행 수는 고유 소재나 독립 측정 수가 아니다. 공식 자료에 값이 있어도 실제 제조 조건과 해석 대역에 맞는지 확인해야 한다.

사람이 보는 엑셀과 프로그램용 JSONL을 분리했다. 원문 PDF/HTML의 바이트는 보존하면서 파일명을 회사와 소재/용도 중심으로 바꿨다. 중복 저장한 데이터 사본은 복구 폴더로 옮겼고 관측 수치는 삭제하지 않았다.

File: 00_REF/PCB RF ANT/05_PCB_Dielectric_Data_2026/search_text/AGC/AGC__Meteorwave_3350__데이터시트__RF307__추출텍스트.txt
                                                     ®
METEORWAVE 3350
High Frequency / Very Low Loss
Laminate & Prepreg

 Benefits
     •    Excellent Electrical Properties
     •    Controlled Dk/Df electrical performance
     •    Very high reliability for multiple high temperature
     •    High Conductive Anodic Filament (CAF) resistance
     •    Available in a variety of constructions




 Applications
     •    Satellite Communications
     •    Automotive radar, tolling and communications
     •    Base Station Equipment
     •    LNB’s, LNA’s, GPS



Meteorwave® 3350 high speed / ultra low loss digital and RF electronic materials are tailored to meet the needs of the RF
and Microwave markets with advanced electrical performance and high reliability for multiple high temperature lead-free
assemblies and high layer count PCB designs. Meteorwave® 3350 offers flexibility and freedom to design high
performance RF and Microwave printed wiring boards and antennae.

    Excellent Electrical Properties
     Controlled Dk/Df electrical performance for both laminate and prepreg
     Stable Dk/Df versus frequency and temperature
     Very low loss and low PIM
     High aging resistance
     Highest quality and purest materials to insure CAF resistance

    RF Substrate Technology
     Single and Double sided
     Mixed hybrid design, Multilayer capability
     Low insertion loss

    Thermal and Mechanical Properties
     Designed to withstand multiple lead-free assembly reflow cycles
     Very low Z-axis expansion for high reliability
     Good peel strength
     Excellent IST performance

    High-Tg FR-4 Processing
     Processes similar to other high-Tg materials
     90 minutes cure at 216°C and 400-500 psi

Meets UL 94V-0, IPC-4101/102 and IPC 4103/240 specifications
UL file number: E36295
                 Properties                      Conditions               Typical Value            Unit                Test Method
 Electrical Properties
                                                  @ 2 GHz                      3.5                                   IPC-TM-650.2.5.5.5
 Dielectric Constant
                                                  @ 10 GHz                     3.5                                   IPC-TM-650.2.5.5.5
                                                                                                                     Split-Post Dielectric
                                                  @ 2 GHz                    0.0032
                                                                                                                          Resonator
 Dissipation Factor
                                                                                                                     Split-Post Dielectric
                                                  @ 10 GHz                   0.0038
                                                                                                                          Resonator
                                               C - 96 / 35 / 90             3.00 x 107
 Volume Resistivity                                                                              MΩ - cm            IPC-TM-650.2.5.17.1
                                                E – 24 / 125                5.20 X 108
                                               C - 96 / 35 / 90             7.60 X 106
 Surface Resistivity                                                                                MΩ              IPC-TM-650.2.5.17.1
                                                 E - 24 / 125               1.20 x 108
 Electric Strength                                                       3.3x104 (1300)       V/mm (V/mil)           IPC-TM-650.2.5.6.2
 Thermal Properties

 *Glass Transition Temperature (Tg)        DMA(°C) (Tan d Peak)                200                  °C              IPC-TM-650.2.4.24.2
                                          Degradation Temp (TGA)
 Degradation Temperature (TGA)                                                 390                  °C               IPC-TM-650.2.3.40
                                                (5% wt. loss)
                                           Time to delamination @                                                   IPC-TM-650.2.4.24.1
 T-300                                                                        >120               minutes
                                                    300°C
 Thermal Conductivity                                                          0.47               W/mK                  ASTM E1461

 Specific Heat                                                                 0.82                J/gK                 ASTM E1461
 Mechanical Properties
                                                1 oz (35µ) Cu               1.02 (5.8)       N/mm (lbf/inch)          IPC-TM-650.2.4.8
 Peel Strength
                                              After Solder Float            1.00 (5.5)       N/mm (lbf/inch)          IPC-TM-650.2.4.8
 X / Y CTE                                    -40°C to + 125°C               10 / 14             ppm/°C              IPC-TM-650.2.4.41
 Z Axis CTE Alpha 1 / Alpha 2             50°C to Tg / Tg to 260°C          36 / 200             ppm/°C              IPC-TM-650.2.4.24

 Z Axis Expansion (43%)                         50°C to 260°C                  2.1                   %               IPC-TM-650.2.4.24
                                                                           26.9 / 24.1            GN/m    2
 Young’s Modulus (X / Y)
                                                                           (3.9 / 3.5)          (psi x 106)
 Poisson’s Ratios (X / Y)                                                 0.163 / 0.146
                                                                                                                        ASTM D3039
                                                                           388 / 214              GN/m2
                                                   @125°C
                                                                          (56.3 / 47.0)          (psix106)
 Flexural Strength (X / Y)
                                                                           357 / 307              GN/m2
                                                  @ 150°C
                                                                          (51.8 / 44.5)         (psi x 106)
 Chemical / Physical Properties
 Moisture Absorption                                                           0.12                wt. %             IPC-TM-650.2.6.2.1
* DMA is the preferred method for measuring Tg - other methods may be less accurate.

    •    All test data provided are typical values and not intended to be specification values. For review
         of critical specification tolerances, please contact a company representative directly
    •    Meteorwave® 3350 series can be manufactured in laminate thickness from 2 mil (0.05 mm) and up.
    •    Meteorwave® 3350 series is available in most common panel sizes.
    •    Please contact AGC for availability of any other constructions, copper weights and glass styles including
         ultra-low profile copper and RTFOIL®
    •    The resistor foil manufacturer covers the warranty for the copper foil that includes the resistor layer, as well
         as the performance and workability related to the copper foil. Our company does not take responsibility
         for the processing of resistor layers and the performance or workability of the final products.

 AGC Inc. 2024-11
 agc-ml.multimaterial@agc.com

File: 00_REF/PCB RF ANT/05_PCB_Dielectric_Data_2026/search_text/AGC/AGC__Meteorwave_4000_AGC_Meteorwave_4000_Dk_Table__기술자료__RF310__추출텍스트.txt
                                 Meteorwave® 4000 - Dielectric Properties Table
                                       AMMA Manufacturing Location
LAMINATE (Available from AGC U.S. manufacturing location – AMMA):
                                                                     Nominal     Nominal     2       2       10      10      40      40
 Thickness
              &    Tol.            Construction          RC%        Thickness   Thickness   GHz     GHz     GHz     GHz     GHz     GHz
   (inch)
                                                                      (inch)       (µm)     Dk       Df     Dk       Df     Dk       Df
   0.0020     ±   0.0005    1    1035                     70%        0.0021        53       3.37   0.0018   3.34   0.0023   3.31   0.0026
   0.0025     ±   0.0005    1    1078                     63%        0.0026        66       3.46   0.0019   3.40   0.0025   3.38   0.0028
   0.0030     ±   0.0005    1    1078                     69%        0.0032        80       3.38   0.0018   3.35   0.0023   3.32   0.0026
   0.0040     ±   0.0005    2    1035                     70%        0.0041       105       3.37   0.0018   3.34   0.0023   3.31   0.0026
   0.0040     ±   0.0005    1    2116                     51%        0.0041       104       3.63   0.0022   3.53   0.0029   3.51   0.0032
   0.0050     ±   0.0007    1    2116                     60%        0.0052       131       3.50   0.0020   3.43   0.0026   3.41   0.0029
   0.0050     ±   0.0007    2    1078                     63%        0.0052       131       3.46   0.0019   3.40   0.0025   3.38   0.0028
   0.0060     ±   0.0007    2    1078                     69%        0.0063       160       3.38   0.0018   3.35   0.0023   3.32   0.0026
   0.0070     ±   0.0010    2    1035   +    1    1078    67%        0.0067       171       3.40   0.0018   3.36   0.0023   3.34   0.0026
   0.0080     ±   0.0010    2    2116                     51%        0.0082       208       3.63   0.0022   3.53   0.0029   3.51   0.0032
   0.0100     ±   0.0010    2    2116                     60%        0.0104       263       3.50   0.0020   3.43   0.0026   3.41   0.0029
   0.0140     ±   0.0015    2    2116   +    1    2116    57%        0.0144       367       3.53   0.0020   3.46   0.0027   3.43   0.0030
   0.0150     ±   0.0015    3    2116                     60%        0.0155       394       3.50   0.0020   3.43   0.0026   3.41   0.0029
   0.0200     ±   0.0025    5    2116                     51%        0.0204       519       3.63   0.0022   3.53   0.0029   3.51   0.0032
   0.0310     ±   0.0040    6    2116                     60%        0.0311       789       3.50   0.0020   3.43   0.0026   3.41   0.0029




Page 1 of 6                                                                                                                        June 3, 2026
                                 Meteorwave® 4000 - Dielectric Properties Table
                                       AMMA Manufacturing Location

PREPREG (Available from AGC U.S. manufacturing location - AMMA):
                                                           2         2       10      10      40      40
                              Thickness    Thickness
     Glass         RC%                                    GHz       GHz     GHz     GHz     GHz     GHz
                               (inches)       (µm)
                                                          Dk         Df     Dk       Df     Dk       Df
     1035          72%         0.0022         57          3.34     0.0018   3.32   0.0022   3.30   0.0025
     1035          77%         0.0028         70          3.29     0.0017   3.28   0.0020   3.26   0.0023
     1035          79%         0.0030         77          3.27     0.0017   3.26   0.0020   3.24   0.0023
     1078          74%         0.0038         97          3.32     0.0017   3.30   0.0021   3.28   0.0024
     2116          57%         0.0048         121         3.54     0.0020   3.46   0.0027   3.44   0.0030




Page 2 of 6                                                                                                 June 3, 2026
                                 Meteorwave® 4000 - Dielectric Properties Table
                                       AMMS Manufacturing Location
LAMINATE (Available from AGC Singapore manufacturing location – AMMS):
                                                                 Nominal     Nominal     2       2       10      10      40      40
 Thickness
              &    Tol.            Construction         RC%     Thickness   Thickness   GHz     GHz     GHz     GHz     GHz     GHz
   (inch)
                                                                  (inch)       (µm)     Dk       Df     Dk       Df     Dk       Df
   0.0010     ±   0.0005    1    1017                    75%      0.0010       26       3.31   0.0017   3.29   0.0021   3.27   0.0010
   0.0020     ±   0.0005    1    106                     75%      0.0021       54       3.31   0.0017   3.29   0.0021   3.27   0.0020
   0.0020     ±   0.0005    1    1035                    70%      0.0021       53       3.37   0.0018   3.34   0.0023   3.31   0.0020
   0.0025     ±   0.0005    1    1078                    63%      0.0026       66       3.46   0.0019   3.40   0.0025   3.38   0.0025
   0.0030     ±   0.0005    1    1078                    69%      0.0032       80       3.38   0.0018   3.35   0.0023   3.32   0.0030
   0.0035     ±   0.0005    2    1035                    64%      0.0034       86       3.44   0.0019   3.39   0.0025   3.37   0.0035
   0.0040     ±   0.0005    1    2116                    51%      0.0041      104       3.63   0.0022   3.53   0.0029   3.51   0.0040
   0.0040     ±   0.0005    2    1035                    70%      0.0041      105       3.37   0.0018   3.34   0.0023   3.31   0.0040
   0.0050     ±   0.0007    1    2116                    60%      0.0052      131       3.50   0.0020   3.43   0.0026   3.41   0.0050
   0.0050     ±   0.0007    2    1078                    63%      0.0052      131       3.46   0.0019   3.40   0.0025   3.38   0.0050
   0.0050     ±   0.0007    2    1035                    75%      0.0050      128       3.31   0.0017   3.29   0.0021   3.27   0.0050
   0.0060     ±   0.0007    2    1078                    69%      0.0063      160       3.38   0.0018   3.35   0.0023   3.32   0.0060
   0.0070     ±   0.0010    2    2013                    56%      0.0072      183       3.55   0.0021   3.47   0.0027   3.45   0.0070
   0.0080     ±   0.0010    2    2116                    51%      0.0082      208       3.63   0.0022   3.53   0.0029   3.51   0.0080
   0.0080     ±   0.0010    2    2013                    61%      0.0083      211       3.48   0.0020   3.42   0.0026   3.40   0.0080
   0.0100     ±   0.0010    2    2116                    60%      0.0104      263       3.50   0.0020   3.43   0.0026   3.41   0.0100




Page 3 of 6                                                                                                                    June 3, 2026
                                 Meteorwave® 4000 - Dielectric Properties Table
                                       AMMS Manufacturing Location
LAMINATE (Available from AGC Singapore manufacturing location – AMMS):
                                                                   Nominal     Nominal     2       2       10      10      40       40
 Thickness
              &    Tol.            Construction           RC%     Thickness   Thickness   GHz     GHz     GHz     GHz     GHz      GHz
   (inch)
                                                                    (inch)       (µm)     Dk       Df     Dk       Df     Dk        Df
   0.0120     ±   0.0015    2    2013   +    1    2116    58%       0.0124      315       3.53   0.0020   3.45   0.0027   3.43    0.0030
   0.0120     ±   0.0015    3    2013                     61%       0.0124      316       3.48   0.0020   3.42   0.0026   3.40    0.0029
   0.0150     ±   0.0015    3    2116                     60%       0.0155      394       3.50   0.0020   3.43   0.0026   3.41    0.0029
   0.0280     ±   0.0025    7    2116                     51%       0.0286      727       3.63   0.0022   3.53   0.0029   3.51    0.0032
   0.0300     ±   0.0025    6    2116                     60%       0.0311      789       3.50   0.0020   3.43   0.0026   3.41    0.0029
   0.0590     ±   0.0050    2    2116   +    10   2116    59%       0.0599      1522      3.51   0.0020   3.44   0.0026   3.42    0.0029




Page 4 of 6                                                                                                                      June 3, 2026
                                 Meteorwave® 4000 - Dielectric Properties Table
                                       AMMS Manufacturing Location
PREPREG (Available from AGC Singapore manufacturing location - AMMS):
                                                          2              2     10      10      40      40
                             Thickness    Thickness
     Glass         RC%                                   GHz            GHz   GHz     GHz     GHz     GHz
                              (inches)       (µm)
                                                         Dk              Df   Dk       Df     Dk       Df
     106            75         0.0021         54         3.31       0.0017    3.29   0.0021   3.27   0.0024
     106            77         0.0023         59         3.29       0.0017    3.28   0.0020   3.26   0.0023
     106            80         0.0027         68         3.26       0.0016    3.26   0.0020   3.23   0.0023
     1027           74         0.0016         39         3.32       0.0017    3.30   0.0021   3.28   0.0024
     1035           70         0.0021         53         3.37       0.0018    3.34   0.0023   3.31   0.0026
     1035           72         0.0022         57         3.34       0.0018    3.32   0.0022   3.30   0.0025
     1035           75         0.0025         64         3.31       0.0017    3.29   0.0021   3.27   0.0024
     1035           77         0.0028         70         3.29       0.0017    3.28   0.0020   3.26   0.0023
     1035           79         0.0030         77         3.27       0.0017    3.26   0.0020   3.24   0.0023
     1067           75         0.0027         68         3.31       0.0017    3.29   0.0021   3.27   0.0024
     1067           77         0.0029         74         3.29       0.0017    3.28   0.0020   3.26   0.0023
     1078           67         0.0029         75         3.40       0.0019    3.36   0.0023   3.34   0.0026
     1078           69         0.0032         80         3.38       0.0018    3.35   0.0023   3.32   0.0026
     1078           72         0.0035         90         3.34       0.0018    3.32   0.0022   3.30   0.0025
     1078           74         0.0038         97         3.32       0.0017    3.30   0.0021   3.28   0.0024
     1078           78         0.0046        116         3.28       0.0017    3.27   0.0020   3.25   0.0023




Page 5 of 6                                                                                                   June 3, 2026
                                       Meteorwave® 4000 - Dielectric Properties Table
                                             AMMS Manufacturing Location
 PREPREG (Available from AGC Singapore manufacturing location - AMMS):
                                                                    2            2            10            10           40           40
                                   Thickness      Thickness
      Glass           RC%                                          GHz          GHz          GHz           GHz          GHz          GHz
                                    (inches)         (µm)
                                                                   Dk            Df          Dk             Df          Dk            Df
      1080             67           0.0030           76            3.40        0.0019        3.36        0.0023         3.34        0.0026
      1080             69           0.0032           81            3.38        0.0018        3.35        0.0023         3.32        0.0026
      1080             72           0.0036           91            3.34        0.0018        3.32        0.0022         3.30        0.0025
      1080             74           0.0039           99            3.32        0.0017        3.30        0.0021         3.28        0.0024
      2013             60           0.0040           102           3.50        0.0020        3.43        0.0026         3.41        0.0029
      2013             62           0.0043           109           3.47        0.0019        3.41        0.0025         3.39        0.0028
      2116             57           0.0048           121           3.54        0.0020        3.46        0.0027         3.44        0.0030
      2116             60           0.0052           131           3.50        0.0020        3.43        0.0026         3.41        0.0029




These laminate and prepreg items are representative of available materials. These items and their associated values may not be regularly available and additional
lead times or minimum order quantities could apply. Please contact our office or your local technical representative for assistance with choosing the best material for
your design and application.
                                                                    For More Information:
                                      North America +1.480.967.5600 • Europe +33.5.62.98.52.90 • Asia Pacific +65.686.17117
 Page 6 of 6                                     agc-ml.multimaterial@agc.com • www.agc-multimaterial.com                                                June 3, 2026

File: 00_REF/PCB RF ANT/05_PCB_Dielectric_Data_2026/search_text/AGC/AGC__Meteorwave_4000__데이터시트__RF309__추출텍스트.txt
METEORWAVE® 4000
Ultra Low Loss Materials
Laminate & Prepreg


 Benefits
      •    Excellent Electrical Properties
      •    Stable dielectric performance over a wide frequency range
      •    High Conductive Anodic Filament (CAF) resistance
      •    Available in a variety of constructions




 Applications
      •    25 GHz and above, Infrastructure
      •    Automotive Radar
      •    High Speed Switches




Meteorwave® 4000 high speed / ultra low loss materials offer advanced electric performance and high reliability for use in next
generation core routers, high speed switches, supercomputers and applications where low signal attenuation, high reliability and
high data transfer rates are critical. Meteorwave products are designed to facilitate high temperature lead-free assemblies and high
layer count printed circuit board designs that require high reliability, CAF resistance and low Z-axis expansion.

   Excellent Electrical Properties
    ⚫ Ultra low loss
    ⚫ Stable Dk/Df versus frequency when tested over various environmental conditions
    ⚫ Low DK

    Thermal and Mechanical Properties
    ⚫ Very low Z-axis expansion for high reliability
    ⚫ Lead-free assembly compatibility
    ⚫ Good Peel Strength
    ⚫ Excellent IST performance

    Excellent CAF Performance
    ⚫ CAF resistant materials after high temperature reflow

    High-Tg FR-4 Processing
    ⚫ Processes similar to other high-Tg materials
    ⚫ 90 minutes cure at 216°C and 400-500 psi

    Meets UL 94V-0 and IPC4101 /102 specifications
    UL file number: E36295
                 Properties                        Conditions               Typical Value              Unit                       Test Method
 Electrical Properties
                                                    @ 2 GHz                      3.4
 Dielectric Constant                                                                                                           IPC-TM-650.2.5.5.5
                                                   @ 10 GHz                      3.3
                                                    @ 2 GHz                    0.0019
 Dissipation Factor
                                                   @ 10 GHz                    0.0024
                                                 C - 96 / 35 / 90             4.70 x 106
 Volume Resistivity                                                                                  MΩ - cm               IPC-TM-650.2.5.17.1
                                                  E – 24 / 125                5.20 X 108
                                                 C - 96 / 35 / 90             1.30 X 106
 Surface Resistivity                                                                                   MΩ                  IPC-TM-650.2.5.17.1
                                                   E - 24 / 125               7.40 x 107
 Electric Strength                                                          4.6x104 (1168)        V/mm (V/mil)                 IPC-TM-650.2.5.6.2
 Thermal Properties
 *Glass Transition Temperature (Tg)          DMA(°C) (Tan d Peak)                200                    °C                 IPC-TM-650.2.4.24.2

                                            Degradation Temp (TGA)
 Degradation Temperature (TGA)                                                   390                    °C                     IPC-TM-650.2.3.40
                                                 (5% wt. loss)
                                            Time to delamination @                                                         IPC-TM-650.2.4.24.1
 T-300                                                                          >120                 minutes
                                                     300°C
 Thermal Conductivity                                                            0.45                 W/mK                        ASTM E1461

 Mechanical Properties

                                                  1 oz (35µ) Cu               1.02 (5.8)         N/mm (lbf/inch)               IPC-TM-650.2.4.8
 Peel Strength
                                               After Solder Float             1.00 (5.5)         N/mm (lbf/inch)               IPC-TM-650.2.4.8
 X / Y CTE                                      -40°C to + 125°C                10 /14               ppm/°C                    IPC-TM-650.2.4.41
 Z Axis CTE Alpha 1 / Alpha 2
                                            50°C to Tg / Tg to 260°C           55 / 260              ppm/°C                    IPC-TM-650.2.4.24
  (55% RC)
 Z Axis Expansion (43% RC)                       50°C to 260°C                   2.1                    %                      IPC-TM-650.2.4.24
                                                                             18.6 / 17.9              GN/m2
 Young’s Modulus (X / Y)
                                                                             (2.7 / 2.6)            (psi x 106)
 Poisson’s Ratios (X / Y)                                                   0.170 / 0.163
                                                                                                                                 ASTM D3039
                                                                               .36 / .33             GN/m2
                                                    @ 125°C
                                                                              (5.2 / 4.8)           (psi x104)
 Flexural Strength (W / F)
                                                                               .34 / .30             GN/m2
                                                    @ 150°C
                                                                              (5.0 / 4.4)           (psi x104)
 Chemical / Physical Properties
 Moisture Absorption                                                             0.08                 wt. %                    IPC-TM-650.2.6.2.1
* DMA is the preferred method for measuring Tg - other methods may be less accurate.
    •    All test data provided are typical values and not intended to be specification values. For review of
         critical specification tolerances, please contact a company representative directly
    •    Meteorwave® 4000 series can be manufactured in laminate thickness from 2 mil (0.050 mm) and up.
    •    Meteorwave® 4000 series is available in most common panel sizes.
    •    Please contact AGC for availability of any other constructions, copper weights and glass styles including ultra-low
         profile copper and RTFOIL®
    •    The resistor foil manufacturer covers the warranty for the copper foil that includes the resistor layer, as well as
         the performance and workability related to the copper foil. Our company does not take responsibility for the
         processing of resistor layers and the performance or workability of the final products.

 AGC Inc. 2026-10
 agc-ml.multimaterial@agc.com

File: 00_REF/PCB RF ANT/05_PCB_Dielectric_Data_2026/search_text/AGC/AGC__Meteorwave_8000__데이터시트__RF311__추출텍스트.txt
METEORWAVE® 8000
High Speed / Extremely Low Loss
Laminate & Prepreg


 Benefits
      •    Excellent Electrical Properties utilizing SI® Technology
      •    Robust Thermal and Mechanical Properties
      •    Highly CAF Resistant
      •    High-Tg FR-4 Processing



 Applications
      •    Telecommunications
      •    High Speed Services
      •    High Speed Storage Networks
      •    Internet Switching / Routing Systems
      •    Wireless Communications Backplanes


Meteorwave® 8000 high speed / extremely low loss digital electronic materials offer very advanced electrical performance.

Meteorwave® 8000 is designed for high layer count printed circuit boards which require high levels of reliability.
It is intended for use in 100Gbs core routers, high speed switches, supercomputers and applications where low signal attenuation,
high reliability and high data transfer rates are critical.

    Excellent Electrical Properties utilizing SI® Technology
    ⚫ Low Dk electrical performance
    ⚫ Extremely low Df electrical performance
    ⚫ Stable electrical properties versus frequency when tested over environmental conditions
    ⚫ Designed for 100 Gbs applications

    Thermal and Mechanical Properties
    ⚫ Good peel strength on ultra-smooth copper
    ⚫ Outstanding thermal reliability
    ⚫ Time to Delamination T300 > 40 minutes
    ⚫ Meets NASA outgassing specification

    Highly CAF Resistant
    ⚫ All constructions utilize super spread weaves and fiberglass finishes optimized for CAF performance.

    High-Tg FR-4 Processing
    ⚫ Processes similar to other high-Tg materials
    ⚫ 90 minutes cure at 216°C and 400-500 psi

Meets UL 94V-0 and IPC4101 /102 specifications
UL file number: E36295
                 Properties                             Conditions                  Typical Value            Unit                  Test Method
 Electrical Properties
                                                         @ 2 GHz                         3.29
 Dielectric Constant                                                                                                         IPC-TM-650.2.5.5.5
                                                         @ 10 GHz                        3.28
                                                         @ 2 GHz                       0.0012
 Dissipation Factor
                                                         @ 10 GHz                      0.0016
                                                      C - 96 / 35 / 90                4.2 x 106
 Volume Resistivity                                                                                       MΩ - cm           IPC-TM-650.2.5.17.1
                                                        E – 24 / 125                  8.8 x 107
                                                      C - 96 / 35 / 90                3.1 x 105
 Surface Resistivity                                                                                         MΩ             IPC-TM-650.2.5.17.1
                                                        E - 24 / 125                  3.6 x 107
                                                                                                           V/mm
 Electric Strength                                                                 5.9x104 (1500)                            IPC-TM-650.2.5.6.2
                                                                                                           (V/mil)
 Thermal Properties
                                                         TMA(°C)                         165                  °C             IPC-TM-650.2.4.24c
 *Glass Transition Temperature (Tg)
                                                  DMA(°C) (Tan d Peak)                   185                  °C            IPC-TM-650.2.4.24.2
                                                 Degradation Temp (TGA)
 Degradation Temp (TGA)                                                                  376                  °C             IPC-TM-650.2.3.40
                                                      (5% wt. loss)
 T-300                                        Time to delamination @ 300°C                40               minutes          IPC-TM-650.2.4.24.1
 Thermal Conductivity                                                                    0.51              W/mK                    ASTM E1461
 Mechanical Properties
                                                                                                            N/mm
                                                       1 oz (35µ) Cu                  0.91 (5.2)                              IPC-TM-650.2.4.8
                                                                                                          (lbf/inch)
 Peel Strength
                                                                                                            N/mm
                                                     After Solder Float               0.86 (4.9)                              IPC-TM-650.2.4.8
                                                                                                          (lbf/inch)
 X / Y CTE                                           -40°C to + 125°C                  14 / 16             ppm/°C            IPC-TM-650.2.4.41
 Z Axis CTE Alpha 1 / Alpha 2                    50°C to Tg / Tg to 260°C             35 / 185             ppm/°C            IPC-TM-650.2.4.24
 Z Axis Expansion                                      50°C to 260°C                     2.5                  %              IPC-TM-650.2.4.24
                                                                                     19.9 / 18.6           GN/m2
 Young’s Modulus (X / Y)
                                                                                     (2.9 / 2.7)          (psi x106)
 Poisson’s Ratios (X / Y)                                                           0.177 / 0.163
                                                                                     0.31 / 0.38           GN/m2                   ASTM D3039
                                                         @ 125°C
                                                                                     (4.5 / 5.5)          (psi x104)
 Flexural Strength (X / Y)
                                                                                     0.23 / 0.15           GN/m2
                                                         @ 150°C
                                                                                     (3.4 / 2.2)          (psi x104)
 Chemical / Physical Properties
 Moisture Absorption                                                                     0.01               wt. %            IPC-TM-650.2.6.2.1
* DMA is the preferred method for measuring Tg - other methods may be less accurate.
    •    All test data provided are typical values and not intended to be specification values. For review of
         critical specification tolerances, please contact a company representative directly
    •    Meteorwave® 8000 series can be manufactured in laminate thickness from 1.2 mil (0.031 mm) and up.
    •    Meteorwave® 8000 series is available in most common panel sizes.
    •    Please contact AGC for availability of any other constructions, copper weights and glass styles including ultra-low
         profile copper and RTFOIL®
    •    The resistor foil manufacturer covers the warranty for the copper foil that includes the resistor layer, as well as the
         performance and workability related to the copper foil. Our company does not take responsibility for the
         processing of resistor layers and the performance or workability of the final products.

 AGC Inc. 2026-10
 agc-ml.multimaterial@agc.com

File: 00_REF/PCB RF ANT/05_PCB_Dielectric_Data_2026/search_text/AGC/AGC__Meteorwave_8300_AGC_Meteorwave_8300_Dk_Table__기술자료__RF314__추출텍스트.txt
                                Meteorwave® 8300 - Dielectric Properties Table

LAMINATE:
                                                               Nominal     Nominal     10      10      40        40
 Thickness
              &    Tol.           Construction          RC%   Thickness   Thickness   GHz     GHz     GHz       GHz
   (inch)
                                                                (inch)       (µm)     Dk       Df     Dk         Df
   0.0025     ±   0.0005   1    1078                    59%    0.0028        72       2.96   0.0027   2.95     0.0030
   0.0030     ±   0.0005   1    1078                    62%    0.0031        79       2.93   0.0026   2.92     0.0029
   0.0035     ±   0.0005   1    1078                    67%    0.0036        92       2.88   0.0026   2.87     0.0029
   0.0040     ±   0.0005   1    1078                    70%    0.0041       105       2.84   0.0026   2.83     0.0029
   0.0045     ±   0.0005   1    1035       1     1078   61%    0.0048       123       2.94   0.0026   2.93     0.0029
   0.0045     ±   0.0005   1    2013                    58%    0.0046       117       2.97   0.0027   2.96     0.0030
   0.0050     ±   0.0007   1    2013                    61%    0.0051       129       2.94   0.0026   2.93     0.0029
   0.0075     ±   0.0010   1    2013       1     1078   59%    0.0076       193       2.96   0.0027   2.95     0.0030
   0.0080     ±   0.0010   2    1078                    70%    0.0083       210       2.84   0.0026   2.83     0.0029
   0.0100     ±   0.0010   2    1078       1     2013   59%    0.0104       265       2.96   0.0027   2.95     0.0030
   0.0100     ±   0.0010   2    2013                    61%    0.0101       257       2.94   0.0026   2.93     0.0029
   0.0120     ±   0.0015   2    2116                    59%    0.0122       310       2.96   0.0027   2.95     0.0030
   0.0150     ±   0.0015   3    2013                    61%    0.0152       386       2.94   0.0026   2.93     0.0029
   0.0200     ±   0.0025   4    2013                    61%    0.0202       514       2.94   0.0026   2.93     0.0029
   0.0240     ±   0.0025   4    2116                    59%    0.0244       621       2.96   0.0027   2.95     0.0030
   0.0300     ±   0.0025   5    2116                    59%    0.0305       776       2.96   0.0027   2.95     0.0030
   0.0394     ±   0.0040   2    1078       6     2116   59%    0.0429       1089      2.96   0.0026   2.95     0.0029
   0.0600     ±   0.0050   10   2116                    59%    0.0611       1552      2.96   0.0027   2.95     0.0030




Page 1 of 2                                                                                                  September 16, 2026
                                       Meteorwave® 8300 - Dielectric Properties Table


 PREPREG:
                                                                         10              10               40               40
                                   Thickness        Thickness
      Glass           RC%                                               GHz             GHz              GHz              GHz
                                    (inches)           (µm)
                                                                        Dk               Df              Dk                Df
      1027             70            0.0017             42              2.84           0.0026            2.83           0.0029
      0106             75            0.0027             68              2.80           0.0025            2.79           0.0028
      1035             63            0.0020             51              2.92           0.0026            2.91           0.0029
      1035             70            0.0026             65              2.84           0.0026            2.83           0.0029
      1035             77            0.0035             89              2.78           0.0025            2.77           0.0028
      1078             59            0.0028             72              2.96           0.0027            2.95           0.0030
      1078             70            0.0041            105              2.84           0.0026            2.83           0.0029
      1078             75            0.0051            129              2.80           0.0025            2.79           0.0028
      2013             61            0.0051            129              2.94           0.0026            2.93           0.0029




These laminate and prepreg items are representative of available materials. These items and their associated values may not be regularly available and additional
lead times or minimum order quantities could apply. Please contact our office or your local technical representative for assistance with choosing the best material for
your design and application.
                                                                    For More Information:
                                      North America +1.480.967.5600 • Europe +33.5.62.98.52.90 • Asia Pacific +65.686.17117
 Page 2 of 2                                     agc-ml.multimaterial@agc.com • www.agc-multimaterial.com                                        September 16, 2026
