Repository: EIDOSDATA/TraceWave-Studio

# PCB 유전율과 적층 자료

수집/정리 기준일: 2026-11-11.

먼저 [전체 자료 안내 엑셀](Excel/00_전체_자료_안내.xlsx)을 연다. 회사별 엑셀은 `Excel/`에 있고, 원문 검색은 [HTML 안내](START_HERE_ko.html)를 사용한다.

- [자료 사용 안내](docs/자료_사용_안내.md): 폴더, 단위, 조건 선택과 내보내기.
- [자료 검토 결과](docs/자료_검토_결과.md): 확인한 범위, 오류/공백, 정리 내역.
- [TraceWave Studio 연결 설계](../../../Code/docs/pcb_material_catalog.md): 사용자 직접 입력, 소재 선택, 제조업체 적층 선택과 현재 구현의 경계.

57,340개 조건별 관측, 36개 회사와 일반 재료 참고 자료 1개 그룹, 1,756개 출처 기록을 보존했다. 새 엑셀은 전체 안내 1개와 회사/참고 자료별 37개로 총 38개다. 행 수는 고유 소재나 독립 측정 수가 아니다. 공식 자료에 값이 있어도 실제 제조 조건과 해석 대역에 맞는지 확인해야 한다.

사람이 보는 엑셀과 프로그램용 JSONL을 분리했다. 원문 PDF/HTML의 바이트는 보존하면서 파일명을 회사와 소재/용도 중심으로 바꿨다. 중복 저장한 데이터 사본은 복구 폴더로 옮겼고 관측 수치는 삭제하지 않았다.

File: 00_REF/PCB RF ANT/05_PCB_Dielectric_Data_2026/search_text/AGC/AGC__Meteorwave_Comparison__기술자료__RF298__추출텍스트.txt
   Very Low to Extremely Low Loss Materials
                                         MW         MW      MW       MW        MW       MW       MW                             MW          MW         MW
Laminate Properties                                                                                       M-Ply     MW M1
                                         1000     1000 NF   2000     3000      3350     4000    4000M                           8000        8350       8300
Tg (DMA)°C                                240      240       240      200      200      200      200       200         230        185        185        190

Td (TGA)°C                                390      390       390      390      390      390      390       390         391        376        376        376
Dielectric Constant 10 GHz
                                          3.4       3.4      3.2      3.4      3.5      3.3      3.2        3.3        3.1       3.28        3.5        3.0
Stripline (Typical Resin Content)
Dissipation Factor
10 GHz Open Resonator                    0.0047   0.0047    0.0034   0.0039   0.0038   0.0024   0.0020   0.0021      0.0018     0.0016     0.0018     0.0025

Z CTE % Expansion (50°C to 260°C)         1.5%     1.5%      1.5%     2.1%     2.1%     2.1%     2.6%      2.1%       2.4%       2.5%       2.5%       2.5%




                                                                                                Insertion Loss – Stripline S3 Coupon: Attenuation measured
                                                                                                on a 50 characteristic ohm line coplanar wave guide by
                                                                                                differential length.




     AGC Inc. 2023-05
     agc-ml.info-maltimaterial@agc.com

File: 00_REF/PCB RF ANT/05_PCB_Dielectric_Data_2026/search_text/AGC/AGC__Meteorwave_M1_AGC_Meteorwave_M1_Dk_Table__기술자료__RF317__추출텍스트.txt
                                           Meteorwave M1 – Dielectric Properties Table


      LAMINATE:
        Thickness                                                    Thickness       10 GHz             10 GHz   77 GHz
                        &       Tol.                        RC%
          (inch)                                                        (µm)           Dk                 Df       Dk

           0.0050       ±     0.0007       1      1078      80%          127             3.15           0.0018    3.10
           0.0100       ±     0.0010       2      1078      80%          254             3.15           0.0018    3.10
           0.0150       ±     0.0015       3      1078      80%          381             3.15           0.0018    3.10
           0.0200       ±     0.0025       4      1078      80%          508             3.15           0.0018    3.10
           0.0250       ±     0.0025       5      1078      80%          635             3.15           0.0018    3.10
           0.0300       ±     0.0040       6      1078      80%          762             3.15           0.0018    3.10
           0.0600       ±     0.0050       12     1078      80%          1524            3.15           0.0018    3.10




      PREPREG:
                               Thickness        Thickness     10 GHz            10 GHz          77 GHz
         Glass       RC%
                                (inches)           (µm)         Dk                Df              Dk
          1078        80%        0.0050           127             3.15          0.0018           3.10




These laminate and prepreg items are representative of available materials. These items and their associated values may not be regularly available and additional
lead times or minimum order quantities could apply. Please contact our office or your local technical representative for assistance with choosing the best material for
your design and application.
                                                                         For More Information:
                                       North America +1.480.967.5600 • Europe +33.5.62.98.52.90 • Asia Pacific +65.686.17117
                                                  agc-ml.digital-sales@agc.com • www.agc-multimaterial.com                                               July 15, 2026

File: 00_REF/PCB RF ANT/05_PCB_Dielectric_Data_2026/search_text/AGC/AGC__Meteorwave_MPLY_Processing__공정가이드__RF296__추출텍스트.txt
                                                    Confidential




            Meteorwave/M-PLY
                                    General Processing Guidelines



Very Low Loss and Ultra Low                                   Inner Layer Drying
                                                              Inner layers should be oven dried to remove
Loss Material Systems                                         adsorbed moisture prior to re-lamination.
The Meteorwave family, including M-Ply™
bonding materials, offer very advanced electrical             Adsorbed moisture in the inner layer can affect the
performance and very high reliability. They are               curing properties of the prepreg. Conveyorized
intended for use in next generation core routers,             warm air drying is usually not effective in removing
                                                              adsorbed moisture from the etched layer.
high speed switches, supercomputers and
applications where low signal attenuation, high
reliability and high data transfer rates are critical.                                     Recommendations
Meteorwave products are designed to facilitate
high temperature lead-free assemblies and high
                                                                                  230°F (110°C) in vertical racks with
layer count printed circuit board designs that
                                                                  Signal layers   minimum 0.5” (12mm) separation for
require high reliability, CAF resistance and low Z-
                                                                                  30 minutes
axis expansion.
                                                                  Plane layers
                                                                                  230°F (110°C) in vertical racks with
Material Handling & Storage                                        and plated
                                                                                  minimum 0.5” (12mm) separation for
Store laminates flat in a dry environment. Do not                   sub-lam
                                                                                  60 minutes
bend, scratch or dent laminate.                                      layers
Store prepreg flat, in a cool, dry environment at
less than 72°F (23C) and 50% RH.
Vacuum reseal opened bags of unused prepreg.                  Note: 1) If cores are allowed to sit exposed for 24
                                                                       hours or greater they should be re-
                                                                       baked.
Copper & Surface Preparation                                        2) Baking cores in stacks does not provide
Prepare copper surface for photo resist application                    an effective airflow to remove entrapped
                                                                       moisture from the cores and should be
with a mild micro-etch.                                                avoided.
                                                                    3) Cores with thickness greater than 100
Bond Enhancing Treatments                                              mils (2.54mm) may require additional
Meteorwave products are meant for high speed                           bake time, please contact your local
signal integrity circuitry. Brown and black oxide                      technical representative.
may be used but are not recommended for signal
integrity.                                                    Sub-Assembly Baking
                                                              Post oxide bake is also recommended for each sub-
Alternative oxides such as Atotech Bondfilm HF or
equivalent are recommended.                                   assembly before relamination. The same
                                                              recommendations outlined above in Inner Layer
                                                              Drying should be followed.

Lay-up
For best results, use inner layers within 2 hours after drying. Rebake inner layers if not used within 24 hours.

Lamination
For best results, fully cure in vacuum assisted hydraulic press
                                                     Confidential




                                                              Recommendations
                                             A minimum of 28.5” Hg (965 mbars) for 20 minutes
 Vacuum Gauge Pressure
                                  before applying heat & pressure. Maintain vacuum throughout press cycle
      Heat Up Rate*                                       4 - 7°F (2 - 4 °C) per minute
      Critical Range                                       180 – 330°F (82 – 165°C)
         Pressure                                          400 - 500 psi (27 - 35 bar)
     Cure Time, Temp                            >90 minutes @ 420 °F (>90 minutes @ 216 °C )
  Stress Relief (Optional)   After 30 minutes of cure at 420°F (216°C), reduce pressure to 50 – 75 psi (3.5 - 5 bar)
     Cool Down Rate                     <5ºF (3°C) per minute or less until stack reaches 260°F (127°C)
        Breakdown                                After panels have cooled below 150°F (65 °C)

*Note: Heat rise is usually controlled by using an acceptable thermal lagging such as kraft paper or press pads.
Alternately the heat rise can be controlled by ramping the platen temperature about 5 – 10 °F (5 °C) higher than
book temperatures and controlling the heat up rate through the critical temperature range.

Drilling
  Typical Drill Parameters                                     Recommendations
          Drill Sizes              0.010” – 0.20” (0.25 – 0.5 mm)                0.020” - 0.040” (0.5 – 1.0 mm)
       Surface Speed              315 – 400 SFM (96 – 122 m/min.)                    400 SFM (122m/min.)
          Chip Load             0.7 – 1.2 mils (0.018-0.030 mm/rev)          1.2 – 1.5 mils (0.030 – 0.038 mm/rev)
    Maximum Hit Count                        750 - 1000                                      1000 -1500
    Typical Stack Height                 ≤0.180” (≤4.5 mm)                                ≤0.240” (≤6.0 mm)


Note: Undercut drills are recommended for small hole drills < 0.0185” (0.47 mm). Peck drilling is recommended
for panel thicknesses greater than .100” (2.5mm). Lubricated entry and/or back-up materials may be used to
reduce the heat generation during drilling.
Drilling parameters should be adjusted depending on hole size, layer count, panel thickness, copper content
and stack height. For specific feed and speed parameters, contact your drill supplier or AGC’s technical
representative. Detailed typical drilling parameters are available for many products. Please contact agc-ml.info-
maltimaterial@agc.com.


Hole Cleaning (Resin Smear Removal)
Chemical desmear is preferred, but a plasma desmear followed by a mild permanganate desmear can be used.

Plasma: Typical desmear conditions
        Temperature                  Gas mixture                      Power                               Time
           80 2C             10%CF4 , 80% O2, 10% N2                4000 W                         15-20 min


Note: Depending on the amount of resin removal required, a preheat cycle and an oxygen burn cycle for ash
removal may be necessary.
                                                  Confidential




Chemical Desmear:
                  Type                     Temp (°F /°C)                               Time
           Cyclic Amine 50%               173 ± 5 / 78 ± 2                          4 - 6 min.
   Alkaline Permanganate Oxidizer         175 ± 5 / 80 ± 2                          8 - 12 min.


Panels > 0.180” (4.6 mm): Desmear process must be evaluated to insure adequate solution transfer through
vias. It may be necessary to use a very light plasma cycle followed by chemical desmear on very thick panels
with high aspect ratio vias. Due to variations in plasma equipment, proper process times and equipment
settings should be evaluated for effectiveness when desmearing Meteorwave material.


Routing
        Typical Drill Parameters                                 Recommendations
              Stack Height                                          0.250” (6 mm)
                Tool Size                                          0.093” (2.4 mm)
                Feed Rate                                        60 IPM (1.5 m/min.)
                  Speed                                               24K RPM


Meteorwave 8300 Design and Cross Section Considerations
Our unique low loss resin system contains glass spheres. Design and cross section analysis should take
account of the spheres in PTH/coupon design(s) including a clearance allowance for anti-pads and analyzing
test coupons. Spheres vary from 20-40 microns in diameter. Below are two examples of PTH and cross-
sections.




    •    Etch back measurement may be affected by the size variation of hollow glass spheres.
    •    Copper may be smeared into the hollow glass sphere(s) during the cross section grinding process
         which may cause a false rejection based on minimum dielectric thickness.

A micro etch is recommended post cross section to remove the artifact of cross section for proper analysis.

 These guidelines can provide only basic and reference information for PCB fabricators. Because of different
 environment, equipment, tooling and so on, in all instances, the user shall determine suitability in any given
 conditions or applications. For more detailed processing information, please contact with the AGC engineer or
 sales representative.



 AGC Inc. 2025-07
 agc-ml.multimaterial@agc.com

File: 00_REF/PCB RF ANT/05_PCB_Dielectric_Data_2026/search_text/AGC/AGC__N4000-13_AGC_N4000-13_Dk_Table__기술자료__RF320__추출텍스트.txt
                                          N4000-13 - Dielectric Properties Table

LAMINATE:
                                                              Nominal     Nominal     1      2       2       10        10
 Thickness
              &    Tol.          Construction          RC%   Thickness   Thickness   GHz    GHz     GHz     GHz       GHz
   (inch)
                                                               (inch)       (µm)     Dk     Dk       Df     Dk         Df
   0.0020     ±   0.0005   1   106                     72%    0.0023        59       3.25   3.24   0.0085   3.20     0.0094
   0.0025     ±   0.0005   1   1080                    57%    0.0027        67       3.56   3.51   0.0081   3.49     0.0090
   0.0030     ±   0.0005   1   1080                    61%    0.0030        75       3.47   3.44   0.0082   3.41     0.0091
   0.0035     ±   0.0005   1   2113                    49%    0.0035        88       3.78   3.71   0.0078   3.70     0.0087
   0.0035     ±   0.0005   1   106    +    1    106    65%    0.0036        91       3.38   3.36   0.0083   3.32     0.0092
   0.0040     ±   0.0005   1   1080   +    1    106    59%    0.0042       107       3.52   3.48   0.0081   3.46     0.0090
   0.0040     ±   0.0005   1   2113                    54%    0.0040       102       3.64   3.58   0.0080   3.56     0.0089
   0.0040     ±   0.0005   1   2116                    44%    0.0041       103       3.92   3.84   0.0076   3.83     0.0085
   0.0045     ±   0.0005   2   1080                    51%    0.0044       113       3.71   3.65   0.0079   3.63     0.0088
   0.0050     ±   0.0007   1   1080   +    1    1080   54%    0.0049       124       3.63   3.58   0.0080   3.55     0.0089
   0.0050     ±   0.0007   1   2113   +    1    106    53%    0.0050       128       3.67   3.62   0.0079   3.60     0.0088
   0.0050     ±   0.0007   1   1080   +    1    106    64%    0.0050       126       3.41   3.39   0.0083   3.35     0.0092
   0.0060     ±   0.0007   1   1080   +    1    2113   52%    0.0061       155       3.68   3.62   0.0079   3.60     0.0088
   0.0060     ±   0.0007   2   1080                    61%    0.0059       150       3.47   3.44   0.0082   3.41     0.0091
   0.0060     ±   0.0007   2   2113                    44%    0.0061       155       3.92   3.84   0.0076   3.83     0.0085
   0.0070     ±   0.0010   2   2113                    49%    0.0069       176       3.78   3.71   0.0078   3.70     0.0087
   0.0080     ±   0.0010   2   2116                    44%    0.0081       207       3.92   3.84   0.0076   3.83     0.0085
   0.0100     ±   0.0010   2   2116                    53%    0.0104       263       3.66   3.61   0.0079   3.59     0.0088
   0.0120     ±   0.0015   2   1080   +    1    7628   45%    0.0121       307       3.88   3.80   0.0077   3.79     0.0085




Page 1 of 3                                                                                                        February 3, 2026
                                          N4000-13 - Dielectric Properties Table

LAMINATE (continued):
                                                              Nominal     Nominal     1      2       2       10        10
 Thickness
              &    Tol.          Construction          RC%   Thickness   Thickness   GHz    GHz     GHz     GHz       GHz
   (inch)
                                                               (inch)       (µm)     Dk     Dk       Df     Dk         Df
   0.0140     ±   0.0015   2   2113   +    1    7628   43%    0.0140       355       3.93   3.85   0.0076   3.84     0.0085
   0.0140     ±   0.0015   2   7628                    39%    0.0141       359       4.09   3.99   0.0074   3.99     0.0082
   0.0160     ±   0.0015   2   2116   +    1    7628   43%    0.0158       401       3.95   3.86   0.0076   3.86     0.0084
   0.0180     ±   0.0015   2   7628   +    1    2113   43%    0.0187       476       3.94   3.86   0.0076   3.85     0.0085
   0.0200     ±   0.0025   2   2113   +    2    7628   42%    0.0214       543       3.96   3.87   0.0076   3.87     0.0084
   0.0390     ±   0.0040   2   1080   +    5    7628   40%    0.0397       1009      4.04   3.95   0.0075   3.95     0.0083




Page 2 of 3                                                                                                        February 3, 2026
                                                 N4000-13 - Dielectric Properties Table
 PREPREG:
                                                                          1              2              2              10            10
                                     Thickness        Thickness
      Glass            RC%                                               GHz            GHz            GHz            GHz           GHz
                                      (inches)           (µm)
                                                                         Dk             Dk              Df            Dk             Df
       106            68.4%            0.0020             51            3.32           3.30          0.0084          3.26          0.0093
       106             75%             0.0026             66            3.20           3.19          0.0085          3.15          0.0095
      1080             65%             0.0034             86            3.39           3.37          0.0083          3.33          0.0092
      1080             70%             0.0041            103            3.29           3.28          0.0084          3.24          0.0094
      2113             57%             0.0044            111            3.57           3.52          0.0081          3.50          0.0090
      2116             54%             0.0053            135            3.64           3.59          0.0080          3.56          0.0089
      7628             44%             0.0080            204            3.91           3.83          0.0076          3.82          0.0085




These laminate and prepreg items are representative of available materials. These items and their associated values may not be regularly available and additional
lead times or minimum order quantities could apply. Please contact our office or your local technical representative for assistance with choosing the best material for
your design and application.
                                                                    For More Information:
                                      North America +1.480.967.5600 • Europe +33.5.62.98.52.90 • Asia Pacific +65.686.17117
 Page 3 of 3                                     agc-ml.multimaterial@agc.com • www.agc-multimaterial.com                                            February 3, 2026

File: 00_REF/PCB RF ANT/05_PCB_Dielectric_Data_2026/search_text/AGC/AGC__N4000-13_EP_SI__데이터시트__RF323__추출텍스트.txt
                                                    ®
N4000-13 EP SI
High-Speed Multifunctional Epoxy
Laminate & Prepreg


 Benefits
     •    Low DF and DK
     •    Excellent thickness control for tight tolerance
     •    Support advanced technology PWB designs
     •    Available in a variety of constructions




 Applications
     •    High Speed Storage Networks
     •    Internet Switches / Routing Systems
     •    Wireless Communication Infrastructure
     •    Backplanes



N4000-13 EP SI® is an enhanced epoxy resin system engineered for today’s lead-free requirements. It provides enhanced
thermal reliability with good electrical and signal loss properties, using SI® glass for applications that require optimum
signal integrity and precise impedance control while maintaining high CAF resistance and thermal reliability.

   Excellent Electrical Properties
     Excellent thickness control for tight tolerance impedance applications
     Low DK and DF for low signal distortion and faster signal propagation

    Thermal and Mechanical Properties
     Tg > 210°C
     Low Z-CTE and proven CAF resistance provide long-term reliability for RF and digital applications
     Lead-free assembly compatibility with maximum reflow temperature of 260°C
     Long-term reliability

    Signal Integrity Option
     SI® glass for enhanced performance in low-loss applications.

    Excellent CAF Performance
     Provides excellent CAF resistance even after multiple lead-free assembly exposures

    High-Tg FR-4 Processing
     Identical processing to N4000-13, similar to traditional high Tg FR-4 materials
     90 mins press at 193°C and 275-350 psi

Meets UL 94V-0 and IPC-4101/29, /98, /99 and /101 Specifications
UL file number: E36295
              Properties                         Conditions              Typical Value           Unit                Test Method
 Electrical Properties
                                            @ 2.5 GHz (Split Post
 Dielectric Constant                                                           3.2
                                                   Cavity)
 (50% resin content)
                                             @ 10 GHz (Stripline)              3.2                                IPC-TM-650.2.5.5.5
                                            @ 2.5 GHz (Spilt Post
 Dissipation Factor                                                          0.008
                                                   Cavity)
 (50% resin content)
                                             @ 10 GHz (Stripline)            0.008                                IPC-TM-650.2.5.5.5
                                               C - 96 / 35 / 90               108
 Volume Resistivity                                                                            MΩ - cm           IPC-TM-650.2.5.17.1
                                                 E – 24 / 125                 108
                                               C - 96 / 35 / 90               107
 Surface Resistivity                                                                             MΩ              IPC-TM-650.2.5.17.1
                                                 E - 24 / 125                 107
 Electric Strength                                                       3.9x104 (1000)     V/mm (V/mil)          IPC-TM-650.2.5.6.2
 Thermal Properties
 *Glass Transition Temperature (Tg)        DMA(°C) (Tan d Peak)               240                 °C             IPC-TM-650.2.4.24.2

                                          Degradation Temp (TGA)
 Degradation Temperature (TGA)                                                350                 °C             IPC-TM-650.2.4.24.6
                                               (5% wt. loss)

                                           Time to delamination @
 T-260                                                                        30+              minutes           IPC-TM-650.2.4.24.1
                                                    260°C
                                           Time to delamination @
 T-288                                                                        10+              minutes           IPC-TM-650.2.4.24.1
                                                    288°C
 Thermal Conductivity                                                        0.294              W/mK                 ASTM E1461

 Mechanical Properties
                                                                                                N/mm
                                                1 oz (35µ) Cu              1.31 (7.9)                              IPC-TM-650.2.4.8
                                                                                              (lbf/inch)
 Peel Strength
                                                                                                N/mm
                                              After Solder Float           1.31 (7.5)                              IPC-TM-650.2.4.8
                                                                                              (lbf/inch)
 X / Y CTE                                    -40°C to + 125°C               9 / 13            ppm/°C             IPC-TM-650.2.4.41
 Z Axis CTE Alpha 1 (50°C to Tg)                                               65              ppm/°C             IPC-TM-650.2.4.24
 Z Axis CTE Alpha 2 (Tg to 260°C)                                             275              ppm/°C             IPC-TM-650.2.4.24
 Z Axis Expansion                               50°C to 260°C                  3.4                %               IPC-TM-650.2.4.24
                                                                           17.2 / 16.5         GN/m2
 Young’s Modulus (X / Y)
                                                                           (2.5 / 2.3)        (psi x 106)
                                                                                                                     ASTM D3039
 Poisson’s Ratios (X / Y)                                                  0.18 / 0.17

 Chemical / Physical Properties
 Moisture Absorption                                                           0.1              wt. %             IPC-TM-650.2.6.2.1
* DMA is the preferred method for measuring Tg - other methods may be less accurate.

    •    All test data provided are typical values and not intended to be specification values. For review of
         critical specification tolerances, please contact a company representative directly
    •    N4000-13 EP SI can be manufactured in laminate thickness from 2 mil (0.05 mm) and up.
    •    N4000-13 EP SI is available in most common panel sizes.
    •    Please contact AGC for availability of any other constructions, copper weights glass styles including very low
         profile copper and RTFOIL®




 AGC Inc. 2023-11
 agc-ml.multimaterial@agc.com

File: 00_REF/PCB RF ANT/05_PCB_Dielectric_Data_2026/search_text/AGC/AGC__N4000-13_EP__데이터시트__RF321__추출텍스트.txt
N4000-13 EP
High-Speed Multifunctional Epoxy
Laminate & Prepreg


 Benefits
      •   Low DF and DK
      •   Excellent thickness control for tight tolerance
      •   Support for advanced technology PWB designs
      •   Available in a variety of constructions




 Applications
      •   High Speed Storage Networks
      •   Internet Switches / Routing Systems
      •   Wireless Communication Infrastructure
      •   Backplanes



N4000-13 EP is an enhanced epoxy resin system engineered for today’s lead-free requirements. It provides enhanced thermal
reliability with good electrical and signal loss properties for demanding high speed low loss designs.

   Excellent Electrical Properties
     Excellent thickness control for tight tolerance impedance applications
     Low DK and DF for low signal distortion and faster signal propagation

    Thermal and Mechanical Properties
     Tg > 210°C
     Low Z-CTE and proven CAF resistance provide long-term reliability for RF and digital applications
     Lead-free assembly compatibility with maximum reflow temperature of 260°C
     Long-term reliability

    Excellent CAF Performance
     Provides excellent CAF resistance even after multiple lead-free assembly exposures

    High-Tg FR-4 Processing
     Identical processing to N4000-13, similar to traditional high Tg FR-4 materials
     90 mins press at 193°C and 275-350 psi

Meets UL 94V-0 and IPC-4101/29, /98, /99 and /101 Specifications
UL file number: E36295
              Properties                        Conditions               Typical Value          Unit                Test Method
 Electrical Properties

 Dielectric Constant                   @ 2.5 GHz (Split Post Cavity)          3.7
 (50% resin content)                       @ 10 GHz (Stripline)               3.6                                IPC-TM-650.2.5.5.5

 Dissipation Factor                    @ 2.5 GHz (Spilt Post Cavity)         0.009
 (50% resin content)                       @ 10 GHz (Stripline)              0.009                               IPC-TM-650.2.5.5.5
                                              C - 96 / 35 / 90                108
 Volume Resistivity                                                                          MΩ - cm         IPC-TM-650.2.5.17.1
                                               E – 24 / 125                   107
                                              C - 96 / 35 / 90                107
 Surface Resistivity                                                                           MΩ            IPC-TM-650.2.5.17.1
                                               E - 24 / 125                   107
 Electric Strength                                                       4.7x104 (1200)    V/mm (V/mil)          IPC-TM-650.2.5.6.2
 Thermal Properties
 *Glass Transition Temperature (Tg)       DMA(°C) (Tan d Peak)                240               °C           IPC-TM-650.2.4.24.3

                                         Degradation Temp (TGA)
 Degradation Temperature (TGA)                                                350               °C           IPC-TM-650.2.4.24.6
                                              (5% wt. loss)
                                         Time to delamination @
 T-260                                                                        30+            minutes         IPC-TM-650.2.4.24.1
                                                  260°C
                                         Time to delamination @
 T-288                                                                        10+            minutes         IPC-TM-650.2.4.24.1
                                                  288°C
 Thermal Conductivity                                                        0.35             W/mK                  ASTM E1461

 Mechanical Properties
                                               1 oz (35µ) Cu               1.31 (7.9)     N/mm (lbf/inch)        IPC-TM-650.2.4.8
 Peel Strength
                                            After Solder Float             1.31 (7.5)     N/mm (lbf/inch)        IPC-TM-650.2.4.8
 X / Y CTE                                   -40°C to + 125°C               10 / 14          ppm/°C              IPC-TM-650.2.4.41

 Z Axis CTE Alpha 1 (50°C to Tg)                                              65             ppm/°C              IPC-TM-650.2.4.24
 Z Axis CTE Alpha 2 (Tg to 260°C)                                             275            ppm/°C              IPC-TM-650.2.4.24
 Z Axis Expansion                             50°C to 260°C                   3.4               %                IPC-TM-650.2.4.24
                                                                          28.5 / 22.4        GN/m2
 Young’s Modulus (X / Y)
                                                                          (4.2 / 3.3)       (psi x 106)
                                                                                                                   ASTM D3039
 Poisson’s Ratios (X / Y)                                                  0.13/0.11

 Chemical / Physical Properties

 Moisture Absorption                                                          0.1             wt. %              IPC-TM-650.2.6.2.1
* DMA is the preferred method for measuring Tg - other methods may be less accurate.

    •    All test data provided are typical values and not intended to be specification values. For review of
         critical specification tolerances, please contact a company representative directly
    •    N4000-13 EP can be manufactured in laminate thickness from 2 mil (0.05 mm) and up.
    •    N4000-13 EP is available in most common panel sizes.
    •    Please contact AGC for availability of any other constructions, copper weights glass styles including
         very low profile copper and RTFOIL®




 AGC Inc. 2023-09
 agc-ml.info-maltimaterial@agc.com

File: 00_REF/PCB RF ANT/05_PCB_Dielectric_Data_2026/search_text/AGC/AGC__N4000-13_N4000-13EP_Processing__공정가이드__RF319__추출텍스트.txt
                                                    Confidential




N4000-13 & N4000-13EP
                                    General Processing Guidelines
-



High Frequency Low Loss FR-4
N4000-13 and N4000-13EP are designed for high
                                                              • Option 3: Peroxysulfuric oxide alternative or white
frequency, low loss requirements as well as
                                                              (Sn) oxide.
applications with demanding thermal requirements
which require a stable DK through increasing
                                                              Note: The brown oxide deposit should be tested
frequencies. When used, the SI version provides
                                                              using a weight loss test. Thick oxide deposits tend
enhanced electrical performance.
                                                              to yield poor thermal resistance. The oxide deposit
                                                              should not exceed 0.4 mg/cm2.
Material Handling & Storage
Store laminates flat in a dry environment. Do not             Inner Layer Drying
bend, scratch or dent laminate.
                                                              Inner layers should be oven dried to remove
Store prepreg flat, with a storage temperature of
                                                              absorbed moisture. Absorbed moisture in the inner
<72° F (<23°C) and ≤50% RH.
                                                              layer can affect the curing properties of the
For extended prepreg storage, reduce storage
                                                              prepreg. Conveyorized warm air drying is usually
temperature to <41° F (<5°C).
                                                              not effective in removing absorbed moisture from
Reseal opened bags of unused prepreg.
                                                              the etched layer.

Copper & Surface Preparation
Prepare copper surface for photo resist application                                     Recommendations
according to the following options:
The type of copper surface preparation employed                                230°F (110°C) in vertical racks with
should relate to the foil type as specified below:             Signal layers   minimum 0.5” (12 mm) separations for
                                                                               30 minutes
• Reverse Treat Foil (RTFoil®): Chemical clean
followed by a light tack clean.                                Plane layers
                                                                               230°F (110°C) in vertical racks with
• Shiny Copper Foil: Chemical and / or Mechanical              and plated
                                                                 sub-lam       minimum 0.5” (12 mm) separation for
 clean followed by a light tack clean.
                                                                               60 minutes
• Double Treat Foil: Chemical clean followed by a                 layers
light tack clean.
                                                              Note: 1) Check with oxide supplier if using DMAB
Note: Chemical clean consists of a mild cleaner to            oxide reducer. Excessive exposure to heat may re-
remove soils followed by a mild acid to remove the            oxidize the reduced treatment.
passivation.                                                  2) Baking cores in stacks does not provide an
                                                              effective airflow to remove entrapped moisture
                                                              from the cores and should be avoided.
Bond Enhancing Treatments                                     3) Drying temperatures below 212°F (100°C) are not
One of the following options can be used
                                                              effective in removing absorbed moisture from the
successfully:
                                                              layer.
• Option 1: Brown oxide with DMAB
(dimethylamino borane) reduction.
• Option 2: Brown oxide with controlled dissolution
post-treatment.
                                                    Confidential




Sub-Assembly Baking
Post oxide bake is also recommended for each sub-assembly before relamination. The same recommendations
outlined above in Inner Layer Drying (for plated sub-lam layers) should be followed.

Lay-up
For best results, use inner layers within 2 hours after drying. Rebake inner layers if not used within 24 hours.

Lamination
For best results, fully cure in vacuum assisted hydraulic press

                                                               Recommendations
                                             A minimum of 28.5” Hg (965 mbars) for 15-30 minutes
  Vacuum Gauge Pressure
                                                        before applying heat & pressure.
       Heat Up Rate*                                       4 - 8°F (2 - 4 °C) per minute
       Critical Range                                       180 – 280°F (82 – 138°C)
          Pressure                                         275 - 350 psi (19 - 25 bar)
      Cure Time, Temp                             90 minutes @ 380 °F (90 minutes @ 193 °C)
      Cool Down Rate                      7°F (4°C) per minute or less until stack reaches 260°F (127°C)
        Breakdown                                 After panels have cooled below 150°F (65 °C)

*Note: Heat rise is usually controlled by using an acceptable thermal lagging such as kraft paper or press pads.
Alternately the heat rise can be controlled by ramping the platen temperature about 5 – 10 °F (5 °C) higher than
book temperatures and controlling the heat up rate through the critical temperature range.

Do not allow product temperature to exceed 201 °C (395°F).

Multiple Sequential Lamination
To reduce stress and embrittlement of the resin system, the following process recommendations can be
implemented to aid in the manufacturing of multiple sub-assemblies. Specific adjustments to the normal
press cycle should be discussed with your technical representative to ensure optimized results.

    Sub-Assembly Build
    1) Please consult your technical representative about possibly reducing the sub assembly cure time
       and/or temperature for your application.
    2) Reduce the lamination pressure to 125 psi – 200 psi for the final 30 – 35 minutes of the cycle.
       - Drill smear should not occur; however, hole wall quality should be verified prior to implementation
       of any new process.
    3) In designs where the prepreg layer of a multiple sequential lamination package does not have a
       critical electrical requirement (Dk/Df), it may be possible to replace this bond ply with a lower
       modulus material (N4000-7 or N4000-29).

The final lamination cycle should be processed with standard lamination parameters to ensure full cure of the
final package.
                                                     Confidential




Drilling
  Typical Drill Parameters                                      Recommendations
         Drill Sizes              0.010” – 0.018” (0.25 – 0.46 mm)                 0.020” - 0.040” (0.5 – 1.0 mm)
       Surface Speed               300 – 400 SFM (91– 122 m/min.)                350-450 SFM (107 – 138 m/min.)
         Chip Load                0.5 – 1.5 mils/rev (12 – 38 µm/rev)            1.0 – 2.5 mils/rev (25 – 63 µm/rev)
    Maximum Hit Count                         500 - 1000                                    750 – 1200
    Typical Stack Height            0.045” – 0.100” (1.1 – 2.5 mm)                 0.045” – 0.100” (1.1 - 2.5 mm)

Note: Undercut drills are recommended for small hole drills < 0.0185” (0.47 mm). Peck drilling is recommended
for panel thicknesses greater than .100” (2.5mm). Lubricated entry and/or back-up materials may be used to
reduce the heat generation during drilling.

Drilling parameters should be adjusted depending on hole size, layer count, panel thickness, copper content and
stack height. For specific feed and speed parameters, contact your drill supplier or AGC’S technical
representative. Detailed typical drilling parameters are available for many products. Please contact agc-
ml.multimaterial@agc.com.

Note: The SI glass is slightly harder and more abrasive than the standard E-glass. Chip loads and drill replacement
frequency should be reviewed and revised depending on quantity of SI glass used in the package.

Post Drill Bake
An annealing bake of the drilled panel is recommended for optimal hole wall performance. Panels should be
racked & baked in a preheated oven at 356ºF (180ºC) for 2-4 hours. Allow the panels to cool at a rate less than
8ºF/min (4.5ºC/min). In many cases a pre-plasma bake can be used to fulfill this recommendation.

Hole Cleaning (Resin Smear Removal)
Plasma desmear or a plasma desmear followed by a mild permanganate desmear is preferred. Solvent swell and
permanganate etch processes can be used but care should be taken to limit the activity and contact times of both
solvent and permanganate baths.

Plasma: Typical desmear conditions
       Temperature                   Gas mixture                        Power                             Time
          80 2C              10%CF4 , 80% O2, 10% N2                  4000 W                          15-20 min


Note: Depending on the amount of resin removal required, a preheat cycle and an oxygen burn cycle for ash
removal may be necessary. Excessive etch-back (> 1.0 mil) of this material is not recommended as it may
adversely affect wicking in the hole wall. See your technical representative for additional information.

Chemical Desmear:
                 Type                         Temp (°F /°C)                                  Time
      Butyl / hydroxide solvent              173 ± 5 / 78 ± 2                             4 - 6 min.
   Alkaline Permanganate oxidizer            175 ± 5 / 79 ± 2                             8 - 12 min.

Note 1: Cyclic amine solvent swellers such as n-methyl pyrolidone (NMP) are not recommended.
Note 2: Control hydroxyl concentration in the permanganate bath below 1.05N (42 g/l for NaOH)
                                                     Confidential




Routing
           Typical Drill Parameters                                 Recommendations
                  Stack Height                                      0.250” (6.25 mm)
                       Tool Size                                      0.093” (2.4 mm)
                   Feed Rate                                        60 IPM (1.5 m/min.)
                        Speed                                            24K RPM



    These guidelines can provide only basic and reference information for PCB fabricators. Because of different
    environment, equipment, tooling and so on, in all instances, the user shall determine suitability in any given
    conditions or applications. For more detailed processing information, please contact with the AGC engineer or
    sales representative.


.




    AGC Inc. 2025-07
    agc-ml.multimaterial@agc.com
Confidential
