Repository: EIDOSDATA/TraceWave-Studio

# PCB 유전율과 적층 자료

수집/정리 기준일: 2026-11-11.

먼저 [전체 자료 안내 엑셀](Excel/00_전체_자료_안내.xlsx)을 연다. 회사별 엑셀은 `Excel/`에 있고, 원문 검색은 [HTML 안내](START_HERE_ko.html)를 사용한다.

- [자료 사용 안내](docs/자료_사용_안내.md): 폴더, 단위, 조건 선택과 내보내기.
- [자료 검토 결과](docs/자료_검토_결과.md): 확인한 범위, 오류/공백, 정리 내역.
- [TraceWave Studio 연결 설계](../../../Code/docs/pcb_material_catalog.md): 사용자 직접 입력, 소재 선택, 제조업체 적층 선택과 현재 구현의 경계.

57,340개 조건별 관측, 36개 회사와 일반 재료 참고 자료 1개 그룹, 1,756개 출처 기록을 보존했다. 새 엑셀은 전체 안내 1개와 회사/참고 자료별 37개로 총 38개다. 행 수는 고유 소재나 독립 측정 수가 아니다. 공식 자료에 값이 있어도 실제 제조 조건과 해석 대역에 맞는지 확인해야 한다.

사람이 보는 엑셀과 프로그램용 JSONL을 분리했다. 원문 PDF/HTML의 바이트는 보존하면서 파일명을 회사와 소재/용도 중심으로 바꿨다. 중복 저장한 데이터 사본은 복구 폴더로 옮겼고 관측 수치는 삭제하지 않았다.

File: 00_REF/PCB RF ANT/05_PCB_Dielectric_Data_2026/search_text/AGC/AGC__N4000-13_SI_AGC_N4000-13SI_Dk_Table__기술자료__RF326__추출텍스트.txt
                                      N4000-13SI® - Dielectric Properties Table

LAMINATE:
                                                              Nominal     Nominal     1      2       2       10        10
 Thickness
              &    Tol.          Construction          RC%   Thickness   Thickness   GHz    GHz     GHz     GHz       GHz
   (inch)
                                                               (inch)       (µm)     Dk     Dk       Df     Dk         Df
   0.0020     ±   0.0005   1   0106                    68%    0.0019        49       2.97   3.05   0.0082   3.02     0.0085
   0.0025     ±   0.0005   1   1080                    58%    0.0026        66       3.08   3.19   0.0077   3.16     0.0080
   0.0030     ±   0.0005   1   1080                    64%    0.0031        79       3.02   3.11   0.0079   3.08     0.0083
   0.0040     ±   0.0005   1   2116                    45%    0.0040       102       3.25   3.38   0.0069   3.35     0.0072
   0.0040     ±   0.0005   2   0106                    68%    0.0039        98       2.97   3.05   0.0082   3.02     0.0085
   0.0045     ±   0.0005   1   1080   +   1     106    62%    0.0045       115       3.03   3.13   0.0079   3.10     0.0082
   0.0050     ±   0.0007   1   2116                    56%    0.0053       135       3.10   3.21   0.0076   3.18     0.0079
   0.0050     ±   0.0007   2   1080                    58%    0.0052       132       3.08   3.19   0.0077   3.16     0.0080
   0.0060     ±   0.0007   2   1080                    64%    0.0062       158       3.02   3.11   0.0079   3.08     0.0083
   0.0070     ±   0.0010   2   1080   +   1     106    60%    0.0071       181       3.05   3.15   0.0078   3.12     0.0081
   0.0080     ±   0.0010   2   2116                    45%    0.0081       205       3.25   3.38   0.0069   3.35     0.0072
   0.0100     ±   0.0010   2   2116                    56%    0.0106       270       3.10   3.21   0.0076   3.18     0.0079
   0.0120     ±   0.0015   3   2116                    45%    0.0121       307       3.25   3.38   0.0069   3.35     0.0072
   0.0140     ±   0.0015   2   2116   +   1     2116   53%    0.0147       372       3.14   3.25   0.0074   3.23     0.0077
   0.0160     ±   0.0015   4   2116                    45%    0.0161       409       3.25   3.38   0.0069   3.35     0.0072
   0.0180     ±   0.0015   2   2116   +   2     2116   51%    0.0187       474       3.16   3.28   0.0073   3.25     0.0076
   0.0210     ±   0.0020   4   2116   +   1     106    57%    0.0232       589       3.09   3.19   0.0076   3.17     0.0079




Page 1 of 2                                                                                                        February 3, 2026
                                              N4000-13SI® - Dielectric Properties Table

 PREPREG:
                                                                          1              2              2              10            10
                                     Thickness        Thickness
      Glass            RC%                                               GHz            GHz            GHz            GHz           GHz
                                      (inches)           (µm)
                                                                         Dk             Dk              Df            Dk             Df
       106             75%             0.0025             64            3.11           2.98          0.0084          2.95          0.0088
      1035             75%             0.0030             76            3.11           2.98          0.0084          2.95          0.0088
      1078             65%             0.0033             83            3.20           3.09          0.0080          3.06          0.0084
      1080             65%             0.0033             83            3.20           3.09          0.0080          3.06          0.0084
      1080             71.0            0.0041            104            3.14           3.02          0.0083          2.99          0.0087
      2013             57%             0.0043            109            3.29           3.19          0.0076          3.17          0.0079
      2116             55%             0.0052            132            3.31           3.22          0.0075          3.19          0.0078




These laminate and prepreg items are representative of available materials. These items and their associated values may not be regularly available and additional
lead times or minimum order quantities could apply. Please contact our office or your local technical representative for assistance with choosing the best material for
your design and application.
                                                                    For More Information:
                                      North America +1.480.967.5600 • Europe +33.5.62.98.52.90 • Asia Pacific +65.686.17117
 Page 2 of 2                                     agc-ml.multimaterial@agc.com • www.agc-multimaterial.com                                            February 3, 2026

File: 00_REF/PCB RF ANT/05_PCB_Dielectric_Data_2026/search_text/AGC/AGC__N4000-13_SI__데이터시트__RF325__추출텍스트.txt
                                              ®
N4000-13 SI
High-Speed Multifunctional Epoxy
Laminate & Prepreg


 Benefits
      •    Low DF and DK
      •    Excellent thickness control for tight tolerance
      •    Support advanced technology PWB designs
      •    Available in a variety of constructions




 Applications
      •    High Speed Storage Networks
      •    Internet Switches / Routing Systems
      •    Wireless Communication Infrastructure
      •    Backplanes



N4000-13 SI® series is an enhanced epoxy resin system engineered to provide both outstanding thermal and high signal
speed/low signal loss properties, using SI® glass for applications that require optimum signal integrity and precise
impedance control, while maintaining high reliability through CAF and thermal resistance.

   Excellent Electrical Properties
    ⚫ Excellent thickness control for tight tolerance impedance applications
    ⚫ Support advanced technology PWB designs
    ⚫ Low DK and DF

     Thermal and Mechanical Properties
     ⚫ Tg > 210°C
     ⚫ Low Z-CTE and proven CAF resistance provide long-term reliability for RF and digital applications
     ⚫ Lead-free assembly compatibility to 245°C *
     ⚫ Long-term reliability

     Signal Integrity Option
     ⚫ SI® glass for enhanced performance in low-loss applications.

     Excellent CAF Performance
     ⚫ CAF resistant materials after high temperature reflow

     High-Tg FR-4 Processing
     ⚫ Processes similar to traditional high Tg FR-4 materials
     ⚫ 90 mins press at 193°C and 275-350 psi

Meets UL 94V-0 and IPC-4101/29, /98, /99 and /101 Specifications
UL file number: E36295


* Lead-free assembly compatibility is design dependent. Contact your local technical representative to review your specific design.
              Properties                        Conditions              Typical Value           Unit              Test Method
 Electrical Properties
                                           @ 2.5 GHz (Split Post
 Dielectric Constant                                                         3.4
                                                  Cavity)
 (50% resin content)
                                            @ 10 GHz (Stripline)             3.2                                IPC-TM-650.2.5.5.5
                                           @ 2.5 GHz (Spilt Post
 Dissipation Factor                                                         0.008
                                                  Cavity)
 (50% resin content)
                                            @ 10 GHz (Stripline)            0.008                               IPC-TM-650.2.5.5.5
                                              C - 96 / 35 / 90               108
 Volume Resistivity                                                                          MΩ - cm           IPC-TM-650.2.5.17.1
                                                E – 24 / 125                 108

                                              C - 96 / 35 / 90               107
 Surface Resistivity                                                                            MΩ             IPC-TM-650.2.5.17.1
                                                E - 24 / 125                 107
 Electric Strength                                                      3.9x104 (1000)     V/mm (V/mil)         IPC-TM-650.2.5.6.2
 Thermal Properties
 *Glass Transition Temperature (Tg)       DMA(°C) (Tan d Peak)               240                 °C            IPC-TM-650.2.4.24.2

                                         Degradation Temp (TGA)
 Degradation Temperature (TGA)                                               350                 °C            IPC-TM-650.2.4.24.6
                                              (5% wt. loss)

                                          Time to delamination @
 T-260                                                                       30+              minutes          IPC-TM-650.2.4.24.1
                                                   260°C
                                          Time to delamination @
 T-288                                                                       10+              minutes          IPC-TM-650.2.4.24.1
                                                   288°C
 Thermal Conductivity                                                       0.294             W/mK                    ASTM E1461

 Mechanical Properties
                                                                                               N/mm
                                               1 oz (35µ) Cu              1.31 (7.9)                             IPC-TM-650.2.4.8
                                                                                             (lbf/inch)
 Peel Strength
                                                                                               N/mm
                                             After Solder Float           1.31 (7.5)                             IPC-TM-650.2.4.8
                                                                                             (lbf/inch)
 X / Y CTE                                   -40°C to + 125°C              10 / 14            ppm/°C            IPC-TM-650.2.4.41
 Z Axis CTE Alpha 1 (50°C to Tg)                                             70               ppm/°C            IPC-TM-650.2.4.24
 Z Axis CTE Alpha 2 (Tg to 260°C)                                            280              ppm/°C            IPC-TM-650.2.4.24
 Z Axis Expansion                              50°C to 260°C                 3.5                 %              IPC-TM-650.2.4.24
                                                                         16.5 / 15.9          GN/m2
 Young’s Modulus (X / Y)
                                                                         (2.4 / 2.3)         (psi x 106)
                                                                                                                  ASTM D3039
 Poisson’s Ratios (X / Y)                                                0.18 / 0.17

 Chemical / Physical Properties
 Moisture Absorption                                                         0.1               wt. %            IPC-TM-650.2.6.2.1
* DMA is the preferred method for measuring Tg - other methods may be less accurate.

    •    All test data provided are typical values and not intended to be specification values. For review of
         critical specification tolerances, please contact a company representative directly
    •    N4000-13 SI can be manufactured in laminate thickness from 2 mil (0.05 mm) and up.
    •    N4000-13 SI is available in most common panel sizes.
    •    Please contact AGC for availability of any other constructions, copper weights glass styles including very
         low profile copper and RTFOIL®




 AGC Inc. 2025-07
 agc-ml.multimaterial@agc.com

File: 00_REF/PCB RF ANT/05_PCB_Dielectric_Data_2026/search_text/AGC/AGC__N4000-13__데이터시트__RF318__추출텍스트.txt
N4000-13
High-Speed Multifunctional Epoxy
Laminate & Prepreg


 Benefits
      •    Low DF and DK
      •    Excellent thickness control for tight tolerance
      •    Support for advanced technology PWB designs
      •    Available in a variety of constructions




 Applications
      •    High Speed Storage Networks
      •    Internet Switches / Routing Systems
      •    Wireless Communication Infrastructure
      •    Backplanes



N4000-13 series is an enhanced epoxy resin system engineered to provide both outstanding thermal and high signal
speed/low signal loss properties for use in high speed storage networks and wireless communication infrastructure.

   Excellent Electrical Properties
    ⚫ Excellent thickness control for tight tolerance impedance applications
    ⚫ Support for advanced technology PWB designs
    ⚫ Low DK and DF

     Thermal and Mechanical Properties
     ⚫ Tg > 210°C
     ⚫ Low Z-CTE and proven CAF resistance provide long-term reliability for RF and digital applications
     ⚫ Lead-free assembly compatibility to 245°C *
     ⚫ Long-term reliability

     Excellent CAF Performance
     ⚫ CAF resistant materials after high temperature reflow

     High-Tg FR-4 Processing
     ⚫ Processes similar to traditional high Tg FR-4 materials
     ⚫ 90 mins press at 193°C and 275-350 psi

Meets UL 94V-0 and IPC-4101/29, /98, /99 and /101 Specifications
UL file number: E36295



* Lead-free assembly compatibility is design dependent. Contact your local technical representative to review your specific design.
              Properties                          Conditions              Typical Value          Unit                 Test Method
 Electrical Properties

 Dielectric Constant                     @ 2.5 GHz (Split Post Cavity)         3.7
 (50% resin content)                         @ 10 GHz (Stripline)              3.6                                 IPC-TM-650.2.5.5.5

 Dissipation Factor                      @ 2.5 GHz (Spilt Post Cavity)        0.009
 (50% resin content)                         @ 10 GHz (Stripline)             0.009                                IPC-TM-650.2.5.5.5
                                                C - 96 / 35 / 90               108
 Volume Resistivity                                                                            MΩ - cm            IPC-TM-650.2.5.17.1
                                                 E – 24 / 125                  107
                                                C - 96 / 35 / 90               107
 Surface Resistivity                                                                             MΩ               IPC-TM-650.2.5.17.1
                                                  E - 24 / 125                 107
 Electric Strength                                                       4.7x104 (1200)     V/mm (V/mil)           IPC-TM-650.2.5.6.2

 Thermal Properties
 *Glass Transition Temperature (Tg)         DMA(°C) (Tan d Peak)               240                °C              IPC-TM-650.2.4.24.2

                                          Degradation Temp (TGA)
 Degradation Temperature (TGA)                                                 350                °C              IPC-TM-650.2.4.24.6
                                               (5% wt. loss)

                                           Time to delamination @
 T-260                                                                         30+             minutes            IPC-TM-650.2.4.24.1
                                                    260°C
                                           Time to delamination @
 T-288                                                                         10+             minutes            IPC-TM-650.2.4.24.1
                                                    288°C
 Thermal Conductivity                                                         0.350             W/mK                  ASTM E1461

 Mechanical Properties
                                                                                                N/mm
                                                 1 oz (35µ) Cu              1.31 (7.9)                              IPC-TM-650.2.4.8
                                                                                              (lbf/inch)
 Peel Strength
                                                                                                N/mm
                                              After Solder Float            1.31 (7.5)                              IPC-TM-650.2.4.8
                                                                                              (lbf/inch)
 X / Y CTE                                     -40°C to + 125°C              10 / 14           ppm/°C              IPC-TM-650.2.4.41
 Z Axis CTE Alpha 1 (50°C to Tg)                                                70             ppm/°C              IPC-TM-650.2.4.24
 Z Axis CTE Alpha 2 (Tg to 260°C)                                              280             ppm/°C              IPC-TM-650.2.4.24
 Z Axis Expansion                               50°C to 260°C                  3.5                %                IPC-TM-650.2.4.24
                                                                           28.5 / 22.4         GN/m2
 Young’s Modulus (X / Y)
                                                                           (4.2 / 3.3)        (psi x 106)
                                                                                                                      ASTM D3039
 Poisson’s Ratios (X / Y)                                                  0.13 / 0.11

 Chemical / Physical Properties
 Moisture Absorption                                                           0.1              wt. %              IPC-TM-650.2.6.2.1
* DMA is the preferred method for measuring Tg - other methods may be less accurate.

    •    All test data provided are typical values and not intended to be specification values. For review of
         critical specification tolerances, please contact a company representative directly
    •    N4000-13 can be manufactured in laminate thickness from 2 mil (0.05 mm) and up.
    •    N4000-13 is available in most common panel sizes.
    •    Please contact AGC for availability of any other constructions, copper weights and glass styles, including
         very low profile copper and RTFOIL®
    •    The resistor foil manufacturer covers the warranty for the copper foil that includes the resistor layer, as
         well as the performance and workability related to the copper foil. Our company does not take
         responsibility for the processing of resistor layers and the performance or workability of the final products.

 AGC Inc. 2025-07
 agc-ml.multimaterial@agc.com

File: 00_REF/PCB RF ANT/05_PCB_Dielectric_Data_2026/search_text/AGC/AGC__N4000-29NF__데이터시트__RF330__추출텍스트.txt
N4000-29NF
Lead Free, High-Tg
No Flow Prepreg
 Benefits
      •   Minimal and consistent resin flow
      •   Excellent Thermal stability, Low Z-axis Expansion
      •   Withstands multiple reflow excursions / repair operations
      •   Good moisture resistance
      •   Compatible for use with Meteorwave products




 Applications
      •   Bonding multilayer epoxy rigid-flex
      •   Bonding adhesiveless epoxy rigid-flex
      •   Attaching heat sinks
      •   Anywhere minimal and uniform resin flow is required




N4000-29NF is a no flow bond ply based on the proven N4000-29 resin system. This high Tg prepreg system provides
performance, versatility, and ease of processing. It is designed for bonding flex circuitry and heat sinks to rigid circuit
boards. N4000-29NF adheres well to most substrates. Its minimal, and consistent, flow is controlled through precise
rheological and prepreg processes.

Thermal and Mechanical Properties
                                                                                       Available Prepreg
     Low Z-axis expansion improves through-hole
                                                              Glass        RC%          *Flow     Thickness      Dk         Df
        reliability
                                                              Style                     (mils)     (inches)    2 GHz      2 GHz
     Excellent for high layer count assemblies
                                                               106          65         50 - 120     0.0017      3.84      0.0194
     Designed to withstand multiple reflow
                                                              1080          61         50 - 120     0.0029      3.94      0.0189
        excursions and repair operations
                                                              * Tested per IPC TM-650 2.3.17.2
     Proven IST testing results
     Exceptional peel strength
     Low Z-CTE
     High Tg and excellent thermal stability
     Improved thermal stability, CAF and moisture                                     Lamination Process
        resistance when compared to traditional FR-4                    Vacuum            A minimum of 28.5” Hg / 1 torr
                                                                                          for 15 minutes before applying
Hybrid Applications                                                                               heat & pressure
     Compatible with all Meteorwave products for hybrid                Heat Rate          8 – 12°F / 4.4 -7°C per minute
        applications to reduce package cost                           Critical Range          150 - 250°F / 70 - 130°C
                                                                         Pressure            200 - 300 psi / 15 - 20 bar
Optimized FR-4 processing                                              Cure Time /          75 minutes @ 365°F / 185°C
     Superior rheology providing consistent controlled                    Temp
                                                                      Cooling Rate       7°F / 4°C per minute or less until
        flow
                                                                                           stack reaches 260°F / 126°C
     75 min press at 185°C and 200-300 psi
                                                                       Breakdown                   130°F / 55°C
Meets UL 94V-0 and IPC-4101/98, /99, /126 and /129 Specifications
UL file number: E36295
              Properties                  Conditions        Typical Value          Unit            Test Method
 Electrical Properties
                                           @ 2 GHz              3.89                            IPC-TM-650.2.5.5.5
 Dielectric Constant
                                           @ 10 GHz             3.81                            IPC-TM-650.2.5.5.5
                                           @ 2 GHz             0.0192
 Dissipation Factor
                                           @ 10 GHz            0.0205
                                        C - 96 / 35 / 90      8.10 x 107
 Volume Resistivity                                                            MΩ - cm         IPC-TM-650.2.5.17.1
                                         E – 24 / 125        1.90 X 108
                                        C - 96 / 35 / 90     5.60 X 106
 Surface Resistivity                                                              MΩ           IPC-TM-650.2.5.17.1
                                          E - 24 / 125        1.80 x 107
 Electric Strength                                          4.2x104 (1100)   V/mm (V/mil)       IPC-TM-650.2.5.6.2

 Thermal Properties
 *Glass Transition Temperature
                                     DMA(°C) (Tan d Peak)        199               °C          IPC-TM-650.2.4.24.3
 (Tg)
                                      Degradation Temp
 Degradation Temperature (TGA)             (TGA)                 350               °C           IPC-TM-650.2.3.40
                                        (5% wt. loss)
                                     Time to delamination                                      IPC-TM-650.2.4.24.1
 T-260                                                          > 60            minutes
                                           @ 260°C
 Thermal Conductivity                                           0.46            W/mK              ASTM E1461

 Mechanical Properties
                                                                                 N/mm
                                         1 oz (35µ) Cu        1.72 (9.8)                         IPC-TM-650.2.4.8
                                                                               (lbf/inch)
 Peel Strength
                                                                                 N/mm
                                       After Solder Float    1.81 (10.1)                         IPC-TM-650.2.4.8
                                                                               (lbf/inch)
 X / Y CTE                             -40°C to + 125°C        12 / 15          ppm/°C          IPC-TM-650.2.4.41
 Z Axis CTE Alpha 1 / Alpha 2 (55%    50°C to Tg / Tg to
                                                              55 / 265          ppm/°C          IPC-TM-650.2.4.24
 RC)                                        260°C
 Z Axis Expansion (43% RC)              50°C to 260°C            3.0               %            IPC-TM-650.2.4.24
                                                             22.6 / 18.2         GN/m   2
 Young’s Modulus (X / Y)
                                                             (3.6 / 2.9)       (psi x 106)
                                                                                                  ASTM D3039
 Poisson’s Ratios (X / Y)                                    0.18 / 0.16

 Chemical / Physical Properties
 Moisture Absorption                                            0.15             wt. %          IPC-TM-650.2.6.2.1
* DMA is the preferred method for measuring Tg - other methods may be less accurate.

    •    All test data provided are typical values and not intended to be specification values. For review of critical
         specification tolerances, please contact a company representative directly
    •    N4000-29NF is available in most common panel sizes.
    •    Please contact AGC for availability of any other constructions or glass styles




 AGC Inc. 2024-08
 agc-ml.multimaterial@agc.com

File: 00_REF/PCB RF ANT/05_PCB_Dielectric_Data_2026/search_text/AGC/AGC__N4000-29_AGC_N4000-29_Dk_Table__기술자료__RF329__추출텍스트.txt
                                      N4000-29 - Dielectric Properties Table

LAMINATE:
                                                              Nominal     Nominal
 Thickness                                                                           2 GHz   2 GHz    10 GHz   10 GHz
              &    Tol.          Construction          RC%   Thickness   Thickness
   (inch)                                                                              Dk      Df       Dk       Df
                                                               (inch)       (µm)
   0.0020     ±   0.0005   1   106                     71%    0.0021        52       3.70    0.0201    3.62    0.0216
   0.0025     ±   0.0005   1   1080                    59%    0.0026        66       4.00    0.0185    3.92    0.0199
   0.0030     ±   0.0005   1   1080                    64%    0.0031        78       3.86    0.0193    3.79    0.0206
   0.0030     ±   0.0005   1   2113                    46%    0.0031        78       4.39    0.0164    4.32    0.0176
   0.0035     ±   0.0005   2   106                     63%    0.0031        79       3.88    0.0191    3.81    0.0205
   0.0035     ±   0.0005   1   2113                    52%    0.0036        92       4.19    0.0175    4.12    0.0188
   0.0040     ±   0.0005   1   2116                    46%    0.0041       103       4.39    0.0164    4.33    0.0176
   0.0040     ±   0.0005   1   106    +   1     1080   61%    0.0043       109       3.94    0.0189    3.86    0.0202
   0.0045     ±   0.0005   1   2116                    51%    0.0046       117       4.23    0.0172    4.16    0.0185
   0.0050     ±   0.0007   1   2116                    55%    0.0051       130       4.11    0.0179    4.04    0.0192
   0.0050     ±   0.0007   1   106    +   1     2113   55%    0.0051       131       4.11    0.0179    4.03    0.0192
   0.0050     ±   0.0007   2   1080                    59%    0.0052       133       4.00    0.0185    3.92    0.0199
   0.0060     ±   0.0007   2   1080                    64%    0.0061       156       3.86    0.0193    3.79    0.0206
   0.0060     ±   0.0007   2   2113                    46%    0.0062       156       4.39    0.0164    4.32    0.0176
   0.0060     ±   0.0007   1   1080   +   1     2113   55%    0.0062       158       4.11    0.0179    4.04    0.0192
   0.0070     ±   0.0010   2   2113                    52%    0.0072       183       4.19    0.0175    4.12    0.0188
   0.0070     ±   0.0010   1   1080   +   1     2116   54%    0.0073       186       4.13    0.0178    4.06    0.0191
   0.0080     ±   0.0010   2   2116                    46%    0.0081       207       4.39    0.0164    4.33    0.0176
   0.0080     ±   0.0010   1   2113   +   1     2116   51%    0.0082       208       4.23    0.0172    4.16    0.0185




Page 1 of 3                                                                                                     June 3, 2026
                                      N4000-29 - Dielectric Properties Table

LAMINATE (Continued):
                                                              Nominal     Nominal
 Thickness                                                                           2 GHz   2 GHz    10 GHz   10 GHz
              &    Tol.          Construction          RC%   Thickness   Thickness
   (inch)                                                                              Dk      Df       Dk       Df
                                                               (inch)       (µm)
   0.0090     ±   0.0010   2   2116                    51%    0.0092       234       4.23    0.0172    4.16    0.0185
   0.0100     ±   0.0010   2   2116                    55%    0.0103       261       4.11    0.0179    4.04    0.0192
   0.0120     ±   0.0015   2   1080   +   1     7628   49%    0.0120       305       4.28    0.0169    4.22    0.0182
   0.0140     ±   0.0015   2   2113   +   1     7628   48%    0.0148       376       4.33    0.0167    4.26    0.0180
   0.0180     ±   0.0015   2   1080   +   2     7628   44%    0.0188       478       4.45    0.0160    4.39    0.0172
   0.0200     ±   0.0025   4   2116                    55%    0.0205       521       4.11    0.0179    4.04    0.0192
   0.0240     ±   0.0025   2   2116   +   2     7628   48%    0.0254       646       4.32    0.0168    4.25    0.0180
   0.0250     ±   0.0025   2   1080   +   3     7628   42%    0.0256       651       4.50    0.0157    4.44    0.0169
   0.0280     ±   0.0025   2   2116   +   3     7628   41%    0.0286       726       4.57    0.0154    4.51    0.0166
   0.0310     ±   0.0040   2   1080   +   4     7628   42%    0.0325       824       4.53    0.0156    4.47    0.0168
   0.0380     ±   0.0040   2   1080   +   5     7628   40%    0.0385       977       4.59    0.0153    4.53    0.0165
   0.0590     ±   0.0050   2   1080   +   8     7628   40%    0.0597       1516      4.58    0.0153    4.52    0.0165
   0.0620     ±   0.0050   2   2113   +   8     7628   42%    0.0640       1626      4.53    0.0156    4.47    0.0168




Page 2 of 3                                                                                                             June 3, 2026
                                              N4000-29 - Dielectric Properties Table

 PREPREG:
                                                                   2             2            10           10
                                  Thickness      Thickness
      Glass           RC%                                         GHz           GHz          GHz          GHz
                                   (inches)         (µm)
                                                                  Dk             Df          Dk            Df
       106            75%          0.0025            62           3.61        0.0206         3.53        0.0221
      1080            65%          0.0032            81           3.84        0.0194         3.76        0.0208
      1080            71%          0.0040           101           3.70        0.0202         3.62        0.0216
      2113            57%          0.0041           105           4.04        0.0183         3.97        0.0196
      2113            61%          0.0047           118           3.94        0.0189         3.86        0.0202
      2116            56%          0.0054           136           4.07        0.0181         4.00        0.0194
      2116            59%          0.0058           148           3.99        0.0186         3.91        0.0199
      7628            44%          0.0077           195           4.45        0.0160         4.38        0.0173




These laminate and prepreg items are representative of available materials. These items and their associated values may not be regularly available and additional
lead times or minimum order quantities could apply. Please contact our office or your local technical representative for assistance with choosing the best material for
your design and application.
                                                                     For More Information:
                                      North America +1.480.967.5600 • Europe +33.5.62.98.52.90 • Asia Pacific +65.686.17117
 Page 3 of 3                                     agc-ml.digital-sales@agc.com • www.agc-multimaterial.com                                                June 3, 2026
