Repository: EIDOSDATA/TraceWave-Studio

# PCB 유전율과 적층 자료

수집/정리 기준일: 2026-11-11.

먼저 [전체 자료 안내 엑셀](Excel/00_전체_자료_안내.xlsx)을 연다. 회사별 엑셀은 `Excel/`에 있고, 원문 검색은 [HTML 안내](START_HERE_ko.html)를 사용한다.

- [자료 사용 안내](docs/자료_사용_안내.md): 폴더, 단위, 조건 선택과 내보내기.
- [자료 검토 결과](docs/자료_검토_결과.md): 확인한 범위, 오류/공백, 정리 내역.
- [TraceWave Studio 연결 설계](../../../Code/docs/pcb_material_catalog.md): 사용자 직접 입력, 소재 선택, 제조업체 적층 선택과 현재 구현의 경계.

57,340개 조건별 관측, 36개 회사와 일반 재료 참고 자료 1개 그룹, 1,756개 출처 기록을 보존했다. 새 엑셀은 전체 안내 1개와 회사/참고 자료별 37개로 총 38개다. 행 수는 고유 소재나 독립 측정 수가 아니다. 공식 자료에 값이 있어도 실제 제조 조건과 해석 대역에 맞는지 확인해야 한다.

사람이 보는 엑셀과 프로그램용 JSONL을 분리했다. 원문 PDF/HTML의 바이트는 보존하면서 파일명을 회사와 소재/용도 중심으로 바꿨다. 중복 저장한 데이터 사본은 복구 폴더로 옮겼고 관측 수치는 삭제하지 않았다.

File: 00_REF/PCB RF ANT/05_PCB_Dielectric_Data_2026/search_text/AGC/AGC__N4000-29_Processing__공정가이드__RF328__추출텍스트.txt
                                                  Confidential




                                 N4000-29
                                  General Processing Guidelines



Lead Free, High Tg                                          • Option 2: Brown oxide with controlled dissolution
                                                            post-treatment.
Multifunctional Epoxy
N4000-29 provides good performance in high-                 • Option 3: Peroxysulfuric oxide alternative.
density multilayer applications while maintaining
standard high-Tg FR-4 processing latitude. It is            Note: The brown oxide deposit should be tested
designed with superior thermal resistance for lead          using a weight loss test. Thick oxide deposits tend
free assembly applications and reduced Z-axis               to yield poor thermal resistance. The oxide deposit
expansion for high layer count PCB designs.                 should not exceed 0.7 mg/cm2.

Material Handling & Storage                                 Inner Layer Drying
Store laminates flat in a dry environment. Do not           Inner layers should be oven dried to remove
bend, scratch or dent laminate.                             absorbed moisture. Absorbed moisture in the inner
Store prepreg flat, with a storage temperature of           layer can affect the curing properties of the
<72° F (<23°C) and ≤50% RH.                                 prepreg.
For extended prepreg storage, reduce storage
temperature to <41° F (<5°C).
Reseal opened bags of unused prepreg.                                                 Recommendations


Copper & Surface Preparation                                                 225°F (110°C) in vertical racks with
Prepare copper surface for photo resist application          Signal layers   minimum 0.5” (12 mm) separations for
according to the following options:                                          30 minutes
The type of copper surface preparation employed              Plane layers
should relate to the foil type as specified below:                           225°F (110°C) in vertical racks with
                                                              and plated
                                                               sub-lam       minimum 0.5” (12 mm) separation for
• Reverse Treat Foil (RTFoil®): Chemical clean                               60 minutes
                                                                layers
followed by a light tack clean.
• Shiny Copper Foil: Chemical and / or Mechanical
                                                            Note: 1) Check with oxide supplier if using DMAB
 clean followed by a light tack clean.
                                                            oxide reducer. Excessive exposure to heat may re-
• Double Treat Foil: Chemical clean followed by a
                                                            oxidize the reduced treatment.
light tack clean.
                                                            2) Baking cores in stacks does not provide an
                                                            effective airflow to remove entrapped moisture
Note: Chemical clean consists of a mild cleaner to
                                                            from the cores and should be avoided.
remove soils followed by a mild acid to remove the
                                                            3) Drying temperatures below 212°F (100°C) are
passivation.
                                                            not effective in removing absorbed moisture from
                                                            the layer.
Bond Enhancing Treatments                                   4) If slip sheets are used to protect layers it is
One of the following options can be used                    important that they not contain wax or silicon
successfully:                                               based materials which can transfer between cores
• Option 1: Brown oxide with DMAB                           and affect adhesion after lamination.
(dimethylamino borane) reduction.
                                                       Confidential




Lay-up
For best results, use inner layers within 2 hours after drying. Rebake inner layers if not used within 24 hours.

Lamination
For best results, fully cure in vacuum assisted hydraulic press

                                                                  Recommendations
                                                A minimum of 28.5” Hg (965 mbars) for 15 minutes
  Vacuum Gauge Pressure
                                                        before applying heat & pressure.
       Heat Up Rate*                                        8 - 12°F (4.4 - 7 °C) per minute
       Critical Range                                          150 – 250°F (70 – 130°C)
          Pressure                                            200 - 300 psi (15 - 20 bar)
                                                    75 minutes @ 365 °F (75 minutes @ 185 °C)
      Cure Time, Temp          (If boards have a significant amount of internal copper planes then cure time may need to be
                                                                          extended)
      Cool Down Rate                       7°F (4°C) per minute or less until stack reaches 260°F (127°C)
        Breakdown                                   After panels have cooled below 130°F (55 °C)

*Note: Heat rise is usually controlled by using an acceptable thermal lagging such as kraft paper or press pads.
Alternately the heat rise can be controlled by ramping the platen temperature about 5 – 10 °F (5 °C) higher than
book temperatures and controlling the heat up rate through the critical temperature range.

Drilling
  Typical Drill Parameters                                        Recommendations
          Drill Sizes               0.012” – 0.018” (0.3 – 0.5 mm)                  0.020” - 0.040” (0.5 – 1.0 mm)
       Surface Speed               325 – 350 SFM (99– 106 m/min.)                  350-375 SFM (106 – 114 m/min.)
          Chip Load               0.7 – 1.2 mils/rev (18 – 31 µm/rev)             1.2 – 2.6 mils/rev (31 – 66 µm/rev)
    Maximum Hit Count                             1200                                         900 – 1200
    Typical Stack Height                   <0.180” (<4.5 mm)                              <0.180” (<4.5 mm)



Drilling parameters should be adjusted depending on hole size, layer count, panel thickness, copper content and
stack height. For specific feed and speed parameters, contact your drill supplier or AGC’S technical
representative. Detailed typical drilling parameters are available for many products. Please contact agc-
ml.multimaterial@agc.com.
                                                       Confidential




Hole Cleaning (Resin Smear Removal)
Most commonly used desmear methods are compatible.

Plasma: Typical desmear conditions
           Temperature                  Gas mixture                    Power                          Time
              80 2C              10%CF4 , 80% O2, 10% N2            4000 W                        20-25 min


Note: Depending on the amount of resin removal required, a preheat cycle and an oxygen burn cycle for ash
removal may be necessary. Following the plasma cycle a permanganate desmear process is desirable to provide
resin texturing. See your technical representative for additional information.

Note: If etch-back (3-point contact) is required, a combination of plasma, followed by a chemical desmear
process, is the preferred method.

Chemical Desmear:
Most solvent swell and permanganate etch processes are suitable. Aggressive solvent swell processes and
double pass chemical desmear processes should be avoided.

                     Type                       Temp (°F /°C)                               Time
          Butyl / hydroxide solvent            173 ± 5 / 78 ± 2                        5 - 8 min.
            Cyclic Amine 50% v/v               170 ± 5 / 77 ± 2                        3 - 5 min.
              Cyclic Amine 100%                130 ± 5 / 54 ± 2                        3 - 5 min.
      Alkaline Permanganate oxidizer           175 ± 5 / 79 ± 2                      10 - 15 min.



Routing
           Typical Drill Parameters                                   Recommendations
                 Stack Height                                         0.250” (6.25 mm)
                   Tool Size                                           0.093” (2.4 mm)
                   Feed Rate                                          60 IPM (1.5 m/min.)
                     Speed                                                 24K RPM



    These guidelines can provide only basic and reference information for PCB fabricators. Because of different
    environment, equipment, tooling and so on, in all instances, the user shall determine suitability in any given
    conditions or applications. For more detailed processing information, please contact an AGC engineer or sales
    representative.


.




    AGC Inc. 2025-07
    agc-ml.multimaterial@agc.com

File: 00_REF/PCB RF ANT/05_PCB_Dielectric_Data_2026/search_text/AGC/AGC__N4000-29__데이터시트__RF327__추출텍스트.txt
N4000-29
Lead Free, High-Tg Materials
Laminate & Prepreg
 Benefits
    •    Excellent Thermal stability, Low Z-axis Expansion
    •    Withstands multiple reflow excursions / repair operations
    •    High Tg
    •    Good moisture resistance
      •    Compatible for use with Meteorwave products



 Applications
      •    Lead-Free Assembly Structures
      •    Large Format Backplanes
      •    High Temp Underhood Automotive
      •    Telecommunications Infrastructure
      •    Data Storage




N4000-29 is an advanced, lead-free, low-CTE, high Tg (185°C by DSC) multifunctional epoxy PCB material with a high Tg, excellent
thermal stability and good moisture resistance. N4000-29 has been designed for use both standard and high-performance, lead-free
applications including lead-free assemblies, large format backplanes, tight tolerance via to via, High I/O count BGA, extreme layer
count multilayers, lead-free DCA, high temperature underhood automotive, telecommunications infrastructure and sophisticated
data storage.

Thermal and Mechanical Properties
    ⚫ Low Z-axis expansion improves through-hole reliability
    ⚫ Excellent for high layer count assemblies
    ⚫ Designed to withstand multiple reflow excursions and repair operations
    ⚫ Proven IST testing results
    ⚫ Exceptional peel strength
    ⚫ Extremely low Z-CTE
    ⚫ High Tg and excellent thermal stability
    ⚫ Improved thermal stability, CAF and moisture resistance when compared to traditional FR-4
    ⚫ CAF Resistant - Providing long term reliability in end products

Hybrid Applications
    ⚫ Compatible with all Meteorwave products for hybrid applications to reduce package cost

Optimized FR-4 processing
    ⚫ Superior rheology providing consistent controlled flow and superior via topography
    ⚫ 75 min press at 185°C and 200-300 psi

Meets UL 94V-0 and IPC-4101/98, /99, /126 and /129 Specifications
UL file number: E36295
                 Properties                    Conditions           Typical Value           Unit               Test Method
 Electrical Properties
                                                @ 2 GHz                 4.23
 Dielectric Constant                                                                                       IPC-TM-650.2.5.5.5
                                                @ 10 GHz                4.16
                                               @ 2.5 GHz                0.015
 Dissipation Factor
                                                @ 10 GHz                0.017
                                             C - 96 / 35 / 90         8.10 x 107
 Volume Resistivity                                                                      MΩ - cm           IPC-TM-650.2.5.17.1
                                               E – 24 / 125           1.90 X 108
                                             C - 96 / 35 / 90         5.60 X 106
 Surface Resistivity                                                                       MΩ              IPC-TM-650.2.5.17.1
                                               E - 24 / 125           1.80 x 107
 Electric Strength                                                  4.2x104 (1100)    V/mm (V/mil)         IPC-TM-650.2.5.6.2
 Thermal Properties
                                          DMA (°C) (Tan d Peak)          199                °C             IPC-TM-650.2.4.24.3
 *Glass Transition Temperature (Tg)
                                                DSC (°C)                 185                °C             IPC-TM-650.2.4.25c

                                         Degradation Temp (TGA)
 Degradation Temperature (TGA)                                           350                °C              IPC-TM-650.2.3.40
                                              (5% wt. loss)
                                         Time to delamination @                                            IPC-TM-650.2.4.24.1
 T-260                                                                  > 60             minutes
                                                  260°C
                                         Time to delamination @                                            IPC-TM-650.2.4.24.1
 T-288                                                                   20              minutes
                                                  288°C
 Thermal Conductivity                                                   0.46             W/mK                 ASTM E1461

 Mechanical Properties
                                              1 oz (35µ) Cu           1.72 (9.8)     N/mm (lbf/inch)        IPC-TM-650.2.4.8
 Peel Strength
                                            After Solder Float       1.81 (10.1)     N/mm (lbf/inch)        IPC-TM-650.2.4.8

 X / Y CTE                                  -40°C to + 125°C           12 / 15           ppm/°C             IPC-TM-650.2.4.41
 Z Axis CTE Alpha 1 / Alpha 2 (55% RC)   50°C to Tg / Tg to 260°C     55 / 265           ppm/°C             IPC-TM-650.2.4.24
 Z Axis Expansion (43% RC)                    50°C to 260°C              3.0                %               IPC-TM-650.2.4.24
                                                                     22.6 / 18.2         GN/m2
 Young’s Modulus (X / Y)
                                                                     (3.6 / 2.9)        (psi x 106)
                                                                                                              ASTM D3039
 Poisson’s Ratios (X / Y)                                            0.18 / 0.16

 Chemical / Physical Properties

 Moisture Absorption                                                    0.15              wt. %            IPC-TM-650.2.6.2.1
* DMA is the preferred method for measuring Tg - other methods may be less accurate.

    •    All test data provided are typical values and not intended to be specification values. For review of critical specification
         tolerances, please contact a company representative directly
    •    N4000-29 can be manufactured in laminate thickness from 2 mil (0.05 mm) and up.
    •    N4000-29 is available in most common panel sizes.
    •    Please contact AGC for availability of any other constructions, copper weights glass styles including
         very low profile copper and RTFOIL®




 AGC Inc. 2024-02
 agc-ml.multimaterial@agc.com

File: 00_REF/PCB RF ANT/05_PCB_Dielectric_Data_2026/search_text/AGC/AGC__N4350-13RF_N4380-13RF_Processing__공정가이드__RF263__추출텍스트.txt
                                                    Confidential




           N4350-13 RF & N4380-13 RF
                                   General Processing Guidelines




Microwave Performance,                                        • Option 2: Brown oxide with controlled dissolution
Modified Epoxy                                                post-treatment.
N4350-13 RF and N4380-13 RF are enhanced epoxy                • Option 3: Peroxysulfuric oxide alternative or white
systems specifically designed for RF and Microwave            (Sn) oxide.
applications that required tightly controlled
electrical properties while also providing the                Note: The brown oxide deposit should be tested
reliability and competitiveness of an epoxy material.         using a weight loss test. Thick oxide deposits tend
                                                              to yield poor thermal resistance. The oxide deposit
                                                              should not exceed 0.4 mg/cm2.
Material Handling & Storage
Store laminates flat in a dry environment. Do not
bend, scratch or dent laminate.                               Inner Layer Drying
Store prepreg flat, with a storage temperature of             Inner layers should be oven dried to remove
<72° F (<23°C) and ≤50% RH.                                   absorbed moisture. Absorbed moisture in the inner
For extended prepreg storage, reduce storage                  layer can affect the curing properties of the
temperature to <41° F (<5°C).                                 prepreg. Conveyorized warm air drying is usually
Reseal opened bags of unused prepreg.                         not effective in removing absorbed moisture from
                                                              the etched layer.
Copper & Surface Preparation
Prepare copper surface for photo resist application                                      Recommendations
according to the following options:
The type of copper surface preparation employed
should relate to the foil type as specified below:                             230°F (110°C) in vertical racks with
                                                               Signal layers   minimum 0.5” (12 mm) separation for
• Reverse Treat Foil (RTFoil®): Chemical clean                                 30 minutes
followed by a light tack clean.                                Plane layers
• Shiny Copper Foil: Chemical and / or Mechanical                              230°F (110°C) in vertical racks with
                                                               and plated
 clean followed by a light tack clean.                           sub-lam       minimum 0.5” (12 mm) separation for
• Double Treat Foil: Chemical clean followed by a                              60 minutes
                                                                  layers
light tack clean.
                                                              Note:
Note: Chemical clean consists of a mild cleaner to
                                                              1) If inner layers are baked horizontally in stacks of
remove soils followed by a mild acid to remove the
                                                              1-2” (25-50mm) extend time to at least 90 minutes.
passivation.
                                                              2) Check with oxide supplier if suing DMAB oxide
                                                              reducer. Excessive exposure to heat may re-oxidize
Bond Enhancing Treatments                                     the reduced treatment.
One of the following options can be used                      3) Drying temperatures below 212°F (100°C) are not
successfully:                                                 effective in removing absorbed moisture from the
• Option 1: Brown oxide with DMAB                             layer.
(dimethylamino borane) reduction.
                                                    Confidential




Lay-up
For best results, use inner layers within 2 hours after drying. Rebake inner layers if not used within 24 hours.

Lamination
For best results, fully cure in vacuum assisted hydraulic press

                                                               Recommendations
                                             A minimum of 28.5” Hg (965 mbars) for 15-30 minutes
  Vacuum Gauge Pressure
                                                        before applying heat & pressure.
       Heat Up Rate*                                       4 - 8°F (2 - 4 °C) per minute
       Critical Range                                       180 – 280°F (80 – 140°C)
          Pressure                                          275 - 350 psi (19 - 25 bar)
      Cure Time, Temp                             90 minutes @ 380 °F (90 minutes @ 193 °C)
      Cool Down Rate                      7ºF (4°C) per minute or less until stack reaches 260°F (127°C)
        Breakdown                                 After panels have cooled below 150°F (65 °C)

*Note: Heat rise is usually controlled by using an acceptable thermal lagging such as kraft paper or press pads.
Alternately the heat rise can be controlled by ramping the platen temperature about 5 – 10 °F (5 °C) higher than
book temperatures and controlling the heat up rate through the critical temperature range.

Drilling
  Typical Drill Parameters                                     Recommendations
          Drill Sizes             0.010” – 0.018” (0.25 – 0.46 mm)              0.020” - 0.040” (0.5 – 1.0 mm)
       Surface Speed              300 – 400 SFM (91– 122 m/min.)               350-450 SFM (107 – 138 m/min.)
          Chip Load              0.5 – 1.5 mils/rev (12 – 38 µm/rev)          1.0 – 2.5 mils/rev (25 - 63 µm/rev)
    Maximum Hit Count                        500 - 1000                                    750 – 1200
    Typical Stack Height           0.045” – 0.100” (1.1 – 2.5 mm)               0.045” – 0.100” (1.1 - 2.5 mm)

Note: Undercut drills are recommended for small hole drills < 0.0185” (0.47 mm). Peck drilling is recommended
for panel thicknesses greater than .100” (2.5mm). Lubricated entry and/or back-up materials may be used to
reduce the heat generation during drilling.

Drilling parameters should be adjusted depending on hole size, layer count, panel thickness, copper content and
stack height. For specific feed and speed parameters, contact your drill supplier or AGC’S technical
representative. Detailed typical drilling parameters are available for many products. Please contact us at agc-
ml.multimaterial@agc.com.


Post Drill Bake
An annealing bake of the drilled panel is recommended for optimal hole wall performance. Panels should be
baked in a preheated oven at 356ºF (180ºC) for 2-4 hours. Allow the panels to cool at a rate less than 8ºF/min
(4.5ºC/min).
                                                       Confidential




Hole Cleaning (Resin Smear Removal)
Plasma desmear or a plasma desmear followed by a mild permanganate desmear is preferred. Solvent swell and
permanganate etch processes can be used but care should be taken to limit the activity and contact times of both
solvent and permanganate baths.

Plasma: Typical desmear conditions
           Temperature                  Gas mixture                    Power                          Time
              80 2C              10%CF4 , 80% O2, 10% N2            4000 W                        15-20 min


Note: Depending on the amount of resin removal required, a preheat cycle and an oxygen burn cycle for ash
removal may be necessary. Excessive etch-back (> 1.0 mil) of this material is not recommended as it may
adversely affect wicking in the hole wall. See your technical representative for additional information.

Chemical Desmear:
                        Type                    Temp (°F /°C)                               Time
          Butyl / hydroxide solvent            173 ± 5 / 78 ± 2                        4 - 6 min.
      Alkaline Permanganate oxidizer           175 ± 5 / 79 ± 2                       8 - 12 min.

Note 1: Cyclic amine solvent swellers such as n-methyl pyrolidone (NMP) are not recommended.
Note 2: Control hydroxyl concentration in the permanganate bath below 1.05N (42 g/l for NaOH)

Routing
           Typical Drill Parameters                                   Recommendations
                  Stack Height                                        0.250” (6.25 mm)
                       Tool Size                                       0.093” (2.4 mm)
                   Feed Rate                                          60 IPM (1.5 m/min.)
                        Speed                                              24K RPM

Note : When V-scoring, please ensure that care is used when removing the break away tabs to avoid damaging
the PCB.



    These guidelines can provide only basic and reference information for PCB fabricators. Because of different
    environment, equipment, tooling and so on, in all instances, the user shall determine suitability in any given
    conditions or applications. For more detailed processing information, please contact with the AGC engineer or
    sales representative.


.




    AGC Inc. 2025-07
    agc-ml.multimaterial@agc.com

File: 00_REF/PCB RF ANT/05_PCB_Dielectric_Data_2026/search_text/AGC/AGC__N4350-13RF__데이터시트__RF262__추출텍스트.txt
N4350-13 RF
Microwave Performance, Modified Epoxy
Laminate & Prepreg


 Benefits
     •    Advanced Electrical Performance
     •    Stable dielectric performance over a wide frequency range
     •    Can be used for both RF and digital layers in hybrid multilayer
     •    Available in a variety of constructions




 Applications
     •    802.11 a, b and g Antennas
     •    Automotive
     •    Telecommunications
     •    High Speed Computing
     •    Commercial RF Applications


N4350-13 RF enhanced epoxy resin system is specifically engineered to provide a unique solution for design applications
that demand outstanding thermal properties, tight dielectric constant tolerance and low signal loss properties. N4350-13
RF combines tightly controlled RF electrical properties with the mechanical reliability and competitive advantages of a FR-4
material.

   Tightly Controlled Electrical Properties
     Consistency in performance-sensitive applications
     Suitable for high-layer count sophisticated PWB, RF and Antenna designs
     Can be used for both the RF and the digital layers in hybrid multilayer applications

    Thermal and Mechanical Properties
     Tg > 210°C
     Lead-free assembly compatibility
     Good Peel Strength
     Excellent IST performance

    N4000-13 based material
     Industry standard material providing years of usage data
     Does not use expensive and abrasive ceramic fillers

    Excellent CAF Performance
     Long term reliability in end products

    High-Tg FR-4 Processing
     Ease of processing though more conventional processes
     90 minutes press at 193°C and 275-350 psi.
     Will adhere to most epoxy prepregs and bond plies

Meets UL 94V-0 and IPC-4101/29 Specifications
UL file number: E36295
               Properties                        Conditions             Typical Value           Unit                 Test Method
 Electrical Properties

 Dielectric Constant                              @ 10 GHz                   3.5                                 IPC-TM-650.2.5.5.5

 Dissipation Factor                               @ 10 GHz                  0.009                                IPC-TM-650.2.5.5.5

                                               C - 96 / 35 / 90              108
 Volume Resistivity                                                                          MΩ - cm             IPC-TM-650.2.5.17.1
                                                E – 24 / 125                 107
                                               C - 96 / 35 / 90              107
 Surface Resistivity                                                                           MΩ                  IPC-TM-650.2.5.17.1
                                                 E - 24 / 125                107

 Electric Strength                                                     4.7x104 (1200)     V/mm (V/mil)           IPC-TM-650.2.5.6.2

 Thermal Properties
 *Glass Transition Temperature (Tg)        DMA (°C) (Tan d Peak)             240                °C               IPC-TM-650.2.4.24.2

                                          Degradation Temp (TGA)
 Degradation Temperature (Td)                                                350                °C               IPC-TM-650.2.4.24.6
                                               (5% wt. loss)

                                          Time to delamination @
 T-260                                                                       30+             minutes             IPC-TM-650.2.4.24.1
                                                   260°C

 Thermal Conductivity                                                       0.35              W/mK                  ASTM E1461

 Mechanical Properties
                                                1 oz (35µ) Cu             1.31 (7.9)     N/mm (lb/inch)           IPC-TM-650.2.4.8
 Peel Strength
                                              After Solder Float          1.31 (7.5)     N/mm (lb/inch)           IPC-TM-650.2.4.8

 X / Y CTE                                    -40°C to + 125°C             10 / 14           ppm/°C              IPC-TM-650.2.4.41

 Z Axis Expansion                              50°C to 260°C                 3.5                %                IPC-TM-650.2.4.24

 Chemical / Physical Properties

 Moisture Absorption                                                         0.1              wt. %
* DMA is the preferred method for measuring Tg - other methods may be less accurate.

    •    All test data provided are typical values and not intended to be specification values. For review of
         critical specification tolerances, please contact a company representative directly
    •    N4350-13RF can be manufactured in laminate thickness from 2 mil (0.05 mm) and up.
    •    N4350-13RF is available in most common panel sizes.
    •    Please contact AGC for availability of any other constructions, copper weights glass styles including
         very low profile copper and RTFOIL®




 AGC Inc. 2024-11
 agc-ml.multimaterial@agc.com

File: 00_REF/PCB RF ANT/05_PCB_Dielectric_Data_2026/search_text/AGC/AGC__N4380-13RF__데이터시트__RF264__추출텍스트.txt
N4380-13 RF
Microwave Performance, Modified Epoxy
Laminate & Prepreg

 Benefits
     •    Advanced Electrical Performance
     •    Stable dielectric performance over a wide frequency
          range
     •    Can be used for both RF and digital layers in hybrid
          multilayer
     •    Available in a variety of constructions



 Applications
     •    802.11 a, b and g Antennas
     •    Automotive
     •    Telecommunications
     •    High Speed Computing
     •    Commercial RF Applications


N4380-13 RF enhanced epoxy resin system is specifically engineered to provide a unique solution for design applications
that demand outstanding thermal properties, tight dielectric constant tolerance and low signal loss properties. N4380-13
RF combines tightly controlled RF electrical properties with the mechanical reliability and competitive advantages of a FR-4
material.

   Tightly Controlled Electrical Properties
     Consistency in performance-sensitive applications
     Suitable for high-layer count sophisticated PWB, RF and Antenna designs
     Can be used for both the RF and the digital layers in hybrid multilayer applications

    Thermal and Mechanical Properties
     Tg > 210°C
     Lead-free assembly compatibility
     Good Peel Strength
     Excellent IST performance

    N4000-13 based material
     Industry standard material providing years of usage data
     Does not use expensive and abrasive ceramic fillers

    Excellent CAF Performance
     Long term reliability in end products

    High-Tg FR-4 Processing
     Ease of processing though more conventional processes
     90 minutes press at 193°C and 275-350 psi.
     Will adhere to most epoxy prepregs and bond plies

Meets UL 94V-0 and IPC-4101/29 Specifications
UL file number: E36295
              Properties                      Conditions             Typical Value              Unit                 Test Method
 Electrical Properties

 Dielectric Constant                          @ 10 GHz                   3.80                                    IPC-TM-650.2.5.5.5

 Dissipation Factor                           @ 10 GHz                   0.009                                   IPC-TM-650.2.5.5.5

                                           C - 96 / 35 / 90               108
 Volume Resistivity                                                                          MΩ - cm             IPC-TM-650.2.5.17.1
                                             E – 24 / 125                 107
                                           C - 96 / 35 / 90               107
 Surface Resistivity                                                                           MΩ                IPC-TM-650.2.5.17.1
                                             E - 24 / 125                 107

 Electric Strength                                                  4.7x104 (1200)        V/mm (V/mil)           IPC-TM-650.2.5.6.2

 Thermal Properties
                                          DMA (°C) (Tan d
 *Glass Transition Temperature (Tg)                                       240                   °C               IPC-TM-650.2.4.24.2
                                              Peak)
                                         Degradation Temp
 Degradation Temperature (Td)                 (TGA)                       350                   °C               IPC-TM-650.2.4.24.6
                                           (5% wt. loss)
                                        Time to delamination
 T-260                                                                    30+                minutes             IPC-TM-650.2.4.24.1
                                              @ 260°C

 Thermal Conductivity                                                    0.35                 W/mK                  ASTM E1461

 Mechanical Properties
                                            1 oz (35µ) Cu              1.31 (7.9)        N/mm (lb/inch)           IPC-TM-650.2.4.8
 Peel Strength
                                          After Solder Float           1.31 (7.5)        N/mm (lb/inch)           IPC-TM-650.2.4.8

 X / Y CTE                                 -40°C to + 125°C             10 / 14              ppm/°C              IPC-TM-650.2.4.41

 Z Axis Expansion                           50°C to 260°C                 3.5                   %                IPC-TM-650.2.4.24

 Chemical / Physical Properties

 Moisture Absorption                                                      0.1                 wt. %
* DMA is the preferred method for measuring Tg - other methods may be less accurate.

    •    All test data provided are typical values and not intended to be specification values. For review of
         critical specification tolerances, please contact a company representative directly
    •    N4380-13RF can be manufactured in laminate thickness from 2 mil (0.05 mm) and up.
    •    N4380-13RF is available in most common panel sizes.
    •    Please contact AGC for availability of any other constructions, copper weights glass styles including
         very low profile copper and RTFOIL®




 AGC Inc. 2024-11
 agc-ml.multimaterial@agc.com

File: 00_REF/PCB RF ANT/05_PCB_Dielectric_Data_2026/search_text/AGC/AGC__N5000_AGC_N5000_Dk_Table__기술자료__RF267__추출텍스트.txt
                                            N5000 - Dielectric Properties Table
                                             AMMA Manufacturing Location
LAMINATE (Available from AGC U.S. manufacturing location – AMMA):
                                                                 Nominal      Nominal     1      1     2.5     10
 Thickness
              &    Tol.           Construction          RC%     Thickness    Thickness   MHz    GHz    GHz    GHz
   (inch)
                                                                  (inch)        (µm)     Dk     Dk     Dk     Dk
   0.0020     ±   0.0005    1    106                    63%         0.0017      42       3.60   3.46   3.41   3.38
   0.0027     ±   0.0005    1   1080                    57%         0.0027      68       3.73   3.60   3.50   3.47
   0.0030     ±   0.0005    1   1080                    63%         0.0032      81       3.60   3.47   3.41   3.38
   0.0035     ±   0.0005    2    106                    63%         0.0033      85       3.60   3.46   3.41   3.38
   0.0040     ±   0.0005    1    106    +   1    1080   56%         0.0040     102       3.75   3.61   3.51   3.48
   0.0040     ±   0.0005    1   2116                    46%         0.0043     110       4.05   3.92   3.71   3.70
   0.0045     ±   0.0005    1   2116                    47%         0.0045     115       4.01   3.87   3.68   3.66
   0.0050     ±   0.0007    1   1080    +   1    1080   55%         0.0050     128       3.79   3.65   3.54   3.51
   0.0050     ±   0.0007    1   2113    +   1    106    53%         0.0053     135       3.82   3.69   3.56   3.53
   0.0060     ±   0.0007    1   1080    +   1    2113   53%         0.0063     160       3.84   3.71   3.57   3.55
   0.0060     ±   0.0007    1   2116    +   1    106    51%         0.0062     157       3.89   3.76   3.60   3.58
   0.0070     ±   0.0010    2   2113                    50%         0.0073     184       3.93   3.80   3.63   3.61
   0.0080     ±   0.0010    2   1080    +   1    2113   54%         0.0090     229       3.81   3.68   3.55   3.52
   0.0080     ±   0.0010    1   2116    +   1    2113   48%         0.0081     207       3.97   3.84   3.66   3.64
   0.0090     ±   0.0010    2   2116                    47%         0.0090     230       4.01   3.87   3.68   3.66
   0.0100     ±   0.0010    2   1080    +   1    2116   56%         0.0109     277       3.76   3.63   3.52   3.49
   0.0100     ±   0.0010    2   2116    +   1    106    49%         0.0107     272       3.94   3.80   3.64   3.61
   0.0120     ±   0.0015    2   1080    +   1    7628   46%         0.0126     319       4.04   3.90   3.70   3.69
   0.0140     ±   0.0015    2   2113    +   1    7628   44%         0.0144     367       4.11   3.97   3.75   3.73
   0.0160     ±   0.0015    2   2116    +   1    7628   43%         0.0162     412       4.13   3.99   3.76   3.75


Page 1 of 5                                                                                                   October 12, 2026
                                               N5000 - Dielectric Properties Table
                                                AMMA Manufacturing Location
Laminate (continued):
                                                                    Nominal     Nominal       1      1     2.5       10
 Thickness                         Construction
               &    Tol.                                    RC%    Thickness   Thickness     MHz    GHz    GHz      GHz
   (inch)
                                                                     (inch)       (µm)       Dk     Dk     Dk       Dk
   0.0180      ±   0.0015   2     7628   +     1     2116   41%     0.0189       480         4.22   4.08   3.82     3.81
   0.0200      ±   0.0025   2     2113   +     2     7628   42%     0.0216       549         4.17   4.03   3.79     3.77
   0.0210      ±   0.0025   3     7628                      39%     0.0216       547         4.29   4.15   3.87     3.86
   0.0240      ±   0.0025   3     2113   +     2     7628   43%     0.0253       641         4.13   3.99   3.76     3.75
   0.0280      ±   0.0025   2     2116   +     3     7628   41%     0.0302       768         4.22   4.08   3.82     3.81
   0.0394      ±   0.0040   2     1080   +     5     7628   40%     0.0406       1031        4.24   4.10   3.84     3.82
   0.0440      ±   0.0050   6     7628   +     1     2113   39%     0.0467       1187        4.26   4.12   3.85     3.84
   0.0590      ±   0.0050   2     1080   +     8     7628   40%     0.0629       1596        4.24   4.10   3.84     3.82



PREPREG (Available from AGC U.S. manufacturing location - AMMA):
                                                             1        1         2.5         10
                             Thickness       Thickness
    Glass          RC%                                      MHz      GHz        GHz        GHz
                              (inches)          (µm)
                                                            Dk       Dk         Dk         Dk
     106           76%          0.0028          71          3.32     3.19       3.22       3.18
     1080          65%          0.0035          88          3.55     3.41       3.37       3.34
     2113          58%          0.0046         117          3.71     3.57       3.48       3.45
     2116          54%          0.0054         138          3.81     3.68       3.55       3.52
     7628          44%          0.0082         208          4.10     3.97       3.74       3.73




Page 2 of 5                                                                                                       October 12, 2026
                                            N5000 - Dielectric Properties Table
                                             AMMS Manufacturing Location
LAMINATE (Available from AGC Singapore manufacturing location – AMMS):
                                                                 Nominal     Nominal     1      1     2.5     10
 Thickness
              &    Tol.           Construction          RC%     Thickness   Thickness   MHz    GHz    GHz    GHz
   (inch)
                                                                  (inch)       (µm)     Dk     Dk     Dk     Dk
   0.0020     ±   0.0005    1    106                    68%      0.0019        49       3.48   3.35   3.33   3.29
   0.0027     ±   0.0005    1   1080                    57%      0.0026        66       3.73   3.60   3.50   3.47
   0.0030     ±   0.0005    1   1080                    63%      0.0032        80       3.59   3.46   3.40   3.37
   0.0035     ±   0.0005    2    106                    63%      0.0033        83       3.59   3.46   3.40   3.37
   0.0040     ±   0.0005    1    106   +    1    1080   56%      0.0039        99       3.75   3.61   3.51   3.48
   0.0040     ±   0.0005    1   2116                    45%      0.0041       104       4.09   3.95   3.73   3.72
   0.0045     ±   0.0005    1   2116                    48%      0.0044       113       3.99   3.86   3.67   3.65
   0.0050     ±   0.0007    1   1080   +    1    1080   55%      0.0049       124       3.79   3.66   3.54   3.51
   0.0050     ±   0.0007    1   2113   +    1    106    54%      0.0052       132       3.81   3.68   3.55   3.53
   0.0060     ±   0.0007    1   1080   +    1    2113   53%      0.0062       157       3.84   3.71   3.57   3.55
   0.0060     ±   0.0007    1   2116   +    1    106    51%      0.0061       154       3.88   3.75   3.60   3.57
   0.0070     ±   0.0010    2   2113                    50%      0.0072       182       3.92   3.78   3.62   3.60
   0.0080     ±   0.0010    2   1080   +    1    2113   54%      0.0088       224       3.81   3.67   3.55   3.52
   0.0080     ±   0.0010    1   2116   +    1    2113   49%      0.0080       204       3.96   3.82   3.65   3.63
   0.0090     ±   0.0010    2   2116                    48%      0.0089       225       3.99   3.86   3.67   3.65
   0.0100     ±   0.0010    2   1080   +    1    2116   56%      0.0107       273       3.75   3.62   3.51   3.48
   0.0100     ±   0.0010    2   2116   +    1    106    50%      0.0105       267       3.93   3.79   3.63   3.61
   0.0120     ±   0.0015    3   2116                    45%      0.0123       313       4.09   3.95   3.73   3.72
   0.0140     ±   0.0015    4   2113                    47%      0.0133       337       4.01   3.87   3.68   3.66
   0.0150     ±   0.0015    2   2116   +    2    2113   46%      0.0148       377       4.05   3.92   3.71   3.69


Page 3 of 5                                                                                                  October 12, 2026
                                             N5000 - Dielectric Properties Table
                                              AMMS Manufacturing Location
Laminate (Continued) (Available from AGC Singapore manufacturing location - AMMS):
                                                                     Nominal     Nominal     1      1     2.5       10
 Thickness                        Construction
              &     Tol.                                   RC%      Thickness   Thickness   MHz    GHz    GHz      GHz
   (inch)
                                                                      (inch)       (µm)     Dk     Dk     Dk       Dk
   0.0160      ±   0.0015   4    2116                      45%       0.0164          417    4.09   3.95   3.73     3.72
   0.0180      ±   0.0015   4    2116   +    1    106      47%       0.0184          466    4.02   3.88   3.69     3.67
   0.0200      ±   0.0025   5    2116                      45%       0.0205          521    4.09   3.95   3.73     3.72
   0.0210      ±   0.0025   2    2116   +    3    2116     46%       0.0212          538    4.05   3.91   3.71     3.69
   0.0240      ±   0.0025   6    2116                      45%       0.0246          626    4.09   3.95   3.73     3.72
   0.0280      ±   0.0025   7    2116                      45%       0.0287          730    4.09   3.95   3.73     3.72
   0.0290      ±   0.0025   4    2116   +    3    2116     46%       0.0297          755    4.04   3.91   3.71     3.69
   0.0370      ±   0.0040   2    2116   +    7    2116     45%       0.0376          955    4.06   3.93   3.72     3.70
   0.0400      ±   0.0040   10   2116                      45%       0.0411          1043   4.09   3.95   3.73     3.72
   0.0440      ±   0.0050   11   2116                      45%       0.0452          1147   4.09   3.95   3.73     3.72
   0.0490      ±   0.0050   12   2116                      45%       0.0493          1251   4.09   3.95   3.73     3.72
   0.0570      ±   0.0050   2    2116   +    12   2116     45%       0.0581          1477   4.07   3.94   3.72     3.71
   0.0600      ±   0.0050   15   2116                      45%       0.0616          1564   4.09   3.95   3.73     3.72
   0.0620      ±   0.0050   2    2116   +    13   2116     45%       0.0622          1581   4.07   3.94   3.72     3.71




Page 4 of 5                                                                                                      October 12, 2026
                                                    N5000 - Dielectric Properties Table
                                                     AMMS Manufacturing Location
 PREPREG (Available from AGC Singapore manufacturing location - AMMS):
                                                                   1             1           2.5           10
                                  Thickness      Thickness
      Glass           RC%                                         MHz           GHz          GHz          GHz
                                   (inches)         (µm)
                                                                  Dk            Dk           Dk           Dk
       106            76%          0.0027            69           3.32         3.19          3.22         3.18
      1080            65%          0.0034            86           3.55         3.41          3.37         3.34
      2113            58%          0.0045           114           3.71         3.57          3.48         3.45
      2116            45%          0.0042           106           4.07         3.93          3.72         3.71
      2116            48%          0.0045           114           3.98         3.84          3.66         3.64
      2116            54%          0.0053           134           3.81         3.68          3.55         3.52




These laminate and prepreg items are representative of available materials. These items and their associated values may not be regularly available and additional
lead times or minimum order quantities could apply. Please contact our office or your local technical representative for assistance with choosing the best material for
your design and application.
                                                                    For More Information:
                                      North America +1.480.967.5600 • Europe +33.5.62.98.52.90 • Asia Pacific +65.686.17117
 Page 5 of 5                                     agc-ml.multimaterial@agc.com • www.agc-multimaterial.com                                            October 12, 2026
