Repository: EIDOSDATA/TraceWave-Studio

# PCB 유전율과 적층 자료

수집/정리 기준일: 2026-11-11.

먼저 [전체 자료 안내 엑셀](Excel/00_전체_자료_안내.xlsx)을 연다. 회사별 엑셀은 `Excel/`에 있고, 원문 검색은 [HTML 안내](START_HERE_ko.html)를 사용한다.

- [자료 사용 안내](docs/자료_사용_안내.md): 폴더, 단위, 조건 선택과 내보내기.
- [자료 검토 결과](docs/자료_검토_결과.md): 확인한 범위, 오류/공백, 정리 내역.
- [TraceWave Studio 연결 설계](../../../Code/docs/pcb_material_catalog.md): 사용자 직접 입력, 소재 선택, 제조업체 적층 선택과 현재 구현의 경계.

57,340개 조건별 관측, 36개 회사와 일반 재료 참고 자료 1개 그룹, 1,756개 출처 기록을 보존했다. 새 엑셀은 전체 안내 1개와 회사/참고 자료별 37개로 총 38개다. 행 수는 고유 소재나 독립 측정 수가 아니다. 공식 자료에 값이 있어도 실제 제조 조건과 해석 대역에 맞는지 확인해야 한다.

사람이 보는 엑셀과 프로그램용 JSONL을 분리했다. 원문 PDF/HTML의 바이트는 보존하면서 파일명을 회사와 소재/용도 중심으로 바꿨다. 중복 저장한 데이터 사본은 복구 폴더로 옮겼고 관측 수치는 삭제하지 않았다.

File: 00_REF/PCB RF ANT/05_PCB_Dielectric_Data_2026/search_text/AGC/AGC__N5000_Processing__공정가이드__RF266__추출텍스트.txt
                              General Processing Guidelines

                                                   N5000
                                                    BT Epoxy


Purpose
These guidelines can provide only basic and reference information for PCB fabricators. Because of different
environment, equipment, tooling, etc., the user shall determine suitability in any given conditions or applications. For
more detailed processing information, please contact your local AGC technical service engineer or sales representative.


Material Handling & Storage
Store laminates flat in a dry environment. Do not bend, scratch, or dent laminate. Store prepreg flat, in a cool, dry environment
per IPC-4101E Condition 2 [less than 72°F (23°C) and 50% RH]. For extended shelf life, store per IPC-4101E Condition 1 [less
than 5°C (41°F)]. Reseal opened bags of unused prepreg.


Copper & Surface Preparation
Prepare copper surface for photo resist application using standard chemistries and techniques.


Bond Enhancing Treatments
One of the following options can be used successfully:
• Option 1: Oxide alternative based on sulfuric-peroxide etch.
• Option 2: Brown oxide with controlled dissolution post-treatment.
• Option 3: Modified brown oxide with DMAB (dimethylamino borane) reduction. To use DMAB successfully, oxide
weight gain should be .12 ± .03 mg / cm2.

Note: The brown oxide deposit should be tested using a weight loss test. Thick oxide deposits tend to yield poor
thermal resistance. The oxide deposit should not exceed 0.4 mg/cm2.


Inner Layer & Sub-assembly Drying
Inner layers should be oven dried to remove adsorbed moisture prior to re-lamination. Adsorbed moisture in the inner layer
can affect the curing properties of the prepreg. Conveyorized warm air drying is usually not effective in removing adsorbed
moisture from the etched layer. Consult your oxide supplier for inner layer baking conditions so as to not reduce the intended
adhesion properties.


                                                                  Best Practice Recommendations

            Signal layers             230°F (110°C) in vertical racks with minimum 0.5” (12mm) separation for 60 minutes

 Plane layers and sub-assemblies      230°F (110°C) in vertical racks with minimum 0.5” (12mm) separation for 60 minutes


Inner Layer Drying Notes:
For best results, use inner layers within 2 hours after drying. Rebake inner layers if not used within 24 hours. Baking cores in
stacks does not provide an effective airflow to remove entrapped moisture from the cores and should be avoided. Post oxide
baking is also recommended for each sub-assembly before relamination. The same recommendations outlined above should
be followed. Cores and sub-assemblies greater than 100 mils (2.54mm) thick may require additional baking time.
Lamination
For best results, fully cure in vacuum assisted hydraulic press.

                                                                       Recommendations
                                  A minimum of 28.5” Hg (965 mbars) for 15 minutes. Do not apply heat or pressure prior
   Vacuum Gauge Pressure
                                           to vacuum dwell time. Maintain vacuum throughout press cycle.
        Heat Up Rate[1]                                          5 - 12°F (3 - 7°C) per minute
         Critical Range                                             180 - 280°F (80 - 140°C)
          Pressure[2]                                              200 - 350 psi (14 - 24 bar)
                                             Single Stage: Apply pressure immediately after vacuum dwell time.
      Single / Dual Stage
                                      Dual Stage: Apply full pressure after vacuum dwell time and prior to 150°F (65°C).
       Cure Time, Temp                                           >90 minutes @ 375°F (190°C)
       Cool Down Rate                           <7°F (4°C) per minute or less until stack reaches 260°F (127°C)
          Breakdown                                     After panels have cooled below 150°F (65 °C)

Lamination Notes:
[1] Heat rise is usually controlled by using an acceptable thermal lagging such as kraft paper or press pads. Alternately the heat
rise can be controlled by ramping the platen temperature about 5 - 10°F (5°C) higher than book temperatures and controlling
the heat up rate through the critical temperature range.
[2] Lamination pressure is based on 1/2oz and 1oz copper. Heavier copper weights may require higher pressure.


Drilling
   Typical Drill Parameters                                            Recommendations
           Drill Sizes              0.010” - 0.020” (0.30 - 0.50 mm)                 0.020” - 0.040” (0.50 - 1.0 mm)
        Surface Speed               375 - 450 SFM (115 - 137 m/min)                 400-500 SFM (122 - 152 m/min)
          Chip Load                0.5 - 1.5 mils/rev (12 - 38 µm/rev)             1.0 - 2.0 mils/rev (25 - 51 µm/rev)
     Maximum Hit Count                          800 - 1200                                       1200 - 1500
     Typical Stack Height             0.120” - 0.180” (3.0 - 4.5 mm)                  0.120” - 0.180” (3.0 - 4.5 mm)

Drilling Notes:
Drilling parameters should be adjusted depending on hole size, layer count, panel thickness, copper content and stack height.
For specific feed and speed parameters, contact your drill supplier or AGC’s technical representative. Detailed typical drilling
parameters are available for many products. Please contact www.agc-ml.info-maltimaterial@agc.com.
Hole Cleaning (Resin Smear Removal)
Most commonly used desmear methods are compatible. Plasma desmear, followed by a short immersion in a
permanganate oxidizer is the preferred method for resin smear removal and etch back of hole walls.

Plasma Desmear: Typical desmear conditions
         Temperature                      Gas mixture                       Power                          Time
            80 2C                  10%CF4 , 80% O2, 10% N2                4000 W                    25 - 30 mins

Plasma Note: Depending on the amount of resin removal required, a preheat cycle and an oxygen burn cycle for ash removal
may be necessary. Due to variations in plasma equipment, process times and equipment settings should be evaluated.

Chemical Desmear:
A solvent swell and permanganate oxidizer can also be used for removal of drill smear. This method is not
recommended for etch-back as aggressive attack of the resin can result in damage to the hole wall.
                    Type                                Temperature                                 Time
            Cyclic Amine 100%                        130 ± 5°F (54 ± 2°C)                         5 - 7 mins
           Cyclic Amine 50% v/v                      170 ± 5°F (77 ± 2°C)                         5 - 7 mins
        Butyl / hydroxide solvent                    173 ± 5°F (78 ± 2°C)                         5 - 7 mins
    Alkaline Permanganate oxidizer                   175 ± 5°F (79 ± 2°C)                        12 - 15 mins




Routing
         Typical Drill Parameters                                           Recommendations
                Stack Height                                                  0.250” (6 mm)
                   Tool Size                                                 0.093” (2.4 mm)
                  Feed Rate                                                 60 IPM (1.5 m/min)
                    Speed                                                       24K RPM




 These guidelines can provide only basic and reference information for PCB fabricators. Because of different
 environment, equipment, tooling, etc., the user shall determine suitability in any given conditions or applications. For
 more detailed processing information, please contact your local AGC technical service engineer or sales representative.



 AGC Inc. 2026-03
 agc-ml.info-maltimaterial@agc.com

File: 00_REF/PCB RF ANT/05_PCB_Dielectric_Data_2026/search_text/AGC/AGC__N5000__데이터시트__RF265__추출텍스트.txt
N5000
BT Epoxy
Laminate & Prepreg

 Benefits
    • BT Resin Chemistry, Low Dk/Df
    • Suitable for Lead-Free Processing
    • BT / Epoxy Blend for Improved Processing
    • CAF Resistant and Low Z-CTE




 Applications
     •    Fine-Line and High Density PCBs
     •    Backplanes
     •    Surface-Mount and BGA Multilayers
     •    MCM-Ls / Direct Chip Attach
     •    Wireless Communications




N5000 BT epoxy laminate and prepreg provides superior electrical properties for high density aviation, aerospace and
commercial boards which require close thickness tolerance and the ability to withstand the stress of multiple soldering
excursions and repeated chemical exposure.

BT Resin Chemistry
     BT (bismaleimide triazine) provides low Dk and Df values and overall superior electrical properties

Excellent Reliability and Performance
     Suitable for lead-free assembly applications and designs
     Tg 185°C by DSC
     Low Dk and Df
     Reduced X/Y and Z-Axis expansion

CAF Resistant
     Low Z-CTE and proven CAF resistance provide long-term reliability

Wide Processing Latitude
    Unique BT / epoxy blend results in a wide processing latitude
    90 min press at 190°C and 200-350 psi

Meets UL 94V-0 and IPC-4101/30 Specifications
UL file number: E36295
              Properties                          Conditions              Typical Value            Unit                  Test Method
 Electrical Properties
                                                  @ 2.5 GHz                    3.6
 Dielectric Constant                                                                                                 IPC-TM-650.2.5.5.5
                                                   @ 10 GHz                    3.6
                                                  @ 2.5 GHz                   0.014
 Dissipation Factor
                                                   @ 10 GHz                   0.010
                                                C - 96 / 35 / 90               107
 Volume Resistivity                                                                             MΩ - cm             IPC-TM-650.2.5.17.1
                                                 E – 24 / 125                  107
                                                C - 96 / 35 / 90               106
 Surface Resistivity                                                                               MΩ               IPC-TM-650.2.5.17.1
                                                  E - 24 / 125                 107
 Electric Strength                                                        4.7x104 (1200)     V/mm (V/mil)            IPC-TM-650.2.5.6.2

 Thermal Properties
 *Glass Transition Temperature (Tg)         DMA(°C) (Tan d Peak)               220                 °C               IPC-TM-650.2.4.24.2

                                          Degradation Temp (TGA)
 Degradation Temperature (TGA)                                                 334                 °C                IPC-TM-650.2.3.40
                                               (5% wt. loss)

                                           Time to delamination @                                                   IPC-TM-650.2.4.24.1
 T-260                                                                         12+              minutes
                                                    260°C
 Thermal Conductivity                                                          4-5               W/mK                   ASTM E1461

 Mechanical Properties

                                                1 oz (35µ) Cu                                     N/mm
 Peel Strength                                                              1.56 (8.9)                                IPC-TM-650.2.4.8
                                              After Solder Float                                (lbf/inch)

 X / Y CTE                                     -40°C to + 125°C              10 / 14            ppm/°C               IPC-TM-650.2.4.41
 Z Axis Expansion (43% RC)                      50°C to 260°C                  3.8                 %                 IPC-TM-650.2.4.24
                                                                           31.9 / 27.8           GN/m2
 Young’s Modulus (X / Y)
                                                                           (4.7 / 4.1)         (psi x 106)
                                                                                                                        ASTM D3039
 Poisson’s Ratios (X / Y)                                                  0.16 / 0.14

 Chemical / Physical Properties
 Moisture Absorption                                                          <0.05              wt. %               IPC-TM-650.2.6.2.1
* DMA is the preferred method for measuring Tg - other methods may be less accurate.

    •    All test data provided are typical values and not intended to be specification values. For review of critical specification tolerances,
         please contact a company representative directly
    •    N5000 can be manufactured in laminate thickness from 2 mil (0.05 mm) and up.
    •    N5000 is available in most common panel sizes.
    •    Please contact AGC for availability of any other constructions, copper weights and glass styles including
         very low profile copper and RTFOIL®




 AGC Inc. 2024-11
 agc-ml.multimaterial@agc.com

File: 00_REF/PCB RF ANT/05_PCB_Dielectric_Data_2026/search_text/AGC/AGC__N7000-2HT_N7000-3_Processing__공정가이드__RF332__추출텍스트.txt
                                                    Confidential




             N7000-2HT, N7000-3
                and N7000-3F
                                  General Processing Guidelines



Toughened Polyimide
N7000-2HT, N7000-3 and N7000-3F non-MDA                       • Option 2: Peroxysulfuric oxide alternative or
toughened polyimide materials offer superior                  white (Sn) oxide.
board performance, reliability, excellent thermal
performance. These PCB materials are appropriate              Note: The brown oxide deposit should be tested
for device-undertest (DUT).                                   using a weight loss test. Thick oxide deposits tend
                                                              to yield poor thermal resistance. The oxide deposit
                                                              should not exceed 0.4 mg/cm2.
Material Handling & Storage
Store laminates flat in a dry environment. Do not
bend, scratch or dent laminate.                               Inner Layer Drying
Store prepreg flat, with a storage temperature of             Inner layers should be oven dried to remove
<72° F (<23°C) and ≤50% RH.                                   absorbed moisture. Absorbed moisture in the inner
For extended prepreg storage, reduce storage                  layer can affect the curing properties of the
temperature to <41° F (<5°C).                                 prepreg. Conveyorized warm air drying is usually
Place prepreg under vacuum or in a desiccant                  not effective in removing absorbed moisture from
chamber 12 - 24 hours prior to lay-up for best                the etched layer.
results.
Reseal opened bags of unused prepreg.
                                                                                         Recommendations

Copper & Surface Preparation
Prepare copper surface for photo resist application                            230°F (110°C) in vertical racks with
according to the following options:                            Signal layers   minimum 0.5” (12 mm) separations for
The type of copper surface preparation employed                                30 minutes
should relate to the foil type as specified below:             Plane layers
                                                                               230°F (110°C) in vertical racks with
                                                                and plated
• Reverse Treat Foil (RTFoil®): Chemical clean                   sub-lam       minimum 0.5” (12 mm) separation for
followed by a light tack clean.                                                60 minutes
                                                                  layers
• Shiny Copper Foil: Chemical and / or Mechanical
 clean followed by a light tack clean.
                                                              Note: 1) Check with oxide supplier if using DMAB
• Double Treat Foil: Chemical clean followed by a
                                                              oxide reducer. Excessive exposure to heat may re-
light tack clean.
                                                              oxidize the reduced treatment.
                                                              2) If inner layers are baked horizontally in stacks of
Note: Chemical clean consists of a mild cleaner to
                                                              1 - 2“ (25-50mm) extend time to 90 minutes.
remove soils followed by a mild acid to remove the
                                                              3) Drying temperatures below 212°F (100°C) are
passivation.
                                                              not effective in removing absorbed moisture from
                                                              the layer.
Bond Enhancing Treatments                                     4) If slip sheets are used to protect layers it is
One of the following options can be used                      important that they not contain wax or silicon
successfully:                                                 based materials which can transfer between cores
• Option 1: Brown oxide with DMAB                             and affect adhesion after lamination.
(dimethylamino borane) reduction.
                                                    Confidential




Lay-up
For best results, use inner layers within 2 hours after drying. Rebake inner layers if not used within 24 hours.

Note: In some cases, interactions between ammoniacal etching processes and certain copper foil types can
increase the likelihood of high resistance shorts. Contact your local technical service representative to discuss
choice of copper foil to be used in lay-up.

Lamination
For best results, fully cure in vacuum assisted hydraulic press

                                                               Recommendations
                                               A minimum of 28.5” Hg (965 mbars) for 30 minutes
  Vacuum Gauge Pressure
                                                       before applying heat & pressure.
       Heat Up Rate*                                    8 - 12°F (4.4 – 6.5 °C) per minute
       Critical Range                                       180 – 280°F (80 – 140°C)
          Pressure                                        225 - 300 psi (15.5 – 20.6 bar)
      Cure Time, Temp                            135 minutes @ 425 °F (135 minutes @ 218 °C)
      Cool Down Rate                      7°F (4°C) per minute or less until stack reaches 260°F (127°C)
        Breakdown                                After panels have cooled below 225°F (107 °C)

Notes: Heat rise is usually controlled by using an acceptable thermal lagging such as kraft paper or press pads.
Alternately the heat rise can be controlled by ramping the platen temperature about 5 – 10 °F (5 °C) higher than
book temperatures and controlling the heat up rate through the critical temperature range.

For partial cure in press and full cure in oven, laminate product 60 minutes at 400°F (204°C) followed by a 60
minute postbake in the oven at 425°F (218°C). Care should be taken in handling the undercured polyimide panel
to avoid localized delamination.

For PCB’s requiring multiple laminations, it may be beneficial to undercure the laminated sub-assemblies (sub-
lams). Sublams can be initially cured at 400°F (204°C) for 90 minutes. Use the standard lamination process for
final cure

Drilling
  Typical Drill Parameters                                     Recommendations
          Drill Sizes             0.010” – 0.020” (0.30 – 0.50 mm)              0.020” - 0.040” (0.50 – 1.0 mm)
       Surface Speed              300 – 400 SFM (91– 122 m/min.)               350-450 SFM (107 – 138 m/min.)
          Chip Load              0.5 – 1.5 mils/rev (12 – 38 µm/rev)          0.8 – 2.0 mils/rev (20 – 50 µm/rev)
    Maximum Hit Count                        500 - 1000                                      750 – 1200
    Typical Stack Height           0.045” – 0.100” (1.1 – 2.5 mm)               0.045” – 0.100” (1.1 - 2.5 mm)

Note: Undercut drills are recommended for small hole drills < 0.0185” (0.47 mm). Peck drilling is recommended
for panel thicknesses greater than .100” (2.5mm). Lubricated entry and/or back-up materials may be used to
reduce the heat generation during drilling.
                                                       Confidential




Drilling parameters should be adjusted depending on hole size, layer count, panel thickness, copper content and
stack height. For specific feed and speed parameters, contact your drill supplier or AGC’S technical
representative. Detailed typical drilling parameters are available for many products. Please contact agc-
ml.multimaterial@agc.com.

Hole Cleaning (Resin Smear Removal)
Most solvent swell and permanganate etch processes are suitable. Aggressive solvent swell processes and
double pass chemical desmear processes should be avoided.

Plasma: Typical desmear conditions
           Temperature                  Gas mixture                    Power                          Time
              80 2C              10%CF4 , 80% O2, 10% N2            4000 W                        20-30 min


Note: Depending on the amount of resin removal required, a preheat cycle and an oxygen burn cycle for ash
removal may be necessary. Longer dwell times will be required if full etch-back is required. See your technical
representative for additional information.

Chemical Desmear:
                     Type                       Temp (°F /°C)                               Time
              Cyclic Amine 100%                130 ± 5 / 54 ± 2                        3 - 5 min.
            Cyclic Amine 50% v/v               170 ± 5 / 77 ± 2                        6 - 8 min.
          Butyl / hydroxide solvent            173 ± 5 / 78 ± 2                        6 - 8 min.
      Alkaline Permanganate oxidizer           175 ± 5 / 79 ± 2                      12 - 16 min.



Routing
           Typical Drill Parameters                                   Recommendations
                 Stack Height                                         0.250” (6.25 mm)
                   Tool Size                                           0.093” (2.4 mm)
                   Feed Rate                                          36 IPM (0.9 m/min.)
                     Speed                                                 24K RPM



    These guidelines can provide only basic and reference information for PCB fabricators. Because of different
    environment, equipment, tooling and so on, in all instances, the user shall determine suitability in any given
    conditions or applications. For more detailed processing information, please contact with the AGC engineer or
    sales representative.


.




    AGC Inc. 2025-07
    agc-ml.multimaterial@agc.com

File: 00_REF/PCB RF ANT/05_PCB_Dielectric_Data_2026/search_text/AGC/AGC__N7000-2HT__데이터시트__RF331__추출텍스트.txt
N7000-2HT LAMINATE
N7000-3 PREPREG
Toughened Polyimide
Laminate & Prepreg

 Benefits
    •    Polyimide Resin Chemistry
    •    Robust Thermal Stability and Reliability
    •    High Temp Tolerance and Chemical Resistance
    •    Designed for Use in Severe Conditions



 Applications
      •    Backplanes
      •    Fine-Line, Surface-Mount and BGA Multilayers
      •    Direct Chip Attach
      •    Underhood Automotive
      •    Burn-in Boards


N7000-2 HT laminate and N7000-3 prepreg are a series of toughened polyimide material for use in high-reliability multilayers. This
combined resin system provides excellent thermal performance, improved processing characteristics and is exceptional for use in a
wide variety of applications that include fine geometry multilayer constructions and extreme reliability requirements.

Polyimide Resin Chemistry
     ⚫ Robust thermal stability and reliability
     ⚫ Toughened resin system
     ⚫ High temperature tolerance

Excellent Reliability and Performance
     ⚫ Withstands multiple thermal excursions
     ⚫ Tg 260°C by DSC
     ⚫ T-260 >120 minutes
     ⚫ Low Z-Axis CTE
     ⚫ Designed for use in severe conditions

Reliable Plated-through Holes
     ⚫ Low Z-Axis CTE and toughened polyimide chemistry providing good dimensional stability

Reliable Processing
     ⚫ Improved fracture resistance compared with traditional polyimide systems
     ⚫ Reduced cure time compared to other traditional polyimide systems

Meets IPC-4101/40, /41 and /42 Specifications
N7000-2HT laminate has a UL 94 V-0 flame rating and N7000-3 prepreg has a UL 94 V-1 flame rating.
Complies with the old GIJ and GIL specifications
UL file number: E36295
                 Properties                 Conditions            Typical Value             Unit               Test Method
 Electrical Properties
                                            @ 2.5 GHz                  3.5
 Dielectric Constant
                                            @ 10 GHz                   3.5
                                                                                                           IPC-TM-650.2.5.5.5
                                            @ 2.5 GHz                 0.009
 Dissipation Factor
                                            @ 10 GHz                  0.009
                                          C - 96 / 35 / 90             107
 Volume Resistivity                                                                     MΩ - cm            IPC-TM-650.2.5.17.1
                                           E – 24 / 125                107
                                          C - 96 / 35 / 90             107
 Surface Resistivity                                                                       MΩ              IPC-TM-650.2.5.17.1
                                            E - 24 / 125               107

 Electric Strength                                                4.7x104 (1200)      V/mm (V/mil)         IPC-TM-650.2.5.6.2

 Thermal Properties

 *Glass Transition Temperature (Tg)           DSC(°C)                  260                  °C             IPC-TM-650.2.4.25c

                                      Degradation Temp (TGA)
 Degradation Temperature (TGA)                                         376                  °C             IPC-TM-650.2.4.24.6
                                           (5% wt. loss)
                                      Time to delamination @                                               IPC-TM-650.2.4.24.1
 T-260                                                                120+               minutes
                                               260°C
 Thermal Conductivity                                                  0.45              W/mK                 ASTM E1461

 Mechanical Properties

                                           1 oz (35µ) Cu
 Peel Strength                                                      1.31 (7.5)       N/mm (lbf/inch)        IPC-TM-650.2.4.8
                                         After Solder Float

 X / Y CTE                               -40°C to + 125°C             9 / 12             ppm/°C             IPC-TM-650.2.4.41

 Z Axis Expansion (43% RC)                 50°C to 260°C               < 2.5                %               IPC-TM-650.2.4.24
                                                                    21.1 / 22.2          GN/m2
 Young’s Modulus (X / Y)
                                                                    (3.1 / 3.3)         (psi x 106)
                                                                                                              ASTM D3039
 Poisson’s Ratios (X / Y)                                         0.146 / 0.153

 Chemical / Physical Properties

 Moisture Absorption                                                   0.35               wt. %            IPC-TM-650.2.6.2.1
* DMA is the preferred method for measuring Tg - other methods may be less accurate.

    •    All test data provided are typical values and not intended to be specification values. For review of critical specification
         tolerances, please contact a company representative directly
    •    N7000-2HT can be manufactured in laminate thickness from 2 mil (0.05 mm) and up.
    •    N7000-2HT and N7000-3 are available in most common panel sizes.
    •    Please contact AGC for availability of any other constructions, copper weights and glass styles including
         very low profile copper and RTFOIL®




 AGC Inc. 2024-02
 agc-ml.multimaterial@agc.com
