Repository: EIDOSDATA/TraceWave-Studio

# PCB 유전율과 적층 자료

수집/정리 기준일: 2026-11-11.

먼저 [전체 자료 안내 엑셀](Excel/00_전체_자료_안내.xlsx)을 연다. 회사별 엑셀은 `Excel/`에 있고, 원문 검색은 [HTML 안내](START_HERE_ko.html)를 사용한다.

- [자료 사용 안내](docs/자료_사용_안내.md): 폴더, 단위, 조건 선택과 내보내기.
- [자료 검토 결과](docs/자료_검토_결과.md): 확인한 범위, 오류/공백, 정리 내역.
- [TraceWave Studio 연결 설계](../../../Code/docs/pcb_material_catalog.md): 사용자 직접 입력, 소재 선택, 제조업체 적층 선택과 현재 구현의 경계.

57,340개 조건별 관측, 36개 회사와 일반 재료 참고 자료 1개 그룹, 1,756개 출처 기록을 보존했다. 새 엑셀은 전체 안내 1개와 회사/참고 자료별 37개로 총 38개다. 행 수는 고유 소재나 독립 측정 수가 아니다. 공식 자료에 값이 있어도 실제 제조 조건과 해석 대역에 맞는지 확인해야 한다.

사람이 보는 엑셀과 프로그램용 JSONL을 분리했다. 원문 PDF/HTML의 바이트는 보존하면서 파일명을 회사와 소재/용도 중심으로 바꿨다. 중복 저장한 데이터 사본은 복구 폴더로 옮겼고 관측 수치는 삭제하지 않았다.

File: 00_REF/PCB RF ANT/05_PCB_Dielectric_Data_2026/search_text/AGC/AGC__N7000-2_HT_-_N7000-3_및_N7000-3__기술자료__RF333__추출텍스트.txt
                               N7000-2 HT & N7000-3 - Dielectric Properties Table
LAMINATE:
                                                               Nominal     Nominal     1      2       2       10      10
 Thickness
              &    Tol.           Construction          RC%   Thickness   Thickness   GHz    GHz     GHz     GHz     GHz
   (inch)
                                                                (inch)       (µm)     Dk     Dk       Df     Dk       Df
   0.0020     ±   0.0005   1    106                     70%    0.0021        54       3.08   3.47   0.0149   3.17   0.0154
   0.0028     ±   0.0005   1    1080                    57%    0.0026        66       3.51   3.74   0.0135   3.43   0.0141
   0.0030     ±   0.0005   1    1080                    61%    0.0030        76       3.35   3.64   0.0141   3.34   0.0146
   0.0035     ±   0.0005   2    106                     64%    0.0034        87       3.26   3.58   0.0143   3.28   0.0148
   0.0040     ±   0.0005   1    1080   +   1     106    56%    0.0039       100       3.52   3.75   0.0135   3.44   0.0141
   0.0040     ±   0.0005   1    2116                    43%    0.0040       103       4.06   4.09   0.0118   3.77   0.0125
   0.0045     ±   0.0005   2    1080                    51%    0.0044       113       3.72   3.88   0.0129   3.56   0.0135
   0.0045     ±   0.0005   1    1080   +   1     106    60%    0.0043       110       3.41   3.68   0.0139   3.37   0.0144
   0.0050     ±   0.0007   2    1080                    57%    0.0052       133       3.51   3.74   0.0135   3.43   0.0141
   0.0050     ±   0.0007   1    2113   +   1     106    54%    0.0052       133       3.62   3.81   0.0132   3.50   0.0138
   0.0060     ±   0.0007   2    1080                    61%    0.0060       152       3.35   3.64   0.0141   3.34   0.0146
   0.0060     ±   0.0007   1    2116   +   1     106    51%    0.0061       156       3.71   3.87   0.0129   3.56   0.0135
   0.0065     ±   0.0007   1    2116   +   1     1080   48%    0.0066       169       3.84   3.95   0.0125   3.64   0.0132
   0.0070     ±   0.0010   2    2113                    49%    0.0070       179       3.80   3.93   0.0126   3.61   0.0133
   0.0080     ±   0.0010   2    2116                    43%    0.0081       205       4.06   4.09   0.0118   3.77   0.0125
   0.0080     ±   0.0010   1    2116   +   1     2113   48%    0.0079       201       3.85   3.96   0.0124   3.65   0.0131
   0.0090     ±   0.0010   2    2116                    47%    0.0088       224       3.90   3.99   0.0123   3.67   0.0130
   0.0100     ±   0.0010   2    2116   +   1     106    49%    0.0105       268       3.79   3.92   0.0126   3.61   0.0133
   0.0100     ±   0.0010   2    2116                    52%    0.0101       257       3.68   3.85   0.0130   3.54   0.0136
   0.0100     ±   0.0010   1    2116   +   2     1080   52%    0.0096       245       3.68   3.85   0.0130   3.54   0.0136
   0.0120     ±   0.0015   2    1080   +   2     2113   52%    0.0123       311       3.67   3.85   0.0130   3.54   0.0136

Page 1 of 3                                                                                                                  June 3, 2026
                               N7000-2 HT & N7000-3 - Dielectric Properties Table
LAMINATE (continued):
                                                               Nominal     Nominal     1      2       2       10      10
 Thickness
              &    Tol.           Construction          RC%   Thickness   Thickness   GHz    GHz     GHz     GHz     GHz
   (inch)
                                                                (inch)       (µm)     Dk     Dk       Df     Dk       Df
   0.0120     ±   0.0015   2    1080   +   1     7628   45%    0.0121       308       3.97   4.04   0.0120   3.72   0.0128
   0.0140     ±   0.0015   2    2113   +   1     7628   43%    0.0139       354       4.07   4.10   0.0117   3.78   0.0125
   0.0140     ±   0.0015   4    2113                    49%    0.0141       357       3.80   3.93   0.0126   3.61   0.0133
   0.0160     ±   0.0015   2    1080   +   2     2116   55%    0.0161       410       3.56   3.77   0.0134   3.46   0.0140
   0.0180     ±   0.0015   2    2116   +   2     2116   48%    0.0182       462       3.85   3.96   0.0124   3.64   0.0131
   0.0180     ±   0.0015   2    1080   +   2     7628   40%    0.0182       463       4.19   4.18   0.0113   3.85   0.0121
   0.0200     ±   0.0025   3    2113   +   2     2116   50%    0.0207       525       3.74   3.89   0.0128   3.58   0.0134
   0.0210     ±   0.0025   2    2113   +   2     7628   41%    0.0208       529       4.16   4.16   0.0114   3.83   0.0122
   0.0240     ±   0.0025   3    2113   +   2     7628   42%    0.0243       618       4.11   4.12   0.0116   3.80   0.0124
   0.0280     ±   0.0025   2    2113   +   3     7628   40%    0.0277       704       4.21   4.19   0.0113   3.86   0.0121
   0.0310     ±   0.0040   2    1080   +   4     7628   39%    0.0320       813       4.26   4.22   0.0111   3.90   0.0119
   0.0340     ±   0.0040   2    1080   +   7     2116   47%    0.0354       898       3.87   3.98   0.0124   3.66   0.0131
   0.0390     ±   0.0040   2    1080   +   5     7628   40%    0.0397       1008      4.23   4.20   0.0112   3.88   0.0120
   0.0400     ±   0.0040   2    2113   +   5     7628   39%    0.0415       1054      4.25   4.22   0.0111   3.89   0.0120
   0.0590     ±   0.0050   2    1080   +   8     7628   39%    0.0604       1534      4.27   4.23   0.0111   3.90   0.0119
   0.0620     ±   0.0050   2    2113   +   8     7628   39%    0.0622       1580      4.29   4.24   0.0110   3.91   0.0119
   0.0650     ±   0.0050   2    106    +   9     7628   39%    0.0655       1663      4.29   4.24   0.0110   3.91   0.0119
   0.0750     ±   0.0050   2    2113   +   10    7628   38%    0.0760       1930      4.30   4.25   0.0110   3.92   0.0118
   0.0790     ±   0.0050   2    1080   +   11    7628   38%    0.0803       2039      4.31   4.26   0.0109   3.93   0.0118
   0.0940     ±   0.0050   2    2113   +   13    7628   38%    0.0967       2455      4.31   4.25   0.0109   3.93   0.0118
   0.1250     ±   0.0050   2    106    +   18    7628   38%    0.1275       3239      4.32   4.26   0.0109   3.93   0.0118

Page 2 of 3                                                                                                                  June 3, 2026
                                  N7000-2 HT & N7000-3 - Dielectric Properties Table

 N7000-3 PREPREG:
                                 Thickness      Thickness
      Glass           RC%                                        2 GHz Dk         2 GHz Df        10 GHz Dk        10 GHz Df
                                  (inches)         (µm)

       106            72%          0.0023            59             3.43           0.0151            3.13            0.0166
      1080            63%          0.0032            81             3.60           0.0142            3.30            0.0156
      1080            68%          0.0038            96             3.51           0.0147            3.20            0.0161
      2113            55%          0.0041           105             3.78           0.0133            3.47            0.0146
      2116            52%          0.0051           129             3.85           0.0130            3.54            0.0141
      7628            41%          0.0075           191             4.16           0.0114            3.84            0.0124




These laminate and prepreg items are representative of available materials. These items and their associated values may not be regularly available and additional
lead times or minimum order quantities could apply. Please contact our office or your local technical representative for assistance with choosing the best material for
your design and application.
                                                                    For More Information:
                                      North America +1.480.967.5600 • Europe +33.5.62.98.52.90 • Asia Pacific +65.686.17117
 Page 3 of 3                                     agc-ml.multimaterial@agc.com • www.agc-multimaterial.com                                                June 3, 2026

File: 00_REF/PCB RF ANT/05_PCB_Dielectric_Data_2026/search_text/AGC/AGC__N7000-3F__데이터시트__RF335__추출텍스트.txt
N7000-3F
Toughened, Filled Polyimide
Laminate and Prepreg

 Benefits
    • Polyimide Resin Chemistry
    • Robust Thermal Stability and Reliability
    • High Temp Tolerance and Chemical Resistance
    • Designed for Use in Severe Conditions




 Applications
     •    Backplanes
     •    Fine-Line, Surface-Mount and BGA Multilayers
     •    Avionics
     •    Down-well Petroleum
     •    Burn-in Boards




N7000-3F is a next-generation high-Tg polyimide using a toughened, filled resin chemistry. The product meets UL 94-V1
designation. N7000-3F is designed to prevent cracking when filling etched areas in polyimide multilayers that contain
heavy copper. This advanced material is designed for use in a wide variety of applications that include fine geometry
multilayer constructions and extreme reliability. This polyimide also meets NASA requirements for no visible bromine.

Polyimide Resin Chemistry
     Robust thermal stability and reliability
     Toughened resin system
     High temperature tolerance

Excellent Reliability and Performance
     Withstands multiple thermal excursions
     Tg 260°C by DSC
     T-260 >120 minutes
     Low Z-Axis CTE

Reliable Plated-through Holes
      Low Z-Axis CTE and toughened polyimide chemistry providing good dimensional stability

Reliable Processing
      Improved fracture resistance compared with traditional polyimide systems
      Filled material reduces potential cracking in resin rich areas
      Reduced cure time compared to other traditional polyimide systems

Meets UL 94V-1 and IPC-4101/40, /41 and /42 Specifications
Complies with the old GIJ and GIL specifications
UL file number: E36295
              Properties                  Conditions        Typical Value          Unit            Test Method
 Electrical Properties

 Dielectric Constant                      @ 10 GHz               4.0                            IPC-TM-650.2.5.5.9

 Dissipation Factor                       @ 10 GHz              0.014                           IPC-TM-650.2.5.5.5

                                        C - 96 / 35 / 90         107
 Volume Resistivity                                                            MΩ - cm         IPC-TM-650.2.5.17.1
                                         E – 24 / 125            107
                                        C - 96 / 35 / 90         107
 Surface Resistivity                                                              MΩ           IPC-TM-650.2.5.17.1
                                         E - 24 / 125            107

 Electric Strength                                          4.7x104 (1200)   V/mm (V/mil)       IPC-TM-650.2.5.6.2

 Thermal Properties
 *Glass Transition Temperature
                                           DSC(°C)               260               °C           IPC-TM-650.2.4.25c
 (Tg)
                                      Degradation Temp
 Degradation Temperature (TGA)             (TGA)                 376               °C          IPC-TM-650.2.4.24.6
                                        (5% wt. loss)
                                     Time to delamination                                      IPC-TM-650.2.4.24.1
 T-260                                                          120+            minutes
                                           @ 260°C
 Thermal Conductivity                                           0.45            W/mK               ASTM E1461

 Mechanical Properties

                                        1 oz (35µ) Cu                            N/mm
 Peel Strength                                                1.09 (6.2)                         IPC-TM-650.2.4.8
                                      After Solder Float                       (lbf/inch)

 X / Y CTE                             -40°C to + 125°C        14 / 16          ppm/°C          IPC-TM-650.2.4.41

 Z Axis Expansion (63% RC)              50°C to 260°C           < 1.2              %            IPC-TM-650.2.4.24
                                                             21.1 / 22.2         GN/m2
 Young’s Modulus (X / Y)
                                                             (3.1 / 3.3)       (psi x 106)
                                                                                                  ASTM D3039
 Poisson’s Ratios (X / Y)                                   0.146 / 0.153

 Chemical / Physical Properties

 Moisture Absorption                                            0.35             wt. %          IPC-TM-650.2.6.2.1
* DMA is the preferred method for measuring Tg - other methods may be less accurate.

    •    All test data provided are typical values and not intended to be specification values. For review of critical
         specification tolerances, please contact a company representative directly
    •    N7000-3F is available in most common thicknesses, copper types and panel sizes.
    •    Please contact AGC for availability of any other constructions, copper weights and glass styles including
         very low profile copper and RTFOIL®




 AGC Inc. 2024-08
 agc-ml.info-maltimaterial@agc.com

File: 00_REF/PCB RF ANT/05_PCB_Dielectric_Data_2026/search_text/AGC/AGC__N7000-3__데이터시트__RF334__추출텍스트.txt
N7000-3
Toughened Polyimide
Laminate & Prepreg

 Benefits
    •    Polyimide Resin Chemistry
    •    Robust Thermal Stability and Reliability
    •    High Temp Tolerance and Chemical Resistance
    •    Designed for Use in Severe Conditions



 Applications
      •    Backplanes
      •    Fine-Line, Surface-Mount and BGA Multilayers
      •    Avionics
      •    Down-well Petroleum
      •    Burn-in Boards




N7000-3 is a next-generation high-Tg polyimide system using a toughened resin chemistry. The product meets UL 94V-1 designation.
This advanced material is designed for use in a wide variety of applications that include fine geometry multilayer constructions and
extreme reliability. This polyimide also meets NASA requirements for no visible bromine.

Polyimide Resin Chemistry
     ⚫ Robust thermal stability and reliability
     ⚫ Toughened resin system
     ⚫ High temperature tolerance

Excellent Reliability and Performance
     ⚫ Withstands multiple thermal excursions
     ⚫ Tg 260°C by DSC
     ⚫ T-260 >120 minutes
     ⚫ Low Z-Axis CTE

Reliable Plated-through Holes
     ⚫ Low Z-Axis CTE and toughened polyimide chemistry providing good dimensional stability

Reliable Processing
     ⚫ Improved fracture resistance compared with traditional polyimide systems
     ⚫ Reduced cure time compared to other traditional polyimide systems

Meets UL 94V-1 and IPC-4101/40, /41 and /42 Specifications
Complies with the old GIJ and GIL specifications
UL file number: E36295
                 Properties                 Conditions            Typical Value             Unit               Test Method
 Electrical Properties
                                             @ 1 GHz                   3.5                                 IPC-TM-650.2.5.5.9
 Dielectric Constant
                                            @ 10 GHz                   3.5
                                            @ 2.5 GHz                 0.009                                IPC-TM-650.2.5.5.5
 Dissipation Factor
                                            @ 10 GHz                  0.009
                                          C - 96 / 35 / 90             107
 Volume Resistivity                                                                     MΩ - cm            IPC-TM-650.2.5.17.1
                                           E – 24 / 125                107
                                          C - 96 / 35 / 90             107
 Surface Resistivity                                                                       MΩ              IPC-TM-650.2.5.17.1
                                            E - 24 / 125               107

 Electric Strength                                                4.7x104 (1200)      V/mm (V/mil)         IPC-TM-650.2.5.6.2

 Thermal Properties

 *Glass Transition Temperature (Tg)           DSC(°C)                  260                  °C             IPC-TM-650.2.4.25c

                                      Degradation Temp (TGA)
 Degradation Temperature (TGA)                                         376                  °C             IPC-TM-650.2.4.24.6
                                           (5% wt. loss)
                                      Time to delamination @
 T-260                                                                 120+              minutes           IPC-TM-650.2.4.24.1
                                               260°C
 Thermal Conductivity                                                  0.45              W/mK                 ASTM E1461

 Mechanical Properties

                                           1 oz (35µ) Cu
 Peel Strength                                                      1.31 (7.5)       N/mm (lbf/inch)        IPC-TM-650.2.4.8
                                         After Solder Float

 X / Y CTE                               -40°C to + 125°C             9 / 12             ppm/°C             IPC-TM-650.2.4.41

 Z Axis Expansion (43% RC)                 50°C to 260°C               < 2.5                %               IPC-TM-650.2.4.24
                                                                    21.1 / 22.2          GN/m2
 Young’s Modulus (X / Y)
                                                                    (3.1 / 3.3)         (psi x 106)
                                                                                                              ASTM D3039
 Poisson’s Ratios (X / Y)                                          0.146 / 0.153

 Chemical / Physical Properties

 Moisture Absorption                                                   0.35               wt. %            IPC-TM-650.2.6.2.1
* DMA is the preferred method for measuring Tg - other methods may be less accurate.

    •    All test data provided are typical values and not intended to be specification values. For review of critical specification
         tolerances, please contact a company representative directly
    •    N7000-3 can be manufactured in laminate thickness from 2 mil (0.05 mm) and up.
    •    N7000-3 is available in most common panel sizes.
    •    Please contact AGC for availability of any other constructions, copper weights and glass styles including
         very low profile copper and RTFOIL®




 AGC Inc. 2024-02
 agc-ml.multimaterial@agc.com

File: 00_REF/PCB RF ANT/05_PCB_Dielectric_Data_2026/search_text/AGC/AGC__N8000_Processing__공정가이드__RF269__추출텍스트.txt
                                                    Confidential




                                           N8000
                                   General Processing Guidelines


Cyanate Ester
Laminate and Prepreg
N8000 is a high-performance advanced material
with a high Tg and extremely low Z-Axis expansion,
creating a material with signal speed capabilities            • Option 2: Brown oxide with controlled dissolution
not achievable through standard epoxy or                      post-treatment.
polyimide.
                                                              • Option 3: Modified brown oxide with DMAB
                                                              (dimethylamino borane) reduction. Oxide weight
Material Handling & Storage                                   gain should be .12  .03 mg / cm2
Store laminates flat in a dry environment. Do not
bend, scratch or dent laminate.
                                                              Note: The brown oxide deposit should be tested
Store prepreg flat, with a storage temperature of
                                                              using a weight loss test. Thick oxide deposits tend
<72° F (<23°C) and ≤50% RH.
                                                              to yield poor thermal resistance. The oxide deposit
For extended prepreg storage, reduce storage
                                                              should not exceed 0.4 mg/cm2.
temperature to <41° F (<5°C).
Place prepreg under vacuum or in a desiccant
chamber 12 - 24 hours prior to lay-up for best                Inner Layer Drying
results.                                                      Inner layers should be oven dried to remove
Reseal opened bags of unused prepreg.                         absorbed moisture. Absorbed moisture in the inner
                                                              layer can affect the curing properties of the
Copper & Surface Preparation                                  prepreg. Conveyorized warm air drying is usually
                                                              not effective in removing absorbed moisture from
Prepare copper surface for photo resist application
                                                              the etched layer.
according to the following options:
The type of copper surface preparation employed
should relate to the foil type as specified below:                                       Recommendations

• Reverse Treat Foil (RTFoil®): Chemical clean
followed by a light tack clean.                                                225°F (107°C) in vertical racks with
• Shiny Copper Foil: Chemical and / or Mechanical              Signal layers   minimum 0.5” (12 mm) separations for
 clean followed by a light tack clean.                                         60 minutes
• Double Treat Foil: Chemical clean followed by a
light tack clean.                                             Note: 1) Check with oxide supplier if using DMAB
                                                              oxide reducer. Excessive exposure to heat may re-
Note: Chemical clean consists of a mild cleaner to            oxidize the reduced treatment.
remove soils followed by a mild acid to remove the            2) If inner layers are baked horizontally in stacks of
passivation.                                                  1 - 2“ (25-50mm) extend time to 90 minutes.
                                                              3) Drying temperatures below 212°F (100°C) are
Bond Enhancing Treatments                                     not effective in removing absorbed moisture from
One of the following options can be used                      the layer.
successfully:                                                 4) If slip sheets are used to protect layers it is
                                                              important that they not contain wax or silicon
• Option 1: Oxide alternative based on sulfuric-              based materials which can transfer between cores
peroxide etch                                                 and affect adhesion after lamination.
                                                    Confidential




Prepreg Drying
The cure rate of N8000 prepreg can be affected by absorbed moisture. For best results, the prepreg should be
vacuum desiccated at ambient temperature for 12-24 hours at a minimum vacuum of 28.5” Hg prior to usage. If
prepreg is stored for 3 days after the drying process, the vacuum desiccation procedure should be repeated..

Lay-up
For best results, use inner layers within 2 hours after drying. Rebake inner layers if not used within 24 hours.

Lamination
For best results, fully cure in vacuum assisted hydraulic press

                                                               Recommendations
                                               A minimum of 28.5” Hg (965 mbars) for 15 minutes
  Vacuum Gauge Pressure
                                                       before applying heat & pressure.
       Heat Up Rate*                                      8 - 12°F (4 – 7 °C) per minute
       Critical Range                                       180 – 280°F (80 – 140°C)
          Pressure                                         200 - 300 psi (14 – 21 bar)
      Cure Time, Temp                            240 minutes @ 425 °F (240 minutes @ 218 °C)
      Cool Down Rate                      7°F (4°C) per minute or less until stack reaches 260°F (127°C)
        Breakdown                                 After panels have cooled below 150°F (65 °C)

Notes: Heat rise is usually controlled by using an acceptable thermal lagging such as kraft paper or press pads.
Alternately the heat rise can be controlled by ramping the platen temperature about 5 – 10 °F (5 °C) higher than
book temperatures and controlling the heat up rate through the critical temperature range.

For partial cure in press and full cure in oven, laminate product 60 minutes at 360°F (182°C) followed by a 240
minute postbake in the oven at 425°F (218°C).

Drilling
  Typical Drill Parameters                                     Recommendations
          Drill Sizes             0.010” – 0.013” (0.25 – 0.33 mm)             0.020” - 0.040” (0.50 – 1.0 mm)
       Surface Speed              250 – 350 SFM (76– 107 m/min.)              350-450 SFM (107 – 138 m/min.)
          Chip Load              0.5 – 1.5 mils/rev (13 – 38 µm/rev)         0.75 – 1.5 mils/rev (19 – 38 µm/rev)
    Maximum Hit Count                        500 - 1000                                    750 – 1500
    Typical Stack Height           0.045” – 0.100” (1.1 – 2.5 mm)               0.060” – 0.100” (1.5 - 2.5 mm)

Note: As with all high modulus resin systems, N8000 may exhibit resin cracks of separation of glass and resin
adjacent to the hole wall if exposed to excessively aggressive drill parameters. Care should be taken in following
the drill parameters specified in the N8000 Routing and Drilling table.
                                                    Confidential




Drilling parameters should be adjusted depending on hole size, layer count, panel thickness, copper content and
stack height. For specific feed and speed parameters, contact your drill supplier or AGC’S technical
representative. Detailed typical drilling parameters are available for many products. Please contact agc-
ml.multimaterial@agc.com.

Hole Cleaning (Resin Smear Removal)
Most solvent swell and permanganate etch processes are suitable. Aggressive solvent swell processes and
double pass chemical desmear processes should be avoided.

Plasma: Typical desmear conditions
        Temperature                  Gas mixture                    Power                           Time
           80 2C              10%CF4 , 80% O2, 10% N2            4000 W                         25-30 min


Note: Depending on the amount of resin removal required, a preheat cycle and an oxygen burn cycle for ash
removal may be necessary. Longer dwell times will be required if full etch-back is required. See your technical
representative for additional information.

Chemical Desmear:
                  Type                       Temp (°F /°C)                               Time
           Cyclic Amine 100%                130 ± 5 / 54 ± 2                        2 - 4 min.
         Cyclic Amine 50% v/v               170 ± 5 / 77 ± 2                        3 - 5 min.
       Butyl / hydroxide solvent            173 ± 5 / 78 ± 2                        3 - 5 min.
   Alkaline Permanganate oxidizer           175 ± 5 / 79 ± 2                        8 - 10 min.


Routing
        Typical Drill Parameters                                   Recommendations
              Stack Height                                         0.250” (6.25 mm)
                Tool Size                                            0.093” (2.4 mm)
                Feed Rate                                          36 IPM (0.9 m/min.)
                  Speed                                                 24K RPM


General Processing Notes
1. Cyanate ester resin is susceptible to attack from strong alkaline process solutions. Contact of the cured
resin with strong alkalis such as alkaline cleaners and solder mask strippers should be avoided. Exposure
with solutions containing strong bases such as solvent swellers for resin desmearing and permanganate
desmear chemistries should be limited to the recommended levels.

2. The cured cyanate ester resin can absorb moisture more quickly than other materials commonly used to
fabricate PCB’s. Ensure that moisture is thoroughly removed from PCB’s before subjecting them to solder
assembly temperatures (solder reflow or solder assembly).


 These guidelines can provide only basic and reference information for PCB fabricators. Because of different
 environment, equipment, tooling and so on, in all instances, the user shall determine suitability in any given
 conditions or applications. For more detailed processing information, please contact with the AGC engineer or
 sales representative.

 AGC Inc. 2025-07
 agc-ml.multimaterial@agc.com

File: 00_REF/PCB RF ANT/05_PCB_Dielectric_Data_2026/search_text/AGC/AGC__N8000__데이터시트__RF268__추출텍스트.txt
N8000
Cyanate Ester
Laminate & Prepreg

 Benefits
     •    High Thermal Performance
     •    Low Z-Axis Expansion
     •    Excellent Electrical Properties
     •    Supports Very High Signal Speeds




 Applications
     •    Backplanes
     •    Fine-Line, Surface-Mount and BGA Multilayers
     •    MCM-Ls / Direct Chip Attach
     •    Underhood and Other Automotive
     •    Radomes and Secondary Aerospace Structures




N8000 is a high-Tg cyanate ester laminate and prepreg system that provides superior performance and product integrity
and is ideal for board designs with higher layer counts, finer lines and spaces and larger panel sizes.

High Thermal Performance
     Tg of 300°C
     Low Z-axis expansion
     Suitable for high-layer count, sophisticated PCB designs
     Superior properties for high speed, high reliability and controlled impedance board applications

Superior Electrical Properties
     Supports signal speed capabilities not achievable through a standard epoxy or polyimide
     Low Dk and Df to meet high speed, low loss design requirements

Typical Cyanate Ester Processing
     240 min press at 182°C and 200-300 psi

Meets UL 94V-0 and IPC-4101/71 Specifications
UL file number: E36295
              Properties                         Conditions              Typical Value             Unit                  Test Method
 Electrical Properties
                                                  @ 2.5 GHz                    3.6
 Dielectric Constant                                                                                                 IPC-TM-650.2.5.5.5
                                                  @ 10 GHz                     3.5
                                                  @ 2.5 GHz                   0.011
 Dissipation Factor                                                                                                  IPC-TM-650.2.5.5.5
                                                  @ 10 GHz                    0.011
                                               C - 96 / 35 / 90                107
 Volume Resistivity                                                                             MΩ - cm             IPC-TM-650.2.5.17.1
                                                 E – 24 / 125                  107
                                               C - 96 / 35 / 90                107
 Surface Resistivity                                                                               MΩ               IPC-TM-650.2.5.17.1
                                                 E - 24 / 125                  107

 Electric Strength                                                       6.5x104 (1650)      V/mm (V/mil)            IPC-TM-650.2.5.6.2

 Thermal Properties

 *Glass Transition Temperature (Tg)        DMA (°C) (Tan d Peak)               300                 °C               IPC-TM-650.2.4.24.2

                                          Degradation Temp (TGA)
 Degradation Temperature (Td)                                                  376                 °C               IPC-TM-650.2.4.24.6
                                               (5% wt. loss)

                                          Time to delamination @
 T-260                                                                         60+              minutes             IPC-TM-650.2.4.24.1
                                                   260°C
 Mechanical Properties

                                                1 oz (35µ) Cu                                    N/mm
 Peel Strength                                                             1.40 (8.0)                                 IPC-TM-650.2.4.8
                                              After Solder Float                               (lbf/inch)

 X / Y CTE                                    -40°C to + 125°C               11 / 13            ppm/°C               IPC-TM-650.2.4.41

 Z Axis Expansion (43% RC)                      50°C to 260°C                  2.5                 %                 IPC-TM-650.2.4.24
                                                                           20.4 / 20.4           GN/m2
 Young’s Modulus (X / Y)
                                                                           (3.0 / 3.0)         (psi x 106)
                                                                                                                        ASTM D3039
 Poisson’s Ratios (X / Y)                                                  0.14 / 0.14

 Chemical / Physical Properties

 Moisture Absorption                                                         < 0.05              wt. %               IPC-TM-650.2.6.2.1
* DMA is the preferred method for measuring Tg - other methods may be less accurate.

    •    All test data provided are typical values and not intended to be specification values. For review of critical specification tolerances,
         please contact a company representative directly
    •    N8000 can be manufactured in laminate thickness from 2 mil (0.05 mm) and up.
    •    N8000 is available in most common panel sizes.
    •    Please contact AGC for availability of any other constructions, copper weights and glass styles including
         very low profile copper and RTFOIL®




 AGC Inc. 11-2024
 agc-ml.multimaterial@agc.com

File: 00_REF/PCB RF ANT/05_PCB_Dielectric_Data_2026/search_text/AGC/AGC__N9000-13RF_Processing__공정가이드__RF272__추출텍스트.txt
                                                   Confidential




                               N9000-13RF
                                   General Processing Guidelines


Cyanate Ester
Laminate and Prepreg
N8000 is a high-performance advanced material with a high Tg and extremely low Z-Axis expansion, creating a
material with signal speed capabilities not achievable through standard epoxy or polyimide.

Material Handling & Storage
Store laminates flat in a dry environment. Do not bend, scratch or dent laminate.
Store prepreg flat, with a storage temperature of <72° F (<23°C) and ≤50% RH.

Drilling
N9000-13 RF materials should be drilled using highly polished carbide tools. The use of repointed tools is not
recommended. Panels can be drilled in stacks based on total thickness. The total stack height, including entry
and backup materials, should not exceed 70% of the effective flute length of the drill bit. For a multilayer PCB, 1
panel per stack is preferred. The use of hard phenolic, rigid entry .020-.032” (0.5 mm - 0.8 mm) and backup .060-
.080” (1.5 mm – 2.0 mm) material is recommended. PTFE laminates are much softer than FR4 laminates. The
edges of the holes will be distorted if entry and backup materials are not used during drilling. Aluminium or
aluminium-clad entry and backup materials are not recommended for N9000-13 RF materials, as aluminium
burrs have a tendency to damage the soft PTFE during the machining process. The following drill parameters are
recommended as a beginning point to develop specific process parameters.

 Drill bit (mm)       INFEED (IPM)        SPEED (KRPM)            RTR (IPM)     Chip load (mil)     Hit Max
 0.20                 73                  73                      300           1.0                 500
 0.25                 89                  68                      300           1.3                 500
 0.30                 85                  60                      300           1.4                 500
 0.35                 83                  55                      300           1.5                 500
 0.40                 87                  52                      300           1.7                 500
 0.50                 96                  48                      400           2.0                 500
 0.65                 74                  37                      400           2.0                 600
 0.75                 64                  32                      400           2.0                 600
 1.00                 48                  24                      400           2.0                 600
 1.25                 40                  20                      400           2.0                 600



Hole Cleaning/Deburr
Use proper entry and exit materials to minimize burr formation. If the burrs are small, use a hand pumice scrub
followed by high pressure rinsing to remove debris from the holes. Mechanical deburr or scrubbing to remove
burrs is not recommended. All loose debris in the holes should be removed prior to plasma treatment.
                                                         Confidential


Bake
If the PCB is a hybrid with Nelco N4000-13, then bake after hole cleaning. Bake condition could be 3-4hours
@150°C.

Desmear
PTFE is chemically inert. There is no material available that can chemically remove drill smear from a hole in
PTFE. The only way to remove the smear is to use a larger drill bit and cut the smear out of the hole. Plasma
processes typically used to desmear epoxy-based boards (O2 / CF4) appear to have limited effectiveness when
treating PTFE surfaces. By contrast, NH3 or (70% H2 / 30% N2) blends have been found to yield good results with
PTFE as well as sodium etching.

The typical plasma cycle contains three steps: An O2/N2 burn to raise the product temperature, a main process
cycle, and an O2 burn to remove ash and residual unreacted resin components. Baking at 30-60min@120°C
before Plasma is recommended.

 Step      O2            N2           CF4           H2        Pressure   RF           Seg Time (min)      Remark
 1         80%           20%                                  250Torr    8000W        30
 2         80%           10%          10%                     250Torr    4000W        10-45               For FR4
 3         100%                                               250Torr    4000W        10
 4                       30%                        70%       250Torr    4200W        10-30               For PTFE



Metallization
Skip the chemical desmear and the panels should be processed through metallization within 8 hours after
plasma. If the hold time is exceeded, re-activate the PTFE using step 1 and step 4 from the list above.

Imaging
The dimensional stability of Neltec’s N9000-13 RF material is excellent. The dimensional change should be <0.5
mils/inch (0.005 mm/cm), depending on the construction and process.

Solder Mask
If the PTFE is in the outer layer, the solder mask should be applied within 24 hours after etching; the tooth of the
copper provides mechanical bonding of the mask to the PTFE surface. If the hold time is exceeded, re-activate
the PTFE using step 1 and step 4 from the list above.

Reflow/HASL
Bake prior to re-flow or hot air solder leveling.

Developing/Etching/Stripping
Due the low modulus of the PTFE materials, frames and leaders may be required when processing thin laminates
through some conveyorized equipment. Standard etchants can be used.

Routing
Routing, steel rule die cutting, waterjet cutting, and laser cutting can be used depending on required edge
quality and cutting tolerances. In the case of routing, standard carbide (helical two flutes or four flutes) routers
are recommended. Copper foil should be etched away from the routed edge to prevent burring. For edge
plating, follow the hole plating recommendations above.
                                                   Confidential


Appendix
*If the out layer of the PCB is FR-4, not PTFE, then the entry and back-up materials for drilling can be aluminum
or aluminum-clad. In this case, mechanical deburring can be applied.

*If the PCB is a multilayer hybrid with the Nelco N4000-13 series, the peak temp. for lamination should be less
than 195°C, and the cure time should be less than 110 min.




 These guidelines can provide only basic and reference information for PCB fabricators. Because of different
 environment, equipment, tooling and so on, in all instances, the user shall determine suitability in any given
 conditions or applications. For more detailed processing information, please contact with the AGC engineer or
 sales representative.




 AGC Inc. 2025-07
 agc-ml.multimaterial@agc.com
