Repository: EIDOSDATA/TraceWave-Studio

# PCB 유전율과 적층 자료

수집/정리 기준일: 2026-11-11.

먼저 [전체 자료 안내 엑셀](Excel/00_전체_자료_안내.xlsx)을 연다. 회사별 엑셀은 `Excel/`에 있고, 원문 검색은 [HTML 안내](START_HERE_ko.html)를 사용한다.

- [자료 사용 안내](docs/자료_사용_안내.md): 폴더, 단위, 조건 선택과 내보내기.
- [자료 검토 결과](docs/자료_검토_결과.md): 확인한 범위, 오류/공백, 정리 내역.
- [TraceWave Studio 연결 설계](../../../Code/docs/pcb_material_catalog.md): 사용자 직접 입력, 소재 선택, 제조업체 적층 선택과 현재 구현의 경계.

57,340개 조건별 관측, 36개 회사와 일반 재료 참고 자료 1개 그룹, 1,756개 출처 기록을 보존했다. 새 엑셀은 전체 안내 1개와 회사/참고 자료별 37개로 총 38개다. 행 수는 고유 소재나 독립 측정 수가 아니다. 공식 자료에 값이 있어도 실제 제조 조건과 해석 대역에 맞는지 확인해야 한다.

사람이 보는 엑셀과 프로그램용 JSONL을 분리했다. 원문 PDF/HTML의 바이트는 보존하면서 파일명을 회사와 소재/용도 중심으로 바꿨다. 중복 저장한 데이터 사본은 복구 폴더로 옮겼고 관측 수치는 삭제하지 않았다.

File: 00_REF/PCB RF ANT/05_PCB_Dielectric_Data_2026/search_text/AGC/AGC__NF-30_Processing_Guide__공정가이드__RF243__추출텍스트.txt
                                            NF-30
                                     General Processing Guidelines



General Information                                        Avoid mechanical scrubbing
NF-30 copper clad laminates are constructed with
                                                           Mechanical scrubbing may stretch and deform the
ceramic-filled PTFE composites without a woven
                                                           material similar to thin core or flexible substrates.
fiber glass fabric. The special ceramic-filled PTFE
                                                           Pinch rollers used in many scrubbers may cause
composite techniques on NF-30 can offer low
                                                           dents particle or brush material are pressed into the
dielectric loss and minimal signal distortion in
                                                           surface of the laminates.
microwave application. NF-30 bonds well to smooth
low profile copper.
                                                           Unexpected dimensional changes and adhesion
                                                           strength failure with PSR or other bonding layers are
The low dissipation of NF-30 combined with the use
                                                           also expected from mechanical scrubbing. Chemical
of very smooth copper results in optimal insertion
                                                           cleaning preferred for NF-30 laminates.
losses at higher frequency where skin effect losses
play a substantial role.
                                                           Do not pick up a panel by one edge
                                                           Allowing the material to “flop” may stretch the
NF-30 laminates are engineered to provide the
                                                           copper and substrate. Lift the panel by two parallel
excellent dimensional stability under non-woven
                                                           edges; preferably the two closest dimensionally.
fiberglass reinforcement. It can cover the typical
etch or baking shrinkage.
                                                           Do not stack panels directly on top of each other
                                                           The weight of the panels may emboss any particles
Storage                                                    or debris on the surface of the panel into adjacent
NF-30 series laminates can be stored indefinitely at       panels. If panels must be stacked, use clean soft slip
room temperature. At room temperature the                  sheet material between each panel and keep stack
dielectric materials of NF-30 are inert to high            height to a minimum. Prevent contaminant deposits
humidity. However metal claddings such as copper           on the material or copper.
can be oxidized during exposure to high humidity.
Generally, these traces of corrosion could be easily       The use of clean protective gloves and slip sheets
removed by pre-exposure cleaning procedures.               will prevent contamination and staining. Keep work
                                                           surfaces clean, dry, and completely free of debris.
Even if the resins and components, we use (PTFE,
Ceramic fillers, etc.) will not change or degrade in
storage, if exposed to high humidity over 50%RH,
proper baking process prior to fabricating PCB
process is necessary.


Handling
NF-30 laminates reinforcement and are softer than
most other rigid base materials for printed circuit
Avoid bending or other mishandling which can lead
or micro-cracking the composite. These defects may
cause various failures, some of which are believed
to be a result of chemical infiltration of the fractures
or micro-cracks.
board and are more susceptible to handling damage.
As with all laminate materials, especially thin
materials, care should be taken to avoid distorting
the material during handling.
Design consideration
There are many different test methods that can be used to determine a DK value for laminates and the resulting
DK values are test method dependent.
Most industrial standard dielectric constant test methods are based on clamped stripline resonator method that
apply pressure with clamping between the dielectric substrates and the pattern cards. These test methods have
a high degree of repeatability.

The other method can be measured with fabricated PCBs. In this case, results can be affected by a small
variation in circuitry pattern length or width, but results can be better matched with actual field test results.
Again, there can be different DK results between the clamped stripline resonator method and fabricated
microstrip PCB methods regardless of the variation in circuit. These difference can be more than expected for
the case of thin dielectric thickness with different profile copper.
Below table show the example of dielectric constant results on NF-30-0050 with different coppers.


    Test method                 Clamped Stripline                Microstrip Ring Resonator            Remark
         DK                          Process DK                            Design DK
       Copper                 ULPH                   CH            ULPH                CH
     Roughness             Rz ≤ 1 µm              Rz ≤ 4 µm      Rz ≤ 1 µm        Rz ≤ 4 µm
   5mil(0.125mm)              3.00                  2.99            2.90               3.04




NF-30 is supplied with ULP copper foil, an Ultra-Low Profile copper foil due to its superior insertion loss at 77
GHz. The slightly lower Design DK is easily adjusted in any CAD program.
Innerlayer preparation for multilayer
Multilayer applications require that two or more laminates be bonded together to form a single circuit board.
There are two important considerations when processing the circuit board. The first is registration of the
features from one layer to another. The second is the condition of the bond surface prior to lamination.

Acclimation
If the laminates has been extreme temperatures during shipment or storage, the material should be placed in
ambient conditions for 24 hours prior to processing. If exposed to high humidity over 50%RH, proper baking
process prior to fabricating PCB process is necessary.

Scaling
This data is for reference only and is dependent on numerous factors such as laminate thickness, copper
thickness, copper types, circuit design, adjacent laminates / prepregs, lamination parameters, etc. Most PCB
fabricators determine artwork compensation data by running a pilot lot or estimating based on previous
experience.
In general, registration of layers can be improved by retaining as much copper as possible.

     Property              Condition                 MD                      CD                  Remark
                         After etching             0.018%                  0.044%                DT ; 5mil
   Dimensional
                         After Baking             -0.038%                 -0.010%              IPC-TM-650
     stability
                          After stress            -0.065%                 -0.034%                 2.4.39.

Surface preparation;
A chemical process consisting of organic cleaners and a micro etch is the preferred method of preparing copper
surfaces for coating with photoresist. Mechanical scrubbing is not recommended due to the distorting the thin
laminate or imparting deep scratches that change the functional spacing. Both liquid and dry film photoresist can
be applied.
NF-30 laminates are compatible with most oxide and oxide alternative processes. Highly caustic, high temperature
processes, such as traditional or reduced black oxides, should be followed by a thorough rinse and bake of the
inner layers.
Special pretreatments of etched surfaces using sodium or plasma processes are not generally needed if care was
taken to protect the substrate surface after copper etching. Removal of volatile substances prior to MLB bonding
should be ensured by proper baking process at 110~125 ℃ for 0.5~2 hours.

Multilayer
For best results, NF-30 laminates should be bonded using low loss bond ply such as fastRise™ series or HB series
provided by AGC. The press cycle can be determined by the requirements of the chosen adhesive system of
bondply and NF-30 laminates are compatible with most of adhesive systems. Please refer to AGC process
guidelines for fastRise.
Drilling
Drill bits
Sharp drill bits are critical to any PTFE drilling; New drill bits should always be used. Undercut drill bits are
recommended, but past studies have shown that some drill bit brands may obtain better results using their
standard drill bits like new carbide drills.

Chip Load
A nominal chip load of 1.0 mil (25.4 µm) should be used for all tool sizes. Increasing the chip load to 1.25 mils (31.8
µm) may provide acceptable hole quality and improved productivity up to applications.

Cutting speed
Drill speeds of 100 SFM (30.5 m/min) or less is recommended. Slower speeds offer the greatest hole quality
improvements. They allow generated heat to dissipate before smearing PTFE. Drill speed can be increased due to
equipment limitations but added dwell times may become important. At a simple application, surface speeds of
300 SFM (90 m/min) could also provide acceptable hole quality.

Dwell Time
Low surface speeds will reduce or eliminate the need for dwell. If ideal cutting speeds cannot be obtained, 1,250
ms dwell is recommended for initial process setup in order to cool the drill bit between holes. Past AGC studies
have shown that hole wall quality may improve as dwell times are increased to as much as 1,000 ms.

Peck Drilling
Peck drilling should be avoided where possible; it has been shown to increase drill bit wear as well as increase
process time. Peck drilling may be required in some situations. If traditional peck drilling is not used, hole-wall
quality may be improved with the use of a ”clean” peck where the peck depth is set to equal that of the phenolic
entry.

Hit Count
NF-30 laminates can yields exceptional tool life when ideal cutting speeds and chip loads are used. Hit counts of
700~1000 are recommended for initial process setup. Tool life should be based upon cross-section inspections.

Entry materials
Rigid entry and exit material is critical in order to remove any debris or deposits from the drill bit. 10~25 mil (0.25
– 0.6 mm) phenolic entry is acceptable for most applications and 30~50 mil (0.75 -1.0 mm) phenolic entry can be
used if pressure foot clearance is substantial.

Backer materials
Like the entry, rigid backer is necessary to prevent burring and aid in obtaining hole-wall quality. Thick phenolic is
typical and lubricated rigid backers have also been found to be very successful.

Quick start
The following chart is provided as a general starting point for drill process development. The user shall determine
the optimized conditions and suitability.
                                                                         Units
        Entry Material                                Phenolic (0.010”~0.024”/ 0.25~0.6 mm)
       Backer Material                                Rigid Phenolic, Slickback, or comparable
        Cutting Speed                                   100 ~ 300 SFM (30.5 ~ 91.5 m/min)
          Chip Load                                     0.0010 ~ 0.0015 in (25.4 ~ 38.1 µm)
            Dwell                                                    0~1000 ms
          Hit Count                                                   700~1200
Drill charts
Following table can be used as general starting point of recommended drilling parameters;
               Spindle                                                   Spindle
 Diameter                    Infeed     Retract     Remark   Diameter                  Infeed    Retract    Remark
   (mm)
                Speed        (IPM)          (IPM)                (mm)
                                                                          Speed         (IPM)     (IPM)
                   (krpm)                                                 (krpm)
    0.2             70        70            300                   0.8       30              42    400
   0.25             67        70            300                   1.0       24              35    400
   0.35             55        65            300                  1.25       20              30    400
    0.5             46        58            400                   1.5       20              30    400
    0.7             34        46            400                   2.5       20              30    400


PLATING
NF-30 laminates have been engineered to be highly resistant to chemical infiltration and a robust hole wall
preparation process is necessary for a successful deposition plating process. Following hole wall preparation, NF-
30 will accept standard electroless copper or direct deposit metallization plating process. For high aspect radios
or other difficult to plate applications, a second pass through the electroless process may be required to ensure
proper hole-wall coverage. It may also be beneficial to run a short duration of electrolyzed copper, rinse etc. then
restart the electrolyzed copper from the beginning to expose the hole wall to fresh chemistry.

IMAGE, DEVELOP, ETCH, STRIP
When copper surface preparation is required, chemical cleaning processes are preferred (e.g. microetch);
Mechanical scrubbing (e.g. pumice scrub) should be avoided due to possible mechanical damage. Otherwise,
standard processing should be used.

SOLDER MASK
No special treatment is required if the surface has not been mechanically scrubbed. In rare cases, where adhesion
is poor, a plasma treatment may be used to activate the exposed PTFE.
We recommend not to directly carry out tape test on dielectric layer. If needed for checking adhesion of PSR, we
recommend to clean the dielectric surface where the tape to be attached with smooth cloth wiped.

ROUTING / MILLING
PCBs using NF-30 can be successfully machined using standard router bits or end mills. Rigid phenolic entry and a
rigid backer should be used. In some cases, adding paper (white paper or Kraft paper) between the phenolic and
the part allows better conformance to surface topography (e.g. circuits, solder mask, etc.) and may reduce burring.
For tight tolerances or superior edge quality, a “rough cut” placed 0.005 in. -0.010 in. (0.13 – 0.25 mm) off the part
edge may be run prior to the “finish” cut at the nominal part edge. Metallic bits for PTFE board fabrication are
recommend. NF-30 materials will generally provide a better edge quality than is possible with the glass reinforced
materials.

Following table can be used as general starting point of recommended routing parameters;
                   Router Diameter                               Spindle Speed                       Feed Rate
          (mils)                     (mm)               (kRPM)                   (in/min)             (m/min)
            33                        0.8                 50                        10.8                0.27
            39                        1.0                 40                        12.2                0.31
            47                        1.2                 34                        12.6                0.32
            63                        1.6                 25                        18.7                0.48
            78                        2.0                 20                        27.2                0.69
            94                        2.4                 20                        35.0                0.89
           118                        3.0                 20                        42.5                1.08
           125                        3.2                 20                        43.3                1.10
Hole wall preparation
The debris loosely deposited in the holes can be removed by using a vapor or hydro-honing process. These
processes involve directing water suspended abrasive particles through drilled holes. Due to the softness, NF-30
laminates should be properly supported through these processes.

Desmear
Plasma
If panels have been exposed to moisture, bake the boards at 110 ºC for 1 hour. PTFE composites are usually not
desmeared but the adhesive system used to bond multilayer require desmear. Standard FR4/epoxy desmear
processes should then be used. The desmear plasma time is typically half of that of standard FR4/epoxy times
because fastRiseTM resin system tends to etch back very quickly.

Permanganate
Permanganate desmear is not recommended and has been shown to be very aggressive on fastRiseTM resulting
in excessive etchback. This is due to the high silica filler content and thermoset content in the resin system. Neither
process (Plasma and Permanganate) will have a significant effect on NF-30 materials but should be done prior to
activation of PTFE (NF-30) surface.

PTFE Activation
Plasma
If panels have been exposed to moisture, bake the boards at 110 ºC for 1 hour. Plasma treat the PTFE resin using
70%/30% hydrogen/nitrogen gas mixture. 100% helium may also suffice. Power settings for the RF-signal
generator are typically 60~75 % of full rated power for 30~60 minutes. Thick panels or high-aspect ratio holes may
require extended plasma cycle times. Thick panels may also benefit from an additional 30miutes O2 plasma
process prior to the PTFE activation plasma.

Sodium Etch
Sodium Etches (e.g. Fluoroetch) work well. Follow the manufacturer’s recommended treatment process.
Subsequently, bake for 1 hour at 121 ºC prior to plating to remove moisture that may have been absorbed during
the sodium treatment process. Chlorine can have adverse effects on the sodium treatment. Do not subject
exposed sodium etch treated holes to heavily concentrated chlorine-based chemical processes.

Process Example
The following table is offered by March Plasma as a basic starting point recipe;
                                                 Gas
 Power(kW)      Pressure(mT)         Gasses               Flow(slm)   Pnl Temp (ºC)   Time(min)         Function
                                                Ratios
     4.5             250             O2 / N 2   90 / 10     2.5            90           A/R               Heating
      4              250             CF4 / O2   10 / 90     2.5            99           10        Thermoset etch-back
                                                                                                  Removes fluorine and
      4              250               O2        100        2.5            99            5
                                                                                                      cleans others
                                                                                                  Activate PTFE. H2/N2
     4.2             250               N2        100        2.5            99            30       Cycle is typically more
                                                                                                  effective and reliable.

 These guidelines can provide only basic and reference information for PCB fabricators. Because of different
 environment, equipment, tooling and so on, in all instances, the user shall determine suitability in any given
 conditions or applications. For more detailed processing information, please contact with the AGC engineer or
 sales representative.

 AGC Inc. 2022-11
 agc-ml.info-maltimaterial@agc.com

File: 00_REF/PCB RF ANT/05_PCB_Dielectric_Data_2026/search_text/AGC/AGC__NF-30__데이터시트__RF242__추출텍스트.txt
NF-30
Ceramic Filled PTFE Composite

 Benefits
      •    Non-reinforced laminate
      •    Exceptional low electrical loss for microwave applications
      •    Excellent adhesion to Very Low Profile Copper Foils
      •    Stable dielectric properties vs. temperature & frequency
      •    Dimensionally stable for multilayer applications
      •    Isotropic Benefits
      •    Well suited for laser based Microvia formation


 Applications
      •    Automotive Radar Sensors
      •    Aerospace Components
      •    Global Positioning System Antennas
      •    Passive Components (Dividers, Filters & Couplers)



NF-30 copper clad, non-reinforced laminates are- ceramic-filled PTFE composites. The ceramic-filled PTFE composite technology offers
low dielectric loss and minimal signal distortion in microwave applications.
NF-30 offers very stable performance over a wide frequency range, especially at 77-79 GHz range.

    Excellent Electrical Properties
    ⚫ Low Df electrical performance at higher frequency where skin effect losses play a substantial role

    Thermal and Mechanical Properties
    ⚫ Excellent dimensional stability from etching or baking
    ⚫ Low Z-axis expansion in extreme thermal environments or multilayer applications

    Processing Properties
    ⚫ Can be sheared, drilled, milled and plated
    ⚫ Desmear treatment “by chemicals like permanganate” is not recommended but “by plasma” can be recommended.
    ⚫ CO2 laser ablation of NF-30 can make it possible to be used in precise microwave designs with dense PTH connection.




                             Measured DK 2.98 @78.1 GHz by microstrip ring resonator
Microstrip Forward Ring Resonator using NF-30-0050-ULPH/ULPH response to 110GHz.




Microstrip Reverse Ring Resonator using NF-30-0050-ULPH/ULPH response to 110GHz.
                         DK vs Frequency on Microstrip forward Ring resonator using NF-30-0050-ULPH/ULPH




                         DF vs Frequency on Microstrip forward Ring resonator using NF-30-0050-ULPH/ULPH




                  Insertion Loss vs Frequency on MDPL (MS Different Phase Length)

                 0.00
Insertion loss
 [dB/10mm]




                 -0.50

                 -1.00

                 -1.50
                         0                   27.5                  55                   82.5               110

                                                      Frequency[GHz]

                             Insertion Loss vs Frequency on Microstrip-line using NF-30-0050-ULPH/ULPH
                  Properties                    Conditions            Typical Value               Unit                  Test Method
 Electrical Properties
                                                 @ 10 GHz              3.00 ± 0.04                              IPC-650 2.5.5.5.1(Mod.)
 Dielectric Constant
                                                 @ 77 GHz                 2.98                                  Microstrip Resonator
 Dissipation Factor                              @ 10 GHz                0.0013                                 IPC-650 2.5.5.5.1(Mod.)
 Thermal Coefficient of Dk                      -55 -150 °C               -4.07                  ppm/ °C        IPC-650 2.5.5.5
 Volume Resistivity                                                        107                Mohm·cm           IPC-650 2.5.17.1
 Surface Resistivity                                                       107                   Mohm           IPC-650 2.5.17.1
 Thermal Properties
                                                2% wt. loss             959 (515)                °F / °C
 Td                                                                                                             IPC-650 2.4.24.6
                                                5% wt. loss             986 (530)                °F / °C
 Thermal Conductivity (Unclad)                                             0.5                   W/M*K          IPC-650 2.4.50
                                                     X                   11~15
 CTE (50-150°C)                                      Y                   11~15                   ppm/°C         IPC-650 2.4.41
                                                     Z                     30
 Time to Delamination                              T288                   >120             min                  IPC-650 2.4.24.1
 Mechanical Properties
 Peel Strength                                 ½ oz. ULPH ↓              0.7 (4)            N/mm (Ibs/in)       IPC-650 2.4.8 (Solder)
                                                    MD                  19 (2756)            N/mm2 (psi)
 Flexural Strength                                                                                              IPC-650 2.4.4
                                                    CD                  18 (2611)            N/mm2 (psi)
                                                    MD               1010 (146,488)          N/mm2 (psi)
 Flexural Modulus                                                                                               IPC-650 2.4.4
                                                    CD                960 (139,236)          N/mm2 (psi)
                                                    MD                  6.5 (943)            N/mm2 (psi)
 Tensile Strength                                                                                               IPC-650 2.4.18.3
                                                    CD                  6.2 (900)            N/mm2 (psi)
                                                    MD                720 (104,427)          N/mm2 (psi)
 Young’s Modulus                                                                                                IPC-650 2.4.18.3
                                                    CD                700 (101,527)          N/mm2 (psi)
 Chemical / Physical Properties
 Moisture Absorption                                                      0.05                    wt. %         IPC-TM-650 2.6.2.1
 Methylene Chloride Resistance                                            0.21                % wt. chg.        IPC-TM-650 2.3.4.3
 Lead Free Process Compatible                                              Yes                                  Internal
 Flammability                                                              V-0                                  UL-94
↓  ULPH is HVLP2 grade 1/2 Oz. ED copper foils.
* All test data provided are typical values and not intended to be specification values. For review of critical specification tolerances,
   please contact a company representative directly.
* NF-30 series can be manufactured in increments of 0.005”(0.127mm).
* Standard panel size is 18” x 24” (457 mm x 610 mm).
* Please contact AGC for availability of additional thicknesses, other sizes & any other type of cladding.




 AGC Inc. 2024-08
 agc-ml.multimaterial@agc.com

File: 00_REF/PCB RF ANT/05_PCB_Dielectric_Data_2026/search_text/AGC/AGC__RF-10__데이터시트__RF244__추출텍스트.txt
RF-10
Base Material for High Power RF Applications

 Benefits
      •    High DK for RF circuit size reduction
      •    Excellent dimensional stability
      •    Tight DK tolerance (10.2 +/- 0.3)
      •    Low 0.0025 loss tangent (@ 10 GHz)
      •    High thermal conductivity for enhanced thermal management
      •    Excellent adhesion to smooth coppers
      •    Low X, Y, Z expansion
      •    Excellent price/performance ratio

 Applications
      •    Microstrip Patch Antennas
      •    GPS Antennas
      •    Passive Components (filters, couplers, power dividers)
      •    Aircraft Collision Avoidance Systems
      •    Satellite components


RF-10 copper clad laminates are composites of ceramic filled PTFE and woven fiberglass. RF-10 has the advantage of high dielectric
constant and low dissipation factor. Thin woven fiberglass reinforcement is used to offer both low dielectric loss and improved rigidity
for ease of handling and improved dimensional stability for multilayer circuits.

RF-10 laminates are engineered to provide a cost effective substrate with industry acceptable delivery times. RF-10 responds to a need
in RF applications for size reduction. RF-10 bonds well to smooth low profile copper. The low dissipation of RF-10 combined with the
use of very smooth copper results in optimal insertion losses at higher frequency where skin effect losses play a substantial role.

RF-10 can be sheared, drilled, milled and plated using standard PTFE circuit board processing techniques.
RF-10 laminates have low X, Y and Z thermal coefficients of expansion for exceptional plated through hole reliability and reduced
scaling factors for artwork compensation.
          Properties               Conditions           Typical Value                    Unit                         Test Method
 Electrical Properties
 Dielectric Constant               @ 10 GHz                 10.2 ± 0.3                               IPC-650 2.5.5.5.1 Mod.
 Dissipation Factor                @ 10 GHz                  0.0025                                  IPC-650 2.5.5.5.1 Mod.
 Surface Resistivity                                        1.0 x 108               Mohms            IPC-650 2.5.17.1
 Volume Resistivity                                         6.0 x 107              Mohms/cm          IPC-650 2.5.17.1
 Thermal Properties
 Thermal Conductivity                Unclad                    0.85                    W/M*K         IPC-650-2.4.50
                                       X                        16
 CTE (RT- 150 °C)                      Y                        20                     ppm/°C        IPC-650 2.4.41
                                       Z                        25
 TcK† (-55 to 150 °C)                                          -370                    ppm/°C        IPC-650 2.5.5.6
 Mechanical Properties
                                      MD                96.53 (14,000)             N/mm2 (psi)
 Flexural Strength                                                                                   IPC-650-2.4.4
                                      CD                68.95 (10,000)             N/mm2 (psi)
                                      MD                62.57 (8,900)              N/mm2 (psi)
 Tensile Strength                                                                                    IPC-650-2.4.19
                                      CD                37.26 (5,300)              N/mm2 (psi)
                                                           -0.0032                % (25 mil-MD)
                                                                                                     IPC-650 2.4.39 (After Etch)
                                                           -0.0239                % (25 mil-CD)
 Dimensional Stability
                                                           -0.0215                % (25 mil-MD)
                                                                                                     IPC-650 2.4.39 (After Bake)
                                                           -0.0529                % (25 mil-CD)
                                                           -0.0301                % (25 mil-MD)
                                                                                                     IPC-650 2.4.39 (After Stress)
                                                           -0.0653                % (25 mil-CD)
 Dimensional Stability
                                                           -0.0027                % (60 mil-MD)
                                                                                                     IPC-650 2.4.39 (After Etch)
                                                           -0.0142                % (60 mil-CD)
                                                           -0.1500                % (60 mil-MD)
                                                                                                     IPC-650 2.4.39 (After Bake)
                                                           -0.0326                % (60 mil-CD)
 Dimensional Stability
                                                           -0.0167                % (60 mil-MD)
                                                                                                     IPC-650 2.4.39 (After Stress)
                                                           -0.0377                % (60 mil-CD)
 Chemical / Physical Properties
 Moisture Absorption                                           0.08                       %          IPC-650 2.6.2.1
 Peel Strength
                                                               1.7                     N/mm          IPC-650 2.4.8 (solder)
 (1 oz. RT copper)
 Density                        Specific Gravity               2.77                      g/cm3       IPC-650-2.3.5
 Specific Heat                                                 0.90                      J/g°C       IPC-650-2.4.50
 Flammability Rating                                           V-0                                   Internal
† TcK = Thermal Coefficient of DK
                                                                Typical Thicknesses1
              Inches                                 mm                                     Inches                            mm
               0.010                                 0.25                                    0.060                            1.52
               0.020                                 0.51                                    0.100                            2.54
               0.025                                 0.64                                    0.125                            3.18
                                                                Available Sheet Sizes2
              Inches                                 mm                                    Inches                            mm
              12 x 18                              305 x 457                               18 x 24                         457 x 610
              16 x 18                              406 x 457                               36 x 48                        914 x 1,220

* All test data provided are typical values and not intended to be specification values. For review of critical specification tolerances,
   please contact a company representative directly.
* RF-10 can be manufactured in increments of 0.005”(0.125mm).
* Standard panel size is 18” x 24” (457 mm x 610 mm).
* Please contact AGC for availability of additional thicknesses, other sizes & any other type of cladding.



 AGC Inc. 2024-02
 agc-ml.multimaterial@agc.com

File: 00_REF/PCB RF ANT/05_PCB_Dielectric_Data_2026/search_text/AGC/AGC__RF-30A_Processing_Guide__공정가이드__RF247__추출텍스트.txt
                                           RF-30A
                                       General Processing Guidelines



General Information                                          • Do not pick up a panel horizontally by one end or
The RF-30A product is part of the AGC ORganic
                                                             edge
CERamic (ORCER) product line. It should be noted
                                                             By allowing the material to flop over you may
that these recommendations are based on standard
                                                             stretch the copper and substrate. Lift the panel by
industry practices and optimal parameters may
                                                             two parallel edges; preferably the two closest
differ somewhat, depending on available processing
                                                             dimensionally.
equipment.

Handling of PTFE Laminates                                   • Prevent contaminant deposits on the material or
PTFE is a thermoplastic material which is very stable        copper
electrically and chemically when compared with               The use of clean protective gloves and slip sheets
common thermosetting resins such as epoxy,                   will prevent contamination and staining. You will
polyphenyleneoxide, polyimide and cyanate ester.             not need to remove oils, grease or fingerprints if
Part of what gives PTFE its superior performance             you don’t deposit them.
over frequency and temperature also makes the
pure resin relatively soft. It is for this reason that all
AGC laminates are reinforced with glass fabric. The          • Do not mechanically abrade the PTFE surface
glass fabric reinforcement of the substrate greatly          after etching/removing the copper
increases stability in the X and Y axis over non-            If left undisturbed, the PTFE surface is very good for
woven or unreinforced PTFE products. While the               adhesion of solder mask, prepreg and bonding
glass fabric provides excellent dimensional stability,       adhesive without further preparation. The etched
the following process and handling precautions               surface of the PTFE is very wettable due to the rough
should be taken to prevent damage or deformation             tooth structure left behind after cooper removal. If
of the laminate during fabrication.                          the surface becomes disturbed, further surface
                                                             preparation using sodium or plasma etching can
                                                             improve wettability and adhesion to the surface.
• Do not mechanically scrub the material
As with thin core or flexible substrates, mechanically
scrubbing will stretch and deform the material. The          • Do not stack panels directly on top of each other
pinch rollers used to secure the panel during                Particles or debris on the surface of the panel can
scrubbing will also cause dents as particle or brush         become imprinted into the copper and substrate of
material are pressed into the surface of the laminate.       adjacent panels. The preferred method of storage is
Chemical cleaning is much preferred. Eliminating             to rack the panels vertically. If panels must be
mechanical cleaning and unnecessary handling will            stacked use clean, soft, slip sheet material between
improve the dimensional accuracy of subsequent               each panel and keep stack height to a minimum.
processes by preventing mechanical distortion of
the laminate.
Drilling
Good hole quality can be achieved using AGC recommended drill parameters. Standard 130° point geometry, PCB
carbide drills work well with all AGC PTFE-based laminates. Hole quality can be affected by drill sharpness. AGC
recommends using new drills for the best hole quality. Stack height should not exceed 2/3 the flute length of the
smallest diameter drill being used. Standard phenolic entry material (≈0.020” [0.5mm] thickness) is acceptable
along with aluminum / paper / aluminum entry. A hard phenolic backup board (≈ 0.090” to 0.125” [2.29mm–
3.18mm] thickness) is recommended to reduce bottom-side burring. The pressure of the drill foot should be a
minimum of 40 psi and should be increased if topside burring is excessive. The number of hits per drill will vary
depending on the drill parameters, hole size, stack height, and laminate thickness. A worn drill bit usually results
in an abnormally high number of nodules which may not be noticed until after plating. A normal hit count can
range from 500 to 1500 hits for the RF-30A material.

All drilling debris must be removed prior to hole wall preparation such as plasma or sodium treatment. Thoroughly
remove all debris in the holes with a high pressure air or water blast. If water is used, bake the laminate for 1 hour
at 250°F (121°C) to remove moisture prior to through hole treatment. Burring can occur if drilling conditions are
not correct. If burring occurs, sanding is not recommended. Pumice scrubbing has been known to be effective,
however AGC does not recommend any process that may cause distortion of the laminate. The best solution to
prevent burrs is by thoroughly understanding and implementing the optimum drilling process and parameters for
your equipment.

The RF-30A product is made with a heavy weave fiberglass that may be difficult to drill without leaving 1 – 2 mil
(0.025mm - 0.050mm) protrusions. These protrusions are usually individual strands of the fiberglass bundles which
have not been cleanly cut by the drill. In most cases, these protrusions are of no consequence. In cases where
components are inserted in the hole, the hole size is critical. If the protrusions do not exceed 2 mils (0.050mm),
one solution is to drill the hole size to the maximum tolerance so that the final tolerance will be within specification.
If the protrusions are excessive, adjusting the drill parameters may reduce the number and size of protrusions. A
reduction of the chip load will usually result in fewer and smaller protrusions. An increase in the speed or a
reduction in the feed rate will reduce the chip load. Care must be taken to prevent smearing of the thermoplastic
resin. Too much speed (or surface feet per minute) may result in excessive heat in the drill which will allow the
PTFE to melt and smear copper surfaces where it is essentially impossible to remove.

Smearing is a condition where the PTFE resin has been heated to a point where it softens and is easily moved
within the hole. It usually appears as a line between the copper foil and the plated copper. Assuming that sharp
drill bits are being used, the solution is to reduce the speed (thus surface feet per minute) of the drill to prevent
heat buildup. The chip load will increase so careful inspection for protrusions should be done after the electroless
plating step, if possible. Protrusions may not be noticeable until after the electroless plating process, even if a high
magnification microscope is used. Hole wall tear-out, or gouging, is another possible defect caused during the
drilling process. Gouging is usually an indicator of either a dull drill or an excessively high chip load. Another factor
that can influence gouging is the fiberglass weave style. A coarse glass is more prone to gouging than a medium
or fine glass style. If gouging occurs, first check for worn drill bits before adjusting the drill parameters. If gouging
persists, reduce the chip load. Care should be taken to keep drill bit temperatures to a minimum by keeping the
surface feet per minute low while adjusting chip loads downward.




                                 Figure 1 - Typical hole wall quality of RF-30A material
                                             RF-30A Drilling Parameters
             Drill Size (mm)       Spindle Speed (krpm)         Feed Rate (m/min)       Retract (m/min)
                   0.30                     100                        2.8                     15
                   0.35                      98                        2.8                     15
                   0.40                      95                        3.2                     15
                   0.45                      88                        3.2                     15
                   0.50                      80                        3.8                     15
                   0.55                      70                        3.8                     15
                   0.60                      65                        3.8                     15
                   0.65                      60                        3.6                     15
                   0.70                      57                        3.6                     15
                   0.75                      52                        3.3                     15
                   0.80                      50                        3.3                     15
                   0.85                      46                        3.3                     15
                   0.90                      44                        3.2                     15
                   0.95                      42                        3.2                     15
                   1.00                      40                        3.0                     15
                   1.50                      27                        2.6                     15
                   2.00                      20                        2.0                     15
                   3.00                      20                        1.2                     20
                                            Table 1 – Drilling Parameters



Inner Layer Preparation
Multilayer applications require that two or more laminates be bonded together to form a single circuit board.
There are two important considerations when processing the circuit board. The first is registration of the features
from one layer to another. The second is the condition of the bond surface prior to lamination.

Registration: Layer to layer registration is often a critical requirement of the finished circuit board and
misregistration can cause a variety of issues such as open circuits and poor coupler performance. Therefore, it is
important that the material be acclimated to the processing environment and the correct artwork compensation
used. Acclimation to the processing environment is simply making sure that the laminate is at ambient
temperature prior to processing. It is recommended that if the laminate has seen extreme temperatures during
shipment or storage, it should be placed in ambient conditions for 24 hours prior to processing.

All laminates experience movement after the copper foil has been etched. Various factors such as laminate
thickness, glass style, construction, copper foil thickness, and circuit design contribute to the characteristic known
as dimensional stability. The dimensional change data for various types of AGC laminates is listed in Table 2. The
data is for reference only and is dependent on the factors listed. Most printed circuit board shops determine
artwork compensation data by running samples or estimating based on previous experience.

                  Material Designation              Dimensional Change in Parts Per Million (PPM)
                          TLC                                          200 – 400
                           TLE                                         220 – 400
                          TLX                                          400 – 600
                           TLY                                          400 - 800
                        RF-30A                                         200 – 400
                                 Table 2 – Dimensional change in parts per million
Bond Surface Condition: The condition of the substrate surface prior to bonding is critical in achieving good inner
layer bond strength. As shown in Figure 2, the copper foil of the laminate has a dendrite structure designed to
increase the copper peel strength. As the copper foil is etched, the dendrite imprint is left in the substrate surface.
It is critical to subsequent multilayer bonding that this structure be present and undisturbed. Any mechanical
abrasion of the substrate surface will destroy the imprint pattern and can result in poor bond strength between
the layers. If the surface is destroyed, a sodium or plasma etch prior to multilayer bonding will greatly enhance
surface adhesion. It is recommended that proper handling techniques be used at all times (see Handling of PTFE
Laminates). It is also recommended that any processes used to clean the copper surface be chemical in nature,
not mechanical.




                              Figure 2 – Illustration of copper laminated to PTFE surface.


Hole Wall Preparation
PTFE based laminates require that drilled holes be subjected to a process which will prepare the PTFE resin system
for subsequent plating. There are two processes that have been shown capable of providing void-free copper
plating. One process is chemical in nature and involves a sodium-based solution that strips the fluorine atoms from
the PTFE molecules. This process has been used for many years in the industry with great success. The advantages
of sodium etching include long shelf life of the hole wall treatment, fast treatment time, and complete coverage.
The primary disadvantage of sodium etchant is the volatility of the chemical. Various manufacturers and etchant
services are available, call technical service for a complete list.

Another method of preparing the holes for plating is plasma etching. If the proper gases and cycles are used,
plasma will allow plating to the PTFE resin. Experience has shown that the best gases to use are a mixture of
hydrogen and nitrogen. Helium can also be used in many cases. The advantage of plasma etching is that it is a
relatively safe procedure. Disadvantages include relatively long cycle times (35 to 60 minutes) and short shelf life
of the effect (4 – 24 hours).

Sodium Treatment: A sodium-based chemical treatment process does an excellent job of preparing the PTFE
through-hole surface prior to the plated through hole process. Follow the manufacturer’s recommended
treatment process. Bake for 1 hour at 250°F (121°C) prior to plating to remove moisture that may have been
absorbed during the sodium treatment process.

NOTE: Do not subject the treated holes to heavily concentrated chlorine-based chemical processes prior to
electroless copper plating or direct metallization. Chlorine can have adverse effects on the sodium treatment and
result in plating voids.

Plasma Etching: Plasma treat using a 30-70% Hydrogen, 70-30% Nitrogen gas mixture. Power setting for the RF-
signal generator should be 60-75% of full rated power for 30-60 minutes depending on the hole diameter, number
of holes, and thickness of the board. Boards with relatively higher aspect ratios will require longer plasma cycle
times. Industry experience has shown that gases such as helium and CF4 are not as effective as hydrogen as
evidenced by sporadic plating voids and higher contact angles.
Plating
After the hole wall has been properly prepared, PTFE-based laminates will accept either electroless copper or
direct metallization plating. The electrolytic plating process is the same for PTFE or epoxy based materials. Typical
plating consists of 1 – 1.5 mils (0.025mm – 0.038mm) of copper plate in the holes and/or on the surface.

Image, Develop, Etch, Strip
Prepare the copper surface, apply dry film, and image and develop using a standard process. The copper surface
preparation should consist of microetching the copper. Scrubbing is not recommended for thin core PTFE-based
materials or multilayer inner layers due to possible registration issues. Scrubbing can also destroy bonding surfaces
and cause delamination of multilayers (see Inner Layer Preparation). If the surface is destroyed, a sodium or
plasma etch prior to soldermask application or multilayer bonding will greatly enhance surface adhesion.

The etching process is the same as for a standard printed circuit board. Machine settings should be appropriate
for the copper thickness of the multilayer inner layers. The substrate surface of the boards MUST NOT be touched
or scrubbed. Strip the photoresist using a standard process.

Solder Mask
Soldermasking of PTFE materials can be achieved quite easily once the processes of cleaning, application and the
adhesion mechanisms are thoroughly understood. The following covers these fundamentals. Soldermask
materials have changed drastically in the last 10 years with a move from two component fixed pot life epoxies, to
single component heat cured epoxies, to the now standard liquid photo imageable soldermasks. The LPI’s are
different in that they incorporate a UV reactive component which allows these modified acrylic formulas (or
combinations of epoxy and acrylates) to be imaged photographically for fine line resolution between fine pitch
pads. With the advantages of LPI’s being their ease of use and resolution capability they often do not have the
same adhesion characteristics as the previous pure epoxy systems. This fact must be taken into account when
applying LPI’s to PTFE laminates.

The mechanism for adhesion of soldermask (or prepreg or bonding film) to the PTFE laminate surface is the
condition of the PTFE surface prior to application. By nature, PTFE is a very low surface energy fluoropolymer and
thus it has excellent non-stick properties, which make it highly popular in lubrication and release applications.
However, the adhesion of the base copper cladding is achieved by lamination of the relatively rough (Table 3)
treated copper surface to the PTFE material under high heat and pressure. This process is able to produce an
excellent mechanical bond between the PTFE resin and the rough dendritic surface of the copper (Figure 2). It is
the negative impression of the rough copper treatment that remains in the PTFE after etching the copper to form
the circuitry pattern (Figure 3), which provides adequate surface area for mechanical bonding of the soldermask
to the PTFE surface (Figure 4). Therefore it is important to eliminate traditional scrubbing techniques which may
disturb or destroy this rough surface.

With the need to replace the process a substitute process has been used which has several added benefits.
Chemical cleaning of the copper surface offers the advantage of reduced mechanical stress on the material. This
becomes critically important when dealing with thin laminates (<0.010” or 25 mm) and or critical dimensional
tolerances in soldermask or second stage drilling or routing. The removal of the scrubbing application also
eliminates pits and dents which may be caused by high pressure contact with the steel or ceramic coated steel
pinch rollers typically used in scrubbing machines to prevent panel movement during rotary scrubbing.

                                                                                         Ra (microns)
                     Copper Type                    RzDin (microns) “Peak”
                                                                                          “Average”
                        1⁄4 oz. ED                           4.95                            0.80
                        1⁄2 oz. ED                           6.65                            1.00
                         1 oz. ED                            9.60                            1.50
                         2 oz. ED                            9.70                            1.55
     Table 3 – Typical copper treatment roughness for various standard weights of electrodeposited copper foils.
                    Figure 3 – Illustration of PTFE surface remaining after copper removal/etching




                  Figure 4 – Illustration of soldermask wetting and adhesion to rough PTFE surface.


Soldermask Process – Pattern Plated Copper
1. Etch panels as normal to define circuitry pattern.

2. Allow plated metal etch resist (tin or tin/lead, in the case of nickel or gold surfaces obviously these will remain)
to remain on panel through post etch inspection processes to prevent copper surface contamination, staining or
oxidation prior to soldermask application.

3. Set up soldermask application process, prior to stripping or removing the metallic etch resist.
Note: For double sided soldermask applications, setup soldermask process to apply soldermask to the side of the
panel with the largest copper area to be covered (i.e. if the ground plane is to be completely covered with
soldermask then this would be the first side coated).

4. Strip tin or tin/lead from copper surfaces. The copper surfaces should be bright and stain free following tin or
tin/lead strip. Note: Omit this process for nickel and gold finishes.

5. Chemically clean and roughen the copper surfaces using an acid or alkaline cleaner followed by a micro-etch
process which removes 30-60μ” of copper. This should provide adequate surface area for adhesion of soldermask
to copper surfaces.

6. Dry panels thoroughly. If you do not have an adequate horizontal drier then an oven bake is recommended at
150-170°F (66-77°C) for 15-20 minutes.
Note: Drying process should not cause oxidation of copper surfaces. If oxidation occurs reduce drying time.

7. Allow panels to cool to room temperature (approximately 5-10 minutes) and immediately apply soldermask.

8. Tack dry (LPI) or bake and cure (silk screened epoxy) soldermask per manufacturer’s recommendation.

9. Continue processing per manufacturer’s recommendation for LPI soldermasks (image, develop and cure).

10. For second side, repeat processes beginning with # 5.
Solder Reflow
Hot air solder leveling is a common method of protecting exposed copper circuitry. Two basic types of hot air level
machines are used in the industry, horizontal and vertical. By far the more popular of the two is the vertical
machine. It is less expensive and easier to maintain than the horizontal type. However, the vertical machine
subjects the printed circuit board to a more severe level of thermal shock than the horizontal.

Once the board is clamped in the vertical machine, the only preheat the board sees is the few seconds above the
solder pot prior to immersion. Typical immersion times are 5 – 6 seconds from entry into the solder pot to
complete withdrawal.

This minimal preheat time can be particularly harsh on PTFE based laminates due to their z axis expansion
characteristics. When using hot air solder leveling on PTFE laminates, AGC recommends a bake cycle of 2 – 3 hours
at 300°F (149°C) just prior to the HASL process. The solder pot temperature should be maintained at 460° – 480°F
(238° - 249°C) for optimal performance. Cycle time should be 5 – 6 seconds from the time of entry to the complete
withdrawal of the board. Dwell time in the solder pot should not exceed 2 seconds.

Machining
Machining of PTFE-based substrates is typically more difficult than epoxy-based substrates due to the softness of
the PTFE resin system. The style of fiberglass used in the substrate also affects the quality of routing with respect
to burrs and fibers. The heavier the fiberglass weave, the more difficult it is to cut.

AGC products can be successfully machined using standard router bits or end mills when the recommended
methods and rout parameters are used. In addition to the rout parameters, an equally important factor in
successful routing is having intimate contact throughout the routed package. Figure 5 shows a typical rout stack
with phenolic entry and backer material on either side of the circuit board. Notice that the entry material rides on
top of the copper traces leaving an air gap between the entry material and the PTFE substrate. In this case, the
router bit will force the soft substrate into the air gap at the area circled in red.

Many circuit board applications also have soldermask on top of the copper traces which increases the gap further.
The solution to a cleaner cut is to introduce a material between the copper traces and the phenolic entry material
that will conform at the edge and will help fill in the air gap. One type of paper that has been shown to work well
is the paper found in between artwork film. It is thick enough to fill in the normal air gap and cuts without
generating as much debris as other paper such as Kraft paper.




                                       Figure 5 – Typical RF-30A rout stack-up

Recent routing trials using AGC materials have yielded the following recommended rout parameters. These
parameters are good starting points for all standard AGC materials. Special materials such as those with heavy
metal ground planes may require different rout parameters and are not addressed in this guideline.
                          Recommended Routing Parameters for All AGCc Materials
                                                 Spindle Type                               z - Feed Rate
   Tool
            Chipload             60,000 max                       80,000 max           Without          With
Diameter
           (mils/rev) Spindle peed       Feed Rate       Spindle peed     Feed Rate   predrilling predrilling
  (mils)
                            (rpm)         (in/min)           (rpm)         (in/min)    (in/min)       (in/min)
  31.5        0.24         50,000            11.8           50,000            11.8        0.0             20
  35.4        0.26         45,000            11.8           45,000            11.8        0.0             20
  39.4        0.30         40,000            11.8           40,000            11.8        0.0             79
  43.3        0.32         37,000            11.8           37,000            11.8        0.0             79
  47.2        0.35         34,000            11.8           34,000            11.8        0.0             79
  51.2        0.51         31,000            15.8           31,000            15.8        0.0             79
  55.1        0.54         29,000            15.8           29,000            15.8        0.0             79
  59.1        0.59         27,000            15.8           27,000            15.8        0.0             79
   63         0.79         25,000            19.7           25,000            19.7        0.0            197
  66.9        0.82         24,000            19.7           24,000            19.7        0.0            197
  70.8        1.03         23,000            23.6           23,000            23.6        0.0            197
  74.8        1.12         21,000            23.6           21,000            23.6        0.0            197
  78.7        1.38         20,000            27.6           20,000            27.6        0.0            197
  82.7        1.58         20,000            31.5           20,000            31.5        0.0            197
  86.6        1.58         20,000            31.5           20,000            31.5        0.0            197
  90.6        1.58         20,000            31.5           20,000            31.5        0.0            197
  94.5        1.77         20,000            35.4           20,000            35.4        0.0            197
  98.4        1.77         20,000            35.4           20,000            35.4        0.0            197
 118.1        2.17         20,000            43.3           20,000            43.3        0.0            197
  125         2.17         20,000            43.3           20,000            43.3        0.0            197
                     Table 4 – Recommended routing parameters for all Taconic materials

                          Recommended Routing Parameters for All AGC Materials
                                                Spindle Type                               z - Feed Rate
   Tool
            Chipload            60,000 max                       80,000 max           Without          With
Diameter
           (mils/rev) Spindle peed      Feed Rate       Spindle peed     Feed Rate  predrilling predrilling
  (mils)
                            (rpm)        (in/min)           (rpm)         (in/min)    (in/min)       (in/min)
  0.80         5           50,000           0.25           50,000            0.25         0             0.50
  0.90         6           45,000           0.27           45,000            0.27         0             0.50
  1.00         8           40,000           0.32           40,000            0.32         0             2.00
  1.10         9           37,000           0.33           37,000            0.33         0             2.00
  1.20         10          34,000           0.34           34,000            0.34         0             2.00
  1.30         12          31,000           0.37           31,000            0.37         0             2.00
  1.40         14          29,000           0.41           29,000            0.41         0             2.00
  1.50         16          27,000           0.43           27,000            0.43         0             2.00
  1.60         18          25,000           0.45           25,000            0.45         0             5.00
  1.70         22          24,000           0.53           24,000            0.53         0             5.00
  1.80         26          23,000           0.60           23,000            0.60         0             5.00
  1.90         30          21,000           0.63           21,000            0.63         0             5.00
  2.00         34          20,000           0.68           20,000            0.68         0             5.00
  2.10         38          20,000           0.76           20,000            0.76         0             5.00
  2.20         40          20,000           0.80           20,000            0.80         0             5.00
  2.30         42          20,000           0.84           20,000            0.84         0             5.00
  2.40         44          20,000           0.88           20,000            0.88         0             5.00
  2.50         46          20,000           0.92           20,000            0.92         0             5.00
  3.00         53          20,000           1.06           20,000            1.06         0             5.00
  3.18         55          20,000           1.10           20,000            1.10         0             5.00
                  Table 5 – Recommended routing parameters for all AGC materials (metric)
Multilayer
Print and etch inner layers using standard image/ etch processes (see Inner Layer Preparation). Treat any copper
surfaces with appropriate oxide or alternative processes.
The PTFE surface of the RF type laminates should not require further treatment if the surface is undisturbed after
etching. Scrubbing is not recommended as it will distort the material and remove the mechanical tooth structure
imparted by the laminated copper foil.

It is this tooth structure which allows mechanical adhesion of the bond ply or prepreg.

As mentioned earlier, RF type laminates can be laminated in a pure package or in a mixed package that typically
uses an epoxy type laminate or prepreg. The choice of package depends on the electrical performance
requirements of the package. Most mixed dielectric packages are designed with the digital or low frequency
portion on the epoxy laminate and the high frequency on the RF type laminate. When bonded together, this type
of laminate reduces cost, space, connectors, and considerably shortens the distance the signal must travel.

A pure multilayer package of RF type materials can be bonded using AGC’s HT1.5 bonding film. This is a
thermoplastic film with very low electrical loss and has been used in the industry for many years for bonding other
types of PTFE based laminates. The HT1.5 bond film has a dielectric constant of 2.35 which is significantly different
than the dielectric constant of the RF type materials.

However, the designer should be able to design with this in mind. AGC is currently developing a bonding prepreg
which will closely match the DK of the RF type materials. HT 1.5 is a thermoplastic and will remelt at approximately
400°F (204°C), therefore care must be taken when multiple or sequential lamination is required or when subjecting
the board to thermal excursions such as Hot Air Solder Leveling.

Another bonding film used in the industry is FEP, a fluoropolymer-based film. The melt point of FEP is
approximately 500°F (260°C) and offers greater protection from delamination when the board is subjected to post-
lamination thermal cycles such as Hot Air Solder Leveling.

A mixed dielectric package consisting of RF type laminates and other laminates such as epoxy is not common, but
can be accomplished quite easily. Bonding RF type laminates to an epoxy laminate is accomplished using standard
epoxy prepreg. Since the high frequency RF signal does not see the epoxy due to the ground plane on the RF
laminate, the higher loss of the epoxy prepreg does not come into play.

Standard epoxy prepreg lamination cycles can be used per the manufacturer’s recommendations. It is important
that the RF type laminate is not scrubbed in case there are non-copper areas on the ground plane.
The dendrite imprint left after etching the copper foil is critical to good bond strength and must not be disturbed
prior to lamination.




 These guidelines can provide only basic and reference information for PCB fabricators. Because of different
 environment, equipment, tooling and so on, in all instances, the user shall determine suitability in any given
 conditions or applications. For more detailed processing information, please contact with the AGC engineer or
 sales representative.

 AGC Inc.
 agc-ml.info-maltimaterial@agc.com
