Repository: EIDOSDATA/TraceWave-Studio

# PCB 유전율과 적층 자료

수집/정리 기준일: 2026-11-11.

먼저 [전체 자료 안내 엑셀](Excel/00_전체_자료_안내.xlsx)을 연다. 회사별 엑셀은 `Excel/`에 있고, 원문 검색은 [HTML 안내](START_HERE_ko.html)를 사용한다.

- [자료 사용 안내](docs/자료_사용_안내.md): 폴더, 단위, 조건 선택과 내보내기.
- [자료 검토 결과](docs/자료_검토_결과.md): 확인한 범위, 오류/공백, 정리 내역.
- [TraceWave Studio 연결 설계](../../../Code/docs/pcb_material_catalog.md): 사용자 직접 입력, 소재 선택, 제조업체 적층 선택과 현재 구현의 경계.

57,340개 조건별 관측, 36개 회사와 일반 재료 참고 자료 1개 그룹, 1,756개 출처 기록을 보존했다. 새 엑셀은 전체 안내 1개와 회사/참고 자료별 37개로 총 38개다. 행 수는 고유 소재나 독립 측정 수가 아니다. 공식 자료에 값이 있어도 실제 제조 조건과 해석 대역에 맞는지 확인해야 한다.

사람이 보는 엑셀과 프로그램용 JSONL을 분리했다. 원문 PDF/HTML의 바이트는 보존하면서 파일명을 회사와 소재/용도 중심으로 바꿨다. 중복 저장한 데이터 사본은 복구 폴더로 옮겼고 관측 수치는 삭제하지 않았다.

File: 00_REF/PCB RF ANT/05_PCB_Dielectric_Data_2026/search_text/AGC/AGC__RF-30A__데이터시트__RF246__추출텍스트.txt
RF-30A
Stable Performance Laminate

 Benefits
      •    Excellent PIM Values in PCBs
           (measured at lower than -160 dBc*)
      •    Improved PTH Quality
      •    Stable Mechanical Properties
      •    Stable at High Frequencies
      •    Stable at High Temperatures
      •    Low Moisture Absorption
      •    Excellent Peel Strength
      •    Excellent Price/Performance Ratio



 Applications
      •    Antenna and Subcomponent
      •    RF Passive Components
      •    PA




RF-30A is an organic-ceramic laminate in AGC’s family of RF substrates. It is based on woven glass reinforcement. RF30A is a result of
AGC’s expertise in both ceramic filler and PTFE coating technology. RF-30A is the best choice for low cost, high volume commercial
microwave and radio frequency applications.
RF-30A exhibits more stable electrical and mechanical properties than designers need. This low loss dielectric substrate with low
profile copper foil leads to stable electrical properties with better PIMD levels and lower insertion loss over broadband frequency
range. More stable mechanical properties with lower CTE values, better dimensional stability, and harder rigidity can make RF
components less affected by other factors.
RF-30A’s excellent peel strength for 1⁄2 ounce and 1 ounce RT copper is a critical aspect when rework or repeated reflow
process is required. An ultra low moisture absorption rate with stable loss tangent helps minimize phase shift along
the different temperature or humidity environments. Less dimensional movement also contributes to stable phase or
impedance properties over broadband frequency range.

RF-30A has been optimized with ceramic to have a low Z axis CTE for improved PTH reliability and ease of fabrication
of multilayer circuits. These properties also contribute to more stable PIMD performance.

*Measurement using manufactured PCB coupon with 20 watts per channel @ 800 and 1800 MHz.

PIMD is Passive Intermodulation Distortion in multi-frequency communication systems. In general, there are many factors that
contribute to PIMD properties: circuit design, power density distribution, connectors, cables, soldering, PCB processing, base
material properties, and the best and worst PIM performing components. Other factors include: impedance discontinuities or
improper signal cross-talk in complex circuitry design. Generally PTFE based laminates with very low profile copper foil – whether
reverse treatment foil or very low profile/no profile copper – lead to the best performance.
In microstrip transmission line applications many additional factors can also contribute to PIM levels.
RF-30A exhibits very stable PIM performance and is less affected by other factors, as shown in examples of microstrip transmission
PIM results with and without PTH.

RF-30A exceeds PIM requirements in PCBs of -153 dBc (measured between 880 and 960 MHz, between 1710 and 1880 MHz and
between 1920 and 2170 MHz at 20 W power) with CL1/CL1 cladding when processed with today’s state-of-the-art processes and
process parameters.
         Example of PIMD results on RF-30A-0600-CL1/CL1




 Condition; 20Watt(43dBm) source near 1800MHz, frequency sweep
Test coupons ; 50 Ohm microstripline with about 20 inch signal length
            Properties                      Conditions       Typical Value             Unit                       Test Method
 Electrical Properties
 Dielectric Constant                        @ 1.9 GHz         2.97 ± 0.05                             IPC-TM 650 2.5.5.5.1 mod
                                            @ 1.9 GHz           0.0013                                IPC-TM 650 2.5.5.5.1 mod
 Dissipation Factor
                                            @ 10 GHz            0.0020                                IPC-TM 650 2.5.5.5.1 mod
 Volume Resistivity                                            3.0 x 109            Mohm·cm           IPC-650 2.5.17.1
 Surface Resistivity                                           2.0 x 108             Mohms            IPC-650 2.5.17.1
 Thermal Properties
 Thermal Conductivity                                            0.42                 W/M*K           IPC-650 2.4.50
                                                X                 8
 CTE (50-150°C)                                 Y                 11                  ppm/°C          IPC-650 2.4.41
                                                Z                 60
 Mechanical Properties
 Specific Heat                                                   0.95                   J/gK          IPC-650 2.4.50
 Density                               Specific Gravity          2.16                 g/cm3           IPC-TM-650 2.3.5
                                             MD             126.5 (18,000)          N/mm2 (psi)       IPC-650 2.4.18.3
 Flexural Strength
                                              CD            119.5 (17,000)          N/mm2 (psi)       IPC-650 2.4.19
                                             MD             133.6 (19,000)          N/mm2 (psi)       IPC-TM-650 2.4.18.3
 Tensile Strength
                                              CD            105.5 (15,000)          N/mm2 (psi)       IPC-650 2.4.19
                                                                0.049                % (30 mil)
                                               MD
                                                                0.025                % (60 mil)
                                                                                                      IPC-650 2.4.39 (After Etch)
                                                                0.041                % (30 mil)
                                               CD
                                                                0.026                % (60 mil)
 Dimensional Stability
                                                                0.049                % (30 mil)
                                               MD
                                                                0.019                % (60 mil)
                                                                                                      IPC-650 2.4.39 (After Stress)
                                                                0.031                % (30 mil)
                                               CD
                                                                0.011                % (60 mil)
 Chemical / Physical Properties
 Flammability Rating                                                                    V-0           Internal

                                                           Typical Thicknesses1
                                  Inches                                                              mm
                                   0.020                                                              0.51
                                   0.030                                                              0.76
                                   0.040                                                              1.02
                                   0.060                                                              1.52
                                                           Available Sheet Sizes2
                                  Inches                                                             mm
                                  12 x 18                                                          305 x 457
                                  16 x 18                                                          406 x 457
                                  18 x 24                                                          457 x 610
                                  36 x 48                                                         914 x 1,220

* All test data provided are typical values and not intended to be specification values. For review of critical specification tolerances,
   please contact a company representative directly.
* RF-30A can be manufactured in increments of 0.010”(0.250mm).
* Standard panel size is 18” x 24” (457 mm x 610 mm).
* Please contact AGC for availability of additional thicknesses, other sizes & any other type of cladding.




 AGC Inc. 2024-02
 agc-ml.multimaterial@agc.com

File: 00_REF/PCB RF ANT/05_PCB_Dielectric_Data_2026/search_text/AGC/AGC__RF-35HTC__데이터시트__RF248__추출텍스트.txt
RF-35HTC
High Thermal Conductivity Laminate

 Benefits
      •    Best in Class Thermal Conductivity
      •    Low Loss Tangent
      •    No Glass Reinforcement
      •    Resists Thermal Oxidation
      •    High Dimensional Stability



 Applications
      •    High power applications such as filters, Couplers, Dividers &
           Power amplifiers
      •    Antennas
      •    Satellites




RF-35HTC is a non-reinforced, low loss, industry leading thermally conductive laminate. The high 1.84 watts/M*K thermal
conductivity is well suited for any high-power application including amplifiers, couplers, dividers, filters etc. RF-35HTC is a
ceramic/PTFE composite that is very low in PTFE content. The extremely low loss of 0.0007 at 10 GHz makes RF-35HTC very
attractive for any high-power application.

The high thermal conductivity is beneficial for moving localized heat away from transistors, capacitors, conductors, other
components, or the dielectric material. In hot environments exposed to oxygen, hydrocarbon (synthetic rubber) based composites
are prone to oxidation and higher than expected electrical/thermal losses predicted from modeling. PTFE is attractive at the highest
of temperatures because PTFE resists any thermal oxidation.

Uniform distribution of ceramic in the dielectric ensures a uniform dielectric in the X, Y, and Z directions. The low X and
Y CTE ensures good performance of filters over temperature. The low Z axis expansion ensures stable performance of narrow band
or broad band couplers over temperature and stable signal to ground plane dielectric thickness (stable impedance) over
temperature. The low PTFE content of RF-35HTC facilitates plating and drilling in printed circuit board fabrication. The high
concentration of ceramic contributes to improved dimensional stability. AGC has avoided the use of alumina that is abrasive to
mechanical drilling or routing.

Power handling experiments were conducted on microstrip transmission lines with and without various capacitors at the center of the
microstrip to quantify the capability of the dielectric to spread thermal energy. The heat profile of the microstrip, both with and
without a capacitor, and any hot spots was captured using a thermal camera. Transmitted power was increased to 200 Watts. AGC ’s
RF-35HTC was compared to AGC’s RF-35TC and RF-35TC-A, as well as to two available competitive materials. In every case, the RF-
35HTC dielectric material outperformed all other materials in its ability to spread thermal energy, as shown on page 2.

RF-35HTC is compatible with all AGC 1 oz copper with ULP 1 oz copper being recommended at high frequencies for the lowest insertion
losses. Please consult with your technical sales manager about which coppers are most suitable for your application when using 1/2
oz copper.
                               Power Handling Test Configuration for Various Laminate Materials




                                                 \




Power Handling of Microstrip Circuits Having No Capacitor (tin                   Thermal Camera Imaging of
                         finished)                                             Microstrip Circuits, Tin Finished,
                                                                      No Capacitor (20 mil DT, 1oz Cu, 200 watts, 2.1 GHz)




   Power Handling of Microstrip Circuits Containing a COG                       Thermal Camera Imaging of
         Grade 47 pF High Q Capacitor by Murata                              Microstrip Circuits Having a 47 pF
                                                                   Murata Capacitor (20 mil DT, 1oz Cu, 2.1 GHz, 200 Watts)
          Properties              Conditions        Typical Value               Unit                               Test Method
 Electrical Properties
 Dielectric Constant              @ 10 GHz           3.50 ± 0.05                                  IPC-650 2.5.36
 Dissipation Factor               @ 10 GHz              0.0007                                    IPC-650 2.5.36
 Volume Resistivity                                    1.7 x 109            Mohms/cm              IPC-650 2.5.17.1 (After elevated temp.)
 Surface Resistivity                                   2.9 x 106            Mohms/cm              IPC-650 2.5.17.1 (After humidity)
 Thermal Properties
                                   Unclad               1.84                  W/M*K
 Thermal Conductivity                                                                             ASTM F433, ASTM E1461 (Laser Flash)
                                    clad                2.89                  W/M*K
                                      X                  11
 CTE (23 to 125 °C)                   Y                  14                   ppm/°C              IPC-650 2.4.41 / ASTM D 3386
                                      Z                  77
 Mechanical Properties
 Peel Strength                     1 oz. CL1          1.08 (6.17)          N/mm (lbs/in)          IPC-650 2.4.8 (Thermal Stress)
                                  Lengthwise         18.4 (2,670)            MPa (psi)
 Flexural Strength                                                                                ASTM D 790 / IPC-650 2.4.4
                                   Crosswise         17.7 (2,560)            MPa (psi)
                                  Lengthwise           6.6 (957)             MPa (psi)
 Tensile Strength                                                                                 ASTM D 3039 / IPC-TM-650 2.4.19
                                   Crosswise           6.2 (899)             MPa (psi)
                                      MD                  4.1                  %
 Elongation at Break                                                                              ASTM D 3039 / IPC-TM-650 2.4.19
                                      CD                  9.9                  %
                                      MD           2,856 (414,228)           MPa (psi)
 Young’s Modulus                                                                                  ASTM D 3039 / IPC-TM-650 2.4.19
                                      CD           2,676 (388,121)           MPa (psi)
                                      MD                 0.08
 Poisson’s Ratio                                                                                  ASTM D 3039 / IPC-TM-650 2.4.19
                                      CD                 0.08
                                      MD                 -0.01            mm/M (mils/in.)
 Dimensional Stability                                                                            IPC-650-2.4.39 Sec. 5.4 (After Etch)
                                      CD                 -0.01            mm/M (mils/in.)
                                      MD                 -0.05            mm/M (mils/in.)
 Dimensional Stability                                                                            IPC-650-2.4.39 Sec. 5.5 (Thermal Stress)
                                      CD                 -0.02            mm/M (mils/in.)
 Chemical / Physical Properties
 Dielectric Breakdown                                     42                     kV               IPC-650 2.5.6
 Moisture Absorption                                    0.07                     %                IPC-650 2.6.2.1
 Arc Resistance                                         > 400                 seconds             IPC-650 2.5.1
 Hardness                                               60.2                     %                ASTM D 2240 (Shore D)

                                                      Panels may be ordered cut to size
              Inches                              mm                                 Inches                                 mm
              12 x 18                           304 x 457                            16 x 36                              406 x 914
              16 x 18                           406 x 457                            24 x 36                              610 x 914
              18 x 24                           457 x 610                            18 x 48                             457 x 1,220
                                                        Typical Thickness(Tolerance)
                Mils                              Mm                                  Mils                                   mm
              10 (± 1)                         0.25(±0.025)                            20 (± 2)                         0.51(±0.050)
              30 (± 2)                         0.76(±0.050)                            40 (± 3)                         1.02(±0.076)
              60 (± 3)                         1.52(±0.076)                            80 (± 4)                         2.03(±0.102)
              90 (± 4)                         2.29(±0.102)

* All test data provided are typical values and not intended to be specification values. For review of critical specification tolerances,
   please contact a company representative directly.
* RF-35HTC can be manufactured in increments of 0.005”(0.125mm).
* Standard panel size is 18” x 24” (457 mm x 610 mm).
* Please contact AGC for availability of additional thicknesses, other sizes & any other type of cladding.




 AGC Inc. 2025-10
 agc-ml.multimaterial@agc.com
