Repository: EIDOSDATA/TraceWave-Studio

# PCB 유전율과 적층 자료

수집/정리 기준일: 2026-11-11.

먼저 [전체 자료 안내 엑셀](Excel/00_전체_자료_안내.xlsx)을 연다. 회사별 엑셀은 `Excel/`에 있고, 원문 검색은 [HTML 안내](START_HERE_ko.html)를 사용한다.

- [자료 사용 안내](docs/자료_사용_안내.md): 폴더, 단위, 조건 선택과 내보내기.
- [자료 검토 결과](docs/자료_검토_결과.md): 확인한 범위, 오류/공백, 정리 내역.
- [TraceWave Studio 연결 설계](../../../Code/docs/pcb_material_catalog.md): 사용자 직접 입력, 소재 선택, 제조업체 적층 선택과 현재 구현의 경계.

57,340개 조건별 관측, 36개 회사와 일반 재료 참고 자료 1개 그룹, 1,756개 출처 기록을 보존했다. 새 엑셀은 전체 안내 1개와 회사/참고 자료별 37개로 총 38개다. 행 수는 고유 소재나 독립 측정 수가 아니다. 공식 자료에 값이 있어도 실제 제조 조건과 해석 대역에 맞는지 확인해야 한다.

사람이 보는 엑셀과 프로그램용 JSONL을 분리했다. 원문 PDF/HTML의 바이트는 보존하면서 파일명을 회사와 소재/용도 중심으로 바꿨다. 중복 저장한 데이터 사본은 복구 폴더로 옮겼고 관측 수치는 삭제하지 않았다.

File: 00_REF/PCB RF ANT/05_PCB_Dielectric_Data_2026/search_text/AGC/AGC__TSM-DS3b__데이터시트__RF260__추출텍스트.txt
TSM-DS3B
Dimensionally Stable Low Loss Laminate

 Benefits
      •    Industry best Df (Df = 0.0014 @10 GHz)
      •    High thermal conductivity (TC = 0.65 W/m*K)
      •    Low (~5%) fiberglass content
      •    Dimensional stability rivals epoxy
      •    Enables large format high layer count PWBs
      •    Builds complex PWBs in yield w/ consistency and predictability
      •    Temperature stable Dk +/- 0.25% (-30 to 120° C)
      •    Compatible with resistive foils

 Applications
      •    Couplers
      •    Phased Array Antennas
      •    Radar Manifolds
      •    mmWave Antenna/Automotive
      •    Oil Drilling
      •    Semiconductor/ATE Testing


TSM-DS3b is a thermally stable, industry leading low loss core (Df = 0.0014 at 10 GHz) that can be manufactured with the predictability
and consistency of the best fiberglass reinforced epoxies. TSM-DS3b is a ceramic-filled reinforced material with very low fiberglass
content (~ 5%) that rivals epoxies in fabricating large format complex multilayers.
TSM-DS3b was developed for high power applications (TC = 0.65 W/m*K) where it is necessary for the dielectric material to conduct
heat away from other heat sources in a PWB design. TSM-DS3b was also developed to have very low coefficients of thermal expansion
for demanding thermal cycling.

A TSM-DS3b core combined with fastRise™27 (Df = 0.0014 at 10 GHz) prepreg is an industry leading solution for the lowest possible
dielectric losses that can be attained at epoxy-like 420F̊ (215°C) fabrication temperatures. The low insertion losses of TSM-
DS3b/fastRise™27 are only rivaled by fusion bonding (PTFE laminates melt from 550 to 650°F (288 - 343°C)). Fusion bonding is
expensive, it causes excessive material movement and it puts stress on plated through holes. For complex multilayers, the price of
poor yield drives up the final material cost. fastRise™27 enables the sequential lamination of TSM-DS3b at a low 420F̊ (215°C) with
consistency and predictability that reduces cost.

For microwave applications, the low x, y and z CTE values assure that critical spacings between traces in filters and couplers have very
low movement with temperature. TSM-DS3b can be used with very low profile copper foils yielding a smooth copper edge between
coupled lines. Registration over many layers is critical for yield and variations in copper weight and copper etching across a panel can
cause nonlinear movement. Non-linear movement over large panels leads to a lack of registration of the drilled hole to the pad and
possibly open circuits.

TSM-DS3b is compatible with Ticer® and OhmegaPly®resistive foils. Resistor foil stability is best achieved when laminating at low
temperatures using AGC’s fastRise™27 family of prepregs.

TSM-DS3b is intended for RF circuitry and requires OEM design validation for digital circuitry.
TSM- DS3/DS3B/DS3M series: DK over Temperature                 TSM- DS3/DS3B/DS3M series: DF over Temperature




                                                                        The dissipation factor varies from
    The TSM-DS3b dielectric constant shows a
                                                                    0.0010 - 0.0015 over a typical application
      +/- 0.2% deviation with temperature.
                                                                               temperature range.

   Ring Resonator Properties vs. Frequency on                 TSM- DS3/DS3B/DS3M series at mmWave (Damaskos)
          TSM- DS3/DS3B/DS3M series.




                                     Insertion loss of TSM-DS3b-0050-ULPH




       Microstrip insertion loss of TSM-DS3b-0050 ULPH using Southwest Connectors (11.7 mil trace width).
                   Southwest: 1892-04A-5 (1.85 mm female end launch, pin .005D, diel. 0.0290D)
               Properties                  Conditions               Typical Value               Unit                         Test Method
    Electrical Properties
    Dielectric Constant                     @ 10 Ghz                 3.00 ± 0.04                             IPC-650 2.5.5.5.1 (Modified)
    Dissipation Factor                      @ 10 Ghz                   0.0014                                IPC-650 2.5.5.5.1 (Modified)
                                                                      2.3 x 106              Mohms*cm        IPC-650 2.5.17.1 Sec. 5.2.1 (ET)
    Volume Resistivity
                                                                      2.1 x 107              Mohms*cm        IPC-650 2.5.17.1 Sec. 5.2.1 (HC)
                                                                      1.1 x 107               Mohms          IPC-650 2.5.17.1 Sec. 5.2.1 (ET)
    Surface Resistivity
                                                                      1.8 x 108               Mohms          IPC-650 2.5.17.1 Sec. 5.2.1 (HC)
    Thermal Properties
    Thermal Conductivity                     unclad                     0.65                   W/M*K         ASTM F 433/ASTM 1530-06
                                         2% Weight Loss                 526                      °C
    Td                                                                                                       IPC-650 2.4.24.6 (TGA)
                                         5% Weight Loss                 551                      °C
                                                X                        10
    CTE (RT to 125°C)                           Y                        16                    ppm/°C        IPC-650 2.4.41/TMA
                                                Z                        23
    Mechanical Properties
    Density                              Specific Gravity              2.11                    g/cm3         ASTM D 792
                                               MD                  81 (11,811)               N/mm2 (psi)     ASTM D 790/ IPC-650 2.4.4
    Flexural Strength
                                                CD                  51 (7,512)               N/mm2 (psi)     ASTM D 3039/IPC-650 2.4.19
                                               MD                   48 (7,030)               N/mm2 (psi)
    Tensile Strength                                                                                         ASTM D 3039/IPC-650 2.4.19
                                                CD                  26 (3,830)               N/mm2 (psi)
                                               MD                       1.6                      %
    Elongation at Break                                                                                      ASTM D 3039/IPC-650 2.4.19
                                                CD                      1.5                      %
                                               MD                6,708 (973,000)             N/mm2 (psi)
    Young’s Modulus                                                                                          ASTM D 3039/IPC-650 2.4.19
                                                CD               6,784 (984,000)             N/mm2 (psi)
                                               MD                      0.24
    Poisson’s Ratio                                                                                          ASTM D 3039/IPC-650 2.4.19
                                                CD                     0.20
    Chemical / Physical Properties
    Dielectric Breakdown                                                47.5                  kV             IPC-650 2.5.6 (ASTM D 149)
    Dielectric Strength                                             21,575 (548)         V/mm (V/mil)        ASTM D 149 (Through Plane)
    Arc Resistance                                                      226                Seconds           IPC-650 2.5.1
    Moisture Absorption                                                 0.07                  %              IPC-650 2.6.2.1
* ET - Elevated Temperature                     * HC - Humidity Conditioning

                                                                      Typical Thicknesses1
                                     Inches                                                                        mm
                             0.0050, 0.0100, 0.0200                                                          0.13, 0.25, 0.51
                             0.0300, 0.0600, 0.0900                                                          0.76, 1.52, 2.29
                                                                     Available Sheet Sizes2
                  Inches                                  mm                                     Inches                              mm
                  12 x 18                               305 x 457                                16 x 36                           406 x 914
                  16 x 18                               406 x 457                                24 x 36                           610 x 914
                  18 x 24                               457 x 610                                18 x 48                          457 x 1,220
•        All test data provided are typical values and not intended to be specification values. For review of critical specification
         tolerances, please contact a company representative directly.
•        TSM-DS3b can be manufactured in increments of 0.005”(0.125mm).
•        Standard panel size is 18” x 24” (457 mm x 610 mm).
•        Please contact AGC for availability of additional thicknesses, other sizes & any other type of cladding.
•        The resistor foil manufacturer covers the warranty for the copper foil that includes the resistor layer, as well as the performance and workability
         related to the copper foil. Our company does not take responsibility for the processing of resistor layers and the performance or workability of
         the final products.




    AGC Inc. 2026-07
    agc-ml.multimaterial@agc.com

File: 00_REF/PCB RF ANT/05_PCB_Dielectric_Data_2026/search_text/AGC/AGC__fastRiseTC_Processing_Guide__공정가이드__RF294__추출텍스트.txt
                                     fastRise™ TC
                                   Processing Guide
                                               December 2024




Disclaimer:
This process guide is provided to users to assist in gaining an understanding of these materials and to quickly
establish processes for PCB fabrication. It is assumed that the users will have a technical understanding and
experience in the processes, equipment and standards related to PCB fabrication. The user will likely need to
make adjustments to account for specific requirements and their production processes.
The following process recommendations are based on testing and production processes at several circuit board facilities. Each facility
will have different product designs, equipment, or methods that will require modifications to these recommendations. For example,
drilling parameters, routing parameters, and artwork compensation can vary dependent on circuit board thickness, design, processes,
and equipment.
Adjustments should be based on the experience of each facility. Please contact your AGC representative if assistance is required.




    TABLE OF CONTENTS
    GENERAL INFORMATION                                                                                                         3
    STORAGE                                                                                                                     4
    HANDLING                                                                                                                    5
    INNER LAYER PREPARATION                                                                                                     5
    BAKING                                                                                                                      5
    LAMINATION                                                                                                                  6
             QUICK START                                                                                                        6
             PADDING AND CONFORMANCE MATERIALS                                                                                  6
             PRESSURE                                                                                                           7
             TEMPERATURE                                                                                                        8
             ADDITIONAL NOTES                                                                                                   9
    DRILLING                                                                                                                  10
             QUICK START                                                                                                       10
             DRILL BITS                                                                                                        10
             CHIP LOAD                                                                                                         10
             CUTTING SPEED                                                                                                     10
             DWELL TIME                                                                                                        10
             PECK DRILLING                                                                                                     11
             HIT COUNT                                                                                                         11
             ENTRY / BACKER MATERIALS                                                                                          11
             COOLANT ASSISTED DRILLING                                                                                         11
             LASER DRILLING / MICROVIAS                                                                                        11
    HOLE WALL PREPARATION                                                                                                     12
    PLATING                                                                                                                   12
    IMAGE, DEVELOP, ETCH, STRIP                                                                                               12
    SOLDER MASK                                                                                                               13
    SOLDER REFLOW                                                                                                             13
    ROUTING / MILLING                                                                                                         13
GENERAL INFORMATION
fastRise™ TC
fastRise™ TC prepreg is a variation on the basic fastRise™ thermoset resin system designed to achieve
both high thermal conductivity and thin dielectric spacing. These thin dielectrics are accomplished in
part by removing the supporting PTFE film. Removing the PTFE eliminates some processing challenges
for the PCB fabricator and improves compatibility with other laminate systems. Additionally, the thin,
pure resin layer is well suited to HDI build-up designs with multiple layers of laser drilled microvias.
fastRise™ TC has a distinct advantage in this case owing to its coefficient of thermal expansion (CTE)
being closely matched to copper. This, combined with its low elastic modulus, minimizes the stresses on
the microvia connections during thermal cycling of the PCB.

fastRise™ TC is available in both 1.2 mil and 2.5 mil thicknesses. Multiple plys can be used to achieve the
desired finished thickness. The copper weight and circuit design on the adjacent layers will influence
how much resin is needed. When calculating final pressed thicknesses to do an impedance calculation,
please consult your technical service or technical sales manager for an approximate signal to ground
distance.

fastRise™ TC is delivered as a b-staged pure resin cast onto a release sheet. Layup procedures should
specify that the release sheet must be removed as each layer of bondply is added.




                        HDI build-up design using 4 layers of FastRise TC prepreg




                                               -3-
STORAGE
Store the material in a cool dry area away from direct sunlight and high humidity, avoiding material
contamination. fastRise™ TC is certified to meet all requirements as agreed upon between the user and
supplier for a given shelf life as defined by the storage conditions below.


Storage Conditions
Condition 1 (i.e. refrigeration): <4.5°C (40°F)
Condition 2 (i.e. room temp):    <23°C (73°F), Relative Humidity <50%


When removing fastRise™ TC prepreg from refrigeration, it should be allowed to acclimate to room
temperature in the sealed bag. This will reduce the chance of moisture condensation on the prepreg
and will also provide a more consistent start temperature for the lamination process. Bags should be
resealed when not in use.


Shelf Life
For fastRise™ TC, If material is stored under Condition 1 above, a shelf life of 180 days after receipt of
shipment will apply. If material is stored under Condition 2 above, a shelf life of 90 days after receipt of
shipment will apply. AGC will not ship fastRise™ TC material with less than 90 days of remaining shelf
life. Packaging will default to indicate shelf life based on storage Condition 2 unless end user notifies
AGC that Condition 1 applies. In the event that the prepreg expires, please contact your AGC technical
representative for assistance to coordinate re-testing the expired prepreg.




                                                  -4-
HANDLING
fastRise™ TC resin is cast onto a release sheet and packaged with a slip sheet between each piece. The
release sheet should remain in place until just prior to layup. To avoid damaging the resin during
removal, best practice is to attach a piece of tape to both the release sheet and the resin, then pull
apart. The resin can withstand some flexing and folding without cracking, though to minimize any
potential cracking it is advised to handle by at least 2 edges at all times. The surface of fastRise™ TC may
be tacky, especially for freshly manufactured material. Although it is recommended to allow refrigerated
prepregs to acclimate prior to opening a sealed bag, in some cases it may be advantageous to use the
prepreg while it is cool* which will reduce the tackiness of the material and make handling easier. This
recommendation is especially important when laying up two plies of prepreg on top of each other, as
excessive tackiness can make it difficult to keep both pieces of material flat.
*do not allow condensation to form on the prepreg



INNER LAYER PREPARATION
Laminate Preparation
fastRise™ TC will bond well to most other materials. Inner-layers should be clean and dry before
bonding. Oxide treatments of copper surfaces are recommended. As long as the uncured prepreg hasn’t
been exposed to moisture or high humidity, vacuum desiccating of the material is not required.


Flow Patterns / Thieving
Solid copper borders, 0.5-1.0” wide, are recommended and have been observed to allow the use of
much higher lamination pressures without any negative effects or squeeze out. See Lamination section
for more information. For thieving, retaining as much copper in between parts is preferred. Interlocking
patterns such as offset diamonds, honeycombs, or other patterns which inhibit resin flow channels are
ideal. Interlocking “star burst” flow patterns or other patterns which may promote resin flow channel
formation should be avoided.



BAKING
As a general recommendation, fastRise™ TC should be baked after exposure to moisture for 3 hours at
80°C (175°F). This can be substituted with a 1 hour bake at 120°C (250°F). For simplicity in this
processing guide, all bake steps will refer to the 120°C process even though they are both acceptable.
The only heating of the bondply that should occur in its uncured state is a hot roll lamination (if
required), do not bake the raw uncured sheets.




                                                    -5-
LAMINATION
 Excessive resin flow should be avoided as it can cause flow channels or other undesirable conditions.


Quick Start
                                       fastRise TC                          fastRise TC High Temp

 Cure Temp / Time
                                      120 minutes at                               120 minutes at
    (measured at
                                       215°C (420°F)                               230°C (450°F)
      bondline)
                                                            400 – 500 psi
      Pressure
                                              (see Pressure section page 7 for details)

    Heating Rate                                       2 – 3°C/min (3 – 5°F/min)

 Temperature Hold                             30 – 40 minutes at 260°F recommended

   Critical Range                                    80oC – 150oC (175°F – 300oF)

    Cooling Rate                                     Less than 3°C/min (6°F/min)

     Breakdown               Breakdown or transfer to cold press when bondline is below 90°C (200°F)

       Vacuum                           Full vacuum is recommended through entire cycle

   Vacuum Delay                    Hold vacuum 10-20 minutes before applying heat or pressure




Padding and Conformance Materials
Typical padding and conformance materials used for rigid, rigid-flex, or flexible circuit manufacturing can
be used (pending temperature ratings of the materials).
Press padding (outside separator plates) is recommended. Use of conformance materials such as AGC’s
TacPad, PTFE skive film, clutch lamination, or others are often helpful to balance pressure variations
induced from circuits. Clutch laminations are recommended for foil lamination applications and when
bonding plated up copper layers to achieve consistent dielectric thicknesses.




                                               -6-
Pressure

 Excessive pressure (500 psi +) should be avoided; it can distort circuit patterns, induce resin/filler
 separation, create flow channels, and impact phase shift in signals.



Full pressure should be achieved before the fastRise™ TC reaches 80oC (175oF). fastRise™ resin flow has
been shown to be directly proportional to lamination pressure and higher pressures can increase resin
flow when required.
HDI build-up designs and any foil lamination should be pressed at high pressure – 400-500 psi – to
ensure good fill of the circuitry and uniform dielectric thickness. Other designs using fastRise TC will be
able to achieve good results using lower pressures. Standard cap-core constructions with ½ oz or 1 oz
copper should use a starting point of 200psi. Features such as cavities may necessitate a reduction in
pressure down to 100psi.
Due to the absence of PTFE film in fastRise™ TC, this product is especially prone to high flow rates at
higher pressures. AGC has observed that a solid copper border around the inner layers, combined with
the appropriate flow pattern, can prevent squeeze out and allow the application of pressures from 100
psi to as high as 500 psi. Due to this observation AGC highly recommends a solid copper border for all
inner layer artwork to achieve higher lamination pressures. Approximate % flow vs. pressure for typical
unsupported fastRise™ resin products are charted below (per IPC standard flow test procedures).




                                                -7-
Temperature

Resin Flow Window / Critical Range
fastRise™ resins gel and flow between 80°C - 150°C (175°F – 300°F) and reaches their lowest viscosity
between 100°C – 125°C (212°F – 260°F).


Heating Rate
A cold start of the press is desirable. Typical fastRise™ heating rates are 2°C/min – 3°C/min (3°F/min –
5°F/min). In difficult to fill applications such as heavy copper or high layer count boards, a slow heating
rate should be used (2°F/min – 3°F/min). It is also recommended that low heating rates be used if the
process is to accommodate tight registration requirements or high layer counts. Past studies have
shown that lower heating rates (i.e. <3°F/min) can provide substantial improvements in registration
repeatability.


Curing
fastRise™ TC resins cure at the same temperature as standard fastRise™ but benefit from a longer time
at temperature. It is recommended to hold the bondline at 230°C (450°F) for a minimum of 2 hours. If
the conformance materials and laminates can handle higher temperatures, AGC has seen improved
adhesion results with a cure temperature of 220°C (430°F) for 2 hours.


Cooling
A slow cool (<6°F/min) is necessary to avoid any issues associated with delamination. The hot press
should be cooled below 90oC (200°F) before transferring to a cold press. In situations where
mismatched CTE’s may induce delamination or where warping may be an issue, slower cooling rates
(<3°F/min) may provide better results.




                                                -8-
Additional Notes

Multiple Ply Constructions
Resin flow can increase when multiple plies of fastRise™ TC are used against each other. If higher-flow is
not desired, pressure should be reduced to prevent excess resin flow, resin separation, or formation of
flow channels.



Foil Lamination
Foil laminations may be achieved with fastRise™ TC part numbers provided squeeze out and flow are
minimized with the use of a solid copper border. In this case, the highest recommended pressures of
500psi may be advantageous to prevent pooling of resin in the center of the panel. Proper conformance
materials are critical. Contact an AGC Technical Representative for process and design considerations
that must be considered before using fastRise™ TC in a foil lamination construction.




                                               -9-
DRILLING
    In most cases, the laminate cores will dictate drilling parameters. The following information is
    provided as a general suggested starting point where fastRise TC is combined with typical low-
    loss PTFE-based laminates.



Quick Start
                                                   Imperial units                                     SI units
         Entry Material                     Phenolic (0.010” – 0.024”)                   Phenolic (0.25mm - 0.6mm)
         Backer Material                               Rigid Phenolic, Slickback, or comparable
 Cutting Speed (surface speed)                        100 SFM                                       30.5 MPM
            Chip Load                                 0.0010 in.                                      25.4 µm
                                                                          0-1000 ms
              Dwell
                                          (increase dwell time as speed and chip load deviate from above recommendations)


Drill Bits
Sharp drill bits are critical to any PTFE drilling; new drill bits should always be used. Undercut drill bits
are recommended, but past studies have shown that some drill bit brands may obtain better results
using their standard drill bits.



Chip Load
A chip load of 1.0 mil (25.4 µm) is common with fastRise™ combined with AGC’s PTFE-based laminates.
Increasing the chip load to 1.25 mils (31.8 µm) may provide acceptable hole quality and improved
productivity.



Cutting Speed
Drill speeds of 100 SFM (30.5 m/min) or less will usually eliminate drill smear if it is present. The slower
speeds allow generated heat to dissipate before smearing PTFE. Drill speed can be increased due to
equipment limitations, but added dwell times may become more important.




                                                 - 10 -
Dwell Time
If smear is present and ideal cutting speeds cannot be obtained, a 250ms dwell is recommended for
initial process setup in order to cool the drill bit between holes. Past AGC studies have shown that hole-
wall quality in PTFE materials may improve as dwell times are increased to as much as 1000ms.



Peck Drilling
Peck drilling should be avoided where possible; it has been shown to increase drill bit wear as well as
increase process time. Peck drilling may be required in some situations (e.g. bird nesting, hole plugging,
chip extraction on thick panels, breaking thin drill bits, etc.).
If traditional peck drilling is not used, hole-wall quality in PTFE laminates may be improved with the use
of a “clean” peck where the peck depth is set to equal that of the phenolic entry. In this, the entry
material will effectively clean the drill bit, retract to clear phenolic debris and cool, and then reenter to
drill the hole.



Hit Count
Hit counts can vary widely and are usually determined by the laminates used, panel thickness, and hole
size. Hit counts of 100-300 hits per bit are typical for ceramic/PTFE constructions. When paired with
unreinforced and ceramic free laminates, little drill wear will take place and hit counts of 700-1000 are
not unreasonable. When developing the process, the drill point edges should be periodically inspected
to assess the level of drill wear and hit count should be adjusted accordingly.



Entry / Backer Materials
Rigid entry and exit material is usually beneficial in order to remove any debris or deposits from the drill
bit. 10-25 mil phenolic entry is acceptable for most applications and 30-50 mil phenolic entry can be
used if pressure foot clearance is substantial.
Like the entry, rigid backer is usually necessary to prevent burring and aid in obtaining good hole-wall
quality. Thick phenolic is typical and lubricated rigid backers such as SlickBack® from L.C.O.A.® have also
been successful.



Coolant Assisted Drilling
Some drilling equipment is now equipped to apply coolant/lubricant to the drill bit during the drilling
process. This process has been shown to provide substantial benefit to the drilling process and should
be used if available. If available, expect increased chip loads, cutting speed, and improved hit counts.




                                                - 11 -
Laser Drilling / MicroVias
Microvias are best formed using a combination UV/CO2 laser. An initial UV pass to ablate the surface
copper. A CO2 pass is recommended for formation of the actual microvia in the fastRise TC, followed by
a final UV pass to clean the capture pad. Capture pad cleaning is critical to forming a solid microvia
connection, and AGC recommends an aggressive UV laser clean as opposed to a wet chemistry-based
cleaning process.



HOLE WALL PREPARATION
fastRise™ TC does not contain PTFE and therefore does not require an activation step prior to plating.
The thermoset adhesive resins can be de-smeared / etched back as directed below.



Desmear
Plasma
If panels have been exposed to moisture, bake the boards at 120°C (250°F) for 1 hour to drive out
moisture. Standard FR-4 CF4/O2 desmear processes should then be used. The CF4 cycle time is typically
half that of standard FR-4 times because the fastRise™ TC resin system tends to etch back quickly.

Permanganate
A permanganate desmear IS NOT RECOMMENDED if the process contains glass etch chemistry. This is
due to the high ceramic content of the fastRise™ TC resin system and will result in excessive etchback. If
glass etch chemistries must be used due to other materials in the stack up, consult with your AGC
technical service representative for specific process recommendations.
Standard permanganate and glass etch baths as a part of the electroless copper process are OK.
However, note that this alone will not sufficiently desmear the fastRise™ TC resin. A plasma process as
described above is required for good hole wall quality.



PLATING
fastRise™ TC will readily accept any standard electroless copper or direct metallization plating. It is
compatible with all copper plating and final finish chemistries.



IMAGE, DEVELOP, ETCH, STRIP
When copper surface preparation is required, chemical cleaning processes are preferred (e.g.
microetch); mechanical scrubbing (e.g. pumice scrub) should be avoided due to possible mechanical



                                               - 12 -
damage or distortion. Although fastRise™ TC should be resistant to this type of damage, low loss
materials typically used in conjunction with fastRise™ TC may not be. Otherwise, standard processing
should be used.



SOLDER MASK
Panels should be clean and dry. No other special treatment is required.




SOLDER REFLOW
A pre-bake cycle of 2 – 3 hours at 120oC [250oF] is recommended prior to thermal stressing. Longer pre-
heat times and reduced cycle times may be advantageous depending on design and processes.




ROUTING / MILLING
fastRise™ TC can be successfully machined using standard router bits or end mills. Rigid phenolic entry
and a rigid backer should be used. In some cases, adding paper (white paper or craft paper) between the
phenolic and the part allows better conformance to surface topography (e.g. circuits, soldermask, etc.)
and may reduce burring. For tight tolerances or superior edge quality, a “rough cut” placed 0.005”-
0.010” off the part edge may be run prior to the “finish” cut at the nominal part edge.




                                             - 13 -
