Repository: EIDOSDATA/TraceWave-Studio

# PCB 유전율과 적층 자료

수집/정리 기준일: 2026-11-11.

먼저 [전체 자료 안내 엑셀](Excel/00_전체_자료_안내.xlsx)을 연다. 회사별 엑셀은 `Excel/`에 있고, 원문 검색은 [HTML 안내](START_HERE_ko.html)를 사용한다.

- [자료 사용 안내](docs/자료_사용_안내.md): 폴더, 단위, 조건 선택과 내보내기.
- [자료 검토 결과](docs/자료_검토_결과.md): 확인한 범위, 오류/공백, 정리 내역.
- [TraceWave Studio 연결 설계](../../../Code/docs/pcb_material_catalog.md): 사용자 직접 입력, 소재 선택, 제조업체 적층 선택과 현재 구현의 경계.

57,340개 조건별 관측, 36개 회사와 일반 재료 참고 자료 1개 그룹, 1,756개 출처 기록을 보존했다. 새 엑셀은 전체 안내 1개와 회사/참고 자료별 37개로 총 38개다. 행 수는 고유 소재나 독립 측정 수가 아니다. 공식 자료에 값이 있어도 실제 제조 조건과 해석 대역에 맞는지 확인해야 한다.

사람이 보는 엑셀과 프로그램용 JSONL을 분리했다. 원문 PDF/HTML의 바이트는 보존하면서 파일명을 회사와 소재/용도 중심으로 바꿨다. 중복 저장한 데이터 사본은 복구 폴더로 옮겼고 관측 수치는 삭제하지 않았다.

File: 00_REF/PCB RF ANT/05_PCB_Dielectric_Data_2026/search_text/AGC/AGC__fastRise_EZpure__데이터시트__RF291__추출텍스트.txt
fastRise™ EZpure
Low temperature curing, thermosetting prepreg

 Benefits
      •    FR4 lamination temperatures
      •    Low DK enables reduced PWB thickness for the same impedance
      •    Thermosetting prepreg will not reflow
      •    Fiberglass-free prepreg
      •    Compatible with conventional lamination processes
      •    Can be combined with any core material
      •    Laser Ablatable


 Applications
      •    High Speed Flex Cables
      •    Thin Multilayers
      •    ATE testing
      •    mmWave Antenna/Automotive
      •    Bonding of Subassemblies

fastRiseTMEZpure is a low temperature curing adhesive for flexible and rigid PWBs. EZpure is a non-reinforced adhesive
containing only a low loss thermosetting resin and ceramic additives. EZpure has been optimized to adhere to difficultto-bond-to
substrates like PTFE, polyimide (DuPont™ Pyralux® AP/TK flexible circuit materials) and LCP.
The primary drawback of polyimides, LCPs and PTFE is the high temperatures normally associated with multilayer fabrication.

EZpure can be laminated at 200°C, thus preventing any unwanted dimensional movement of the copper clad laminate core. Because
EZpure has no reinforcement and uses only submicron, or micron sized ceramic and polymeric resin, the optimal pressure for
laminating can vary significantly. Important factors to consider are the thickness of EZpure that is being used and design features such
as cutouts, cavities, copper retention and thickness, and the type of thieving used. Please consult with an applications engineer.

In testing EZpure bondply with LCP cores, PWBs have passed 260°C and 300°C solder reflow without defects. FR-EZpure
has exhibited 5-7 lbs. of adhesion to LCP cores and that adhesion is stable after 260°C and 300°C thermal cycling.

EZpure’s low loss enables the design of flexible high speed cables and rigid RF/digital multilayers without the uncertainties and costs
associated with the high temperature lamination of PTFE or LCP materials. EZpure can be used to replace cable harnesses with denser
flex circuits. The lack of a reinforcement makes EZpure a great candidate for laser vias. The low moisture absorption of 0.3% is very
attractive vs. conventional polyimides.




EZpure can be sequentially laminated and has better bonding capabilities with copper than other RF prepregs. The low DK of EZpure
is advantageous in flex applications to reduce thickness while maintaining the same impedance. The low modulus of EZ pure allows
for more ductility in a thicker multilayer. The low dissipation values of EZpure is an option for any multilayer stackup where pure
packages of other materials have fabrication challenges.
                                                  fastRiseTM EZpure Laser Ablation

EZpure can be readily laser ablated as shown below as a matrix of 4, 5 and 6 mil holes (Figure 1). A copper plated microvia is shown
in Figure 2. Figure 3 (800X) is a 4 mil dielectric layer of EZpure with a 150 μm via using an ESI 5335 UV laser.




                  Figure 1                                    Figure 2                                     Figure 3




                                                                        fastRise™ EZpure Flow Dependence on Pressure
fastRiseTM EZpure HDI Buildup
EZpure hybrid multilayers have been produced with a 28 mil FR4 core and varying layers of EZpure based microvia layers. 4
sequential laminations were performed to build both stacked and staggered microvias having 2, 3, and 4 layers of interconnect. The
D coupons were analyzed by Conductor Analysis Technologies. The D coupons were subjected to 6X solder reflow before
thermocycling from -55 to 178 C̊.




EZpure microvias are 5mil in diameter with a dielectric spacing of 3-4 mils. Microvias were created with a UV/CO2 laser
(UV/CO2/UV). PWB’s were fabricated by TTM Technologies Forest Grove, Oregon.
  Arrays of Daisy Chain Stacked and Staggered Vias,
                     D Coupons

EZ-pure-0055H shows very consistent layer to layer dielectric spacing. Thermal cycling analysis by Conductor Analysis
Technologies is available upon request. Please consult with your regional technical service manager.

              Properties                      Conditions              Typical Value     Unit                        Test Method
 Unpressed Thickness (Pressed)                1.5 (1.2), 2.0 (1.55), 3.0 (2.03)         mil
 Electrical Properties
 Dielectric Constant                          @ 10 GHz                   2.8                       IPC-650 2.5.5.5.1
 Dissipation Factor                           @ 10 GHz                 0.0032                      IPC-650 2.5.5.5.1
 Volume Resistivity                                                   3.75 x 106      Mohms/cm     IPC-650-2.5.17E
 Surface Resistivity                                                  2.24 x 108      Mohms/cm     IPC-650-2.5.17E
 Thermal Properties
 Thermal Conductivity                                                    0.33          W/M*K       ASTM F 433/ASTM 1530-06
 CTE (35 to 200 °C)                             X, Y, Z                   44           ppm/°C      IPC-650 2.4.41
                                              2% wt. loss                375             °C
 Td                                                                                                IPC-650 2.4.24.6 (TGA)
                                              5% wt. loss                386             °C
 Tg                                                                      168             °C
 Mechanical Properties
                                                                           3.0          lbs/in
 Peel Strength                             after solder float              3.0          lbs/in     IPC-650 2.4.9E
                                          after thermocycling              3.0          lbs/in
                                                  MD                      -9.8         mils/in
 Dimensional Stability                                                                             IPC-650 2.2.4 (TS)
                                                   CD                    -10.3         mils/in
 Tensile Strength                                                         800           psi        IPC-650 2.4.19
 Chemical / Physical Properties
 Chemical Resistance                                                      90              %        IPC-650-2.3.2G
 Elongation at break                                                     19.5             %        IPC-650 2.4.19
 Fungus Growth                                                      0 (no growth)                  IPC-650-2.6.1

A rigid flex construction of EZpure/Pyralux® AP/FR4 has passed IST, HATS and Lead Free reflow:
                                                        fastRise™EZpure Thermal Reliability
       Test Standard               Via Size                 Preconditioning                Cycles                     Pass/Fail
                            17.5 mil and 17.7 mil                                       1000 Cycles                    Passed
 IST                                                           6X at 260˚C
                          (50 mil and 100mil pitch)                               Room Temp. to 160˚C         (<10% Change in resistance)
                                                                                         500 Cycles
                          7.9 mil, 9.8 mil, 14.5 mil                                                                   Passed
 HATS                                                                -                -55˚C to 125˚C
                               and 17.7 mil                                                                   (<10% Change in resistance)
                                                                                     2 cycles per hour
 Solder Stress                        -                        6x at 288˚C                    -                          Passed
 IPC-6013 Group A                     -                              -                        -                          Passed
* All test data provided are typical values and not intended to be specification values. For review of critical specification tolerances,
   please contact a company representative directly.
* Please contact AGC for availability of additional thicknesses, other sizes.



 AGC Inc. 2025-01
 agc-ml.multimaterial@agc.com

File: 00_REF/PCB RF ANT/05_PCB_Dielectric_Data_2026/search_text/AGC/AGC__fastRise_FR-EZ-22P_및_fastRise_FR-EZ-33P__데이터시트__RF289__추출텍스트.txt
fastRise™ EZ BONDPLIES
Low temperature curing, flexible prepreg/bondply

 Benefits
      •    FR4 lamination temperatures
      •    Low DK enables reduced PWB thickness for the same impedance
      •    Thermosetting prepreg will not reflow
      •    Fiberglass-free prepreg
      •    Compatible with conventional lamination processes
      •    Can be combined with any core material
      •    Laser Ablatable

 Applications
      •    High Speed Flex Cables
      •    Thin Multilayers
      •    ATE testing
      •    mmWave Antenna/Automotive


fastRise™ EZ is a low temperature curing, low loss flexible prepreg/bondply series of products. FR-EZ is designed to enable the
manufacture of complex rigid/flex PWBs containing polyimide (DuPont™ Pyralux® AP/TK flexible circuit materials), LCP or PTFE cores
without excessive movement. fastRise™ EZ is flexible when thin and can be combined with various flexible or rigid copper clad core
materials. FR-EZ is based on a thermosetting adhesive and PTFE film. FR-EZ has low moisture absorption and is capable at high
frequencies due to its low dissipation value. fastRise™ EZ bonds well to AGC’s PTFE cores and to otherwise difficult substrates such
as Pyralux® AP polyimide, PEEK, LCP, flat planes of PTFE or hydrocarbon (synthetic rubber). AGC’s PTFE-rich TLY 5 and other non-
reinforced PTFE-rich substrates can be well bonded with FR-EZ.

fastRise™ EZ’s low loss enables the design of flexible high speed cables and rigid RF/digital multilayers without the uncertainties and
costs associated with the high temperature lamination of PTFE or LCP materials. FR‑EZ can also be used to replace cable harnesses
with denser flex circuits. The low moisture absorption of 0.2% is very attractive vs. conventional polyimides.

FR-EZ can be sequentially laminated, has better bonding capabilities with copper than other RF prepregs and will yield higher peel
strengths in a foil lamination. The low DK of FR-EZ is advantageous in flex applications to reduce thickness while maintaining the same
impedance. The low modulus of FR-EZ allows for more ductility in a thicker multilayer. The low dissipation values of FR‑EZ is an option
for any multilayer stackup where pure packages of other materials have fabrication challenges.

                                            fastRise™ EZ for Traditional Rigid-Flex Builds
fastRise™ EZ is well suited for higher layer count flex and rigid-flex builds as a replacement for bonding sheets utilizing acrylic adhesives.
Acrylic adhesives in flexible circuitry are a known source of processing challenges that can lead to reliability concerns. Most of these
difficulties are encountered in the processes from via formation through via metallization, as the acrylic is very sensitive to drill
parameters, plasma parameters and some chemistries. fastRise™ EZ eliminates these concerns by using a flexible thermoset resin
system and additionally eliminates the need for a “bikini” approach to rigid-flex stripline structures.

                                              What Does This Mean for the Fabricator?
Multilayer Flex
• Increased yields from microsection evaluation
• Greater via reliability

Rigid-Flex
• Eliminate the need to pre-rout bond-ply before lamination
• Eliminate the need for no-flow prepreg and routing of that prepreg within a multilayer flex structure in a rigid-flex
• Eliminate expensive custom tooling for lamination
FR-EZ / PYRALUX®                                                                      FR-EZ / PYRALUX® TK




Change in insertion loss with moisture uptake after water immersion for various stripline test vehicles (Pyralux® TK/TK, Pyralux® AP/LF, Pyralux®
TK/FREZ and Pyralux® AP/FREZ). Pyralux® is a registered trademark of E. I. du Pont de Nemours and Company
Typical Values
            Properties                   Conditions            FR-EZ-22P        FR-EZ-33P           Unit                     Test Method
                 General Properties
 Overall Thickness                                                 2.2              3.3              mil
 Carrier Film Thickness                                             1                1               mil
 Center Carrier Film Type                                         PTFE             PTFE
                  Electrical Properties
 Dielectric Constant                       @ 10 GHz              2.40              2.50                         IPC-650 2.5.5.5.1
 Dissipation Factor                        @ 10 GHz             0.0018            0.0024                        IPC-650 2.5.5.5.1
 Volume Resistivity                                            1.5 x 109         1.5 x 109      Mohms/cm        IPC-650-2.5.17E
 Surface Resistivity                                            6 x 106           6 x 106       Mohms/cm        IPC-650-2.5.17E
 Dielectric Breakdown                                             35                35             kV           ASTM D149-09A
 Dielectric Strength                                             2237              3229           V/mil         ASTM D149-09A
                  Thermal Properties
 Thermal Conductivity                                             0.33             0.33           W/M*K         IPC-TM-650 2.4.50
                                               X                  109                97           ppm/°C
 CTE (RT to 125 °C) *                          Y                  149               165           ppm/°C        IPC-650 2.4.41
                                               Z                  137               137           ppm/°C
 Tg (TMA)                                                          ND               ND              °C          IPC-650 2.4.24.4A
                                          2% wt. loss             410               395             °C
 Td                                                                                                             IPC-650 2.4.24.6 (TGA)
                                          5% wt. loss             445               440             °C
 TcK                                    (-55 to 100 °C)           -112              -78           ppm/°C        IPC-650 2.5.5.5.1
                  Mechanical Properties
                                                                    5.1             5.1            lbs/in
                                                                                                                  IPC-650 2.4.9E
 Peel Strength                        after thermocycling           4.8             4.8            lbs/in
                                     chemical resistance            7.2             7.2            lbs/in         IPC-650 2.3.2, 2.4.9
                                               MD                  0.85            0.85           mils/in
  Dimensional Stability                                                                                           IPC-650 2.2.4 (TS)
                                               CD                  0.61            0.61           mils/in
                                               MD                  996             1194              psi
  Tensile Strength                                                                                                ASTM D 902
                                               CD                  989             1091              psi
                                               MD                   33              23               psi
  Tensile Modulus                                                                                                 ASTM D 902
                                               CD                   20              22               psi
                                      0.250 inch mandrel           293              110            Cycles
                                      0.199  inch mandrel          187              72             Cycles
  Flexural Fatigue and Ductility1                                                                                 ASTM E796 / IPC 2.4.3.1
                                      0.125 inch mandrel           129              55             Cycles
                                      0.075 inch mandrel            50              24             Cycles
                                               MD                  2860            2900              psi
  Flexural Strength                                                                                                            IPC-650 2.4.4
                                               CD                  2880            2940              psi
  Flexural Modulus                             MD                128,000         127,000             psi                       IPC-650 2.4.4
                                               CD                124,000         126,000             psi
                   Chemical / Physical Properties
  Moisture Absorption                                              0.13            0.14              %            IPC-650 2.6.2.1
  Density                              (Specific Gravity)          1.68            1.59            g/cm3                        ASTM D 792
  Resin Flow                                                      8 – 14          12 - 22            %            IPC-650 2.3.17
                                               MD                   68              10               %
  Ultimate Elongation                                                                                             ASTM D 902
                                               CD                   12              11               %
  Fungus Resistance                                             no growth       no growth                                      IPC-650-2.6.1
  Moisture / Insulation
                                                                 100,000         100,000          Mohms           IPC-650 2.6.3.2
  Resistance
* All test data provided are typical values and not intended to be specification values. For review of critical specification tolerances, please contact a
   company representative directly.
* Please contact AGC for availability of additional thicknesses, other sizes.
1 RH copper, double sided, 4 mil dielectric, 8 oz. weight, cycles to failure

* 2nd TMA heating, cured at 420°C
ND - Not Detectable
                                                         Water Soak Testing




Insertion loss testing of various stripline test vehicles (Pyralux TK/TK, Pyralux AP/LF, Pyralux TK/FREZ and Pyralux AP/FREZ) before and
after water immersion.




                                               Photo credit: nasa.gov



 AGC Inc. 2025-01
 agc-ml.multimaterial@agc.com

File: 00_REF/PCB RF ANT/05_PCB_Dielectric_Data_2026/search_text/AGC/AGC__fastRise_TC__데이터시트__RF293__추출텍스트.txt
fastRise™ TC
Bond-Ply for Indestructible Stacked Microvias

 Benefits
      •    Df = 0.0023 @ 10 GHz
      •    Passes 200 reflow cycles @ 35 – 260°C
      •    Low ~ 22ppm/°C expansion closely matched to copper and aluminum
      •    Low modulus, surface conformal layer to prevent pad cratering
      •    High 0.94 W/M*K thermal conductivity
      •    High flow and fill for sequential lamination and filling layers of heavy
           copper


 Applications
      •    Semiconductor Pin Routing (HDI)
      •    Power Amplifiers
      •    Aviation
      •    Space
      •    Military

fastRise™ TC is a free standing, non-reinforced resin system designed with extremely low X, Y, Z thermal expansion. fastRise™ TC is a
higher DK, non-flame retarded build-up film and has a coefficient of thermal expansion from 16 ~ 22 ppm/°C over the temperature
range from 30°C to 260°C. This build-up film is close to the thermal expansion rates of copper (18 ppm/°C) and aluminum (24
ppm/°C) to minimize any stress that occurs during temperature excursions caused by the mismatched expansion rates of the metal
and the dielectric material. fastRise™ TC was designed to meet the current and future needs of:
     1. High density (HDI) laser formed interconnects
     2. Applications requiring critical thermal reliability such as space and avionics
     3. Applications in need of thermal conductivity to spread heat away from hot spots

fastRise™ TC has low dissipation values and is suitable for both high frequency microwave and digital electronics. To achieve high
thermal stability, the following characteristics are important:
     1. Low thermal expansion and contraction above and below Tg
     2. A high Tg (225°C) to minimize any accelerated expansion above Tg
     3. Low modulus

Materials can have very low CTE values and be very brittle and prone to cracking with very little mismatched stresses. The ideal
material has a low modulus, is conformable, and is capable of a limited amount of elongation and does not crack. fastRise TC has
been designed for low CTE, high Tg, and as low a modulus as possible and still retain other key properties.



                                                  Scan shows 4 stacks of
                                                  microvias and the
                                                  adjoining finely etched
                                                  traces.

                                                           Scan shows consistent layer
                                                               to layer thickness after
                                                           each sequential lamination.
High Density Interconnects pose many material challenges. fastRise TC addresses those challenges with the following features:
    1. High flow and fill to encapsulate circuitry between sequential laminations to avoid any chemical infiltration.
    2. Ideally enough flow with 1 ply of bonding material.
    3. Sufficient copper adhesion to survive all PWB fabrication steps including planarization and routing.
    4. Good lasability for via formation and a wide enough process window to account for varying thickness as a result of uneven
        copper distribution.
    5. Temperature stability through many sequential laminations.

fastRise TC acts as a leveling agent and will level off thickness variations in a subassembly. It is important that a subassembly be as
flat as possible to achieve a uniform dielectric thickness of fastRise TC during the first foil lamination. fastRise TC is available in 1.2 to
2.5 mil in thickness, laser drills readily with a large process window and overcomes wide thickness variations from an underlying
subassembly. It is a debated topic in the industry whether passing 6x reflow is a good enough indicator of thermal reliability of
stacked vias. fastRise TC passes 200 cycles 35 – 260° C of reflow with layers of 4 stacked microvias.




                                                  fastRiseTM TC D-coupon top to bottom




These two graphs show the respective dielectric thicknesses layer to layer when looking at the top and bottom of the FR4
subassembly.
              Properties                Conditions         Typical Value           Unit                        Test Method
 Electrical Properties
 Available Thickness                                         1.2 / 2.5              mil
 Dielectric Constant                     @ 10 GHz               4.8                              IPC-650 2.5.5.5.1 (modified)
 Dissipation Factor                      @ 10 GHz             0.0023                             IPC-650 2.5.5.5.1 (modified)
                                       After elevated
 Volume Resistivity                                          7.4 x 108          Mohm/cm          IPC-650 2.5.17.1E
                                          humidy
                                       After elevated
 Surface Resistivity                                         1.8 x 108            Mohm           IPC-650 2.5.17.1E
                                          humidy
 Thermal Properties
 Thermal Conductivity                                          0.94               W/M*K          IPC-TM 650 2.4.50
                                            X                   22                ppm/°C
 CTE (RT to 260°C)                          Y                   22                ppm/°C         IPC-650 2.4.41/TMA
                                            Z                   22                ppm/°C
                                        2% wt. loss          357 (675)             °C (°F)
 Td                                                                                              IPC-650 2.4.24.6/TGA
                                        5% wt. loss          402 (756)             °C (°F)
 Tg                                                          225 (437)             °C (°F)       IPC-650 2.4.41/TMA
 Mechanical Properties
 Peel Strength                       After solder float      0.61 (3.5)        N/mm (lbs/in)     IPC-TM 650 2.4.9E
 Dielectric Strength                                         31.8 (808)       Kv/mm (V/mil)      ASTM D 149
                                            MD               11 (1,595)        N/mm2 (psi)
 Tensile Strength                                                                                IPC-TM 650 2.4.18.3
                                            CD               11 (1,595)        N/mm2 (psi)
                                            MD               738 (107)         N/mm2 (kpsi)
 Young’s Modulus                                                                                 IPC-TM 650 2.4.18.3
                                            CD               814 (118)         N/mm2 (kpsi)
                                            MD                   9.7               %
 Elongation at Break                                                                             IPC-TM 650 2.4.18.3
                                            CD                   12                %
 Chemical / Physical Properties
 Moisture Absorption                                           0.07                  %           IPC-TM 650-2.6.2.1
 Dielectric Breakdown                   @ 20 MIL               18.3                  Kv          ASTM D 149
 Density                              Specific Gravity         2.22                g/cm3         IPC-TM TM-650 2.3.5
* All test data provided are typical values and not intended to be specification values. For review of critical specification tolerances,
please contact a company representative directly.




                        Example part number: FR-TC-31 - 18" x 24" (457 mm x 610 mm)




                                                                                                                        Separation occurs at
                                                                                                                        the onset of cooling
                                                                                                                              ~ 190°C
24 D-coupons passed 24 cycles 35 - 260 °C. The 24 coupons were divided: 8 coupons were solder floated at 270 °C, 8 coupons at 280 °C,
and 8 coupons at 288 °C. The 24 D-coupons were then thermocycled another 24 times at an outside laboratory. All 24 coupons passed
48 cycles 35 - 260 °C with all of them being solder floated from 270 - 288 °C. Separately, an experiment was done thermocycling other
coupons to 260 °C. The coupons passed 200 cycles 35 - 260 °C.




 AGC Inc. 2024-12
 agc-ml.multimaterial@agc.com
