Repository: EIDOSDATA/TraceWave-Studio

# PCB 유전율과 적층 자료

수집/정리 기준일: 2026-11-11.

먼저 [전체 자료 안내 엑셀](Excel/00_전체_자료_안내.xlsx)을 연다. 회사별 엑셀은 `Excel/`에 있고, 원문 검색은 [HTML 안내](START_HERE_ko.html)를 사용한다.

- [자료 사용 안내](docs/자료_사용_안내.md): 폴더, 단위, 조건 선택과 내보내기.
- [자료 검토 결과](docs/자료_검토_결과.md): 확인한 범위, 오류/공백, 정리 내역.
- [TraceWave Studio 연결 설계](../../../Code/docs/pcb_material_catalog.md): 사용자 직접 입력, 소재 선택, 제조업체 적층 선택과 현재 구현의 경계.

57,340개 조건별 관측, 36개 회사와 일반 재료 참고 자료 1개 그룹, 1,756개 출처 기록을 보존했다. 새 엑셀은 전체 안내 1개와 회사/참고 자료별 37개로 총 38개다. 행 수는 고유 소재나 독립 측정 수가 아니다. 공식 자료에 값이 있어도 실제 제조 조건과 해석 대역에 맞는지 확인해야 한다.

사람이 보는 엑셀과 프로그램용 JSONL을 분리했다. 원문 PDF/HTML의 바이트는 보존하면서 파일명을 회사와 소재/용도 중심으로 바꿨다. 중복 저장한 데이터 사본은 복구 폴더로 옮겼고 관측 수치는 삭제하지 않았다.

File: 00_REF/PCB RF ANT/05_PCB_Dielectric_Data_2026/search_text/Arlon_Electronic_Materials/Arlon_Electronic_Materials__84HP__데이터시트__RF154__추출텍스트.txt
84HP
High Performance Polyimide
                            84HP is a high-performance polyimide prepreg with micro-
                            fine proprietary fillers designed for use in filling etched
                            polyimide multilayers that contain thick copper layers and
                            clearance holes in metal cores. 84HP’s revolutionary filler
                            system serves to reduce shrinkage and inhibit crack
                            formation during through-hole drill in filled clearance areas.
                            84HP is matched to copper’s CTE at 17 ppm X-Y for
                            controlled expansion during large temperature variations
                            reducing the potential of resin damage due to CTE
                            mismatch.
Features:
            • Conforms to IPC4101/40, /41 and Validated to IPC4101/43 specifications
                    Pure polyimide, no secondary resin
                    No epoxy added, blended or reacted
            • Best-in-Class thermal properties
                    Tg=> 250°C
                    Decomposition temperature 430°C
                    Tc = 0.5 W/mK, 2x thermal conductivity
                    T300>60 min.
            • Reduced Z-axis expansion

            • Minimizes cracking and wicking

            • RoHS/WEEE compliant


Typical Applications:
            • High process or assembly temperatures (lead-free soldering)

            • Designs with high layer counts and MLB complexity

            • Equipment exposed to extreme temperatures
                   Defense systems
                   Aircraft engine instrumentation
                     Semiconductor testing (burn-in boards)
                     Petroleum exploration (down-hole drilling)
                     Under-hood automotive
                     Industrial sensor systems
                     Space and satellites
84HP
Typical Properties:
84HP
Availability:




                   Arlon                                               Scaled Flow    Scaled Flow
                                   Glass Style         Resin %
                Part Number                                             Hf (mils)      ∆H (mils)
Recommended85N0672
             Process Conditions:
                        106                                72          1.7 ± 0.3         0.75 ± 0.20
                     85N8063             1080              63          2.4 ± 0.3         0.75 ± 0.20
Vacuum desiccate the    prepreg for 8 - 12313
                     85N2355               hours prior to lamination.
                                                           55          3.4 ± 0.3         0.75 ± 0.20
Process inner-layers85N2650
                      through develop, etch,
                                         2116 and  strip using
                                                           50  standard industry
                                                                       4.1 ± 0.3  practices.
                                                                                         0.75Use  brown oxide or
                                                                                              ± 0.20
alternatives on inner85N2840
                      layers. Adjust dwell time
                                         7628   in the  oxide
                                                           40 bath to ensure  uniform
                                                                       6.6 ± 0.3      coating.
                                                                                         0.70 ± 0.20 inner layers in a
                                                                                                Bake
rack for 60 minutes at 107°C - 121°C (225°F - 250°F) immediately prior to lay-up.


Lamination Cycle: (Steps 1-5)

1) Pre-vacuum for 30 -Panel
                       45 minutes
                             Size                   Pressure              Pressure/29˝ Vacuum

                       in to 4.5°C -cm
2) Control the heat rise                           psi per minute
                                     6.5°C (8°F - 12°F)     kg/cm between 100°C
                                                                   2
                                                                            psi and150°C
                                                                                    kg/cm(210°F and 300°F).
                                                                                                  2

                   12 x 18      40 x 46          275          19              200          14.0
  Vacuum lamination is preferred. Start point vacuum lamination pressures are shown in the table below:
                   16 x 18      30 x 46          350          25              250          17.5
                   18 x 24      46 x 61          400          28              300          21.0




3) Product temperature at start of cure = 218°C (425°F)
4) Cure time at temperature = 2.0 hours

5) Cool down under pressure at ≤ 5°C/min (10°F/min)


 Drill at 350-400 SFM. Undercut bits are recommended for vias 0.0 18” (0.45mm) and
 smaller De-smear using alkaline permanganate or plasma with settings appropriate for
 polyimide; plasma is preferred for positive etchback
 Conventional plating processes are compatible with 85HP
 Standard profiling parameters may be used;
 Bake for 1 - 2 hours at 250°F (121°C) prior to solder to reflow of HASL
For samples, technical assistance and customer service, please contact
Arlon Electronic Materials at the following locations:


                                        NORTH AMERICA:
                     Arlon EMD, 9433 Hyssop Drive, Rancho Cucamonga, CA
                            Tel: (909) 987-9533 • Fax: (909) 987-8541


FRANCE:                     ISRAEL:                                              JAPAN:
CCI Eurolam                 Tech Knowledge, Ltd. 159 Yigal                       Nakao Corp.
9, rue Marcelin Bertholet   Alon Street,                                         12-8 Nihonbashi Hisamatsu-Cho Tokyo
92160 Antony, France        Tel Aviv 6744367, Israel                             103-0005 Japan
Phone: (33) 146744747       Phone: (972) 36958117                                Phone: (81) 336623201
Fax: (33) 146666313         Fax: (972) 36917117                                  Fax: (81) 336617118
GERMANY:                    ITALY:                                               KOREA
CCI Eurolam                 Dralmi,SAS                                           UniMicrotek Co. Ltd.
Otto-Hahn-Str. 46 63303     9LD&HOOLQL                     478 Baekbeom-Ro, Bupyeong-Gu
Dreiech Germany             20129 Milano Italy                                   Incheon, Korea
Phone: (49) 610339920       Phone: (39) 025460507                                Phone: (82) 32-424-1776
Fax: (49) 6103399229        Fax: (39) 0255013199                                 Fax: (82) 505-720-1785
UK & SCANDINAVIA:           7$,:$1                                             CHINA:
CCI Eurolam – UK            $GYDQWLF7HFKQRORJ\,QF $7,                       Zack Peng
Ulness Walton Lane          9) 1R493 Wen-zhong5G                            Room 6A, Unit 2, Bldg 2
Leyland, PR26 8NB, UK       7DR\XDQ&ounty0                                 Jin Cheng Shi Dai, Tian Road
                            7DLZDQ 52&                                       Shenzhen, China 518103
Phone: (44) 1772452236
Fax: (44) 1772456859        3KRQH                                Phone: (86) 75528236491
                            )D[                                   Fax: (86) 75528236463

                            SINGAPORE:                                           INDIA:
                            C.T.S. Industries Pte Ltd                            Synertec
                            47 Kaki Bukit Place                                  301 Raheja Chambers,12 Museum Rd
                            Singapore 416225                                     Bangalore, India 560001

                            Phone: (65) 6276 3328                                Phone: (91) 80-25585432
                            Fax: (65) 6276 3336                                  Fax: (91) 80-25588565


Ver 1.4                                                    © 2021 , 2020 Arlon

File: 00_REF/PCB RF ANT/05_PCB_Dielectric_Data_2026/search_text/Arlon_Electronic_Materials/Arlon_Electronic_Materials__84N__데이터시트__RF151__추출텍스트.txt
84N
Polyimide Prepreg
                            84N is a high performance ceramic-filled polyimide prepreg
                            based on Arlon’s 85N pure polyimide system, designed for
                            use in filling etched areas in polyimide multilayers that
                            contain thick copper layers and for filling clearance holes in
                            metal cores. The ceramic filler in the resin serves to reduce
                            shrinkage and inhibit crack formulation during through-
                            hole drilling in filled clearance areas.
Features:
            • Meets IPC4101/40 and /41 description and specification

                     Pure polyimide, no secondary resin
                     No epoxy added, blended or reacted
            • Best-in-Class thermal properties

                     Tg=> 250°C
                     Decomposition temperature >407°C
                     T300>60 min.
            •   Low Z-axis expansion

                     1.2% between 50-260°C (vs. 2.5-4.0% for typical high-performance epoxies)
                     Minimizes the risk of latent PTH defects caused during solder reflow and device
                      attachment.
            •   Decomposition temperature of 407°C, compared with 300-360°C for typical high-performance
                epoxies, offering outstanding long- term high-temperature performance

            •    Toughened chemistry resists resin fracturing

            •   Halogen-free chemistry

            •   Compatible with lead-free processing

            •   RoHS/WEEE compliant

Typical Applications:
            •   PCB's that are subjected to high temperatures during processing, such as lead-free soldering,
                HASL, IR Reflow

            •    Applications with long term exposure to high temperatures such as aircraft engine
                instrumentation, down hole drilling, under-hood automotive controls, burn-in boards, or
                industrial sensors
84N
Typical Properties:
84N
Availability:




RecommendedArlon
            Process Conditions:                                       Scaled Flow      Scaled Flow
                                   Glass Style         Resin %
                Part Number                                            Hf (mils)        ∆H (mils)
84N is recommended for etched areas in copper layers and clearance holes, and the high resin flow is designed
                    85N0672               106              72           1.7 ± 0.3        0.75 ± 0.20
to flow readily into the holes. The actual
                     85N8063               pressed thickness
                                        1080             63 of the glass
                                                                     2.4 ±plus
                                                                            0.3 resin that will
                                                                                        0.75    be left after flow-out
                                                                                             ± 0.20
into the holes may 85N2355
                   vary depending on the
                                     2313density of holes
                                                       55 to be filled.
                                                                     3.4It±is0.3
                                                                              recommended
                                                                                     0.75 ± that
                                                                                             0.20 to ensure
                    85N2650               2116             50           4.1 ± 0.3        0.75 ± 0.20
maximum effectiveness of the hole-filling process, at least two plies of 84N be used on each side of the material
                    85N2840               7628             40           6.6 ± 0.3        0.70 ± 0.20
to be filled (more may be needed for thicker systems), backed up by a single ply of standard 85N1080 or 106 to
serve as a hydraulic medium to drive the filled resin into clear via holes. When using the 84N as prepreg with
etched inner layers the pressed thickness depends on the amount and thickness of copper on inner layers. The
Ho value is the theoretical thickness if there were no flow or fill of inner layer copper.
                       Panel Size                    Pressure             Pressure/29˝ Vacuum
NOTE: The 84N0675HF grade has reduced resin content to provide a lower pressed thickness. Customer
                    in            cm             psi         kg/cm2            psi           kg/cm2
should use the 84N0680HF grade for most applications as the lower resin grade may be marginal in hole fill for
                  12 x 18       40 x 46          275           19              200            14.0
many applications.16 x 18       30 x 46          350           25              250            17.5
                  18 x 24       46 x 61          400           28              300            21.0
Lamination Cycle:
1) Pre-vacuum for 30 - 45 minutes
2) Control the heat rise to 4.5°C - 6.5°C (8°F - 12°F) per minute between 100°C and150°C (210°F and 300°F).
  Vacuum lamination is preferred. Start point vacuum lamination pressures are shown in the table below:




3) Set cure temperature at 218˚C (425˚F). Start cure time when product temperature > 213˚ C (415˚F)
4) Cure time at temperature = 120 minutes

5) Cool down under pressure at ≤ 5°C/min (10°F/min)

Drill at 350 SFM. Undercut bits are recommended for vias 0.0 18” (0.45mm) and smaller De-smear using
alkaline permanganate or plasma with settings appropriate for polyimide; plasma is preferred for positive
etchback. Conventional plating processes are compatible with 84N
Standard profiling parameters may be used; chip breaker style router bits are not recommended.
Bake for 1 - 2 hours at 250°F (121°C) prior to solder to reflow of HASL
For samples, technical assistance and customer service, please contact
Arlon Electronic Materials at the following locations:


                                         NORTH AMERICA:
                     Arlon EMD, 9433 Hyssop Drive, Rancho Cucamonga, CA
                            Tel: (909) 987-9533 • Fax: (909) 987-8541


FRANCE:                     ISRAEL:                                                 JAPAN:
CCI Eurolam                 Tech Knowledge, Ltd. 159 Yigal                          Nakao Corp.
9, rue Marcelin Bertholet   Alon Street,                                            12-8 Nihonbashi Hisamatsu-Cho Tokyo
92160 Antony, France        Tel Aviv 6744367, Israel                                103-0005 Japan
Phone: (33) 146744747       Phone: (972) 36958117                                   Phone: (81) 336623201
Fax: (33) 146666313         Fax: (972) 36917117                                     Fax: (81) 336617118
GERMANY:                    ITALY:                                                  KOREA
CCI Eurolam                 Dralmi,SAS                                              UniMicrotek Co. Ltd.
Otto-Hahn-Str. 46 63303     9LD&HOOLQL                        478 Baekbeom-Ro, Bupyeong-Gu
Dreiech Germany             20129 Milano Italy                                      Incheon, Korea
Phone: (49) 610339920       Phone: (39) 025460507                                   Phone: (82) 32-424-1776
Fax: (49) 6103399229        Fax: (39) 0255013199                                    Fax: (82) 505-720-1785
UK & SCANDINAVIA:           7$,:$1                                                CHINA:
CCI Eurolam – UK            $GYDQWLF7HFKQRORJ\,QF $7,                          Zack Peng
Ulness Walton Lane          9) 1R493 Wen-zhong5G                               Room 6A, Unit 2, Bldg 2
Leyland, PR26 8NB, UK       7DR\XDQ&ounty0                                    Jin Cheng Shi Dai, Tian Road
                            7DLZDQ 52&                                          Shenzhen, China 518103
Phone: (44) 1772452236
Fax: (44) 1772456859        3KRQH                                   Phone: (86) 75528236491
                            )D[                                      Fax: (86) 75528236463

                            SINGAPORE:                                              INDIA:
                            C.T.S. Industries Pte Ltd                               Synertec
                            47 Kaki Bukit Place                                     301 Raheja Chambers,12 Museum Rd
                            Singapore 416225                                        Bangalore, India 560001

                            Phone: (65) 6276 3328                                   Phone: (91) 80-25585432
                            Fax: (65) 6276 3336                                     Fax: (91) 80-25588565


Ver 1.7                          © 2020, 2019, 2015, 2014, 2013, 2012, 2011, 2010, 2009, 2008 Arlon

File: 00_REF/PCB RF ANT/05_PCB_Dielectric_Data_2026/search_text/Arlon_Electronic_Materials/Arlon_Electronic_Materials__85HP_84HP_Webinar_08_04_2021__기술자료__RF160__추출텍스트.txt
          An EMC Company


85HP/84HP Product Introduction

          June 2021

             Company Confidential
Best in Class Thermoset Products

                                      250⁰C Tg Filled Polyimide Resin System with
                                      the Highest Material Performance Available
            85HP
                                         Highest Performance Filled Prepreg and
       84HP, HF-50, 44N                  Powder Resin Systems

                                                  Polyimide and Epoxy Resin systems
                                                  for Controlled X/Y CTE <9 ppm/⁰C
      85NT, 55NT, 45NK

                                                            250⁰C Tg Non- Filled
        85N, 35N, 33N                                       Polyimide Systems


   38N, 37N, 49N, 51N, 47N                                       High Performance
                                                                 Polyimide and Epoxy
                                                                 Low Flow Prepregs

               Company Confidential                                            5
                  85HP High Performance Filled Polyimide Resin System
85HP a pure polyimide resin which incorporates a proprietary filler system, benefits are:

   ➢ Lower Z axis expansion (<1% between 50-260⁰)

   ➢ Improved hole wall drilling, reducing tear out and copper wicking in glass bundles

   ➢ Improved dimensional stability with balanced weave glass and proprietary filler

   ➢ 2.5X higher thermal conductivity than other polyimide systems for dissipating heat

   ➢ Reduces risk of resin cracking in neat resin areas during thermal excursions and
     mechanical drilling

   ➢ Allows for > 5X sequential lamination cycles and higher layer count MLB’s

   ➢ Bromine and Halogen free resin system

                                        Company Confidential                                6
Typical Applications for 85HP/84HP Polyimide Printed Wiring Boards:

➢ High process or assembly temperatures (lead-free soldering)

➢ Designs with high layer counts and MLB complexity using multiple lamination cycles

➢ PWB’s employing copper weights over 2 ounces opposing

➢ Equipment exposed to extreme temperatures
    • Defense systems
    • Aircraft engine instrumentation
    • Semiconductor testing (burn-in boards)
    • Petroleum exploration (down hole drill heads)
    • Under-hood automotive
    • Industrial sensor systems
    • Deep Space and satellites

                                                 Company Confidential                  7
IPC Slash Sheets and Test
      Specifications


         Company Confidential   8
                           IPC-4101E-WAM1 Slash Sheets


➢ Slash sheets define and identify the constituency and performance requirements
  of laminates and prepregs.

➢ IPC-4101 slash sheets are important to allow the OEM or designer to compare
  material properties to the end application.

➢ 85HP and 84HP for example are slashed to 40, 41 and 43, each slash sheet has its
  own material properties.

➢ In the case of 85HP slashed to 43, the designer requires a 250⁰C Tg and a low Z-
  axis CTE of 1% or less between 50⁰C-260⁰C.


                                     Company Confidential                            9
                          IPC-4101E-WAM1 Slashed Sheets

➢ Material properties are used to determine how a material is slashed by IPC (Note: No Secondary Resin System
  with 40, 41 and 43)




                                               Company Confidential                                        10
                                IPC-4101E-WAM-1 Slash Sheets


Arlon’s 85HP meets the requirements of the three slash sheets, 40, 41 and 43. 85HP is the only
polyimide on the market that is slashed to 43 and differentiates this product from all others with 1% or
less Z-Axis expansion!
 IPC-4101E /43




                                              Company Confidential                                         11
Comparison of Properties of 85N/85HP Polyimide




               Company Confidential              12
Company Confidential   13
85N/85HP Product Overview



           Company Confidential   14
Company Confidential   15
                                         85HP Overview


➢ The use of heavy copper and higher layer counts has spiked significantly over the last few years for
  high power applications.

➢ Processing these boards pose some challenges such as drilling, plating, thermal expansion, resin voids,
  resin cracking, board warping.

Arlon’s solution was the creation of 85HP and 84HP
➢ The benefits of 85HP are improved via and through hole drilling.
➢ Reduction in copper wicking.
➢ Consistent etch back.
➢ Reduced the propensity of resin cracking.
➢ Reduced resin shrinking.
➢ Low Z-axis expansion of less than 1%.
➢ Recently released 84HP uses the same 85N resin with a micro-fine proprietary filler coated on 50” 106
   glass and matches the grain direction of the 85HP.

                                               Company Confidential                                      16
                                   85HP/84HP OEM’s and Applications


➢ Lockheed Martin Corporation- Deep Space and Aerospace

➢ Northrop Grumman- Aerospace

➢ Raytheon Corporation- Military (naval, aerospace, missiles)

➢ Schlumberger- Down Hole Drilling

➢ NASA- Space/Ground-Based Systems

➢ Southwest Research Institute- Space and Launch Systems

➢ United Launch Alliance- Space, Launch Systems




                                                  Company Confidential   17
                          Comparison of 85N and 85HP Pure Polyimide Resin Systems




                Property                        Units                  85N    85HP
Dielectric Constant @ 1 MHz                       MHz                   4.2      4
Dissipation Factor @ 1 MHZ                        MHz                  0.01   0.008
Glass Transition Temperature (Tg) by TMA           ⁰C                  >250   >250
T260                                            Minutes                 >60    >60
T288                                            Minutes                 >60    >60
T300                                            Minutes                 >60    >60
Electrical Strength                             Volts/mil              1450   1700
Decomposition Temperature Td (5% weight loss)      ⁰C                  407     430
Thermal Conductivity                              W/mK                 0.20    0.50
Coefficient of Thermal Expansion X-Y Axis        ppm/⁰C                 17      17
Coefficient of Thermal Expansion Z-Axis (<Tg)    ppm/⁰C                 55      40
Coefficient of Thermal Expansion Z-Axis (>Tg)    ppm/⁰C                150     150
Z-Axis Expansion (50-260⁰C)                      Percent                1.2     <1
                                                Company Confidential                  18
                           85HP Incorporates Balanced Weave Glass


Arlon’s 85HP utilizes balanced weave fabrics in all core constructions:
                                                                  Standard weave   Balanced Weave
➢ 1067 balanced weave replaces 106 standard glass
➢ 1086 balanced weave replaces 1080 standard glass
➢ 2116 balanced weave replaces 2116 standard glass
➢ 3313 balanced weave replaces 2313 standard glass
➢ 1506 balanced weave replaces 7628 standard glass



➢ 85HP is the only polyimide resin system on the market that incorporates balanced weave as a
  standard product offering to improve electrical and mechanical uniformity!




                                           Company Confidential                                 19
Benefits of balanced glass styles:

✓Reduced open space between the glass yarns
✓Uniform layer of glass fibers across the plane
✓Improved X, Y, Z- axis CTE Expansion


                                                                   1067

                                     ✓Improved drilled through hole and via hole quality
                                     ✓Reduced copper wicking
                                     ✓Electrical uniformity is improved
                                     ✓Flow control and flatness is improved
                                     ✓More consistent dimensional stability
                                        Company Confidential                         20
                      85HP Constructions using Various Balanced Weave Glass Styles

               85HP                           1067                   1086               3313           2116        1506
                          Construction Code
 Core




0.0030                           A                                          1
0.0033                           A                                              1

0.0033                           C             2
0.0040                           A                                                                 1

0.0040                           B             1      1
0.0040                           C
0.0045                           A             1                            1
0.0050                           A             1                                    1

0.0050                           B                    2
0.0060                           A             1                                                   1

0.0060                           B                                          2
0.0072                           A                    3
0.0080                           A                                                             1   1
0.0091                           A             2                            2

0.0100                           A                                          2                      1

0.0120                           B                                                                                     2

0.0140                           A                                                                 1          2
0.0200                           A                    1                                                                3

0.0200                           B                                          2       4
0.0210                           A                                          1                                          3

0.0210                           B                                          3                                          2

0.0260
0.0280                           A                                                                 1                   4
0.0300                           A                                                                                     5
0.0390                           A                                                  1                                  6


0.0394 (1mm)                     A                                                  1                                  6
0.0506                           A             2      4                                                                6
0.0590                           A                                                                                     10
0.0620                           A             1                                                                       10
                                                     Company Confidential                                         21
84HP Filled Pure Polyimide
          Prepreg


           Company Confidential   22
84HP High Performance Prepreg




         Company Confidential   23
        Cross Section of Fillers used in 85HP/84HP




500X Polarized                                       500X Dark Field



                                    Particle size= 6-20 microns


                      Company Confidential                             24
             85HP & 84HP Filling 6-ounce copper layers

6-ounce Cu


                                   10 mm thick PWB with
                                   30 layers, note the hole
                                   walls


5 Mil Core

                                                              84HP filled
                                                              resin area


84HP &
85HP PP



                        Company Confidential                     25
                     Typical Defects in Resin Rich Areas of a PWB


                       1 oz



                       2 oz



         Standard                                           Neat resin areas of a 2 oz over 2
         Polyimide                                          oz PWB (5.2 mils of resin filling
                                                            between clearance areas)
                       2 oz



Tail crack
formation due to
thermal stress,
resin shrinkage                           Tail Cracks



                                                         Standard Polyimide Heavy Copper Tail Crack
                                  Company Confidential                                        26
                                             84HP Design Considerations


➢ The 84HP is necessary on 3 ounce and greater copper thicknesses where there is a                  3 oz
  large volume of pure neat resin forming in the clearance areas.

➢ 84HP uses 106 glass to allow the resin to flow into copper circuit patterns.
                                                                                                    3 oz
➢ Balanced weave glass styles, are employed in the 85HP laminate and prepreg.

                                                                                           84HP


                                                                                     84HP or 85HP



                                                                                          84HP




                                                                                                    3 oz

                                                                106



                                                          Company Confidential                             27
               1067
85HP/84HP Filling Examples



                 4 Oz copper
                 plating over 6 oz
                 foil

                Sequentially
                Laminated using
                84HP and 85HP        Expanded
                PP                   View




                     Peck Drilled
                     holes

    Company Confidential                        28
85HP/84HP Design Considerations




             Company Confidential   29
                   Examples of Pure Resin Rich Areas in Clearance Areas



            1 oz


            1 oz                                  2.6 mils of neat resin fill with one
                                                  ounce copper is used
Standard
Polyimide
            1 oz

                                               1 oz



                                               2 oz
                                                                                         5.2 mils of fill
                             Standard                                                    between 2 oz Cu
                             Polyimide
                                               2 oz




                                     Company Confidential                                         30
                                            One- and two-ounce copper constructions typically use standard 85N
          1 oz                              polyimide without issues, however, high resin rich areas and/or larger
                                            drilled hole sizes where there is a concern for resin cracking,
          1 oz
                                            customers have chosen 85HP and 84HP prepreg to eliminate these
Std                                         unwanted defects.
Poly
          1 oz                                2 oz


                                              2 oz


                        85HP or 84HP
                                              2 oz
                                                                                     3 oz


                                                                                     3 oz
➢ Copper weights of 3 ounces and higher have been                           84HP
  problematic due to CTE and thermal stress related issues          84HP or 85HP
  causing resin cracking in neat resin areas.                               84HP     3 oz


➢ 85HP and 84HP have proven to reduce or eliminate these
  issues with the introduction of a proprietary fillers.
                                                     Company Confidential                                            31
85N/85HP Processing
    Guidelines


       Company Confidential   32
                    85HP/84HP PROCESSING VERSUS STANDARD POLYIMIDE
➢ Scaling: The scale factors do not change unless grain direction or construction changes
    ➢ If you go from 18X24G to 24X18, reverse comps so X factor is now Y factor. Y factor is now X factor

➢ Prepreg Laminate Storage, Layer Prep & Processing- Standard polyimide recommendations

➢ Lamination
    ➢ Pre-vac May Need to be Extended
    ➢ Rate of Rise, Cure Cycle-Same
    ➢ Cool-down Rate needs to be 5⁰F or less for Heavy Copper

➢ Drilling
   ➢ Don’t Let the Filler Loading Fool You
   ➢ Unlike other Filled Materials, Drilling is Enhanced
   ➢ Don’t Over Peck Heavy Copper PWB’s

➢ Wet Process-Standard polyimide processing recommendations
➢ Routing-Standard polyimide feeds and speeds
➢ Assembly Instructions- Standard polyimide processing
                                                  Company Confidential                                      33
Lamination guidelines from Arlon’s 85N data sheet




               Company Confidential                 34
Lamination guidelines from Arlon’s 85HP data sheet




               Company Confidential                  35
                                Moisture Absorption of Polyimide MLB’s


➢ Polyimide resins tend to absorb moisture faster than other resin systems

➢ Removing moisture before processing is critical in high humidity conditions

➢ It has been determined that as little as 0.22% moisture can cause blistering or delamination in PI resins

➢ Both moisture pickup and subsequent drying are impacted by several variables such as PWB thickness,
  construction and finished coatings

➢ A polyimide board may get shipped without issues, but the assembly operation without precautions may
  run into blistering issues, the chart below illustrates how long boards can sit before they reach 0.22%




                                                  Company Confidential                                        36
Moisture Absorption of Polyimide MLB’s




           Company Confidential          37
              Arlon’s Stack-Up Calculator

Technical Sales and Applications Engineers will assist in
determining the best and most economical stack up
for your challenging design!




                         Company Confidential               38
Example of Arlon’s Stack-up Calculator




               Company Confidential      39
Arlon’s In-House Testing Capabilities




               Company Confidential     40
Arlon’s In-House Analytical
capabilities include:
➢ TMA and DSC glass transition temperature cure
  checks
➢ Cross section analysis of laminates and PWB’s                    Property                Method       Value    Typical 85HP Value
➢ Resin Rheology                                                   Tg (TMA)              IPC 2.4.24C    TMA           >250⁰C
➢ Prepreg flow tests                                                     T300            IPC 2.4.24C   Minutes          >60
➢ FTIR
                                                                    CTE X/Y              IPC 2.4.41    ppm⁰C           17/17
➢ Electrical, thermal and mechanical
                                                                   CTE <Tg               IPC 2.4.24C   ppm⁰C            38.8
  characterizations of resin, glass and copper
                                                                   CTE >Tg               IPC 2.4.24C   ppm⁰C            154
➢ Research and development of new products for
  future laminate requirements                             Z-axis Expansion (50-260⁰C)   IPC 2.4.24C     %               ≤1




                                                  Company Confidential                                                         41
Interconnect Stress Testing



           Company Confidential
                                                                                                      DC Current Induced Thermal Cycling Test

                                       IST Results: (Compared to 500 cycles on lower Tg products), 85HP was cycled to
                                       4000 cycles 50C - 210°C (IST programed to 4000 cycles max)

                                       ➢ Blue curve all 85HP. No failure after 4000 cycles!
                                       ➢ Gray and orange curves are a combination of subs of 85N and 85HP. ≈900 cycles (Coupons were
                                         run with both 85N and 85HP to compare drilled via holes of each product.

                                                                Sense-A HI Resistance Deltas                                                                                                                                Sense-A LO Resistance Deltas
                            11                                                                                                                                                          11




                            9                                                                                                                                                           9




                            7                                                                                                                                                           7
Resistance (change in % )




                                                                                                                                                            Resistance (change in % )
                            5                                                                                                                                                           5




                            3                                                                                                                 1_17                                      3                                                                                                                  1_17
                                                                                                                                              2_17                                                                                                                                                         2_17
                                                                                                                                              3_17                                                                                                                                                         3_17
                            1                                                                                                                                                           1




                            -1                                                                                                                                                          -1




                            -3                                                                                                                                                          -3




                            -5                                                                                                                                                          -5
                                 1   201   401   601   801   1001 1201 1401 1601 1801 2001 2201 2401 2601 2801 3001 3201 3401 3601 3801                                                      1   201   401   601   801   1001 1201 1401 1601 1801 2001 2201 2401 2601 2801 3001 3201 3401 3601 3801
                                                                               Cycles to Failure                                          Company Confidential                                                                             Cycles to Failure                                          43
    85HP HATS Testing Results

(Highly Accelerated Thermal Shock)


              Company Confidential   44
                               HATS- Highly Accelerated Thermal Shock

➢ Arlon 85HP 92 mil thick MLB tested up to 1000 cycles from + 145⁰C to - 40⁰C

➢ Total cycle time between temperatures cycling was 10.02 minutes

➢ All samples were preconditioned with six times reflow cycles up to 260⁰C

➢ Twelve coupons tested; all coupons passed thermal shock

➢ Coupon Design:
▪ 18 layer 85HP PWB
▪ 2 mil soldermask both sides
▪ 8 mil minimum clearance
▪ Plane layers; 2,3,6,8,9,10,11,13,16,17
▪ Ground plane relief- 18 mils
▪ 14 mil hole sizes
▪ 33 mil land sizes
▪ Track width- 5 mils
▪ Grid size- 60 mils

                                             Company Confidential               45
                                   Summary of Arlon’s 85HP
➢ Lowest Z-axis expanding polyimide resin system on the market, (<1% between 50⁰C-260⁰C).
➢ Meets IPC-4101E slash 40, 41 and 43.
➢ Pure polyimide, no secondary resin system blended or reacted
➢ Time to delamination is greater than 60 minutes at 300⁰C (T300)
➢ Improved drilling without hole wall resin fracturing typically found with standard PI resins
➢ Increased drill hit count (8 mil drill yielded 700 hits with 6 tenths of wicking)
➢ Finished boards meet or exceed the requirements of IPC-6012D maximum of 80 microns (3 mils), IPC
  6012DS has a maximum of 50 microns (2 mils) of wicking allowed
➢ Eliminates neat resin areas adjacent to copper lands our clearance areas (CTE of neat resin is 40 ppm)
➢ Designed to meet the coefficient of thermal expansion of copper
➢ Highest thermal conductivity of any other polyimide laminate system on the market
➢ High resistance of wicking and resin cracking, even and controllable etchback during processing
➢ Capable of several sequential lamination cycles
➢ Consistent thickness control, uniform registration using balanced glass styles
➢ Predictable electrical stability across the plane due to balanced glass styles



                                             Company Confidential                                          46
Thank you!
    &
Questions
  www.arlonemd.com


     Company Confidential   47
