Repository: EIDOSDATA/TraceWave-Studio

# PCB 유전율과 적층 자료

수집/정리 기준일: 2026-11-11.

먼저 [전체 자료 안내 엑셀](Excel/00_전체_자료_안내.xlsx)을 연다. 회사별 엑셀은 `Excel/`에 있고, 원문 검색은 [HTML 안내](START_HERE_ko.html)를 사용한다.

- [자료 사용 안내](docs/자료_사용_안내.md): 폴더, 단위, 조건 선택과 내보내기.
- [자료 검토 결과](docs/자료_검토_결과.md): 확인한 범위, 오류/공백, 정리 내역.
- [TraceWave Studio 연결 설계](../../../Code/docs/pcb_material_catalog.md): 사용자 직접 입력, 소재 선택, 제조업체 적층 선택과 현재 구현의 경계.

57,340개 조건별 관측, 36개 회사와 일반 재료 참고 자료 1개 그룹, 1,756개 출처 기록을 보존했다. 새 엑셀은 전체 안내 1개와 회사/참고 자료별 37개로 총 38개다. 행 수는 고유 소재나 독립 측정 수가 아니다. 공식 자료에 값이 있어도 실제 제조 조건과 해석 대역에 맞는지 확인해야 한다.

사람이 보는 엑셀과 프로그램용 JSONL을 분리했다. 원문 PDF/HTML의 바이트는 보존하면서 파일명을 회사와 소재/용도 중심으로 바꿨다. 중복 저장한 데이터 사본은 복구 폴더로 옮겼고 관측 수치는 삭제하지 않았다.

File: 00_REF/PCB RF ANT/05_PCB_Dielectric_Data_2026/search_text/Arlon_Electronic_Materials/Arlon_Electronic_Materials__85HP_Processing_Guide_v1.1a__공정가이드__RF135__추출텍스트.txt
85HP
PROCESSING GUIDELINES


                     Processing 85HP Polyimide Materials
  There are several areas in which the processing of polyimide multilayers differs significantly
  from that of handling conventional epoxy materials.

  Key Differences in Processing Polyimide:
     Prepreg should be thoroughly dried before lamination, preferably in a vacuum at 29+” for at
      least 8-16 hours.
     Brown oxide or oxide alternative inner layer treatment followed by thorough rinsing is
      required for bonding. Old black oxide chemistries will not work.
     Carefully control the heatup rate during lamination for consistency of flow and thickness
      yields.
     High temperature cures are necessary to achieve optimum material properties.
     Plasma or permanganate etchback/ desmear. Sulfuric/chromic systems will not attack
      polyimides.

  It has been determined that as little as 0.4% water retained in polyimide prepreg will result in
  slightly frothy flow and significant deterioration of the quality of inner layer bonding. Although
  desiccant boxes have been used with varying degrees of success for drying polyimide prepreg,
  we feel that 16 hours at 29” of vacuum is the best and most reliable way to dry polyimide prepreg
  for use. Polyimide will eventually start to compete with desiccant chemicals for water unless the
  desiccant is dried and changed regularly and consistently. Although 85HP is slightly
  less moisture sensitive than older polyimides, these precautions are still valid.

  PREPREG STORAGE CONDITIONS
  85HP prepreg should be stored in a controlled environment and protected from exposure
  to radiation or ultraviolet light. Prepreg properties will be maintained for three months
  after receipt if stored below 20ºC (<68ºF) and < 30% relative humidity.            Prepreg
  should be allowed to equilibrate at processing conditions before use and care should be
  used to prevent moisture condensation. Arlon strongly recommends to vacuum desiccate
  prepreg for 8-12 hours prior to use.

  LAYER PREPARATION
  The use of brown (sometimes called red or bronze) oxide or newer oxide alternative
  processes are necessary for bonding polyimide inner layers. The needle like structure of the
  older black oxide does not survive internal shear forces caused by thermal stress and the
  bonds fail. Although aesthetically it is considered desirable to have a uniform dark oxide,
  bond strengths have been verified repeatedly to be higher when a much lighter oxide is
  used. This may be accomplished by reducing the concentration of oxide chemicals or
  through the combination of lower bath temperature and shorter times. Oxide weights of 0.1 to
  0.2 mg/cm2 are typical.
Rinsing after brown oxide treatment is critical. Polyimides are sensitive to alkalis and will tend to
hold onto excess alkali after oxiding. Alkali will also hide in the oxide’s nodular structure. Hot
water spray rinsing to remove the excess alkali both from the polyimide surface and from within
the oxide itself is considered essential. Inadequate rinsing can be expected to cause serious
inner layer bonding problems and possible delamination during subsequent thermal processing.
Most of the newer oxide alternatives work well with polyimide materials. Achieving a rough
copper surface at the microetch step is key to optimizing adhesion. Layers should be baked at
110 to 125°C just prior to lamination.

LAMINATION
There is a wide variety of permutations of temperature, pressure and time that can be combined
to make what is known as a "lamination cycle”. These are varied to suit the capabilities and
needs of the PWB producer. Pressure, temperature and time may vary depending on the
available equipment, panel size and complexity and other factors. The following cycle is typical
of what will be expected to yield good results. A heatup rate of 8-12°F/min. (4-6°C/min.) between
100°C and150°C (210°F and 300°F) is recommended. The use of vacuum assist is highly
encouraged.

A minimum cure of 2 hours at 425-430°F is recommended to achieve full resin cure. It is
preferred to complete the cure in the press although post cures has been used. The actual time
required will be dependent on the laminate thickness, the number of laminates in the
opening, the weight of copper in the laminate (especially true for heavy copper power or ground
planes or metal core boards, etc.
There is no single correct pressure to use in laminating polyimide multilayers. It has been
determined that the following are good starting points. If it is necessary to fill heavy copper,
somewhat higher pressures might be of some help in addition to selection of a prepreg with
adequate surface resin.

                         Polyimide Lamination Pressures
DRILLING
Starting point drilling recommendations for polyimide are as follows (with typical drill sizes given
for reference purposes):

                                    Drilling Parameters




A separate guide is available containing tables with detailed drilling parameters.


HOLE PREPARATION

Hole cleaning is strongly recommended with all resin systems used on multilayer printed wiring
boards to assure reliable interconnection. A post-drill bake of 110-120ºC for 2 hours is
recommended prior to desmear/etchback operations. Plasma hole cleaning is the preferred
method, using a cycle suitable for polyimide. As a starting point, chemical parameters and dwell
times appropriate for high glass transition temperature systems should be used for desmear and
adjusted based on effectiveness. Etchback/Desmear should be optimized through careful study
of hole wall quality pre & post processing.

Desmear or etchback using a 60% carbon tetrafluoride (Freon) / 40% dry oxygen plasma. Set
plasma unit to 60% of power capability for 25 to 30 minutes. Time will vary depending on gas
flow, temperature, hole sizes and quantity, etc. Follow as necessary by 2-3 minutes in
ammonium bifluoride to remove exposed glass fibers.

Another hole preparation method is alkaline permanganate. As a preparation for plating of holes
in polyimide PWBs, permanganate systems are reported to give good results and are available
from several suppliers of PWB chemicals.

COPPER PLATING
Standard plating processes and several direct metallization systems have been used. To assure
the highest standards of plated through reliability, copper plating thickness should be 0.0015” at
the center of the plated through hole, for high layer count PWBs.
METAL FINISHING
Traditional metal finishes have been used without issue including reflowed tin-lead, hot air leveled
solder, electroless and electrolytic nickel, tin-palladium, tin-silver, immersion tin, and various types
of gold plating. A bake at 110-120ºC for 2 hours prior to thermal excursions, such as those
encountered during hot air solder leveling, is considered prudent. Bake times and temperatures
may require adjustment depending on local conditions.

SOLDER MASK
Liquid photo-imageable solder masks, as well as screened-on thermal cured epoxy
solder masks may be used on 85N and 85NT based PWBs without special surface preparation.

PROFILING/ROUTING
Either scoring or routing may be used with polyimide materials. A carbide, multifluted router bit
is recommended for the best edge quality. Tool wear, as well as edge quality, should be
monitored to avoid cracking or fracturing the edges. High spindle speeds and reduced in-feeds
may be necessary to improve router yield. Rigid phenolic backer board should be used to
minimize burring. Contact your router supplier for additional recommendations. Scoring, using a
30ºV -pitch blade, is a cost effective technique for many commercial applications.

PRINTED WIRING ASSEMBLY
Standard through hole and surface mount assembly processes are compatible with 85HP.
Pre-baking boards is recommended for 6 hours at 110-120ºC, although longer times may be
necessary depending on overall thickness or if boards have been exposed to moisture or
humidity for long periods of time. Fixturing may be required for thin boards or in-panel
soldering to minimize warping. PWBs should be removed from panels by sawing or routing;
shearing will induce warp and increase the possibility of cracked ceramic components.

File: 00_REF/PCB RF ANT/05_PCB_Dielectric_Data_2026/search_text/Arlon_Electronic_Materials/Arlon_Electronic_Materials__85HP__데이터시트__RF152__추출텍스트.txt
85HP
High Performance Polyimide
                 85HP’s unique blend of pure polyimide resin and micro-ﬁne
                 proprietary ﬁllers results in superior performance for demanding
                 applications. Compared to conventional polyimide systems, 85HP
                 has a lower Z-axis expansion and twice the thermal conductivity.
                 85HP reduces resin cracking and wicking in designs with high density
                 plated through holes and vias. 85HP prepreg has resin ﬂow
                 characteristics and pressed thickness matching standard polyimides.
Features:
        • Validated to IPC4101/40, /41 and /43 specifications
                Pure polyimide, no secondary resin
                No epoxy added, blended or reacted
        • Best-in-Class thermal properties
                Tg=> 250°C
                Decomposition temperature 430°C
                Tc = 0.5 W/mK, 2x thermal conductivity
                Longer time to delamination -T300 >60 minutes

        • Low Z-axis expansion of less than 1% between 50⁰C-260⁰C

        • Lower loss tangent than conventional polyimide resin systems - 0.009@ 1MHz

        • Minimizes cracking and wicking

        • Balanced glass weave

        • RoHS/WEEE compliant

Typical Applications:
       • High process or assembly temperatures (lead-free soldering)

       • Designs with high layer counts and MLB complexity

       • Equipment exposed to extreme temperatures
               Defense systems                                         Under-hood automotive

               Aircraft engine instrumentation                         Industrial sensor systems

               Semiconductor testing (burn-in boards)                  Space and satellites

               Petroleum exploration (down-hole drilling)
85HP
Typical Properties:
85HP
Availability:




                  Arlon                                           Scaled Flow      Scaled Flow
                                   Glass Style      Resin %
               Part Number                                         Hf (mils)        ∆H (mils)
                   85N0672              106                72         1.7 ± 0.3       0.75 ± 0.20
Recommended           Process Conditions:
                   85N8063             1080                63         2.4 ± 0.3       0.75 ± 0.20
                   85N2355             2313                55         3.4 ± 0.3       0.75 ± 0.20
Vacuum desiccate 85N2650
                   the prepreg for 8 - 12 hours
                                       2116      prior to lamination.
                                                           50         4.1 ± 0.3       0.75 ± 0.20
Process inner-layers through develop, 7628
                   85N2840              etch, and strip using
                                                           40 standard6.6
                                                                        industry
                                                                          ± 0.3 practices.
                                                                                      0.70 Use  brown oxide or
                                                                                           ± 0.20
alternatives on inner layers. Adjust dwell time in the oxide bath to ensure uniform coating. Bake inner layers in a
rack for 60 minutes at 107°C - 121°C (225°F - 250°F) immediately prior to lay-up.


Lamination Cycle: (Steps 1-5)
                      Panel Size                  Pressure             Pressure/29˝ Vacuum
1) Pre-vacuum for 30in- 45 minutes
                                cm                 psi       kg/cm2        psi     kg/cm2
2) Control the heat12rise
                       x 18to 4.5°C
                                  40-x6.5°C
                                       46   (8°F - 275         19 between 100°C
                                                   12°F) per minute        200 and150°C
                                                                                    14.0 (210°F and 300°F).
                  16 x 18         30 x 46          350         25          250      17.5
   Vacuum lamination is preferred. Start point vacuum lamination pressures are shown in the table below:
                  18 x 24         46 x 61          400         28          300      21.0




3) Product temperature at start of cure = 218°C (425°F)
4) Cure time at temperature = 2.0 hours

5) Cool down under pressure at ≤ 5°C/min (10°F/min)


Drill at 350-400 SFM. Undercut bits are recommended for vias 0.018” (0.45mm) and smaller.
De-smear using alkaline permanganate or plasma with settings appropriate for polyimide; plasma is
preferred for positive etchback.
Conventional plating processes are compatible with 85HP.
Standard profiling parameters may be used.
Bake for 1 - 2 hours at 250°F (121°C) prior to solder to reflow of HASL.
For samples, technical assistance and customer service, please contact
Arlon Electronic Materials at the following locations:


                                         NORTH AMERICA:
                     Arlon EMD, 9433 Hyssop Drive, Rancho Cucamonga, CA
                            Tel: (909) 987-9533 • Fax: (909) 987-8541


FRANCE:                     ISRAEL:                               JAPAN:
CCI Eurolam                 Tech Knowledge, Ltd. 159 Yigal        Nakao Corp.
9, rue Marcelin Bertholet   Alon Street,                          12-8 Nihonbashi Hisamatsu-Cho Tokyo
92160 Antony, France        Tel Aviv 6744367, Israel              103-0005 Japan
Phone: (33) 146744747       Phone: (972) 36958117                 Phone: (81) 336623201
Fax: (33) 146666313         Fax: (972) 36917117                   Fax: (81) 336617118
GERMANY:                    ITALY:                                KOREA
CCI Eurolam                 Dralmi,SAS                            UniMicrotek Co. Ltd.
Otto-Hahn-Str. 46 63303     9LD&HOOLQL      478 Baekbeom-Ro, Bupyeong-Gu
Dreiech Germany             20129 Milano Italy                    Incheon, Korea
Phone: (49) 610339920       Phone: (39) 025460507                 Phone: (82) 32-424-1776
Fax: (49) 6103399229        Fax: (39) 0255013199                  Fax: (82) 505-720-1785
UK & SCANDINAVIA:           7$,:$1                              CHINA:
CCI Eurolam – UK            $GYDQWLF7HFKQRORJ\,QF $7,        Zack Peng
Ulness Walton Lane          9) 1R493 Wen-zhong5G             Room 6A, Unit 2, Bldg 2
Leyland, PR26 8NB, UK       7DR\XDQ&ounty0                  Jin Cheng Shi Dai, Tian Road
                            7DLZDQ 52&                        Shenzhen, China 518103
Phone: (44) 1772452236
Fax: (44) 1772456859        3KRQH                 Phone: (86) 75528236491
                            )D[                    Fax: (86) 75528236463

                            SINGAPORE:                            INDIA:
                            C.T.S. Industries Pte Ltd             Synertec
                            47 Kaki Bukit Place                   301 Raheja Chambers,12 Museum Rd
                            Singapore 416225                      Bangalore, India 560001

                            Phone: (65) 6276 3328                 Phone: (91) 80-25585432
                            Fax: (65) 6276 3336                   Fax: (91) 80-25588565


Ver 1.3                          © 2021, 2020, 2019, 2015 Arlon

File: 00_REF/PCB RF ANT/05_PCB_Dielectric_Data_2026/search_text/Arlon_Electronic_Materials/Arlon_Electronic_Materials__85NT_Processing_Guide_v1.4a__공정가이드__RF137__추출텍스트.txt
85NT
PROCESSING GUIDELINES


  85NT – HIGH TG POLYIMIDE ON AN ARAMID FIBER REINFORCEMENT

  Arlon's 85NT combines the high temperature performance and thermal stability of Arlon’s 85N
  Polyimide on nonwoven aramid reinforcement. 85NT is engineered using this customized substrate
  for maximum control of CTE for SMT applications.


  85NT PREPREGS
  85NT is designed at a nominal resin content of 49% to provide a CTE value in-plane of 7-9 ppm/ºC
  as unclad material. Final CTE will depend on board and construction, copper content. The low
  resin content of 85NT will affect resin flow and applications requiring via hole fill may require higher
  resin contents or combined with the glass reinforced 85N.
  85NT prepreg as supplied has a nominal resin flow of 8% (IPC TM-650 2.3.17). The degree of
  chemical advancement of this resin is equivalent to that of a 1080 glass with a nominal 35%
  flow -the restriction in physical flow is due to the nonwoven character of the reinforcement.

  The permeability of the nonwoven aramid fabric and the random orientation of the reinforcement act
  as a flow restrictor allowing the resin to be retained while encapsulating inner layer details. This
  results in improved thickness uniformity across the panel and more precision in the manufacture of
  controlled impedance boards.



  85NT LAMINATE PRODUCTS

  Non-woven laminates are produced with Arlon’s 85N Non-MDA Polyimide resin, identical to that
  supplied in prepreg to ensure total compatibility in bonding layers. The unique combination of aramid
  reinforcement with a high performance Non-MDA polyimide allows the material to be used as an
  economical replacement for other more costly methods of producing high density, high performance
  CTE controlled packages.

  For additional technical information on 85NT laminate and prepreg including nominal prepreg
  pressed thicknesses for the various grades and resin contents, see the technical data sheet
  available at www.arlonemd.com.
                        PROCESSING RECOMMENDATIONS


CONTROL MOISTURE AT ALL CRITICAL STEPS
Aramid reinforcements are sensitive to humidity and moisture. Water may be absorbed as a result
of uncontrolled storage conditions as well as wet processing operations. Moisture must be removed
prior to the multilayer lamination process as well as subsequent thermal excursions of plasma etch,
solder reflow, wave soldering, hot air leveling, solder mask baking or thermal stress testing. If
moisture is not removed, multilayer boards may exhibit delamination or blistering, and electrical
performance properties may deteriorate. The most critical step is removal of moisture from
laminates and prepregs prior to lamination.

PREPREG STORAGE CONDITIONS
85NT is supplied in vapor barrier vacuum bags to minimize additional exposure to atmospheric
humidity during shipment and storage. Once original factory supplied bags are opened, a vacuum
desiccation cycle of 8 to 12 hours at 29+ inches of vacuum is recommended for preparation of
prepreg for lamination. When mineral desiccants are used care must be taken to keep them
refreshed and dry as aramid materials may “compete” with the desiccant for available moisture.



INNER-LAYER PROCESSING
As received laminates do not require prebaking prior to Imaging as Tgs are fully developed and do
not require stress relief. Conventional copper cleaning operations prior to dryfilm are acceptable,
though care Is needed during mechanical scrubbing to ensure the copper is not distorted which
could change dimensional stability, CTE properties or induce warpage.
85NT are compatible with conventional alkaline and cupric chloride etching chemistries as well as
aqueous resist strippers. Aramid fiber composites will absorb moisture more readily than e-glass
materials, so laminates (as also true of prepregs) need to be thoroughly dried prior to lamination.

Inner layers processed with brown oxides provide good adhesion to 85NT prepregs. Other oxide
alternatives have also provided acceptable results.


ARTWORK COMPENSATION

Some adjustment may be required depending on the size and direction, residual copper circuit
density, and tooling scheme used. This is the shrinkage that is expected after lamination. Growth is
commonly seen in individual inner layer details after etch due to the release of the stress caused
by the copper and core CTE mismatch and to any moisture absorption by the exposed layers.
For 85NT, because the in-plane movement is less due both to the nature of the aramid substrate
and the lower resin content, it is recommended that test layers be made using no more than
0.3 mils/inch compensation to establish dimensional change. Once comp factors are established
for a given job, the material has proved very repeatable.

These values are based on using 3/8 inch tooling plates, 0.050 of press pad between the tooling
and the first separator plate, and using 60 to 70 mil stainless separators. Use of aluminum or
release films in the package may result in inconsistent material movement.


The following is the recommended book stack up for the press:

                                                                3/8” Tooling Plate


                                                                Pad Paper

                                                                Stainless Seperator


                                                                Circuit


                                                                Stainless Seperator


                                                                Circuit


                                                                Stainless Seperator


                                                                Circuit

                                                                Stainless Seperator


                                                                Circuit


                                                                Stainless Seperator

                                                                Pad Paper


                                                                3/8” Tooling Plate




LAMINATION

Layup should be completed as soon as possible (within 2 hours) after drying laminate (1 hours at
250°F followed by a 90 minute stabilization under desiccation), and desiccation of prepreg under
vacuum (29+ inches of vacuum for 8-12 hours) for moisture removal. Try to keep lay-up operations
within a two hour time period after removing materials from vacuum or desiccation steps. Use of
parallel layup lines has been utilized in some cases to minimize exposure time. Keep exposed
prepreg and laminate surfaces to a minimum to reduce moisture regain.

Nonwoven aramid is more compressible and porous than E-glass, so the resin flow
to lamination pressure relationship is different. Slightly higher lamination pressures might
be required compared to E-glass configurations. The heating rate should be controlled to a
4.5°C to 6.5°C/minute (8°F to 12°F/minute) heat rise between 100°C to 150°C (210°F and 300°F).
SUMMARY OF LAMINATION RECOMMENDATIONS

  • Heat Up Rate 4.5°C to 6.5°C (8°F to 12°F) per
    minute

  • Control Heat Up 100°C to 150°C ( 210°F to 300°F)

  • Vacuum 29 inches

  • Cure in press 3 hours 218°C-221°C (425°F-430°F)

  • Cool at <10 degrees F/min

  • Lamination Pressure psi (bar) (5.5ºC)




CURING 85NT MULTILAYER BOARDS

Full cure of polyimide is necessary to achieve optimum material properties. This polyimide requires
at least 3 hours of cure above 218ºC (425°F ) to complete cross-linking of the resin matrix.
Long cures at lower temperatures will not fully cure 85N resin. Actual cure time may also be
dependent on laminate thickness, number of laminates per book and the weight and
distribution of copper layers or metal cores. We recommend full cure in the press.

Note: It is suggested that designs for avoid use of 2 ounce copper power and ground planes if
finished board CTE is an issue – large amounts of heavy copper will skew the CTE toward the
value of pure copper which is 17 ppm/ºC.

The cure of the multilayer board is typically evaluated by ThermoMechanical Analysis (TMA). Once
a process is established and tested for a given board design, cure results should be expected to be
in the 235°C to 250°C range. When polyimide boards are properly cured, physical properties such
as strength and toughness, chemical resistance and interlaminar strength will allow a robust
process window for board fabrication through drilling, routing and thermal excursions such as
reflow and soldering.
DRILLING
Because of the smoother laminate surface and softer fibers than E-glass, there is less drill wander
with small drilled holes. This results in less breakout in annular ring pads. There is also less primary
angle drill wear which may allow longer drill life.

We do NOT recommend the use of aluminum or aluminum-Clad entry or backup materials.
Aluminum can become stuck on tip and cutting edges of the drill. The reinforcement is not as
abrasive as glass and will not knock off the aluminum, leaving a drill point that will not cut cleanly.
Aramid fibers can block drill flutes when drilling small holes in thick boards or high stacks. Some of
the following can be considered to reduce drill breakage: high strength carbide drills, reduced stack
height, reduced drill withdrawal rate, peck drilling or high point angle drills.
A small orifice pressure foot is available on some types of drilling machines. An orifice of 3.5 mm
(0.140”) will keep the pressure on the entry material near the hole being drilled. This helps keep the
material in solid contact with the board and reduces the chance of burrs and volcanoing. The
pressure of the pressure foot should be at least 10 pounds. Do not allow the pressure foot to lift off
of the stack, if possible, during the program. Any vibration will cause rough holes. Keep all debris
out of the area between the entry and the board.

A drill template could also improve pressure applied near the hole. Drill a 1.6 mm piece of entry
or FR-4 with slightly oversized holes; about 0.020 inch larger than the required final drill diameter.

The use of undercut drills are recommended for sizes less than 0.020 inch. These have increased
flute volume for better evacuation of the debris and fibers.

Lubricated entry or backup materials are recommended to improve evacuation of the debris and
fibers. This evacuation is key to improving hole wall quality.

The recommended backup material is a melamine coated phenolic/paper material. Other backup
products with a hard surface that breaks up easily during drilling should work as well.
See attached Drill Table for starting drilling parameters. Testing should be done first as individual
board design will affect results.

HOLE CLEANING

For hole wall adhesion and etchback to have reliable interconnections, plasma offers the best
plated through hole adhesion. Standard desmear and electroless operations can provide excellent
copper adhesion and PTH reliability. Bake boards for 2 hours at 250°F to 275°F minimum to
remove moisture and for improved consistency in plasma etchback. Avoid permanganate systems
that use DMF or NMP as swell solvents as these may be absorbed and not readily surrendered by
the aramid fibers. No glass etch is necessary as nonwoven aramid is a 100% organic
reinforcement.
ELECTROPLATING

Due to the constraint of CTE in the X-Y plane to 7-12 ppm/ºC, in the finished PWB,the tradeoff in
constrained core materials such as 85NT is that the Z-axis expansion will be higher than would be
expected in a glass reinforced material. While experience is that the homogeneous nature of the
distribution of the fibers in nonwoven aramid actually tends to increase PTH reliability (there being
no fiber bundles intersecting hole walls to generate stress risers) the absolute CTE in the Z
direction will be 90-130 ppm/˚-C. Attention to plating baths should be directed at providing minimum
elongation of 17-20% at 45,000 to 50,000 psi tensile strength. Plating to 1.5 mils (0.038 mm) will
improve PTH reliability.

ROUTING / FABRICATION
As previously mentioned, aramid fibers are softer than glass, so routing with a continuous cutting
edge in a counter-clockwise profile provides a smoother finished edge. A 0.093 inch double fluted
“end mill” type router is recommended at a speed of 30,000 rpm and a feed rate of 25 ipm. A rigid
backing material such as phenolic or FR-4 placed on top of the panel stack with a good solid
pressure foot will reduce fibrous edges. Do not use a brush type pressure foot, as this does not
supply sufficient pressure to maintain intimate surface contact and eliminate vibration. Kraft paper
placed against the board surface has also been demonstrated to reduce edge fuzz.

ASSEMBLY
Due to the moisture absorption of aramid fibers and polyimide resin over time, it is important to
remove moisture by baking boards prior to any thermal excursions that are part of assembly
(reflow, etc), or thermal testing. Drying times and temperatures may need to be adjusted to account
for the amount of copper cladding remaining on cap and innerlayer materials.

DESIGN CRITERIA
Contact Arlon directly to discuss design recommendations to optimize performance of 85NT
materials.
NOTE: The data provided herein is believed to be reliable but is provided for reference purposes
only and is not intended to be process specific for any particular job. Determination of the suitability
of any Arlon product for a specific end application is solely the responsibility of the purchaser. Arlon
recommends careful engineering evaluation of any product before adopting in production PWBs, as
the recommendations contained herein are starting points, and production conditions and/or circuit
configurations may require process adjustments for optimization in either process yields or final
board performance.

File: 00_REF/PCB RF ANT/05_PCB_Dielectric_Data_2026/search_text/Arlon_Electronic_Materials/Arlon_Electronic_Materials__85NT__데이터시트__RF156__추출텍스트.txt
85NT
Polyimide Nonwoven Aramid
                             85NT is a pure polyimide laminate and prepreg system
                             (Tg=250°C), reinforced with a non-woven aramid substrate.
                             85NT combines the high-reliability features of polyimide
                             (improved PTH reliability and temperature stability) with
                             the low in-plane (X,Y) expansion and outstanding
                             dimensional stability of the aramid reinforcement.



Features:
            • Low in-plane (X,Y) CTE of 7-9 ppm/°C allows attachment of SMT devices with minimal risk
              of solder joint due to CTE mismatch

            • Nonwoven aramid reinforcement provides outstanding dimensional stability and enhanced
              registration for improved multilayer yields.

            • Decomposition temperature of 426°C, compared with 407°C for pure polyimide, offering
              outstanding high-temperature processing stability

            • Aramid reinforcement results in PCBs typically 25% lighter in weight than glass-reinforced
              laminates

            • Laser and plasma ablatable for high speed formation of microvias and other features as
              small as 25µm (µ0.001”)

            • Electrical and mechanical properties meeting the requirements of IPC-4101/53

            • Compatible with lead-free processing



Typical Applications:

            • Military and commercial avionics, missiles and missile defense, satellites, and other
              high-reliability SMT applications requiring low in-plane (X,Y) CTE values

            • PCBs that are subjected to high temperatures during processing, such as lead-free
              soldering, HASL

            • Applications with significant lifetimes with elevated temperature cycling, such as
              aircraft engine instrumentation, on-engine applications, or industrial sensors
85NT
Typical Properties:
85NT
Availability:




                  Arlon                                           Scaled Flow       Scaled Flow
                                  Glass Style       Resin %
               Part Number                                         Hf (mils)         ∆H (mils)
          85N0672       106                              72          1.7 ± 0.3        0.75 ± 0.20
          85N8063      1080                              63          2.4 ± 0.3        0.75 ± 0.20
          85N2355      2313                              55          3.4 ± 0.3        0.75 ± 0.20
Recommended Process
          85N2650   Conditions:
                       2116                              50          4.1 ± 0.3        0.75 ± 0.20
          85N2840      7628                              40          6.6 ± 0.3        0.70 ± 0.20
Process inner-layers through develop, etch, and strip using standard industry practices. Use brown oxide on
rinner layers. Adjust dwell time in the oxide bath to ensure uniform coating. Bake inner layers in a rack for 60
minutes at 107°C - 121°C (225°F - 250°F) immediately prior to lay-up. Vacuum desiccate the prepreg for
8 - 12 hours prior to lamination.
                        Panel Size                 Pressure             Pressure/29˝ Vacuum
Lamination Cycle:
                       in            cm             psi       kg/cm2        psi     kg/cm2
1) Pre-vacuum for 30 minutes
                  12 x 18          40 x 46          275         19          200      14.0
2) Control the heat16rise
                        x 18to 4.5°C
                                   30-x6.5°C
                                        46   (8°F - 350
                                                    12°F) per minute
                                                                25 between 100°C
                                                                            250 and150°C
                                                                                     17.5 (210°F and 300°F).
   Vacuum lamination is preferred. Start point vacuum lamination pressures are shown21.0
                  18    x 24       46 x 61          400         28          300       in the table below:




3) Set cure temperature at 218˚C (425˚F).
4) Cure time at temperature = 3.0 hours

5) Cool down under pressure at ≤ 6°C/min (10°F/min)

Drill at 350 - 400 SFM. Undercut bits are recommended for vias 0.023” (0.9cm) and smaller
De-smear using alkaline permanganate or plasma with settings appropriate for polyimide; plasma is preferred
for positive etchback
Conventional plating processes are compatible with 85NT
Standard profiling parameters may be used; chip breaker style router bits are not recommended Bake for 1 - 2
hours at 250°F (121°C) prior to solder to reflow of HASL

* Refer to separate process guides for more details.
For samples, technical assistance and customer service, please contact
Arlon Electronic Materials at the following locations:


                                         NORTH AMERICA:
                     Arlon EMD, 9433 Hyssop Drive, Rancho Cucamonga, CA
                            Tel: (909) 987-9533 • Fax: (909) 987-8541


FRANCE:                     ISRAEL:                                                 JAPAN:
CCI Eurolam                 Tech Knowledge, Ltd. 159 Yigal                          Nakao Corp.
9, rue Marcelin Bertholet   Alon Street,                                            12-8 Nihonbashi Hisamatsu-Cho Tokyo
92160 Antony, France        Tel Aviv 6744367, Israel                                103-0005 Japan
Phone: (33) 146744747       Phone: (972) 36958117                                   Phone: (81) 336623201
Fax: (33) 146666313         Fax: (972) 36917117                                     Fax: (81) 336617118
GERMANY:                    ITALY:                                                  KOREA
CCI Eurolam                 Dralmi,SAS                                              UniMicrotek Co. Ltd.
Otto-Hahn-Str. 46 63303     9LD&HOOLQL                        478 Baekbeom-Ro, Bupyeong-Gu
Dreiech Germany             20129 Milano Italy                                      Incheon, Korea
Phone: (49) 610339920       Phone: (39) 025460507                                   Phone: (82) 32-424-1776
Fax: (49) 6103399229        Fax: (39) 0255013199                                    Fax: (82) 505-720-1785
UK & SCANDINAVIA:           7$,:$1                                                CHINA:
CCI Eurolam – UK            $GYDQWLF7HFKQRORJ\,QF $7,                          Zack Peng
Ulness Walton Lane          9) 1R493 Wen-zhong5G                               Room 6A, Unit 2, Bldg 2
Leyland, PR26 8NB, UK       7DR\XDQ&ounty0                                    Jin Cheng Shi Dai, Tian Road
                            7DLZDQ 52&                                          Shenzhen, China 518103
Phone: (44) 1772452236
Fax: (44) 1772456859        3KRQH                                   Phone: (86) 75528236491
                            )D[                                      Fax: (86) 75528236463

                            SINGAPORE:                                              INDIA:
                            C.T.S. Industries Pte Ltd                               Synertec
                            47 Kaki Bukit Place                                     301 Raheja Chambers,12 Museum Rd
                            Singapore 416225                                        Bangalore, India 560001

                            Phone: (65) 6276 3328                                   Phone: (91) 80-25585432
                            Fax: (65) 6276 3336                                     Fax: (91) 80-25588565


Ver 1.5                          © 2020, 2019, 2015, 2014, 2013, 2012, 2011, 2010, 2009, 2008 Arlon
