Repository: EIDOSDATA/TraceWave-Studio

# PCB 유전율과 적층 자료

수집/정리 기준일: 2026-11-11.

먼저 [전체 자료 안내 엑셀](Excel/00_전체_자료_안내.xlsx)을 연다. 회사별 엑셀은 `Excel/`에 있고, 원문 검색은 [HTML 안내](START_HERE_ko.html)를 사용한다.

- [자료 사용 안내](docs/자료_사용_안내.md): 폴더, 단위, 조건 선택과 내보내기.
- [자료 검토 결과](docs/자료_검토_결과.md): 확인한 범위, 오류/공백, 정리 내역.
- [TraceWave Studio 연결 설계](../../../Code/docs/pcb_material_catalog.md): 사용자 직접 입력, 소재 선택, 제조업체 적층 선택과 현재 구현의 경계.

57,340개 조건별 관측, 36개 회사와 일반 재료 참고 자료 1개 그룹, 1,756개 출처 기록을 보존했다. 새 엑셀은 전체 안내 1개와 회사/참고 자료별 37개로 총 38개다. 행 수는 고유 소재나 독립 측정 수가 아니다. 공식 자료에 값이 있어도 실제 제조 조건과 해석 대역에 맞는지 확인해야 한다.

사람이 보는 엑셀과 프로그램용 JSONL을 분리했다. 원문 PDF/HTML의 바이트는 보존하면서 파일명을 회사와 소재/용도 중심으로 바꿨다. 중복 저장한 데이터 사본은 복구 폴더로 옮겼고 관측 수치는 삭제하지 않았다.

File: 00_REF/PCB RF ANT/05_PCB_Dielectric_Data_2026/search_text/Arlon_Electronic_Materials/Arlon_Electronic_Materials__86HP__데이터시트__RF155__추출텍스트.txt
  86HP
  High Performance Polyimide
               Arlon’s 86HP is best in class for high temperature applications.
               Compared to conventional epoxy or polyimide resin systems, 86HP has
               lower Z-axis expansion (≤ 1%) and twice the thermal conductivity of
               conventional epoxy or polyimide systems.
               Ideal for high layer count, HDI multiple sequential lamination cycles,
               and anti-CAF performance. Arlon’s unique polyimide resin system
               offers a lower Dk/Df than conventional polyimide resin systems and
               formulated to meet UL-94-V0 flame requirements.
               This exceptional resin system is designed to replace high temperature
               epoxy systems where high thermal exposures and long service life for
               aerospace, industrial and military applications are required.

Features:   • 86HP meets the requirements of IPC-4101/40/41
            • Best-in-Class thermal properties
                  Tg=>250⁰C
                  Decomposition temperature >430⁰C
                  T300>60 minutes
            • Extremely low Z-axis
                  ≤1% between 50-260⁰C (vs. 2.5-3.0% for typical high-performance epoxy resin systems)
                  Minimizes the risk of latent PTH defects caused during solder reflow device attachment
            • Anti-CAF passes 1000 hours at 85% RH/85⁰C
            • 3X thermal conductivity of conventional polyimide resins (0.6 W/mk)
            • Suitable for HDI PWB’s- Dk/Df of 3.5/0.005@1 GHz
            • Toughened chemistry resists resin fracturing
            • Exceptional drill life compared to conventional polyimide resin systems
            • Halogen-free chemistry
            • Compatible with lead-free processing
            • Meets UL-94 V0
            • RoHS/WEEE compliant/WEEE compliant

                                                                                                            v1.6
86HP
Typical Properties:




                      v1.6
86HP
Available Prepreg Thicknesses




Recommended Process Conditions:

Vacuum desiccate the prepreg for 8-12 hours prior to lamination. Process inner layers through develop,

etch and strip using standard industry practices. The use of brown oxide or alternative oxide treatment is

highly recommended prior to lamination. Bake inner layers in a rack and in an air circulating oven for a

minimum of 60 minutes at 225⁰F-250⁰F (107⁰C-121⁰C) immediately prior to lay-up.


Lamination Cycle for Low Temperature Cure (Meets IPC-4101/40):
1) Pre-vacuum for 30-45 minutes

2) Control the heat rise to 4.5-6.5⁰C (8.0-12.0⁰F) per minute between 90-160⁰C (194-320⁰F).

3) Set cure temperature 204⁰C (400⁰F). Start cure time when temperature reaches 200⁰C (392⁰F).

4) Cure time 80 minutes at or above 200⁰C (392⁰F).

5) Step pressures are highly recommended for controlled dimensional stability of product.

       a) First pressure of 70-100 psi for when product temperature reaches 60⁰C (140⁰F).

       b) Second pressure of 140-250 psi @ 60-80⁰C (140-176⁰F).

       c) Third pressure of 350-450 psi @ 90-115⁰C (194-239⁰F).




                                                                                                             v1.6
 86HP


                   Arlon                                          Scaled Flow       Scaled Flow
                                  Glass Style         Resin %
                Part Number                                        Hf (mils)         ∆H (mils)
                   85N0672              106            72          1.7 ± 0.3         0.75 ± 0.20
       Recommended     starting pressures
                   85N8063                may vary depending
                                       1080            63    on complexity
                                                                   2.4 ± 0.3 of product.
                                                                                     0.75 ± 0.20
                   85N2355             2313            55          3.4 ± 0.3         0.75 ± 0.20
 6) Cool down rate 85N2650
                   of between 215-120⁰C2116(419-248⁰F) of
                                                       50<2⁰C (4⁰F)4.1
                                                                    under
                                                                       ± 0.3contact pressure   if possible.
                                                                                     0.75 ± 0.20
                   85N2840             7628            40          6.6 ± 0.3         0.70 ± 0.20



Lamination Cycle for High Temperature Cure (Meets IPC-4101/41):
 1) Pre-vacuum for 30-45 minutes
                     Panel Size                    Pressure             Pressure/29˝ Vacuum

 2) Control the heat rise
                      in to 4.5-6.5⁰C
                                 cm (8.0-12.0⁰F)
                                             psi per minute between
                                                        kg/cm2
                                                                    90-160⁰C
                                                                        psi (194-320⁰F).
                                                                                kg/cm2
                   12 x 18     40 x 46          275          19              200         14.0
 3) Set cure temperature
                 16 x 18
                         215⁰C (419⁰F). Start 350
                             30 x 46
                                              cure time when
                                                          25
                                                             temperature250
                                                                         reaches 205⁰C
                                                                                   17.5
                                                                                        (400⁰F).
 4) Cure time 80 minutes
                  18 x 24 at or 46
                                above
                                   x 61 215⁰C (419⁰F).
                                                400          28              300         21.0

 5) Step pressures are highly recommended for controlled dimensional stability of product.

      a) First pressure of 70-100 psi when product temperature reaches 60⁰C (140⁰F).

      b) Second pressure of 140-250 psi @ 60-80⁰C (140-176⁰F).

      c) Third pressure of 350-450 psi @ 90-115⁰C (194-239⁰F).




       Recommended starting pressures may vary depending on complexity of product.

 6) Cool down rate of between 215-120⁰C (419-248⁰F) of <2⁰C (4⁰F) under contact pressure if possible.




                                                                                                              v1.6
86HP
Mechanical Drilling Recommendations:




                 Arlon                                           Scaled Flow    Scaled Flow
                                Glass Style         Resin %
              Part Number                                         Hf (mils)      ∆H (mils)
                  85N0672               106            72          1.7 ± 0.3      0.75 ± 0.20
                  85N8063              1080            63          2.4 ± 0.3      0.75 ± 0.20
                  85N2355              2313            55          3.4 ± 0.3      0.75 ± 0.20
                  85N2650              2116            50          4.1 ± 0.3      0.75 ± 0.20
                  85N2840              7628            40          6.6 ± 0.3      0.70 ± 0.20




                     Panel Size                 Pressure             Pressure/29˝ Vacuum

                   in          cm             psi       kg/cm2            psi       kg/cm2
                 12 x 18     40 x 46          275         19              200        14.0
                 16 x 18     30 x 46          350         25              250        17.5
                 18 x 24     46 x 61          400         28              300        21.0




Undercut drill bits are recommended.

The above drill parameters and hit counts are for reference only. Modification and adjustments should be
evaluated based on board thickness, copper weight and hole size to ensure proper hole wall quality.

De-smear using alkaline permanganate or plasma with setting appropriate for polyimide; plasma is
preferred for positive etchback.
Conventional plating processes are compatible with 86HP.
Standard profiling parameters may be used

Bake for 1-2 hours at 250⁰F (121⁰C) prior to any thermal excursions (reflow or HASL).

                                                                                                           v1.6

File: 00_REF/PCB RF ANT/05_PCB_Dielectric_Data_2026/search_text/Arlon_Electronic_Materials/Arlon_Electronic_Materials__Back_to_the_Future_Foil_Lamination__기술자료__RF119__추출텍스트.txt
                                                                             TECHNICAL ARTICLE

              “Back to the Future” -- Foil Lamination for the 21st Century
                                                                                               by Chet Guiles, Arlon 2013

 The use of foil lamination in HDI designs has surged in recent years because options are available for very thin layers
 suitable for high interconnect density combined with laser drilling for very small diameter holes. This article discusses
 some of the materials available as well as issues that might be encountered in PWB fabrication and/or Assembly.

Historically, cost-conscious PWB          The Old…
design engineers realized that it was
                                          First let’s look at some of the issues
possible to do PWB layouts using
                                          associated with the historical foil
foil lamination instead of laminate
                                          lamination process which involved
cap construction, and through that
                                          nothing more complicated than
simple expedient to save money
                                          adding a surface layer to a multilayer
in the manufactured cost of bare
                                          PWB by using prepreg and copper
boards. This is “old” technology,
                                          foil on the outside of the layup (see
even for me, though I’ve only been
                                          Figure 2) rather than a piece of
in the business 20 years. Most
                                          copper clad laminate, which was
designers and PWB fabricators take
                                          referred to as a “cap layer” (see         Figure 1 —
it for granted and take advantage
                                          Figure 1). Its primary purpose, as        Traditional Cap Lamination uses a copper
of it whenever possible, which is
                                          mentioned above, was to reduce            clad laminate for the top or cap layer with
much of the time. That might lead                                                   prepreg as bonding material.
                                          cost. Which it did. There were
you to think that foil lamination, like
                                          some issues associated with foil
“your father’s Buick,” is somewhat
                                          lamination, some of which are still
passé and only marginally relevant
                                          relevant to the new generations
to the high tech world of personal
                                          of foil lamination applications.
telecommunications and high speed
                                          Let’s briefly look to the past for a
data transfer. Wrong! Just as it was
                                          historical perspective.
recently announced that new drive/
fly cars may well be available soon       There have been hiccups in the
that are “airphibious,” foil lamination   foil lamination process over the
now begins to have application well       years. As it turns out, the copper
beyond cost reduction. There is a         foil used to bond to some of the
whole generation of high density          high performance resin systems
interconnect (HDI) boards that            such as polyimide are not the same        Figure 2 —
not only use foil lamination, but in      ones used to bond to standard             Foil Lamination uses prepreg and copper
                                          FR-4, which has led to “low copper        foil at the surface, and the designer ad-
which the foil laminated surface
                                                                                    justs all the other layers accordingly.
layer is essential to the function and    peel” results whose source was not
performance of the design.                always intuitively obvious. After all
                                          copper is copper, right? Wrong. So
                                          Lesson #1 (which the “old timers”
who have been using foil lamination        the same copper peel requirements         multilayer PWB providing a dielectric
for many years already know) is:           as their suppliers, including getting     layer (the resin on the coated foil)
Use the proper copper foil for the         qualified, doing lot testing to confirm   that can subsequently be laser
resin system you are laminating.           the achievement of acceptable             drilled to form microvias between
Your laminate and prepreg supplier         copper peels under all the various        layers 1 and 2, permitting efficient
will be able to guide you in the right     conditions, and maintaining the           signal distribution and higher
direction, since in all likelihood he      same records as laminators.               interconnect density.
also uses that foil to get proper bond     MIL-S-13949 is now obsolete (along
                                                                                     RCC products are available as
performance. Is this a design or a         with many of us who were subject
                                                                                     simple B-stage in coated thickness
fabrication issue? Our experience          to it for so many years) — but the
                                                                                     of 50 to 100 microns (2 to 4 mils
has been that the designer needs           reason its requirements were passed
                                                                                     for those of you like myself who
to be aware of fabrication issues          along to PWB fabricators (see
                                                                                     are still English units dinosaurs) or
because if it turns out not to work,       Lesson #1 and Lesson #2 above)
                                                                                     in a more sophisticated version,
guess who is going to get the              remains valid. You still need a
                                                                                     as a C-stage/B-stage combination
“credit!”                                  robust copper peel value if you are
                                                                                     that provides better flatness and
                                           going to do foil lamination and in
Lesson #2 and corollary to Lesson                                                    parallelism and greatly reduces any
                                           new generation foil lam products this
#1 (and the designer should be                                                       chance for accidental punch-through
                                           can be even more critical as we will
aware for the same reasons) is that                                                  of a copper feature that might cause
                                           see.
when a PWB producer manufactures                                                     premature shorting.
boards, he is not laminating under         …And the New
                                                                                     This was at one time the most widely
the same conditions of time,
                                            In recent years a whole new              and successfully used method
temperature and pressure being
                                           application for foil lamination           of surface microvia formation
used by the laminate supplier, which
                                           has evolved in which designers            worldwide. Issues occasionally
means that optimization of the
                                           have taken advantage of newer             reported with RCC, depending of
lamination cycle will be necessary
                                           materials and processes allowing          course on the user, fabricator and
to achieve acceptable copper
                                           them to design HDI (High Density          application include low copper
bonds without causing other issues.
                                           Interconnect) MLB’s that are thinner,     peel values, excessive “footballing”
Remember that changing pressure,
                                           lighter and in many cases less costly     causing lack of flatness and
heat-up rate, etc. will impact such
                                           than their predecessors. Taking           parallelism, and resin shrinkage
intangibles as layer registration, resin
                                           advantage of materials that can be        resulting in registration issues as
flow and fill, flatness and parallelism
                                           laser drilled or plasma ablated to        well as occasional resin cracking. In
of the overall MLB, etc., etc. Some
                                           form surface microvias between            addition, since coating copper foil
of these will impact functional
                                           layers 1 and 2 (and even 1, 2 and 3       becomes increasingly more difficult
performance of the board. If the
                                           with some planning) designers have        as the foil gets thinner, the cost of
board fabricator can’t or won’t do
                                           been able to realize thinner PWB’s        RCC in very thin copper, such as 9
the necessary work to avoid those
                                           that have much higher interconnect        micron that is needed for formation
problems, then Lesson #2a is “Go
                                           density for applications that must        of very fine lines and spaces, can
back to cap lam designs.”
                                           be low cost, light, thin, and able to     be considerable. (Lesson #3 for
When the now defunct MIL-S-13949           handle a plethora of functions.           the design group is to make sure
military specification for laminates                                                 that the material you select for foil
                                           Foil lamination is integral to
was in force, DESC (Defense                                                          lamination in microvia applications
                                           this process. There are several
Electronics Supply Center for those                                                  works for you in your own
                                           approaches to surface microvia
too young to remember or who                                                         application when your chosen board
                                           materials:
have worked in commercial PWB                                                        fabricator provides finished product.)
facilities all your lives) decided that    1.) Resin Coated Copper Foil
                                                                                     2.) Non-Woven Aramid Prepregs
PWB houses doing foil lamination           Resin Coated Copper Foil (RCC,
were de-facto acting as their own                                                    The use of 50 micron or 100 micron
                                           aka RCF, Resin Coated Foil) can
laminate suppliers, and had to meet                                                  epoxy prepreg (0.002” and 0.004”)
                                           be laminated directly on top of a
based on non-woven aramid (NWA)              NWA layer and to make laser via             computers in which a requirement
reinforced laminates as the basis for        interconnections between layers 1, 2        exists for interconnections to survive
a foil lamination process has found a        and 3 as can be seen in Figure 4.           a variety of drop impact tests. In
considerable following among those                                                       the mind of many OEM designers
                                             Two issues must be taken into
who have encountered issues with                                                         that low peel value is a “drop dead”
                                             account not only by the OEM design
RCC and/or where multiple layers of                                                      issue in choosing a material for HDI
                                             group, but equally by the board
microvia interconnect are desirable                                                      designs.
                                             fabricator or assembly house who
or necessary. Designed for PWB
                                             is designing a process around               Newer generation NWA based
applications, NWA reinforcement
                                             NWA materials. First is moisture            products such as Arlon’s 55ST
is 100% organic, lightweight and
                                             uptake, in that products based on           have attempted to overcome the
provides a thin, dimensionally
                                             NWA absorb more moisture than               low peel problem by forming an
stable, flat platform for microvia
                                             do standard glass-polyimides and            interpenetrating polymer network
applications.
                                             therefore will require some baking or       (IPN) between the NWA and the
Figure 3 illustrates a typical surface       desiccation prior to lamination and         resin system itself, permitting 1 oz.
microvia hole drilled in an epoxy-           solder reflow. The development of           peels as high as 10 lb/in — double
aramid MLB with a surface layer              second generation products with             that of the previous generation of
based on NWA.                                lower water absorption mitigates            products — and half ounce peels (in
                                             this issue somewhat in high                 foil lamination applications) over 7
                                             performance epoxy systems, but will         lb/in. Progress is also being made
                                             always remains a consideration for          in the area of water absorption, but
                                             polyimides, and especially in high          there is still need to be careful with
                                             humidity areas and applications             drying of these materials.
                                             in which high humidity will be
                                                                                         3. “Flat Glass” (and Better Lasers)
                                             encountered..
                                                                                         New to the foil lamination arena
                                             The second area of concern for
                                                                                         is the use of so-called “flat glass”
                                             NWA products has been low copper
                                                                                         which is special fiberglass fabric
Figure 3 -- Laser microvia drilled in NWA    peel values due to the inherently
                                                                                         that lies very flat and is easier to
based foil laminated layer. Laser stops at   low cohesive strength of the NWA
the copper stop-pad. Photo courtesy of
                                                                                         lase cleanly than traditional glass
                                             product. One ounce copper peel
Dupont Company.                                                                          weaves. The idea here is that a
                                             values at or under 5 lb/in were
                                                                                         “premium” glass epoxy prepreg
                                             common with early generation
The thin aramid product provides                                                         can possibly be made to do the
                                             NWA products, which resulted in
improved flatness and parallelism,                                                       job now being done by RCC or
                                             a mixed reception for the material
while the fiber reinforcement                                                            nonwoven aramid products. The
                                             in applications such as hand held
provided by the aramid inhibits                                                          cost performance of these new glass
                                             phones, PDA’s and laptop
the formation and propagation                                                            materials is still in the process of
of resin microcracks. Because                                                            being evaluated and availability is
NWA products are provided using                                                          limited in electrical grades.
standard high performance epoxy                                                          On another front, although not a
and polyimide resin systems, cure                                                        subject for detailing in this article,
times and temperatures are within                                                        improving laser technology may well
the normal parameters of most PWB                                                        help this and other materials achieve
fabricators. In addition, because                                                        microvias faster and more cleanly
NWA products are available as both                                                       — both of which are still issues with
laminate and prepreg, it is possible                                                     trying to form quality microvias in
to design using more than one                 Figure 4 —                                 glass fiber based products.
                                              Microvia interconnections using laminate
                                              and prepreg based on NWA material.
                                              Photo courtesy of Dupont Company.
   Back to the Future                    The challenge for the board designer      Chet Guiles is CTO of C&N
                                         and fabricator as we go forward           Consultants. Prior to forming
   For the future a wider variety of
                                         will be to integrate some of these
   materials and designs will want to                                              C&N in 2004, Chet was
                                         newer concepts in surface microvia
   take advantage of foil lamination
                                         materials and cope at the same            Director of New Business
   for surface microvia formation.
                                         time with the fact that they don’t all    Development for Arlon, Materials
   Applications requiring higher
                                         process “just like FR-4.” And yet it is
   frequencies will need materials                                                 for Electronics Division. Chet
                                         exactly these emergent technologies
   that can be laser drilled yet which                                             joined Arlon in 1979 and prior to
                                         that will open new vistas for board
   have low dielectric constant and
                                         performance, continued size               assuming technical marketing
   loss characteristics for handling
                                         reduction and density increase.           responsibilities held positions
   microwave and FR signals. Large
   optical backplanes will utilize                                                 as Technical Director and
   materials that can act as light
                                                                                   Product Manager as well as
   ducts at the board surface — and
   while this is not “foil lamination”                                             various assignments in process
   as we currently know it, the newer                                              engineering, technical service,
   technology will add a level of                                                  cost accounting and quality
   complexity to the interconnection
                                                                                   assurance. Chet is the author
   between surface copper foil and the
   multilayer board beneath.                                                       of “Everything You Ever Wanted
                                                                                   to Know About Laminates…
                                                                                   But Were Afraid to Ask” and
                                                                                   numerous articles and papers on
                                                                                   the subject of high performance
                                                                                   laminate materials.

                                                                                   Additional information about
                                                                                   Arlon, including the text of
                                                                                   “Everything You Ever Wanted to
                                                                                   Know…” can be found at
                                                                                   www.arlonemd.com




                                                 9433 Hyssop Drive
                                       Rancho Cucamonga, California 91730
                                     Tel: (909) 987-9533 • Fax: (909) 987-8541

                                                www.arlonemd.com

Ver 1.1

File: 00_REF/PCB RF ANT/05_PCB_Dielectric_Data_2026/search_text/Arlon_Electronic_Materials/Arlon_Electronic_Materials__Drilling_Defects_Causes_and_Solutions__기술자료__RF123__추출텍스트.txt
                                                                              APPLICATION NOTES


                                                  Drilling Defects: Causes and Solutions
                                                                                                       Rev April 3 2012




Nailheading:                             Corrective Action:                        material will adhere to the drill bit
Nailheading is the distortion of the     1. Determine “type” of nailhead,         flutes causing hole wall quality
copper inner layer at the hole wall,        single sided nailheading or bi-        problems.
this distortion takes the form of a         directional nailheading.               Smear:
“Nailhead”. There are several types
                                         2. For Single sided nailheading:         Smear is a thin layer of resin
of nailheads, the most common
                                             Reduce infeed rate, or increase       transferred from the base material
type seen on small hole diameters
                                             RPM. For Bi-directional               of the hole wall during drilling, that
is a thermomechanical nailhead.
                                             nailheading, reduce RPM or            covers the exposed edge of the
The thermo-mechanical nailhead
                                             increase infeed rate.                 inner layer pad (land). Thermal
is produced by excessive heat and
                                                                                   mechanical smear that is created
the drill bit pushing and pulling the    3. On small diameter drills, retract
                                                                                   by excessive heat (drill friction)
copper in each direction the drill bit      rates may be reduced.
                                                                                   and is clear in appearance. Purely
travels. Drill sizes above 0.0292”       4. Undercured “B” stage will soften      mechanical smear is a heavier
diameter are susceptible to both            and not provide mechanical             coating over the inner layer land with
thermomechanical and mechanical             support for the copper, and will       a color similar to the resin system
nailheading. Mechanical nailheading         allow nailheading.                     being used and may be related to
only is characterized by a one
                                         5. Check the drill bit for clogging.     the same process issues that result
directional nailhead. This nailheading
                                            Clogging of the flutes can             in nailheading.
is usually accompanied by a heavy
resin smear over the copper.                be caused by drill bit design,         Potential Causes:
                                            aluminum entry sticking to the drill
Potential Causes:                                                                  1. Undercured resin.
                                            flutes, under cured resin, backer
1. Incorrect infeed.                        material or poor vacuum removal        2. Excessive spindle RPM.
                                            of drill debris.
2. Incorrect spindle RPM.                                                          3. Excessive infeed during drilling.
                                         6. High temperature elongation
3. Incorrect retract rate.                                                         4. Too low infeed vs RPM
                                            copper foils will increase
                                                                                       (generates heat).
4. Undercured resin.                        nailheading, the higher the tensile
                                            elongation of the copper, the          5. Drill depth into backer.
5. Drill bit clogging.
                                            more severe the nailheading will       6. Dull drill/chipped drill.
6. High temperature elongation              be under conditions that would
copper / Number of copper layers.           causenailheading.                      7. Under cured resin in
                                                                                       backer material
7. Entry or backer material.             7. Some types of entry and backer
                                                                                   8. Incorrect smear removal process.
Corrective Action:                           6. Under-cured resin in the backer        3. Backer material - If the backer
                                                material will transfer to the               material does not support the
1. Verify the press cycle, cure
                                                inner layer conductor. This is              PCB properly on exit- the material
    parameters and processing
                                                a “sneaky” effect, since most               will be pushed out instead of
    conditions for the lot and material
                                                fabricators will be aware of the Tg         drilled, creating an exit burr which
    in question.
                                                of the product itself, but perhaps          will usually shows fractures under
2. Verify RPM. [Note: The most                 not of the backer.                          the copper.
    common practice to determine
                                             7. Smear removal processes which          Hole wall Fractures
    correct RPM is to calculate RPM
                                                 are too weak or spent will not
    for a given drill size- based on a                                                  1. Excessive heat or mechanical
                                                 adequately remove smear. Make
    pre-determined surface feet per                                                         stress created when high spindle
                                                 necessary additions or increase
    minute formula. A recommended                                                           speeds are used with slow infeed
                                                 temperature or time in smear
    starting point is 350 SFPM for                                                          rates.
                                                 removal as recommended
    higher Tg materials such as Arlon
                                                 by the chemistry supplier. If          2. The resin is undercured.
    supplies.]
                                                 using plasma etch back make            3. The drill flute clogs with resin,
3. A very high infeed rate while                necessary changes to gasses,               entry material, copper, or backer
    drilling will create a heavy resin           power settings and/or time in              material.
    smear over the inner layer copper.           vacuum chamber to properly
    This smear will have the same                remove any smear.                      4. Wrong backup material.
    coloring as the base material                                                       Corrective Action:
                                             Resin Fracturing (haloing) Surface:
    being drilled. This usually occurs
    on drill sizes larger than 0.0292”.      Resin fracturing is mechanical             1. Adjust infeed rate, reduce in
    The infeed rate is probably              damage to resin in the proximity of            increments of 20% until fracture is
    too high, reduce the infeed in           the hole wall. The damage may be               eliminated.
    increments of 20% until problem          “Surface” or “Hole Wall Fractures”.        2. Change entry material to one
    is corrected.                            Surface fractures are visible without          which will support the drill on
                                             the aid of cross section analysis,             penetration.
4. Adjust drill depth into backer
                                             and will usually be accompanied by
    material to proper level, (1½ times                                                 3. Change backer material to a
                                             disruption of the outer layer copper
    the drill diameter, or the drill point                                                  harder material. Backer material
                                             material. Hole wall fractures occur
    geometry + 0.010”). Excessive                                                           should be approximately as hard
                                             between conductor layers and
    drill depth into the backer will                                                        as the material being drilled.
                                             usually require cross section analysis
    create unnecessary heat, resulting
                                             for detection and analysis.                4. Adjust spindle RPM to correct
    in smear.
                                                                                            SFPM and change infeed rate to
                                             Potential Causes:
5. Dull/chipped drills create heat,                                                        appropriate level.
    resulting in smear. An individual        Surface Fractures
    drill bit should be retired when                                                    5. Verify proper laminate cure,
                                             1. Infeed rate too high.                       if in “B” stage areas, re-bake
    recommended wear limit is
    reached. Chipping can be caused          2. Incorrect entry material - Entry           to specifications adhering to
    by improper drill bit handling,             material which is soft or thin              maximum stack height, time at
    incorrect infeed rates, or improper         and will not properly support the           temperature, and cool down
    entry materials.                            drill on entry, allowing the drill to       cycle.
                                                create a burr on the top of the
                                                panel which will separate the base
                                                copper foil from the resin and
                                                create a fracture or crack in the
                                                resin.
6. If steps 1 – 5 are completed and     3. Verify/correct state of cure. (Tg)   Wedge Voids:
    OK, flute clogging is caused by;                                             Wedge voids may be identified by
                                         4. Reset drilling parameters for
  a. Entry material (aluminum)             material being drilled.              cross section as a circumferential
   sticking to the drill (on small                                               attack of the laminate material at the
                                         5. Change drills and correct problem
   diameters) blocking the path of                                               copper interface. Similar to “pink
                                            causing clogging.
   the drill debris evacuation.                                                  ring” but with a “wedge” of material
                                         6. Replace chipped drill with new      removed adjacent to the copper
   b. High RPM low infeed rates
                                            tool.                                layer. Typically there are voids or
    causes the PCB board resin to
                                         Pad (Land) Tearout:                     plating folds in the copper plating at
    get hot and adhere to the drill.
                                                                                 these locations.
   c. Check Drill design, small         Pad tearout results when the
                                         Land area (usually unsupported) is      Potential Causes:
    diameter drills with insufficient
    flute volume will clog.              dislodged from base material.           1. Deterioration of process control in
                                         Potential Causes:                           the oxide process.
7. Use harder backup material.
                                         1. Excessive heat being generated         a. Oxide bath out of balance.
Gouging:
                                            during drilling process.                b. Inadequate rinsing.
Gouging is excessive and irregular
removal of base material from the        2. Dull drill, drills used with the       c. Poor handling after oxide.
drilled hole wall. Gouging may be           incorrect parameters fail
                                                                                 2. Deterioration of process control in
evident in either the resin rich areas      prematurely. This will create
                                                                                     the multilayer lamination process.
or the glass reinforced areas.              excessive heat as described in #1
                                            above.                                  a. Incorrect bake cycles.
Potential Causes:
                                         3. Pad to hole size incorrect.             b. Deficient prepreg flow due to
In resin rich areas                                                                    age or cycle.
                                         Corrective Action:
1. Desmear operation too                                                           c. Incorrect resin cure.
    aggressive.                          1. Change drilling parameters
                                         (Speed/Feed & hit count). High          3. Deterioration of process control in
2. Depth into backer material                                                       the drill process.
                                         RPM and low infeed rate causes
    too deep.
                                         excessive heat which under severe
                                                                                    a. Drill condition.
3. Under cured material.                 conditions will push the inner layer
                                         land down on entry and pull up on          b. Drill feed/speed.
4. Clogged drill flute.
                                         retract causing unsupported pads           c. Entry/backer materials.
In glass reinforced areas                to tear away from the “B” stage and
                                         “Core” material.                        4. Deterioration of process control in
1. Glass etch too aggressive.                                                        desmear/etch-back process.
2. Incorrect drilling parameters.        2. If correct diameter drill was used
                                         with correct parameters, with no           a. Aggressive Plasma cycle.
3. Chipped drill.                        improvement, then this problem             b. Aggressive Permanganate
Corrective Action:                       can only be corrected by change in            cycle.
                                         design of PWB hole to pad ratio. Or
1. Correct desmear and glass etch                                                  c. Glass etch make-up.
                                         perhaps use of a higher Tg material
    operations.                          that will not soften or lift at the     Corrective Action:
2. Adjust depth of drill penetration    normal temperature and stresses
                                                                                 1. Refer to Corrective Action under
    into backer/change backer            developed during drilling.
                                                                                     “Hole Wall Fractures”.
    material.
Pink Ring:                                    Burrs:                                      3. Clean the surface of the PWB and
                                                                                              the entry material of all debris and
Pink Ring is a delamination of the            Burring is the distortion of copper
                                                                                              dust prior to drilling.
bond between the ‘B’ stage material           foil on the outer layer(s) of the PWB.
and a copper oxide surface of the             Burrs may be either entry or exit           4. Replace entry material with a
inner layer copper. This typically            burrs, and may be visible on both               more rigid material or reduce the
appears surrounding the drilled               sides of the same panel.                        amount of vacuum being used.
hole but may appear in areas away
                                              Cause:                                      5. Replace the entry with a harder
from the drilled hole. This happens
                                                                                              material.
when acid attacks the oxide through           Entry Burrs
a micro delamination, created at                                                          6. Use smaller diameter or variable
                                              1. Lack of entry material.
drilling because of the weak bond.                                                            diameter pressure foot.
                                              2. Entry material too thin for the
NOTE: Pink ring is not necessarily a                                                      Exit Burrs
                                                  speeds and feeds being used.
drilling related problem, however it                                                      1. Clean the backer, the drill table
is typically and wrongly attributed to        3. Debris entrapment between entry
                                                                                              and both sides of each panel
drilling.                                         material and the PWB.
                                                                                              prior to installing on drill table. (All
Cause:                                        4. The opening in the drill spindle            material should be wiped off with
                                                  pressure foot is too large, allowing        a tack cloth before placing on the
1. Deficient bond between the inner               the vacuum to lift the thin entry           drill table).
layer copper oxide and ‘B’ stage                  material creating an ‘Oil can’
attributed to:                                                                            2. Replace backer material with a
                                                  effect.
                                                                                              harder material.
a. Lack of process control in the             5. Soft entry material.
oxide process.                                                                            3. Correct flute clogging, (resin cure,
                                              Exit Burrs                                      entry material, backer material,
b. Control of heat up rate in
                                              1. Debris entrapment between                   etc.).
    lamination.
                                                  panels or between the bottom of         Misregistration
c. Prepreg with lower surface resin              the panel and the backer material.
    (ie 7628).                                                                            Misregistration is the failure of
                                              2. Backer material too soft for            alignment of one or more of the
d. Control of etch-back process.                  material being drilled.                 inner layers to the other inner layers
Corrective Action                             3. Debris clogging the flute of            or the drilled hole. While drilling
                                                  the drill.                              adjustments may help mitigate the
1. Control the oxide chemistries.
                                                                                          effect, this is often not a drilling issue
2. Use adequate hot and deionized            Corrective Action:                          per-se unless the drill tape or photo
    water rinses in oxide line. (Critical!)   Entry Burrs                                 tooling have problems. (See below)
3. Control lamination press                  1. Use entry material on all drill sizes   Potential Cause:
    cycle within manufactures                     drilled with a chipload in excess       Layer To Layer:
    recommendations.                              of .0015” (For drills used with less
                                                  than a .0015” chip load, entry          1. Photo tool incorrectly used or
4. Use prepreg selections (against
                                                  material protects the surface of            punched.
    copper details) which have
    adequate surface resin. Avoid the             the PWB from damage and to              2. Material movement during etch or
    use of heavy fabrics such as 7628             aids the drill for a more accurate          lamination.
    against C-stage layers.                       penetration of the board material).
                                                                                          3. Misregistration in dryfilm.
5. Adequate rinsing after acid               2. Replace entry material with a
    chemistries in copper deposition.             thicker or more rigid material.
   Layers To Hole
   1. Location of tooling holes on drill       NOTE: Correct layer alignment to
       table off in relation to panel tooling   each other, then correct alignment of
       holes.                                   drilled hole to the layers.
   2. Drill machine positions incorrectly      The information and data contained
       (runs short or long).                    herein is believed to be reliable but
                                                all recommendations are made
   3. Drill spindle has excessively high
                                                without guarantee. Since varied
       run out.
                                                process techniques and board
   4. Drill bit deflects on entry or           designs present unique challenges
       through drill stack.                     to the multilayer board process
   Corrective Action:                           engineer, it is up to the user to
                                                determine the applicability and
   Layer To Layer:                              suitability of any suggestions and
   1. Re-tool photo tools - check for          ideas mentioned herein. No one set
       proper use.                              of process suggestions or material
                                                recommendations will work for all
   2. Size artwork to compensate               users, designs or material sets.
       for material movement on core            No suggestion for use, or material
       material.                                supplied shall be construed as a
   Layers To Hole                               recommendation or inducement
                                                to violate any law or infringe any
   1. Make new set-up on drilling
                                                patent.
       machine.
   2. Service drill machine to move to
       correct distances.
   3. Change collets in drill spindles or
       change drill spindle.
   4. Change entry material, speeds
   and feeds, or drill bit design.
   5. Adjust size drill program.




                                                        9433 Hyssop Drive
                                              Rancho Cucamonga, California 91730
                                            Tel: (909) 987-9533 • Fax: (909) 987-8541

                                                       www.arlonemd.com

Ver 1.1
