Repository: EIDOSDATA/TraceWave-Studio

# PCB 유전율과 적층 자료

수집/정리 기준일: 2026-11-11.

먼저 [전체 자료 안내 엑셀](Excel/00_전체_자료_안내.xlsx)을 연다. 회사별 엑셀은 `Excel/`에 있고, 원문 검색은 [HTML 안내](START_HERE_ko.html)를 사용한다.

- [자료 사용 안내](docs/자료_사용_안내.md): 폴더, 단위, 조건 선택과 내보내기.
- [자료 검토 결과](docs/자료_검토_결과.md): 확인한 범위, 오류/공백, 정리 내역.
- [TraceWave Studio 연결 설계](../../../Code/docs/pcb_material_catalog.md): 사용자 직접 입력, 소재 선택, 제조업체 적층 선택과 현재 구현의 경계.

57,340개 조건별 관측, 36개 회사와 일반 재료 참고 자료 1개 그룹, 1,756개 출처 기록을 보존했다. 새 엑셀은 전체 안내 1개와 회사/참고 자료별 37개로 총 38개다. 행 수는 고유 소재나 독립 측정 수가 아니다. 공식 자료에 값이 있어도 실제 제조 조건과 해석 대역에 맞는지 확인해야 한다.

사람이 보는 엑셀과 프로그램용 JSONL을 분리했다. 원문 PDF/HTML의 바이트는 보존하면서 파일명을 회사와 소재/용도 중심으로 바꿨다. 중복 저장한 데이터 사본은 복구 폴더로 옮겼고 관측 수치는 삭제하지 않았다.

File: 00_REF/PCB RF ANT/05_PCB_Dielectric_Data_2026/search_text/EMC/EMC__EM-370(5)__데이터시트__RT0138__추출텍스트.txt
         Elite Material Co., Ltd.                                                                    Datasheet
         http://www.emctw.com




                                         EM-370(5) / EM-37B(5)
                    Middle Tg / CAF Resistance / Halogen Free
   Applications include: LCD, memory module, mobile device and automotive.
   Designed for high thermal reliability with excellent CAF resistance.
   Outstanding multiple lamination capability.
   RoHS Compliant
   UL File: E150504
   Applicable IPC Slash Sheets: IPC-4101 /127, /128; IPC-4103 /250, /550

Basic Laminate Property
Property                        Item            Typical Value    Unit       Test Condition       IPC-TM-650
                                                    155           oC              DSC               2.4.25
                                 Tg                 150           oC             TMA                2.4.24
                                                    175           oC             DMA                2.4.24.4
                         CTE, X/Y-axis             12/15        ppm/oC         < Tg, TMA            2.4.24.5
                                                   35~40        ppm/ oC        < Tg, TMA
                           CTE, Z-axis                                                              2.4.24
Thermal                                           180~200       ppm/ oC        > Tg, TMA
                      Z-axis Expansion               2.6          %            50~260 oC            2.4.24
                                Td                  385           oC         TGA (5% W.L)           2.4.24.6
                                                    >60          min.            Clad
                                T288                                                                2.4.24.1
                                                    >60          min.           Etched
                  Thermal Conductivity              0.48        W/mK               -             ASTM D5470
                     Dk                1 MHz         4.8           -
                                                                              C-24/23/50            2.5.5.9
                 (R/C: 50%)            1 GHz         4.3           -
                     Df                1 MHz       0.009           -
                                                                              C-24/23/50            2.5.5.9
                 (R/C: 50%)            1 GHz       0.013           -
Electrical
                    Volume Resistivity             >1010        MΩ-cm         C-96/35/90            2.5.17.1
                     Surface Resistivity            >109         MΩ           C-96/35/90            2.5.17.1
                      Electric Strength             >40         kV/mm      D-48/50+D-0.5/23         2.5.6.2
                  Dielectric Breakdown              >45           kV       D-48/50+D-0.5/23          2.5.6
                     Water Absorption               0.13          %        E-1/105+D-24/23          2.6.2.1
                                                     7.5         lb/in        As Received
                                         H oz
              Peel Strength                          7.5         lb/in    After Thermal Stress
                                                                                                     2.4.8
                 (HTE)                               8.5         lb/in        As Received
Physical                                 1 oz
                                                     8.5         lb/in    After Thermal Stress
                   Flexural            Warp       510~570        MPa          As Received
                                                                                                     2.4.4
                   Strength              Fill     450~500        MPa          As Received
                     Flame Resistance               V-0            -          C-48/23/50             UL-94
Above typical values are tested under specified constructions and not intended for specification.
                                                                                                 Rev: 2024 July.

File: 00_REF/PCB RF ANT/05_PCB_Dielectric_Data_2026/search_text/EMC/EMC__EM-370(D)-15__데이터시트__RT0137__추출텍스트.txt
           Elite Material Co., Ltd.                                                                         Datasheet
           http://www.emctw.com




                                  EM-370(D)-15 / EM-37B(D)-15
                       High Tg / Upper Mid Loss / Halogen Free
     Applications include: high performance server, network and telecom.
     Low moisture absorption and excellent CAF resistance.
     Standard FR-4 Dk and lower Df.
     Z-axis CTE: 2.2% (50~260oC)
     RoHS Compliant
     UL File: E150504
     Applicable IPC Slash Sheets: IPC-4101 /127, /128, /130; IPC-4103 /250, /550
Basic Laminate Property
 Property                         Item             Typical Value    Unit       Test Condition          IPC-TM-650
                                                       175           oC              DSC                  2.4.25
                                   Tg                  170           oC              TMA                  2.4.24
                                                       195           oC              DMA                 2.4.24.4
                            CTE, X/Y-axis             12/15        ppm/ oC        < Tg, TMA              2.4.24.5
                                                      35~40        ppm/ oC        < Tg, TMA
    Thermal                   CTE, Z-axis                                                                 2.4.24
                                                     160~180       ppm/ oC        > Tg, TMA
                         Z-axis Expansion               2.2          %            50~260 oC               2.4.24
                                  Td                   385           oC         TGA (5% W.L)             2.4.24.6
                                  T288                 >60          min.             Clad                2.4.24.1
                     Thermal Conductivity              0.47        W/m.K               -              ASTM D5470
                                         1 GHz          4.1           -                                   2.5.5.9
                   Dk (R/C:50%)                                                  C-24/23/50
                                         10 GHz         4.0           -                               Cavity Resonator
                                         1 GHz        0.011           -                                   2.5.5.9
 Electrical        Df (R/C:50%)                                                  C-24/23/50
                                         10 GHz       0.015           -                               Cavity Resonator
                       Volume Resistivity             >1010        MΩ-cm         C-96/35/90              2.5.17.1
                        Surface Resistivity            >109         MΩ           C-96/35/90              2.5.17.1
                        Water Absorption               0.13          %        E-1/105+D-24/23             2.6.2.1
                   Peel Strength            H oz     4.5 (4.5)      lb/in        As Received
                                                                                                           2.4.8
                       (RTF)                1 oz     5.0 (5.0)      lb/in    (After thermal stress)
    Physical
                       Flexural          Warp        510~570        MPa
                                                                                 As Received               2.4.4
                       Strength             Fill     450~500        MPa
                        Flame Resistance               V-0            -          C-48/23/50               UL-94
Above typical values are tested under specified constructions and not intended for specification.




                                                                                                       Rev: 2024 July.

File: 00_REF/PCB RF ANT/05_PCB_Dielectric_Data_2026/search_text/EMC/EMC__EM-370(D)__데이터시트__RT0136__추출텍스트.txt
           Elite Material Co., Ltd.                                                                        Datasheet
           http://www.emctw.com




                                          EM-370(D) / EM-37B(D)
                        High Tg / Upper Mid Loss / Halogen Free
    Applications include: high performance server, network and telecom.
    Low moisture absorption and excellent CAF resistance.
    Standard FR-4 Dk and lower Df.
    Z-axis CTE: 2.2% (50~260oC)
    RoHS Compliant
    UL File: E150504
    Applicable IPC Slash Sheets: IPC-4101 /127, /128, /130; IPC-4103 /250, /550

Basic Laminate Property
Property                          Item            Typical Value    Unit        Test Condition         IPC-TM-650
                                                      175           oC              DSC                  2.4.25
                                   Tg                 170           oC              TMA                  2.4.24
                                                      195           oC              DMA                 2.4.24.4
                          CTE, X/Y-axis              12/15        ppm/ oC        < Tg, TMA              2.4.24.5
                                                     35~40        ppm/ oC        < Tg, TMA
Thermal                     CTE, Z-axis                                                                  2.4.24
                                                    160~180       ppm/ oC        > Tg, TMA
                       Z-axis Expansion                2.2          %             50~260oC               2.4.24
                                  Td                  385           oC         TGA (5% W.L)             2.4.24.6
                                  T288                >60          min.             Clad                2.4.24.1
                  Thermal Conductivity                0.47        W/m.K               -              ASTM D5470
                                         1 GHz         4.1           -                                   2.5.5.9
               Dk(R/C:50%)                                                       C-24/23/50
                                         10 GHz        4.0           -                               Cavity Resonator
                                         1 GHz       0.011           -                                   2.5.5.9
Electrical Df(R/C:50%)                                                           C-24/23/50
                                         10 GHz      0.015           -                               Cavity Resonator
                     Volume Resistivity              >1010        MΩ-cm          C-96/35/90             2.5.17.1
                     Surface Resistivity              >109         MΩ            C-96/35/90             2.5.17.1
                    Water Absorption                  0.13          %         E-1/105+D-24/23            2.6.2.1
                      Peel      H oz                4.5 (4.5)                    As Received
                   Strength                                        lb/in                                  2.4.8
                     (RTF)      1 oz                5.0 (5.0)               (After thermal stress)
Physical
                   Flexural              Warp       510~570        MPa
                                                                                As Received               2.4.4
                   Strength               Fill      450~500        MPa
                      Flame Resistance                V-0            -           C-48/23/50              UL-94
Above typical values are tested under specified constructions and not intended for specification.




                                                                                                      Rev: 2024 July.

File: 00_REF/PCB RF ANT/05_PCB_Dielectric_Data_2026/search_text/EMC/EMC__EM-370(Z)-15__데이터시트__RT0135__추출텍스트.txt
             Elite Material Co., Ltd.                                                                       Datasheet
             http://www.emctw.com




                                      EM-370(Z)-15 / EM-37B(Z)-15
                         High Tg / High Reliability / Halogen Free
     Applications include: automotive, power system, server and heavy copper PCB.
     Designed for high thermal reliability with excellent CAF resistance.
     Very Low Z-axis CTE: 1.8% (50~260oC)
     FR-15.1, MOT: 150 oC
     RoHS Compliant
     UL File: E150504
     Applicable IPC Slash Sheets: IPC-4101 /153, /154; IPC-4103 /250, /550

 Basic Laminate Property
Property                            Item            Typical Value    Unit       Test Condition        IPC-TM-650
                                                        190           oC              DSC                2.4.25
                                     Tg                 180           oC             TMA                 2.4.24
                                                        210           oC             DMA                2.4.24.4
                          CTE, X/Y-axis                11/13        ppm/ oC        < Tg, TMA            2.4.24.5
                                                       35~40        ppm/ oC        < Tg, TMA
                             CTE, Z-axis                                                                 2.4.24
Thermal                                               140~160       ppm/ oC        > Tg, TMA
                       Z-axis Expansion                  1.8          %            50~260 oC             2.4.24
                                    Td                  390           oC         TGA (5% W.L)           2.4.24.6
                                                        >60          min.            Clad
                                    T288                                                                2.4.24.1
                                                        >60          min.           Etched
                   Thermal Conductivity                 0.58        W/m.K              -              ASTM D5470
                      Dk                   1 GHz       4.4/4.0         -                                 2.5.5.9
                                                                                  C-24/23/50
                 (RC: 50/70%)              10 GHz      4.2/3.8         -                             Cavity Resonator
                       Df                  1 GHz    0.012/0.014        -                                 2.5.5.9
Electrical                                                                        C-24/23/50
                 (RC: 50/70%)              10 GHz   0.015/0.019        -                             Cavity Resonator
                      Volume Resistivity               >1010        MΩ-cm         C-96/35/90            2.5.17.1
                      Surface Resistivity               >109         MΩ           C-96/35/90            2.5.17.1
                      Water Absorption                  0.14          %        E-1/105+D-24/23           2.6.2.1
                                                         6.0         lb/in        As Received
                                            H oz
                Peel Strength                            6.0         lb/in    After Thermal Stress
                                                                                                          2.4.8
                   (HTE)                                 8.0         lb/in        As Received
Physical                                    1 oz
                                                         8.0         lb/in    After Thermal Stress
                     Flexural              Warp       570~630        MPa          As Received
                                                                                                          2.4.4
                     Strength               Fill      500~550        MPa          As Received
                       Flame Resistance                 V-0            -          C-48/23/50              UL-94
 Above typical values are tested under specified constructions and not intended for specification.




                                                                                                     Rev: 2024 July.

File: 00_REF/PCB RF ANT/05_PCB_Dielectric_Data_2026/search_text/EMC/EMC__EM-370(Z)__데이터시트__RT0134__추출텍스트.txt
             Elite Material Co., Ltd.                                                                       Datasheet
             http://www.emctw.com




                                             EM-370(Z) / EM-37B(Z)
                               High Tg / High Reliability / Halogen Free
     Applications include: automotive, power system, server and heavy copper PCB.
     Designed for high thermal reliability with excellent CAF resistance.
     Very Low Z-axis CTE: 1.8% (50~260oC)
     RoHS Compliant
     UL File: E150504
     Applicable IPC Slash Sheets: IPC-4101 /127, /128, /130; IPC-4103 /250, /550
     This material meets or exceeds the performance characteristics of IPC-4101/98, /99, /101, and /126

 Basic Laminate Property
Property                            Item            Typical Value    Unit       Test Condition        IPC-TM-650
                                                        190           oC              DSC                2.4.25
                                     Tg                 180           oC             TMA                 2.4.24
                                                        210           oC             DMA                2.4.24.4
                         CTE, X/Y-axis                 11/13        ppm/ oC        < Tg, TMA            2.4.24.5
                                                       35~40        ppm/ oC        < Tg, TMA
                           CTE, Z-axis                                                                   2.4.24
Thermal                                               140~160       ppm/ oC        > Tg, TMA
                      Z-axis Expansion                   1.8          %            50~260 oC             2.4.24
                                    Td                  390           oC         TGA (5% W.L)           2.4.24.6
                                                        >60          min.            Clad
                                T288                                                                    2.4.24.1
                                                        >60          min.           Etched
                  Thermal Conductivity                  0.58        W/m.K              -              ASTM D5470
                     Dk                    1 GHz       4.4/4.0         -                                 2.5.5.9
                                                                                  C-24/23/50
                (RC: 50/70%)               10 GHz      4.2/3.8         -                             Cavity Resonator
                      Df                   1 GHz    0.012/0.014        -                                 2.5.5.9
                                                                                  C-24/23/50
                (RC: 50/70%)               10 GHz   0.015/0.019        -                             Cavity Resonator
Electrical
                    Volume Resistivity                 >1010        MΩ-cm         C-96/35/90            2.5.17.1
                     Surface Resistivity                >109         MΩ           C-96/35/90            2.5.17.1
                      Electric Strength                 >40         kV/mm      D-48/50+D-0.5/23          2.5.6.2
                  Dielectric Breakdown                  >45           kV       D-48/50+D-0.5/23           2.5.6
                     Water Absorption                   0.14          %        E-1/105+D-24/23           2.6.2.1
                                                         6.0         lb/in        As Received
                       Peel                 H oz
                                                         6.0         lb/in    After Thermal Stress
                    Strength                                                                              2.4.8
                                                         8.0         lb/in        As Received
Physical              (HTE)                 1 oz
                                                         8.0         lb/in    After Thermal Stress
                     Flexural              Warp       570~630        MPa          As Received
                                                                                                          2.4.4
                    Strength                Fill      500~550        MPa          As Received
                     Flame Resistance                   V-0            -          C-48/23/50             UL-94
 Above typical values are tested under specified constructions and not intended for specification.

                                                                                                      Rev: 2024 July.

File: 00_REF/PCB RF ANT/05_PCB_Dielectric_Data_2026/search_text/EMC/EMC__EM-825(I)__데이터시트__RT0143__추출텍스트.txt
             Elite Material Co., Ltd.                                                                      Datasheet
             http://www.emctw.com




                                             EM-825(I) / EM-825B(I)
                            Middle Tg / CAF Resistance / Lead Free
      Applications include: automotive, computer and consumer electronics.
      Designed for high thermal reliability with excellent CAF resistance.
      Low Z-axis CTE: < 3.5% (50~260oC)
      RoHS Compliant
      UL File: E150504
      Applicable IPC Slash Sheets: IPC-4101 /98, /99, /101; IPC-4103 /250, /550

  Basic Laminate Property
Property                            Item           Typical Value    Unit       Test Condition         IPC-TM-650
                                                       150           oC              DSC                 2.4.25
                                                       140           oC             TMA                  2.4.24
                                     Tg
                                                       160           oC             DMA                 2.4.24.4
                           CTE, X/Y-axis              12/15        ppm/ oC        < Tg, TMA             2.4.24.5
                                                      40~45        ppm/ oC        < Tg, TMA
Thermal                      CTE, Z-axis                                                                 2.4.24
                                                     240~250       ppm/ oC        > Tg, TMA
                        Z-axis Expansion                3.2          %            50~260 oC              2.4.24
                                    Td                 340           oC         TGA (5% W.L)            2.4.24.6
                                                       >20          min.            Clad
                                    T288                                                                2.4.24.1
                                                       >25          min.           Etched
                    Thermal Conductivity               0.46        W/m.K              -               ASTM D5470
                       Dk                  1 MHz        4.9           -
                                                                                 C-24/23/50              2.5.5.9
                   (R/C: 50%)              1 GHz        4.4           -
                       Df                  1 MHz      0.015           -
                                                                                 C-24/23/50              2.5.5.9
                   (R/C: 50%)              1 GHz      0.016           -
Electrical
                      Volume Resistivity              >1010        MΩ-cm         C-96/35/90             2.5.17.1
                       Surface Resistivity             >109         MΩ           C-96/35/90             2.5.17.1
                        Electric Strength              >40         kV/mm      D-48/50+D-0.5/23           2.5.6.2
                    Dielectric Breakdown               >45           kV       D-48/50+D-0.5/23            2.5.6
                       Water Absorption                0.11          %        E-1/105+D-24/23            2.6.2.1
                                                        6.5         lb/in        As Received
                                           H oz
                Peel Strength                           6.5         lb/in    After Thermal Stress
                                                                                                          2.4.8
                   (HTE)                                8.5         lb/in        As Received
Physical                                   1 oz
                                                        8.5         lb/in    After Thermal Stress
                     Flexural              Warp      510~570        MPa          As Received
                                                                                                          2.4.4
                     Strength               Fill     450~500        MPa          As Received
                       Flame Resistance                V-0            -          C-48/23/50               UL-94
  Above typical values are tested under specified constructions and not intended for specification.

                                                                                                    Rev: 2024 July.
