Repository: EIDOSDATA/TraceWave-Studio

# PCB 유전율과 적층 자료

수집/정리 기준일: 2026-11-11.

먼저 [전체 자료 안내 엑셀](Excel/00_전체_자료_안내.xlsx)을 연다. 회사별 엑셀은 `Excel/`에 있고, 원문 검색은 [HTML 안내](START_HERE_ko.html)를 사용한다.

- [자료 사용 안내](docs/자료_사용_안내.md): 폴더, 단위, 조건 선택과 내보내기.
- [자료 검토 결과](docs/자료_검토_결과.md): 확인한 범위, 오류/공백, 정리 내역.
- [TraceWave Studio 연결 설계](../../../Code/docs/pcb_material_catalog.md): 사용자 직접 입력, 소재 선택, 제조업체 적층 선택과 현재 구현의 경계.

57,340개 조건별 관측, 36개 회사와 일반 재료 참고 자료 1개 그룹, 1,756개 출처 기록을 보존했다. 새 엑셀은 전체 안내 1개와 회사/참고 자료별 37개로 총 38개다. 행 수는 고유 소재나 독립 측정 수가 아니다. 공식 자료에 값이 있어도 실제 제조 조건과 해석 대역에 맞는지 확인해야 한다.

사람이 보는 엑셀과 프로그램용 JSONL을 분리했다. 원문 PDF/HTML의 바이트는 보존하면서 파일명을 회사와 소재/용도 중심으로 바꿨다. 중복 저장한 데이터 사본은 복구 폴더로 옮겼고 관측 수치는 삭제하지 않았다.

File: 00_REF/PCB RF ANT/05_PCB_Dielectric_Data_2026/search_text/EMC/EMC__EM-827(I)__데이터시트__RT0141__추출텍스트.txt
           Elite Material Co., Ltd.                                                                    Datasheet
           http://www.emctw.com




                                          EM-827(I) / EM-827B(I)
                             High Tg / CAF Resistance / Lead Free
     Applications include: automotive, server, computer and consumer electronics.
     Designed for high thermal reliability with excellent CAF resistance.
     Low Z-axis CTE: < 3.0% (50~260oC)
     RoHS Compliant
     UL File: E150504
     Applicable IPC Slash Sheets: IPC-4101 /98, /99, /101, /126; IPC-4103 /250, /550

 Basic Laminate Property
Property                          Item           Typical Value    Unit       Test Condition       IPC-TM-650
                                                     175           oC              DSC                2.4.25
                                   Tg                160           oC             TMA                 2.4.24
                                                     185           oC             DMA               2.4.24.4
                          CTE, X/Y-axis             12/15        ppm/ oC        < Tg, TMA           2.4.24.5
                                                    40~45        ppm/ oC        < Tg, TMA
                            CTE, Z-axis                                                               2.4.24
Thermal                                            200~220       ppm/ oC        > Tg, TMA
                       Z-axis Expansion               2.6          %            50~260 oC             2.4.24
                                  Td                 350           oC         TGA (5% W.L)          2.4.24.6
                                                     >25          min.            Clad
                                  T288                                                              2.4.24.1
                                                     >30          min.           Etched
                  Thermal Conductivity               0.44        W/m.K              -             ASTM D5470
                      Dk                 1 MHz        4.8           -
                                                                               C-24/23/50            2.5.5.9
                  (R/C: 50%)             1 GHz        4.3           -
                      Df                 1 MHz      0.018           -
                                                                               C-24/23/50            2.5.5.9
                  (R/C: 50%)             1 GHz      0.019           -
Electrical
                     Volume Resistivity             >1010        MΩ-cm         C-96/35/90           2.5.17.1
                     Surface Resistivity             >109         MΩ           C-96/35/90           2.5.17.1
                       Electric Strength             >40         kV/mm      D-48/50+D-0.5/23         2.5.6.2
                  Dielectric Breakdown               >45           kV       D-48/50+D-0.5/23          2.5.6
                      Water Absorption               0.15          %        E-1/105+D-24/23          2.6.2.1
                                                      6.5         lb/in        As Received
                                          H oz
               Peel Strength                          6.5         lb/in    After Thermal Stress
                                                                                                      2.4.8
                  (HTE)                               8.5         lb/in        As Received
Physical                                  1 oz
                                                      8.5         lb/in    After Thermal Stress
                    Flexural             Warp      510~570        MPa          As Received
                                                                                                      2.4.4
                   Strength               Fill     450~500        MPa          As Received
                      Flame Resistance               V-0            -          C-48/23/50             UL-94
 Above typical values are tested under specified constructions and not intended for specification.

                                                                                                  Rev: 2024 July.

File: 00_REF/PCB RF ANT/05_PCB_Dielectric_Data_2026/search_text/EMC/EMC__EM-828G__데이터시트__RT0132__추출텍스트.txt
           Elite Material Co., Ltd.                                                                         Datasheet
           http://www.emctw.com




                                          EM-828G / EM-828BG
                     High Tg / Lower Mid Loss / Halogen Free
    Applications include: high-speed server, network and telecom.
    Designed for excellent CAF resistance.
    RoHS Compliant
    UL File: E150504
    Applicable IPC Slash Sheets: IPC-4101 /127, /128, /130; IPC-4103 /240, /540

Basic Laminate Property
Property                          Item            Typical Value    Unit       Test Condition          IPC-TM-650
                                                      170           oC              DSC                  2.4.25
                                   Tg                 160           oC              TMA                  2.4.24
                                                      190           oC              DMA                 2.4.24.4
                         CTE, X/Y-axis               12/15        ppm/ oC        < Tg, TMA              2.4.24.5
                                                     40~45        ppm/ oC        < Tg, TMA
Thermal                    CTE, Z-axis                                                                   2.4.24
                                                    220~240       ppm/ oC        > Tg, TMA
                      Z-axis Expansion                 2.6          %            50~260 oC               2.4.24
                                  Td                  380           oC         TGA (5% W.L)             2.4.24.6
                                  T288                >20          min.             Clad                2.4.24.1
                 Thermal Conductivity                 0.48        W/m.K               -               ASTM D5470
                      Dk                 1 GHz         3.9                                               2.5.5.9
                                                                     -          C-24/23/50
                  (R/C: 50%)             10 GHz        3.8                                           Cavity Resonator
                      Df                 1 GHz       0.008                                               2.5.5.9
Electrical                                                           -          C-24/23/50
                  (R/C: 50%)             10 GHz      0.011                                           Cavity Resonator
                    Volume Resistivity               >1010        MΩ-cm         C-96/35/90              2.5.17.1
                    Surface Resistivity               >109         MΩ           C-96/35/90              2.5.17.1
                    Water Absorption                  0.08          %         E-1/105+D-24/23            2.6.2.1
                                                       3.5                      As Received
                                          H oz                     lb/in                                  2.4.8
               Peel Strength                          (3.5)                 (After thermal stress)
                   (RTF)                               4.0                      As Received
Physical                                  1 oz                     lb/in                                  2.4.8
                                                      (4.0)                 (After thermal stress)
                   Flexural              Warp       450~510        MPa
                                                                                As Received               2.4.4
                   Strength               Fill      400~450        MPa
                     Flame Resistance                 V-0            -          C-48/23/50               UL-94
Above typical values are tested under specified constructions and not intended for specification.




                                                                                                        Rev: 2023 Nov.

File: 00_REF/PCB RF ANT/05_PCB_Dielectric_Data_2026/search_text/EMC/EMC__EM-888(S)(A)__데이터시트__RT0130__추출텍스트.txt
         Elite Material Co., Ltd.                                                                     Datasheet
         http://www.emctw.com




                                EM-888(S)(A) / EM-888B(S)(A)
                                High Tg / Low Loss / Halogen Free
    Applications include: high-speed server, network and telecom.
    Designed for excellent CAF resistance.
    RoHS Compliant
    UL File: E150504
    Applicable IPC Slash Sheets: IPC-4101 /127, /128, /130; IPC-4103 /240, /540

Basic Laminate Property
 Property                        Item              Typical Value    Unit     Test Condition     IPC-TM-650
                                                       N/A           oC           DSC              2.4.25
                                  Tg                   170           oC           TMA              2.4.24
                                                       210           oC           DMA             2.4.24.4
                          CTE, X/Y-axis               12/15        ppm/ oC     < Tg, TMA          2.4.24.5
                                                      40~45        ppm/ oC     < Tg, TMA
 Thermal                    CTE, Z-axis                                                            2.4.24
                                                     220~240       ppm/ oC     > Tg, TMA
                       Z-axis Expansion                 2.4          %         50~260 oC           2.4.24
                                 Td                    390           oC       TGA (5% W.L)        2.4.24.6
                                 T288                  >60          min.          Clad            2.4.24.1
                   Thermal Conductivity                0.50        W/m.K            -           ASTM D5470
                     Dk                 1 GHz           3.8           -                            2.5.5.9
                                                                               C-24/23/50
                 (R/C: 50%)             10 GHz          3.7           -                        Cavity Resonator
                     Df                 1 GHz         0.0055          -                            2.5.5.9
 Electrical                                                                    C-24/23/50
                 (R/C: 50%)             10 GHz        0.0073          -                        Cavity Resonator
                     Volume Resistivity               >1010        MΩ-cm       C-96/35/90         2.5.17.1
                      Surface Resistivity              >109         MΩ         C-96/35/90         2.5.17.1
                      Water Absorption                  0.1          %       E-1/105+D-24/23       2.6.2.1
                    Peel               HTE, H oz        6.3         lb/in     As Received           2.4.8
                  Strength             VLP, H oz        4.8         lb/in     As Received           2.4.8
 Physical
                  Flexural              Warp         510~570        MPa
                                                                              As Received           2.4.4
                  Strength                Fill       450~500        MPa
                      Flame Resistance                 V-0            -        C-48/23/50          UL-94
Above typical values are tested under specified constructions and not intended for specification.




                                                                                                   Rev: 2024 July.

File: 00_REF/PCB RF ANT/05_PCB_Dielectric_Data_2026/search_text/EMC/EMC__EM-888(S)__데이터시트__RT0129__추출텍스트.txt
         Elite Material Co., Ltd.                                                                        Datasheet
         http://www.emctw.com




                                         EM-888(S) / EM-888B(S)
                                High Tg / Low Loss / Halogen Free
    Applications include: high-speed server, network and telecom.
    Designed for excellent CAF resistance.
    RoHS Compliant
    UL File: E150504
    Applicable IPC Slash Sheets: IPC-4101 /127, /128, /130; IPC-4103 /240, /540

Basic Laminate Property
 Property                          Item               Typical Value    Unit     Test Condition     IPC-TM-650
                                                          N/A           oC           DSC              2.4.25
                                    Tg                    170           oC           TMA              2.4.24
                                                          210           oC           DMA             2.4.24.4
                           CTE, X/Y-axis                 12/15        ppm/ oC     < Tg, TMA          2.4.24.5
                                                         40~45        ppm/ oC     < Tg, TMA
 Thermal                        CTE, Z-axis                                                           2.4.24
                                                        220~240       ppm/ oC     > Tg, TMA
                        Z-axis Expansion                   2.4          %         50~260 oC           2.4.24
                                    Td                    390           oC       TGA (5% W.L)        2.4.24.6
                                  T288                    >60          min.          Clad            2.4.24.1
                    Thermal Conductivity                  0.50        W/m.K            -           ASTM D5470
                      Dk                   1 GHz           3.8                                        2.5.5.9
                                                                         -        C-24/23/50
                  (R/C: 50%)               10 GHz          3.7                                    Cavity Resonator
                      Df                   1 GHz         0.0055                                       2.5.5.9
 Electrical                                                              -        C-24/23/50
                  (R/C: 50%)               10 GHz        0.0073                                   Cavity Resonator
                      Volume Resistivity                 >1010        MΩ-cm       C-96/35/90         2.5.17.1
                       Surface Resistivity                >109         MΩ         C-96/35/90         2.5.17.1
                       Water Absorption                    0.1          %       E-1/105+D-24/23       2.6.2.1
                     Peel                 HTE, H oz        6.3         lb/in     As Received           2.4.8
                   Strength               VLP, H oz        4.8         lb/in     As Received           2.4.8
 Physical
                   Flexural                Warp         510~570
                                                                       MPa       As Received           2.4.4
                   Strength                   Fill      450~500
                       Flame Resistance                   V-0            -        C-48/23/50          UL-94
Above typical values are tested under specified constructions and not intended for specification.




                                                                                                      Rev: 2024 July.

File: 00_REF/PCB RF ANT/05_PCB_Dielectric_Data_2026/search_text/EMC/EMC__EM-888K__데이터시트__RT0128__추출텍스트.txt
         Elite Material Co., Ltd.                                                                        Datasheet
         http://www.emctw.com




                                           EM-888K / EM-888BK
                     High Tg / Very Low Loss / Halogen Free
    Applications include: high-speed server, network and telecom.
    Designed for excellent CAF resistance.
    RoHS Compliant
    UL File: E150504
    Applicable IPC Slash Sheets: IPC-4101 /127, /128, /130; IPC-4103 /240, /540

Basic Laminate Property
 Property                          Item               Typical Value    Unit     Test Condition     IPC-TM-650
                                                          N/A           oC           DSC              2.4.25
                                    Tg                    170           oC           TMA              2.4.24
                                                          210           oC           DMA             2.4.24.4
                            CTE, X/Y-axis                12/15        ppm/ oC     < Tg, TMA          2.4.24.5
                                                         40~45        ppm/ oC     < Tg, TMA
 Thermal                        CTE, Z-axis                                                           2.4.24
                                                        220~240       ppm/ oC     > Tg, TMA
                        Z-axis Expansion                   2.4          %         50~260 oC           2.4.24
                                    Td                    390           oC       TGA (5% W.L)        2.4.24.6
                                  T288                    >60          min.          Clad            2.4.24.1
                    Thermal Conductivity                  0.48        W/m.K            -           ASTM D5470
                      Dk                   1 GHz           3.3           -                            2.5.5.9
                                                                                  C-24/23/50
                  (R/C: 50%)               10 GHz          3.2           -                        Cavity Resonator
                      Df                   1 GHz         0.0047          -                            2.5.5.9
 Electrical                                                                       C-24/23/50
                  (R/C: 50%)               10 GHz        0.0062          -                        Cavity Resonator
                       Volume Resistivity                >1010        MΩ-cm       C-96/35/90         2.5.17.1
                       Surface Resistivity                >109         MΩ         C-96/35/90         2.5.17.1
                       Water Absorption                    0.1          %       E-1/105+D-24/23       2.6.2.1
                      Peel                VLP, H oz        4.8         lb/in     As Received
                                                                                                       2.4.8
                    Strength             HVLP, H oz        4.1         lb/in     As Received
 Physical
                    Flexural               Warp         510~570        MPa
                                                                                 As Received           2.4.4
                    Strength                  Fill      450~500        MPa
                        Flame Resistance                  V-0            -        C-48/23/50          UL-94
Above typical values are tested under specified constructions and not intended for specification.




                                                                                                      Rev: 2024 July.

File: 00_REF/PCB RF ANT/05_PCB_Dielectric_Data_2026/search_text/EMC/EMC__EM-888__데이터시트__RT0131__추출텍스트.txt
            Elite Material Co., Ltd.                                                                        Datasheet
            http://www.emctw.com




                                                  EM-888 / EM-888B
                               High Tg / Low Loss / Halogen Free
      Applications include: high-speed server, network and telecom.
      Designed for excellent CAF resistance.
      RoHS Compliant
      UL File: E150504
      Applicable IPC Slash Sheets: IPC-4101 /127, /128, /130; IPC-4103 /240, /540

Basic Laminate Property
    Property                          Item               Typical Value    Unit     Test Condition     IPC-TM-650
                                                             N/A           oC           DSC              2.4.25
                                       Tg                    170           oC           TMA              2.4.24
                                                             210           oC           DMA             2.4.24.4
                             CTE, X/Y-axis                  12/15        ppm/ oC     < Tg, TMA          2.4.24.5
                                                            40~45        ppm/ oC     < Tg, TMA
    Thermal                        CTE, Z-axis                                                           2.4.24
                                                           220~240       ppm/ oC     > Tg, TMA
                          Z-axis Expansion                    2.6          %         50~260 oC           2.4.24
                                       Td                    390           oC       TGA (5% W.L)        2.4.24.6
                                     T288                    >60          min.          Clad            2.4.24.1
                      Thermal Conductivity                   0.50        W/m.K            -           ASTM D5470
                         Dk                   1 GHz           3.8           -                            2.5.5.9
                                                                                     C-24/23/50
                     (R/C: 50%)               10 GHz          3.7           -                        Cavity Resonator
                         Df                   1 GHz         0.0055          -                            2.5.5.9
    Electrical                                                                       C-24/23/50
                     (R/C: 50%)               10 GHz        0.0073          -                        Cavity Resonator
                         Volume Resistivity                 >1010        MΩ-cm       C-96/35/90         2.5.17.1
                         Surface Resistivity                 >109         MΩ         C-96/35/90         2.5.17.1
                         Water Absorption                     0.1          %       E-1/105+D-24/23       2.6.2.1
                        Peel                 HTE, H oz        6.3         lb/in     As Received           2.4.8
                      Strength               VLP, H oz        4.8         lb/in     As Received           2.4.8
    Physical
                      Flexural                Warp         510~570        MPa
                                                                                    As Received           2.4.4
                      Strength                   Fill      450~500        MPa
                          Flame Resistance                   V-0            -        C-48/23/50          UL-94
Above typical values are tested under specified constructions and not intended for specification.




                                                                                                          Rev: 2024 July.

File: 00_REF/PCB RF ANT/05_PCB_Dielectric_Data_2026/search_text/EMC/EMC__EM-890K__데이터시트__RT0123__추출텍스트.txt
         Elite Material Co., Ltd.                                                                    Datasheet
         http://www.emctw.com




                                          EM-890K / EM-89BK
                    High Tg / Ultra Low Loss / Halogen Free
    Applications include: high-speed Ethernet, network, HPC, AI, 5G and antenna.
    Designed for high thermal reliability with excellent CAF resistance.
    Outstanding multiple lamination capability.
    Fabrication friendly resin can be combined with mid-loss resins for "hybrid" designs.
    RoHS Compliant
    UL File: E150504
    Applicable IPC Slash Sheets: IPC-4101 /134; IPC-4103 /230, /530

Basic Laminate Property
 Property                       Item              Typical Value    Unit     Test Condition     IPC-TM-650
                                                      N/A           oC           DSC              2.4.25
                                 Tg                   170           oC           TMA              2.4.24
                                                      205           oC           DMA             2.4.24.4
                          CTE, X/Y-axis              12/13        ppm/ oC     < Tg, TMA          2.4.24.5
                                                     45~50        ppm/ oC     < Tg, TMA
                            CTE, Z-axis                                                           2.4.24
 Thermal                                            185~205       ppm/ oC     > Tg, TMA
                       Z-axis Expansion                2.2          %         50~260 oC           2.4.24
                                Td                    430           oC       TGA (5% W.L)        2.4.24.6
                                                      >60          min.          Clad
                                T288                                                             2.4.24.1
                                                      >60          min.         Etched
                   Thermal Conductivity               0.47        W/m.K            -           ASTM D5470
                                          1 GHz      3.1/2.9         -                            2.5.5.9
                       Dk
                                                     3.0/2.8         -        C-24/23/50      Cavity Resonator
                 (R/C: 55/70%)         10 GHz
                                                     3.0/2.8         -                         SPC method
                                          1 GHz   0.0019/0.0018      -                            2.5.5.9
 Electrical            Df
                                                  0.0025/0.0024      -        C-24/23/50      Cavity Resonator
                 (R/C: 55/70%)         10 GHz
                                                  0.0019/0.0018      -                         SPC method
                     Volume Resistivity               >1010       MΩ-cm       C-96/35/90         2.5.17.1
                      Surface Resistivity             >109         MΩ         C-96/35/90         2.5.17.1
                   Water Absorption                   0.07          %       E-1/105+D-24/23       2.6.2.1
                 Peel Strength
                                 H oz                  4.5         lb/in     As Received           2.4.8
                    (HVLP)
 Physical
                      Flexural            Warp      430~470        MPa
                                                                             As Received           2.4.4
                      Strength             Fill     410~450        MPa
                      Flame Resistance                V-0            -        C-48/23/50          UL-94
Above typical values are tested under specified constructions and not intended for specification.


                                                                                                  Rev: 2024 July.

File: 00_REF/PCB RF ANT/05_PCB_Dielectric_Data_2026/search_text/EMC/EMC__EM-892K2(A)__데이터시트__RT0120__추출텍스트.txt
           Elite Material Co., Ltd.                                                                    Datasheet
           http://www.emctw.com




                                  EM-892K2(A) / EM-892BK2(A)
                  High Tg / Extreme Low Loss / Halogen Free
     Applications include: high-speed Ethernet, network, HPC, AI, 5G and antenna.
     Designed for high thermal reliability with excellent CAF resistance.
     Outstanding multiple lamination capability.
     Fabrication friendly resin can be combined with mid-loss resins for "hybrid" designs.
     RoHS Compliant
     UL File: E150504
     Applicable IPC Slash Sheets: IPC-4101 /134; IPC-4103 /230, /530

Basic Laminate Property
Property                          Item              Typical Value    Unit     Test Condition     IPC-TM-650
                                                        N/A           oC           DSC              2.4.25
                                   Tg                   180           oC           TMA              2.4.24
                                                        215           oC           DMA             2.4.24.4
                           CTE, X/Y-axis               12/13        ppm/ oC     < Tg, TMA          2.4.24.5
                                                       40~45        ppm/ oC     < Tg, TMA
                             CTE, Z-axis                                                            2.4.24
Thermal                                               185~205       ppm/ oC     > Tg, TMA
                        Z-axis Expansion                 1.8          %         50~260 oC           2.4.24
                                  Td                    420           oC       TGA (5% W.L)        2.4.24.6
                                                        >60          min.          Clad
                                  T288                                                             2.4.24.1
                                                        >60          min.         Etched
                   Thermal Conductivity                 0.46        W/m.K            -           ASTM D5470
                                           1 GHz      3.00/2.85                                     2.5.5.9
                       Dk
                                                      2.90/2.76        -        C-24/23/50      Cavity Resonator
                 (R/C: 55/70%)             10 GHz
                                                      2.90/2.76                                  SPC method
Electrical
                                           1 GHz    0.0010/0.0010                                   2.5.5.9
                           Df
                                                    0.0014/0.0013      -        C-24/23/50      Cavity Resonator
                 (R/C: 55/70%)             10 GHz
                                                    0.0011/0.0010                                SPC method
                      Water Absorption                  0.07          %       E-1/105+D-24/23       2.6.2.1
                 Peel Strength
                                            H oz         3.5         lb/in     As Received           2.4.8
                   (HVLP3)
Physical
                      Flexural             Warp       450~510        MPa
                                                                               As Received           2.4.4
                      Strength              Fill      400~450        MPa
                       Flame Resistance                 V-0            -        C-48/23/50          UL-94
Above typical values are tested under specified constructions and not intended for specification.




                                                                                                  Rev: 2024 July.

File: 00_REF/PCB RF ANT/05_PCB_Dielectric_Data_2026/search_text/EMC/EMC__EM-A30__데이터시트__RT0109__추출텍스트.txt
             Elite Material Co., Ltd.                                                          Preliminary Datasheet
             http://www.emctw.com




                                                EM-A30 / EM-A3B
                                    High Tg / High Voltage / Halogen Free
      Applications Include: Automotive ECU, Power System, Heavy Copper
      Designed for High Thermal Reliability with Excellent CAF Resistance (1500V)
      Very Low Z-axis CTE: 1.7% (50~260°C)
      FR-15.1, MOT: 150°C; CTI PLC1
      RoHS Compliant
      UL File: E150504
      Applicable IPC Slash Sheets: IPC-4101 /153, /154; IPC-4103 /250, /550
 Basic Laminate Property
Property                            Item             Typical Value    Unit     Test Condition          IPC-TM-650
                                                         190           ℃            DSC                   2.4.25
                                     Tg                  185           ℃           TMA                    2.4.24
                                                         220           ℃           DMA                   2.4.24.4
                            CTE, X/Y-axis               11/13        ppm/℃       < Tg, TMA               2.4.24.5
                                                        30~35        ppm/℃       < Tg, TMA
                               CTE, Z-axis                                                                2.4.24
Thermal                                                140~160       ppm/℃       > Tg, TMA
                         Z-axis Expansion                 1.7          %         50~260℃                  2.4.24
                                     Td                  405           ℃        TGA (5% W.L)             2.4.24.6
                                                         >120         Min           Clad
                                    T288                                                                 2.4.24.1
                                                         >120         Min         Etched
                     Thermal Conductivity                0.58        W/m.K           -                 ASTM D5470
                        Dk                   1GHz      4.3/ 3.8         -                                 2.5.5.9
                                                                                C-24/23/50
                  (R/C: 50/70%)              10GHz     4.1/ 3.7         -                            Cavity Resonator
                        Df                   1GHz    0.010/ 0.011       -                                 2.5.5.9
                                                                                C-24/23/50
                  (R/C: 50/70%)              10GHz   0.013/ 0.015       -                            Cavity Resonator
Electrical
                        Volume Resistivity              >1010        MΩ-cm      C-96/35/90               2.5.17.1
                        Surface Resistivity              >109         MΩ        C-96/35/90               2.5.17.1
                         Electric Strength               >40         kV/mm    D-48/50+D-0.5/23            2.5.6.2
                     Dielectric Breakdown                >45           kV     D-48/50+D-0.5/23             2.5.6
                     Water Absorption                    0.16          %      E-1/105+D-24/23             2.6.2.1
                   Peel Strength
                                   1.0 oz                 4.5         lb/in     As Received                2.4.8
                       (RTF)
Physical                           Warp                450~510        MPa       As Received
                     Flexural
                                                                                                           2.4.4
                       Strength               Fill     450~500        MPa       As Received
                         Flame Resistance                V-0            -       C-48/23/50                 UL-94
 Above typical values are tested under specified constructions and not intended for specification.



                                                                                                     Rev: 2025 April.

File: 00_REF/PCB RF ANT/05_PCB_Dielectric_Data_2026/search_text/EMC/EMC__EM-A70K__데이터시트__RT0118__추출텍스트.txt
       Elite Material Co., Ltd.                                                             Preliminary Datasheet
       http://www.emctw.com




                                                     EM-A70K
         Radio Frequency /Extreme-low Loss / Halogen Free
   Applications Include: Base Station and Satellite Antenna, Automotive Radar
   Glass-Reinforced with Excellent Stability over Frequency and Temperature
   Extreme-Low Transmission Loss Performance
   RoHS Compliant
   UL File: E150504
   Applicable IPC Slash Sheets: IPC-4103 /240

Basic Laminate Property
 Property                        Item            Typical Value    Unit     Test Condition    IPC-TM-650
                                                     N/A           °C           DSC             2.4.25
                                  Tg                 170           °C          TMA              2.4.24
                                                     200           °C          DMA             2.4.24.4
                   CTE, X/Y-axis (5 mil)            19/21        ppm/°C      < Tg, TMA         2.4.24.5
                                                    35~40        ppm/°C      < Tg, TMA
                              CTE, Z-axis                                                       2.4.24
 Thermal                                           140~160       ppm/°C      > Tg, TMA
                      Z-axis Expansion                1.8          %         50~260 °C          2.4.24
                                  Td                 360           °C      TGA (5% W.L)        2.4.24.6
                                                     >120         Min          Clad
                                T288                                                           2.4.24.1
                                                     >120         Min         Etched
                 Thermal Conductivity                0.45        W/m·K           -           ASTM D5470
                  Dk (5 mil)            10 GHz        3.1                                      2.5.5.13
                                                                    -       C-24/23/50
                   Df (5 mil)           10 GHz      0.0018                                     2.5.5.13
 Electrical
                    Volume Resistivity              >1010        MΩ-cm      C-96/35/90         2.5.17.1
                    Surface Resistivity              >109         MΩ        C-96/35/90         2.5.17.1
                    Water Absorption                 0.13          %      E-1/105+D-24/23       2.6.2.1
                                        HVLP3
                                                      4.5
                     Peel                1 oz
 Physical                                                         lb/in     As Received          2.4.8
                   Strength             HVLP3
                                                      3.5
                                         H oz
                     Flame Resistance                V-0            -       C-48/23/50          UL-94
Above typical values are tested under specified constructions and not intended for specification.
                                                             1
                                                                                                 Rev: 2025 Feb.
