Repository: EIDOSDATA/TraceWave-Studio

# PCB 유전율과 적층 자료

수집/정리 기준일: 2026-11-11.

먼저 [전체 자료 안내 엑셀](Excel/00_전체_자료_안내.xlsx)을 연다. 회사별 엑셀은 `Excel/`에 있고, 원문 검색은 [HTML 안내](START_HERE_ko.html)를 사용한다.

- [자료 사용 안내](docs/자료_사용_안내.md): 폴더, 단위, 조건 선택과 내보내기.
- [자료 검토 결과](docs/자료_검토_결과.md): 확인한 범위, 오류/공백, 정리 내역.
- [TraceWave Studio 연결 설계](../../../Code/docs/pcb_material_catalog.md): 사용자 직접 입력, 소재 선택, 제조업체 적층 선택과 현재 구현의 경계.

57,340개 조건별 관측, 36개 회사와 일반 재료 참고 자료 1개 그룹, 1,756개 출처 기록을 보존했다. 새 엑셀은 전체 안내 1개와 회사/참고 자료별 37개로 총 38개다. 행 수는 고유 소재나 독립 측정 수가 아니다. 공식 자료에 값이 있어도 실제 제조 조건과 해석 대역에 맞는지 확인해야 한다.

사람이 보는 엑셀과 프로그램용 JSONL을 분리했다. 원문 PDF/HTML의 바이트는 보존하면서 파일명을 회사와 소재/용도 중심으로 바꿨다. 중복 저장한 데이터 사본은 복구 폴더로 옮겼고 관측 수치는 삭제하지 않았다.

File: 00_REF/PCB RF ANT/05_PCB_Dielectric_Data_2026/search_text/EMC/EMC__EM-S376__데이터시트__RT0102__추출텍스트.txt
           Elite Material Co., Ltd.                                                                         Datasheet
           http://www.emctw.com




                                             EM-S376 / EM-S376B
                                  Low Loss / Low CTE / Halogen Free
    Applications include: W/B, CSP, BGA, FC PKG, SiP, module and coreless.
    High heat resistance and excellent CAF resistance.
    Low Df for better signal integrity and flexible circuit design.
    Low CTE for anti-warpage solution of IC substrate.
    RoHS Compliant
    UL File: E150504
    Applicable IPC Slash Sheets: IPC-4103 /240, /540

Basic Laminate Property
Property                             Item                Typical Value    Unit     Test Condition     IPC-TM-650
                                                             N/A           oC           DSC              2.4.25
                                      Tg                     210           oC           TMA              2.4.24
                                                             240           oC           DMA             2.4.24.4
                              CTE, X/Y-axis                 11/12        ppm/ oC     < Tg, TMA          2.4.24.5
                                                            30~35        ppm/ oC     < Tg, TMA
Thermal                           CTE, Z-axis                                                            2.4.24
                                                           130~150       ppm/ oC     > Tg, TMA
                                      Td                     430           oC       TGA (5% W.L)        2.4.24.6
                                                             >60          min.          Clad
                                    T288                                                                2.4.24.1
                                                             >60          min.         Etched
                       Thermal Conductivity                  0.59        W/m.K                        ASTM D5470
                      Dk                        1 GHz       4.0/3.5         -                            2.5.5.9
                                                                                     C-24/23/50
                (R/C: 50/70%)                   10GHz       3.9/3.4         -                        Cavity Resonator
                      Df                        1 GHz    0.005/0.006        -                            2.5.5.9
Electrical                                                                           C-24/23/50
                (R/C: 50/70%)                   10GHz    0.007/0.008        -                        Cavity Resonator
                         Volume Resistivity                 >1010        MΩ-cm       C-96/35/90         2.5.17.1
                          Surface Resistivity                >109         MΩ         C-96/35/90         2.5.17.1
                          Water Absorption                   0.12          %       E-1/105+D-24/23       2.6.2.1
                 Peel Strength              VLP, 12 um        0.9        kg/cm      As Received           2.4.8
Physical              Flexural                  Warp        23~25         GPa       As Received
                                                                                                          2.4.4
                     Modulus                     Fill       22~24         GPa       As Received
                          Flame Resistance                   V-0            -        C-48/23/50          UL-94
Above typical values are tested under specified constructions and not intended for specification.




                                                                    1
                                                                                                       Rev: 2024 Dec.

File: 00_REF/PCB RF ANT/05_PCB_Dielectric_Data_2026/search_text/EMC/EMC__EM-S526__데이터시트__RT0107__추출텍스트.txt
           Elite Material Co., Ltd.                                                                         Datasheet
           http://www.emctw.com




                                             EM-S526 / EM-S526B
                                  Low Loss / Low CTE / Halogen Free
    Applications include: W/B, CSP, BGA, FC PKG, SiP, module and coreless.
    High heat resistance and excellent CAF resistance.
    Low Df for better signal integrity and flexible circuit design.
    Low CTE for anti-warpage solution of IC substrate.
    RoHS Compliant
    UL File: E150504
    Applicable IPC Slash Sheets: IPC-4103 /240, /540

Basic Laminate Property
Property                             Item                Typical Value    Unit     Test Condition     IPC-TM-650
                                                             N/A           oC           DSC              2.4.25
                                      Tg                     230           oC           TMA              2.4.24
                                                             260           oC           DMA             2.4.24.4
                              CTE, X/Y-axis                  9/10        ppm/ oC     < Tg, TMA          2.4.24.5
                                                            25~30        ppm/ oC     < Tg, TMA
Thermal                           CTE, Z-axis                                                            2.4.24
                                                           120~140       ppm/ oC     > Tg, TMA
                                      Td                     430           oC       TGA (5% W.L)        2.4.24.6
                                                             >60          min.          Clad
                                    T288                                                                2.4.24.1
                                                             >60          min.         Etched
                       Thermal Conductivity                  0.60        W/m.K                        ASTM D5470
                      Dk                        1 GHz       4.0/3.5         -                            2.5.5.9
                                                                                     C-24/23/50
                (R/C: 50/70%)                   10GHz       3.9/3.4         -                        Cavity Resonator
                      Df                        1 GHz    0.005/0.006        -                            2.5.5.9
Electrical                                                                           C-24/23/50
                (R/C: 50/70%)                   10GHz    0.007/0.008        -                        Cavity Resonator
                         Volume Resistivity                 >1010        MΩ-cm       C-96/35/90         2.5.17.1
                          Surface Resistivity                >109         MΩ         C-96/35/90         2.5.17.1
                          Water Absorption                   0.12          %       E-1/105+D-24/23       2.6.2.1
                 Peel Strength              VLP, 12 um        0.9        kg/cm      As Received           2.4.8
Physical             Flexural                   Warp        24~26         GPa       As Received
                                                                                                          2.4.4
                     Modulus                     Fill       23~25         GPa       As Received
                          Flame Resistance                   V-0            -        C-48/23/50          UL-94
Above typical values are tested under specified constructions and not intended for specification.




                                                                    1
                                                                                                       Rev: 2024 July.

File: 00_REF/PCB RF ANT/05_PCB_Dielectric_Data_2026/search_text/EMC/EMC__EM-S530K__데이터시트__RT0105__추출텍스트.txt
             Elite Material Co., Ltd.                                                                         Datasheet
             http://www.emctw.com




                                               EM-S530K / EM-S53BK
                           High Tg / Ultra Low Loss / Halogen Free
      Suitable for high-speed and high frequency applications like mmWave and AiP.
      Excellent dielectric properties.
      High heat resistance and high thermal reliability capability.
      High peel strength with low profile copper foil.
      UL File: E150504
      Applicable IPC Slash Sheets: IPC-4101 /134; IPC-4103 /230, /530

  Basic Laminate Property
Property                               Item                Typical Value    Unit     Test Condition     IPC-TM-650
                                                               N/A           oC           DSC              2.4.25
                                        Tg                     235           oC           TMA              2.4.24
                                                               260           oC           DMA             2.4.24.4
                                CTE, X/Y-axis                  9/10        ppm/ oC     < Tg, TMA          2.4.24.5
                                                              25~30        ppm/ oC     < Tg, TMA
Thermal                             CTE, Z-axis                                                            2.4.24
                                                             120~140       ppm/ oC     > Tg, TMA
                                        Td                     445           oC       TGA (5%W.L)         2.4.24.6
                                                               > 60         min.          Clad
                                      T288                                                                2.4.24.1
                                                               > 60         min.         Etched
                        Thermal Conductivity                   0.83        W/m.K            -           ASTM D5470
                       Dk                         1GHz      3.36 / 3.05       -                             2.5.5.9
                                                                                       C-24/23/50
                  (R/C:50/70%)                    10GHz     3.24 / 2.95       -                        Cavity Resonator
                       Df                         1GHz     0.0021/0.0021      -                            2.5.5.9
Electrical                                                                             C-24/23/50
                  (R/C:50/70%)                    10GHz    0.0028/0.0027      -                        Cavity Resonator
                           Volume Resistivity                 > 1010       MΩ-cm
                                                                                       C-96/35/90         2.5.17.1
                           Surface Resistivity                 > 109        MΩ
                           Water Absorption                    0.11          %       E-1/105+D-24/23       2.6.2.1
                                              RTF, 18 um        0.8        kg/cm
                  Peel Strength               3um plated                              As Received           2.4.8
                                                                0.9        kg/cm
Physical                                       to 36um
                      Flexural                    Warp        22~24         GPa
                                                                                      As Received           2.4.4
                      Modulus                      Fill       21~23         GPa
                            Flame Resistance                    V-0           -        C-48/23/50          UL-94
  Above typical values are tested under specified constructions and not intended for specification.



                                                                      1
                                                                                                       Rev: 2024 July.

File: 00_REF/PCB RF ANT/05_PCB_Dielectric_Data_2026/search_text/Epec/Epec__ARLON-25N-25FR-Data-Sheet__기술자료__FB152__추출텍스트.txt
 MICROWAVE MATERIALS
                                                                                        25N/25FR®
 High Frequency, Low Loss Thermoset Laminates and Prepreg for
 Double Sided, Multilayer and Mixed Dielectric Printed Circuit Boards

 Features:                                                          Arlon 25N and 25FR are woven fiberglass
  • Low Loss Ceramic-Filled Thermoset Resin                         reinforced, ceramic-filled composite ma-
  • Tight Dielectric Tolerance Control                              terials engineered for use in microwave
  • Excellent Dimensional Stability                                 and RF multilayer printed circuit boards.
                                                                    Combining a non-polar thermoset resin
  • Excellent Price/Performance Ratio
                                                                    system with a controlled-expansion ce-
                                                                    ramic filler, 25N and 25FR offer low dielec-
 Benefits:                                                          tric constant and loss combined with a
  • Greater Signal Integrity                                        low Thermal Coefficient of Dielectric Con-
  • Wider Eye Patterns                                              stant (TCEr) for signal stability over a wide
  • Excellent Dimensional Stability                                 ambient temperature range. Designed for
  • Utilizes Standard FR-4 Processes                                use in multilayer packages, 25N and 25FR
  • Excellent Thermal Properties                                    offer prepregs that are identical in chemi-
                                                                    cal composition and physical properties
 Typical Applications:                                              with their copper clad laminates for a
  • Cellular Base Station Antennas, Power                           completely homogeneous finished pack-
                                                                    age for optimal signal integrity.
    Amplifiers, Down Converters
  • High Speed Backplanes
                                                                    The low dielectric constant (Er) and loss
                                                                    properties, low thermal coefficient of di-
                                                                    electric constant (TCEr), and excellent
          Standard Laminate Thickness (inches)                      physical stability characteristics offered by
                                                                    25N and 25FR materials make them ideal
          25N                   25FR               Tolerance        for wireless and digital applications, such
                                                                    as cellular telephones, down converters,
         0.0060                0.0060                ±0.0007        low noise amplifiers, antennas and other
                                                                    advanced            design        circuits.
         0.0080                0.0080                ±0.0010
         0.0100                0.0100                ±0.0010        Processing for 25N and 25FR materials is
                                                                    consistent with processing for standard
         0.0120                0.0120                ±0.0015
                                                                    high temperature thermoset based
         0.0180                0.0180                ±0.0020        printed circuit board substrates.
         0.0200                0.0200                ±0.0020
         0.0240                0.0240                ±0.0020
         0.0300                0.0300                ±0.0030

         0.0600                0.0580                ±0.0040


  *Restrictions apply. Contact customer service for more details.

Arlon Microwave Materials…Challenge Us                                                       www.arlon-med.com
                                       Typical Properties: 25N/25FR
           Property                     Test Method                  Condition                    25N                  25FR
Dielectric Constant @10GHz IPC TM-650 2.5.5.5                   C23/50                    3.38                 3.58

Dissipation Factor @10 GHz          IPC TM-650 2.5.5.5          C23/50                    0.0025               0.0035

Thermal Coefficient of Er           IPC TM-650 2.5.5.5          -10°C to +140°C           -87                  50
(ppm/°C)                            Adapted

Peel Strength (lbs./ in)            IPC TM-650 2.4.8            After Thermal Stress 5                         5

Volume Resistivity (MΩ-cm)          IPC TM-650 2.5.17.1         A                         1.98 x109            4.17 x 108 (12 mil)

Surface Resistivity (MΩ)            IPC TM-650 2.5.17.1         A                         4.42 E8              8.9 x 108 (12 mil)

Tensile Strength (kpsi)             ASTM D-882                  A, 23°C                   16.1                 14

Flexural Strength (psi)             ASTM D-790                  A, 23°C                   30195                35024

Density (g/cm3)                     ASTM D-792 Method A A, 23°C                           1.7                  1.8

Water Absorption (%)                IPC TM-650 2.6.2.1          E1/105 + D24/23           0.09                 0.09

Coefficient of Thermal              IPC TM-650 2.4.24           Before Tg
Expansion (ppm/°C)
X Axis                                                                                    15                   16
Y Axis                                                                                    15                   18
Z Axis                                                                                    52                   59



Thermal Conductivity                ASTM E-1225                 100°C                     0.45                 0.45

Outgassing                          ASTM E-595-90
Total Mass Loss (%)                 Maximum 1.00%               125°C, ≤10-6 torr         0.17                 0.24
Collected Volatile                  Maximum 0.10%                                         0.01                 0.00
Condensable Material (%)
Water Vapor Recovered (%)                                                                 0.02                 0.07
Visible Condensate (±)


Flammability UL File E              UL 94 Vertical Burn         C48/23/50, E24/125        N/A                  UL94-V0
80166                               IPC TM-650 2.3.10


Material Availability:
25N and 25FR materials are available in rigid or thin copper-clad laminates or B-stage
bonding plies (prepregs), making them ideal for single- and double-sided PWBs and com-
plex multilayer circuits, including dual offset strip line circuitry. Laminates are supplied with
1/2, 1, or 2 ounce H.T.E. electrodeposited copper on both sides. Contact customer service
about other laminate options.
                                                                                                 Prepreg Thickness (inches)
                                                                                                 Glass         25N          25FR
Prepregs are available in rolls or precut panels.
                                                                                                 Style
The table on the right lists available prepreg styles
and typical thicknesses.                                                                         1080        0.0039        0.0039
                                                                                                 2112        0.0058        0.0058
                                                                                                 2313        0.0067        0.0067


Results listed above are typical properties; they are not to be used as specification limits. The above information creates no
expressed or implied warranties. The properties of Arlon laminates may vary, depending on the design and application.
                                                                                                                     25N/25FR


                                                                                                                Figure 1
                                       Dielectric Constant vs. Frequency for
                                                   25N and 25FR                                 Demonstrates the Stability of Dielectric
                                                                                                Constant across Frequency. This infor-
                        2.00%
                                                                                                mation was correlated from data gen-
                        1.50%                                                                   erated by using a free space and cir-
                                                                         25N                    cular resonator cavity. This characteris-
   Percentage Change




                        1.00%
                                                                         25FR                   tic demonstrates the inherent robust-
                        0.50%
                                                                                                ness of Arlon Laminates across Fre-
                        0.00%                                                                   quency, thus simplifying the final de-
                       -0.50%                                                                   sign process when working across EM
                                                                                                spectrum. When transitioning from FR-
                       -1.00%
                                                                                                4 designs to higher frequency, the sta-
                       -1.50%                                                                   bility of the Dielectric Constant of
                       -2.00%                                                                   25N/25FR over frequency ensures easy
                                   0      5       10      15      20      25          30        design transition and scalability of de-
                                                  Frequency (GHz)
                                                                                                sign.




                                         Dissipation Factor vs. Frequency for
                                                                                                                Figure 2
                                                    25N and 25FR
                       0.010                                                                    Demonstrates the Stability of Dissipa-
                                                                                                tion Factor across Frequency.          This
                       0.009
                                                                                                characteristic demonstrates the inher-
                       0.008                                                    25N             ent robustness of Arlon Laminates
                                                                                                across Frequency, providing a stable
 Dissipation Factor




                       0.007                                                    25FR
                       0.006                                                                    platform for high frequency applica-
                       0.005                                                                    tions where signal integrity is critical to
                                                                                                the overall performance of the appli-
                       0.004
                                                                                                cation.
                       0.003
                       0.002
                       0.001
                       0.000
                               0         5        10       15       20          25         30
                                                    Frequency (GHz)




Results listed above are typical properties; they are not to be used as specification limits. The above information creates no
expressed or implied warranties. The properties of Arlon laminates may vary, depending on the design and application.
MATERIALS FOR ELECTRONICS



                                       CONTACT INFORMATION:



 For samples, technical assistance, customer
 service or for more information, please con-
 tact Arlon Materials for Electronics Division at
 the following locations:



       NORTH AMERICA:                                        SOUTHERN CHINA:
       Arlon, Inc.                                           Arlon, Inc.
       Electronic Substrates                                 Room 805, Unit 3, Bldg 4
       9433 Hyssop Drive                                     Liyuan, Xincun Holiday Road
       Rancho Cucamonga, CA 91730                            Huaqiao Cheng, Shenzhen 518053
       Tel:    (909) 987-9533                                China
       Fax: (909) 987-8541                                   Tel/Fax: (86) 755-269-066-12

       Arlon, Inc.
       Microwave Materials                                   NORTHERN CHINA:
       1100 Governor Lea Road                                Arlon, Inc.
       Bear, DE 19701                                        Room 11/401, No. 8
       Tel:    (800) 635-9333                                Hong Gu Road
       Outside U.S. & Canada: (302) 834-2100                 Shanghai, China 200336
       Fax: (302) 834-2574                                   Tel/Fax: (86) 21-6209-0202

       EUROPE:
       Arlon, Inc.
       44 Wilby Avenue
       Little Lever
       Bolton, Lancaster BL31QE
       United Kingdom
       Tel:     (44) 120-457-6068
       Fax: (44) 120-479-6463



                                     © 2008, 2009 Arlon Incorporated
                                                                                      Certified to
                                         Or visit us on the web at:
    2005 Rev C                                                                      ISO 9001:2000
                                          www.arlon-med.com

File: 00_REF/PCB RF ANT/05_PCB_Dielectric_Data_2026/search_text/Epec/Epec__ARLON-85N-Data-Sheet__기술자료__FB153__추출텍스트.txt
   Arlon 85N
                                                              Electronic Substrates



High Performance Polyimide / E-Glass
Exceptional Thermal Performance
Superior Reliability
• Tg Greater than 250o C
• Non-MDA polyimide
• No bromination that might reduce service temperatures, service life, or
  repairability
• Not blended - 85N is a pure polyimide
• Low Z direction expansion
• Toughened for improved interlaminar bond, better drilling and routing
  characteristics
• Melt rheology close to FR-4 even at lower heatup rates
• Excellent yield on complicated multilayers

Polyimides have been increasingly selected for military and high end commercial PWB programs requiring
high reliability, serviceability under extremes of temperature, and the ability to be repaired in the field under
adverse conditions. Polyimide’s high glass transition temperature (Tg) results in a product which has a low
Z-direction coefficient of thermal expansion (CTE) and which permits higher aspect ratio holes to be plated
and processed through more thermally abusive conditions on thicker boards than any other commercially
available material.

Arlon’s 85N Series of Pure Polyimide laminates and prepregs produce multilayer PWB’s with this
outstanding thermal stability, low Z-direction expansion during solder reflow and the excellent field
repairability expected of Arlon polyimides. Modified to be tougher than conventional polyimides, 85N
Series products are less sensitive to drilling and routing variations.

Manufactured under demanding SPC and Quality Control, Arlon’s 85N Polyimides are fully qualified to
IPC-4101/41. Arlon’s 85N Polyimides contain no MDA or other potentially carcinogenic diamines.




                                               MATERIALS FOR ELECTRONICS
                                                                                                    Typical Properties: 85N Polyimide Laminate
   Properties                                                                Test Method                                                      Value
   Peel strength lb/in elev. temp. lbs./in. (Kg/m)                           IPC-TM-650 2.4.8                                                 9.0 (160)
   Peel strength after process solutions lbs./in. (Kg/m)                     IPC-TM-650 2.4.8                                                 6.8 (120)
   Tg (degrees C)                                                            IPC-TM-650 2.4.24 (TMA)                                          260
                         o
   CTE - Z axis (ppm/ C)                                                     IPC-TM-650 2.4.24 (TMA)                                          50
                             o
         X,Y axis (ppm/ C)                                                   IPC-TM-650 2.4.24 (TMA)                                          16
   Permitivity (1 MHz) -16 MIL LAM                                           IPC-TM-650 2.5.5.3                                               4.39
   Loss Tangent (1 MHz) -16 MIL LAM                                          IPC-TM-650 2.5.5.3                                               0.008
   Flammability                                                              UL94                                                             HB
                                             Elev. Temp.                                                                                      3.0 x 108
   Volume Resistivity (megohm-cm)            Temp. + Humidity                IPC-TM-650 2.5.17.1                                              1.3 x 109
   Surface Resistivity (megohms)             Elev. Temp.
                                                                             IPC-TM-650 2.5.17.1                                              1.4 x 109
                                             Temp. + Humidity                                                                                 6.9 x 107
   Flexural Strength psi (Kg/m2)                                             IPC-TM-650 2.4.4                                                 70,000 (4.9 x 107)
                     psi @ 250 C (Kg/m2)                                                                                                      71,000 (5.0 x 107)
                                    o
                                                                             IPC-TM-650 2.4.4.1
   Tensile Modulus psi x 106 (Kg/m2)                                         ASTM D-638                                                       3.2
   Thermal Conductivity (W/mK)                                               ASTM E-1225                                                      0.3
   Specific Gravity (g/cm3)                                                  ASTM D-792 Method A                                              1.7
   Poission’s Ratio                                                                     —                                                     0.2
   Electrical Strength -10 MIL LAM v/mil (V/mm)                              IPC-TM-650 2.5.6.2                                               1230 (4.8 x 104)
   Water Absorption % -59 MIL LAM                                            IPC-TM-650 2.6.2.1                                               0.20%
Data provided herein is provided for reference purposes only and are not intended to be sales specifications. Determination of the suitability of any of these materials for
a particular application is the sole responsibility of the user. Furthermore, no suggestion for use, or material supplied shall be construed as a recommendation or
inducement to violate any law or infringe any patent.

     Glass                          Arlon                         IPC-4101                   Resin Content                 SCALED FLOW                    SCALED FLOW
   Cloth Style                   Designation                    Classification                (weight %)                     Hf(mils)                       ∆H(mils)
         106                            85N0672                 P41 E0106 RC SC 00                   72 ± 3                       1.7 ± 0.3                   0.75 ± 0.20
        1080                            85N8063                 P41 E1080 RC SC 00                   63 ± 3                       2.4 ± 0.3                   0.75 ± 0.20
        2313                            85N2355                 P41 E2313 RC SC 00                   55 ± 3                       3.4 ± 0.3                   0.75 ± 0.20
        2116                            85N2650                 P41 E2116 RC SC 00                   50 ± 3                       4.1 ± 0.3                   0.75 ± 0.20
        7628                            85N2840                 P41 E7628 RC SC 00                   40 ± 3                       6.6 ± 0.3                   0.70 ± 0.20

Processing:
Process inner-layers through develop, etch, and strip using standard industry practices.
Use brown oxide on inner layers. Adjust dwell time in the oxide bath to ensure uniform coating.
Bake inner layers in a rack for 60 minutes at 225o-250oF(107o-121ºC) immediately prior to lay-up.
Vacuum desiccate the prepreg for 8 - 12 hours prior to lamination.
Lamination:        Pre-Vaccuum for 30 - 45 minutes
                   Product heat rise = 8 - 12oF(4-7ºC)/min. measured between 150oF and 250oF(65oC and 121oC).
                   Full pressure:       12 x 18 = 275 PSI (30cm x 45cm, 20 kg/cm2)
                                        16 x 18 = 350 PSI (40cm x 45cm, 25.5 kg/cm2)
                                        18 x 24 = 400 PSI (45cm x 61cm, 28 kg/cm2)
                                        Note: reduce pressure by 35 - 40% with vaccum assist lamination
                   Product temperature at start of cure = 425oF (218ºC)
                   Cure time at temperature = 1.5 - 2.0 hours (depending on stack height and amount of copper.)
                   Cool down under pressure at < 12oF(6ºC)/min.
Drill at 400-500 SFM. Undercut bits are recommended for vias 0.018”(0.045cm) and smaller.
De-smear using plasma appropriate for polyimide; plasma is preferred for positive etchback.
Conventional plating processes are compatible with 85N.
Standard profiling parameters may be used; chip breaker style router bits are not recommended.
Bake for 1 -2 hours prior to solder reflow or HASL.
85N Polyimide Prepregs are offered on fiberglass fabric styles from 106 through 7628. The above table lists the standard
styles. Others may be available by special order.
The information and data contained herein are believed reliable, but all recommendations or suggestions are made without guarantee. You should thoroughly and independently test
materials for any planned applications and determine satisfactory performance before commercialization. Furthermore, no suggestion for use, or material supplied shall be construed
as a recommendation or inducement to violate any law or infringe any patent.




MATERIALS FOR ELECTRONICS
1100 Governor Lea Road, Bear, DE 19701 • Telephone: (302) 834-2100, (800) 635-9333 • Fax: (302) 834-2574                                                  Arlon is an
9433 Hyssop Drive, Rancho Cucamonga, CA 91730 • Telephone: (909) 987-9533 • Fax: (909) 987-8541                                                            ISO 9002
                                                                                                                                                          Registered
37 Rue Collange, 92300 LeVallois, Perret, France • Telephone: (33) 1-427-02642 • Fax: (33) 1-427-02798
                                                                                                                                                           Company
44 Wilby Avenue, Little Lever, Bolton, Lancashire, BL31QE, U.K. • Telephone: (44) 120-457-6068 • Fax: (44) 120-479-6463
Website: www.arlonmed.com • E-mail: substrates@arlon-med.com
0901-R2 Copyright © 2000 Arlon Materials for Electronics Printed in U.S.A.

File: 00_REF/PCB RF ANT/05_PCB_Dielectric_Data_2026/search_text/Epec/Epec__DuPont-Pyralux-AP-Data-Sheet__기술자료__FB155__추출텍스트.txt
                                                            Technical Information




DuPont™ Pyralux® AP
All-Polyimide Flexible Laminate
A Family of High-Performance Adhesiveless Laminates
for Flexible Printed Circuit Applications


Product Description                                                                  Table 1
                                                                         Pyralux® AP Product Offerings*
Pyralux® AP double-sided, copper-clad laminate
is an all-polyimide composite of polyimide film         		                     Dielectric Thickness,       Copper Thickness,
                                                        Product Code                    mil                   µm (oz/ft2)
bonded to copper foil. This material system is ideal
for multilayer flex and rigid flex applications which       AP 7163E**                   1.0                      9 (.25)
                                                            AP 7164E**                   1.0                      12 (.33)
require advanced material performance, tempera-             AP 8515R                     1.0                      18 (0.5)
ture resistance, and high reliability.                      AP 9111R                     1.0                      35 (1.0)
                                                            AP 7156E**                   2.0                      9 (.25)
Offered in a full range of dielectric thicknesses,          AP 7125E**                   2.0                      12 (.33)
Pyralux® AP provides designers, fabricators, and            AP8515E                      1.0                      18 (0.5)
assemblers a versatile option for a wide variety of         AP 8525R                     2.0                      18 (0.5)
flexible circuit constructions.                             AP 9121R                     2.0                      35 (1.0)
                                                            AP 9222R                     2.0                      70 (2.0)
• Low CTE for rigid flex multilayers                        AP 8535R                     3.0                      18 (0.5)
                                                            AP 9131R                     3.0                      35 (1.0)
• Excellent thermal resistance                              AP 9232R                     3.0                      70 (2.0)
• Thin Cu-clads with superior handling                      AP 8545R                     4.0                      18 (0.5)
• Unique thick-core product for controlled                  AP 9141R                     4.0                      35 (1.0)
                                                            AP 9242R                     4.0                      70 (2.0)
  impedance
                                                            AP 8555R                     5.0                      18 (0.5)
• Excellent dielectric thickness tolerance/electrical       AP 9151R                     5.0                      35 (1.0)
  performance                                               AP 9252R                     5.0                      70 (2.0)
• High Cu-polyimide adhesion strength                       AP 8565R                     6.0                      18 (0.5)
                                                            AP 9161R                     6.0                      35 (1.0)
• Full compatibility with PWB industry processes,           AP 9262R                     6.0                      70 (2.0)
  IPC 4204/11 certified                                 		Add "R" to the end of the code to specify rolled-annealed cop-
• UL 94V-0, UL 796, 180°C (356°F) max.                     per foil (e.g., AP9121R). Add "E" to the end of the code to specify
                                                           electro-deposited copper foil (e.g., AP9121E). If rolled-annealed
  operating temperature                                    double-treat copper foil is specified, add the letter "D" to the end of
                                                           the product code (e.g., AP9121D).
                                                         * Additional balanced/unbalanced copper constructions and dielec-
                                                           trics (>6 mil) are available through your DuPont Representative.
                                                        ** Available in ED copper only.
                                                                 Table 2
                                                     Pyralux® AP Material Properties
		                                            IPC TM-650                    AP-9111                AP-9121          AP-9131–9161
Laminate Property                             (* or other)               1 mil dielectric       2 mil dielectric   3–6 mil dielectric

Adhesion to Cu (Peel Strength) Method 2.4.9			
  As fabricated, N/mm (lb/in)		             1.6 (9) >1.8 (10)                                                          >1.8 (10)
  After solder, N/mm (lb/in)		              1.6 (9) >1.8 (10)                                                          >1.8 (10)
Solder Float at 288°C (550°F)                 Method 2.4.13                    Pass                   Pass               Pass
Dimensional Stability                         Method 2.2.4
   Method B, %                                                              –.04 to –.08          –.04 to –.08       –.03 to –.06
   Method C, %                                                              –.05 to –.08          –.04 to –.07       –.03 to –.06
Dielectric Thickness Tolerance, %             Method 4.6.2                     ±10                    ±10                ±10
UL Flammability Rating                        *UL-94                            V-0                       V-0             V-0
Dielectric Constant*, 1 MHz                   Method 2.5.5.3                    3.4                       3.4             3.4
Dissipation Factor*, 1 MHz                    Method 2.5.5.3                   0.003                 0.002               0.002
Dielectric Strength, kV/mil                   Method 2.5.6.1                    6–7                   6–7                 6–7
Volume Resistivity, ohm-cm                    Method 2.5.17.1                   E16                   E17                 E17
Surface Resistance, ohms                      Method 2.5.17.1                  >E16                   >E16               >E16
Moisture and Insulation Res., ohms            Method 2.6.3.2                    E11                   E11                 E11
Moisture Absorption, %                        Method 2.6.2                      0.8                       0.8             0.8
Tensile Strength, MPa (kpsi)                  Method 2.4.19                 >345 (>50)            >345 (>50)          >345 (>50)
Elongation, %                                 Method 2.4.19                    >50                    >50                >50
Inititation Tear Strength, g                  Method 2.4.16                 700–1000               900–1200           900–1200
Propagation Tear Strength, g                  Method 2.4.17.1                  >10                    >20                >20
Chemical Resistance, min. %                   Method 2.3.2                  Pass, >95%            Pass, >95%          Pass, >95%
Solderability                                 *IPC-S-804, M. 1                 Pass                   Pass               Pass
Flexural Endurance, min. cycles               Method 2.4.3                     6000                   6000               6000
Glass Transition (Tg), C                             —                          220                   220                 220
Modulus, kpsi                                        —                          700                   700                 700
In-Plane CTE (ppm/C) T<Tg                            —                          25                        25              25
In-Plane CTE (ppm/C) T>Tg                            —                       40 (est.)              40 (est.)          40 (est.)

*See Page 6, Figures 6 and 7 for dielectric constant and loss tangent performance at higher frequencies




                                                                        2
Product Highlights and Applications
                                        AP-7163E*                                                         AP-7156E*
               1 mil                    AP-7164E                            2 mil                         AP-7125E
            Pyralux® AP                 AP-8515                          Pyralux® AP                      AP-8525
                                        AP-9111                                                           AP-9121

A Thin High-Performance Sheet Clad Laminate                  The Flagship All-Polyimide Flexible Composite
for High Density Flex Circuits
                                                             2 mil Pyralux® AP adhesiveless laminate is ideal for
                                                             double sided, multilayer flex as well as rigid flex
                                                             applications requiring advanced material perfor-
                                                             mance and high reliability. All-polyimide construc-
                                                             tions enable designers, fabricators, and assemblers
                                                             to achieve higher density, premium performance
                                                             flexible circuitry. 2 mil Pyralux® AP supports ad-
                                                             vanced circuit designs through its core polyimide
                                                             chemistry strengths:
                                                             • Low thermal expansion coefficient for rigid flex
                                                                fabrication and assembly
                                                             • Excellent thermal resistance to high-temperature
                                                                assembly
                                                             • Good dimensional stability consistency
                                                             • Superior mechanical and electrical properties
                                                                and compatibility with severe environment ap-
                                                                plications
Double sided 1 mil Pyralux® AP was developed for
high-reliability flexible circuit applications requir-       2 mil Pyralux® AP is fully compatible with
ing thin dielectric profiles and superior perfor-            existing PCB processes and material handling sys-
mance offered by its all-polyimide construction.             tems. A double-treat RA copper offering
The high material modulus provides excellent                 provides the fabricator a unique construction to
handling characteristics in a thin adhesiveless lami-        minimize surface preparation costs and increase
nate. All                                                    overall final yields.
1 mil Pyralux® AP constructions are UL rated and
                                                             Typical 2 mil Pyralux® AP Material Properties:
fully certified to IPC-4204/11. 1 mil Pyralux® AP
features:
                                                                                       Table 3
• 1.0 mil adhesiveless core dielectric with                            288°C (550°F) Solder Float Performance
  excellent thickness uniformity for consistent
  electrical performance                                     Pyralux® AP
                                                             Solder Float
• High adhesion strengths and uniform                        Resistance                  Conditions                  Results
  performance profiles                                       Thermal Stress,
                                                                10 layer circuit similar to      Pass
• Excellent long-term thermal exposure                       Solder Shock50884C
  performance (Figure 1) and harsh environment                100 mil centers, 288°C (550°F) No blisters,
                                                                  10-second dwell time       delamination,
                                                             		                             solder wicking
Figure 1.   150°C (302°F) Continuous Temperature             Test Method: IPC-TM-650, 2.4.13




                                                             * See Table 1. Additional copper/metal constructions available on
                                                               request.




                                                         3
Figure 2.   Moisture and Insulation Resistance




  Test Method:     IPC-TM-650, 2.6.3.2
                   168 hours at 25°C –>65°C, 95% RH
  Notes:    Scans 8 and 9 represent ambient recover. Testing at DuPont Labs, RTP, NC




Chemical Resistance
                                                                Table 4
                                                           Chemical Absorption
                                           Weight Change (%)                                                                Weight Change
(%)
                                             24 hr Immersion		                                                    24 hr Immersion
                                     Pyralux AP
                                             ®
                                                        Pyralux LF
                                                                ®
                                                                                                          Pyralux® AP          Pyralux® LF
                                     (polyimide)         (acrylic)		                                      (polyimide)           (acrylic)
2 N Sulfuric Acid                        0.95               3.44            KOH (1.5%, 55°C)                 (9.42)              (51.85)
Isopropanol (IPA)                        0.79               7.77            Permanganate                      0.25               (46.50)
Methyl Ethyl Ketone (MEK)                0.42              39.45            Para-formaldehyde                 0.59                4.57
Cupric Chloride Etchant                  0.65               6.41            EDTA (E-less plating)             0.62                 5.01
Test Method: IPC-TM-650, 2.6.2
Notes: All chemical immersions are 24 hours followed by roll drying. Values in parentheses indicate weight loss after immersion. Other values
        represent weight gain.


                                                               Table 5
                                                      Automotive Fluids Resistance
                                % Retention            Weight %                                          % Retention            Weight %
                                 of Original         Change After		                                       of Original         Change After
Immersion Fluid                 Peel Strength         Immersion    Immersion Fluid                       Peel Strength         Immersion
Anti-Freeze                           95                  1.8               Transmission Fluid                100                  0.7
Detergent Solution                    96                  3.5               Unleaded Gasoline                 99                   2.8
Motor Oil (10W30)                    102                  0.6               Diesel Fuel                       100                  2.3
Brake Fluid                          102                  0.7               Sour Gasoline                     100                  1.6
Test Method: IPC-TM-650, 2.4.9 (peel strength)
Note: Sample data based on 2-minute immersions, 100 cycles. Test construction: AP-9121



                                                                        4
2 mil Pyralux® AP—Environmental Performance
Figure 3. Thermal Aging, 150°C (302°F)




  Peel Test Method:    IPC-TM-650, 2.4.9
  Note: Values represent average MD and TD results.



Figure 4. Thermal Cycling




  Peel Test Method:    IPC-TM-650, 2.4.9
  Note: Values represent average MD and TD results.


Figure 5. Temperature/Humidity Exposure




  Peel Test Method:    IPC-TM-650, 2.4.9
  Note: Values represent average MD and TD results.



                                                      5
Figure 6.   Dielectric Constant vs. Frequency




Figure 7.   Loss Tangent vs. Frequency




                                                6
                                               AP-9131*                   Pyralux® AP core (vs. standard 2 mil) in a nominal
                3–6 mil                        AP-9141                    50 ý impedance microstrip circuit. Copper traces
              Pyralux® AP                      AP-9151                    with 2x greater line/space resolution can be used
                                                                          to achieve identical electrical performance while
                                               AP-9161                    greatly reducing fabrication yield loss from fine
A New Alternative for High Frequency and                                  line imaging.
Controlled Impedance Design                                               In addition to enhanced dielectric thickness,
                                                                          Pyralux® AP retains the superior inherent material
Pyralux AP is the first all-polyimide flexible circuit
          ®
                                                                          advantages of adhesiveless laminate for double-
material to be offered in dielectric core construc-
                                                                          sided multilayer flex, as well as rigid-flex applica-
tions of 3–6 mils and greater. These clads provide
                                                                          tions. The following contribute to Pyralux® AP’s
designers and fabricators new options in building
                                                                          advanced performance and high reliability:
high reliability/high yield circuits for controlled
impedance and high frequency applications.                                • Low thermal expansion coefficient providing
                                                                            better compatibility with Cu and higher rigid-flex
Among its application advantages, Pyralux® AP                               fabrication yields
offers:
                                                                          • Consistent dimensional stability
• Greater production yields and flexibility in
                                                                          • Excellent adhesion of copper to dielectric
  controlled impedance applications from unique
  Pyralux® AP core dielectric thickness                                   • Superior thermal resistance for high temperature
                                                                            applications and assembly processes
• Excellent dielectric thickness tolerance for
  consistent electrical performance                                       • Good compatibility with all flexible circuit pro-
                                                                            cessing and handling systems
• Full mechanical/electrical benefits of Pyralux® AP
  adhesives material in double-sided multilayer
  and rigid flex applications.
All Pyralux® AP products are fully certified to
IPC-4204/11.
Figure 8 illustrates the fabrication benefits of thick
* 1 oz RA constructions. Additional copper/dielectric constructions
  available on request.




Figure 8. Yield Benefits of Pyralux® AP Laminate in Controlled Impedance Microstrip Design




                                                                      7
Pyralux® AP Processing                                                           Safe Handling
Pyralux AP copper clad handling and process-
              ®                                                                  Anyone handling Pyralux® AP should wash their
ing requirements are identical to standard 2 mil                                 hands with soap before eating, smoking, or using
Pyralux® AP clads. They are fully compatible                                     restroom facilities. Although DuPont is not aware
with all conventional flexible circuit fabrication                               of anyone developing contact dermatitis when us-
processes including oxide treatment and wet                                      ing Pyralux® AP products, some individuals may be
chemical plated-through-hole desmearing. Fabri-                                  more sensitive than others. Gloves, finger cots, and
cated circuits can be cover coated and laminated                                 finger pads should be changed daily.
together to form multilayers or bonded to heat                                   Pyralux® AP is fully cured when delivered. However,
sinks using polyimide, acrylic, or epoxy adhesives.                              lamination areas should be well ventilated with a
                                                                                 fresh air supply to avoid build-up from trace quan-
General Information                                                              tities of residual solvent (typical of polyimides) that
                                                                                 may volatilize during press lamination. When drill-
Quality and Traceability                                                         ing or routing parts made with Pyralux® AP, provide
Pyralux® AP copper clads are manufactured under                                  adequate vacuum around the drill to minimize
a quality system registered to ISO9002 by                                        worker exposure to generated dust.
Underwriters Laboratories. The clads are certified
to IPC-4204/11. Complete material and manufac-                                   As with all thin, copper-clad laminates, sharp edg-
turing records, which include archive samples of                                 es present a potential hazard during handling. All
finished product, are maintained by DuPont. Each                                 personnel involved in handling Pyralux® AP clads
manufactured lot is identified for reference and                                 should use suitable gloves to minimize potential
traceability. The packaging label serves as the pri-                             cuts.
mary tracking mechanism in the event of customer
inquiry and includes the product name, batch                                     Packaging
number, size, and quantity.
                                                                                 Pyralux® AP copper clad laminate is supplied in the
                                                                                 following standard sheet sizes:
Storage Conditions and Warranty
Pyralux® AP flexible laminates should be stored in                                       24↑ ∞ 36↑ (610 mm ∞ 914 mm)
the original packaging at temperatures of 4-29°C                                         24↑ ∞ 18↑ (610 mm ∞ 457 mm)
(40-85°F) and below 70% humidity.  The product                                           24↑ ∞ 12↑ (610 mm ∞ 305 mm)
should not be frozen and should be kept dry, clean                                       12↑ ∞ 18↑ (305 mm ∞ 457 mm)
and well protected. Subject to compliance with                                   All Pyralux® AP packaging materials are 100%  
the foregoing handling and storage recommen-                                     recyclable.
dations, DuPont’s warranties as provided in the
DuPont Standard Conditions of Sale shall remain in
effect for a period of two years following the date
of shipment.


     DuPont Electronic Materials · 14 T.W. Alexander Drive · Research Triangle Park, NC 27709-4425
                                                                 (800) 243-2143
                                         Come visit us on the Internet at: http://www.dupont.com/fcm

The information given herein is based on data believed to be reliable, but the DuPont Company makes no warranties express or implied as to its accuracy
and assumes no liability arising out of its use by others. This publication is not to be taken as a license to operate under, or recommendation to infringe,
any patent.
Caution: Do not use in medical applications involving permanent implantation in the human body. For other medical applications, see “DuPont
Medical Caution Statement,” H-50102.
Copyright © 2009 E.I. du Pont de Nemours and Company. All rights reserved.
The DuPont oval logo, DuPont™, The miracles of science®, Mylar® and Pyralux® are trademarks or registered trademarks of DuPont.




H-73241-4  (06/09)   Printed in U.S.A.
