Repository: EIDOSDATA/TraceWave-Studio

# PCB 유전율과 적층 자료

수집/정리 기준일: 2026-11-11.

먼저 [전체 자료 안내 엑셀](Excel/00_전체_자료_안내.xlsx)을 연다. 회사별 엑셀은 `Excel/`에 있고, 원문 검색은 [HTML 안내](START_HERE_ko.html)를 사용한다.

- [자료 사용 안내](docs/자료_사용_안내.md): 폴더, 단위, 조건 선택과 내보내기.
- [자료 검토 결과](docs/자료_검토_결과.md): 확인한 범위, 오류/공백, 정리 내역.
- [TraceWave Studio 연결 설계](../../../Code/docs/pcb_material_catalog.md): 사용자 직접 입력, 소재 선택, 제조업체 적층 선택과 현재 구현의 경계.

57,340개 조건별 관측, 36개 회사와 일반 재료 참고 자료 1개 그룹, 1,756개 출처 기록을 보존했다. 새 엑셀은 전체 안내 1개와 회사/참고 자료별 37개로 총 38개다. 행 수는 고유 소재나 독립 측정 수가 아니다. 공식 자료에 값이 있어도 실제 제조 조건과 해석 대역에 맞는지 확인해야 한다.

사람이 보는 엑셀과 프로그램용 JSONL을 분리했다. 원문 PDF/HTML의 바이트는 보존하면서 파일명을 회사와 소재/용도 중심으로 바꿨다. 중복 저장한 데이터 사본은 복구 폴더로 옮겼고 관측 수치는 삭제하지 않았다.

File: 00_REF/PCB RF ANT/05_PCB_Dielectric_Data_2026/search_text/Epec/Epec__ITEQ-IT-140-Data-Sheet__기술자료__FB130__추출텍스트.txt
IT-140

 Features
 - Tg >135 ℃ (DSC)
 - Consistent Dimensional Stability
 - UL 94 V-0
 - AOI and UV blocking characteristic


 Properties
                                  ITEQ Laminate/ Prepreg : IT-140TC / IT-140BS
                                                          IPC-4101B Spec / 21
                                                         LAMINATE(IT-140TC)
                                                         Thickness<0.50 mm                   Thickness≧0.50 mm
                                                                      [0.0197 in]                       [0.0197 in]              Units           Test Method
                  Property                                                                                                       Metric          IPC-TM-650
                                                    Typical Value               Spec     Typical Value          Spec
                                                                                                                                (English)        (or as noted)
  Peel Strength, minimum
  A. Low profile copper foil and very low profile
       copper foil - all copper weights > 17m         0.96(5.5)            0.70(4.0)      0.96(5.5)           0.70(4.0)                              2.4.8
                                                                                                                                 N/mm
       [0.669 mil]                                                                                                                                   2.4.8.2
                                                                                                                                (lb/inch)
  B. Standard profile copper foil                                                                                                                    2.4.8.3
    1. After Thermal Stress                            1.75(10.0)          0.80 (4.57)     1.93(11.0)         1.05 (6.00)
    2. At 125°C [257 F]                                 1.66(9.5)          0.70 (4.00)      1.66(9.5)         0.70 (4.00)
  Volume Resistivity, minimum
     A. C-96/35/90                                       5x108                  106                               ---
                                                                                                                                M-cm                2.5.17.1
     B. After moisture resistance                          -                    —            5x108               104
     C. At elevated temperature E-24/125                 5x10   7
                                                                                10   3
                                                                                             5x107               103
  Surface Resistivity, minimum
     A. C-96/35/90                                      3.5x10   6
                                                                                104                               ---
                                                                                                                                  M                 2.5.17.1
     B. After moisture resistance                         ---                   —          3.5x106---            104
     C. At elevated temperature E-24/125                 6x10   6
                                                                                10   3
                                                                                             6x106               103
  Moisture Absorption, maximum                            0.30                   -            0.1                0.8               %                 2.6.2.1
  Dielectric Breakdown, minimum                             -                    -             60                40                kV                 2.5.6
  Permittivity at 1 MHz, maximum
                                                          4.6                    5.4          4.6                 5.4              —                  2.5.5.
    (Laminate & Prepreg as laminated)
  Loss Tangent at 1 MHz, maximum
                                                         0.016                  0.035        0.016              0.035              —                  2.5.5.
     (Laminate & Prepreg as laminated)
  Flexural Strength, minimum
      A. Length direction                                  -                     —        496(72,000)        415 (60,190)        N/mm2                2.4.4
      B. Cross direction                                   -                     —        434(63,000)        345 (50,040)        (lb/in2)
  Arc Resistance, minimum                                 120                    60           120                 60                S                 2.5.1
  Thermal Stress 10 s at 288°C [550.4F],minimum
     A. Unetched                                         Pass              Pass Visual       Pass             Pass Visual        Rating              2.4.13.1
     B. Etched                                           Pass              Pass Visual       Pass             Pass Visual
  Electric Strength, minimum
                                                          45                     30            -                  —              kV/mm               2.5.6.2
   (Laminate & Prepreg as laminated)
  Flammability,
                                                          V-0                   V-0           V-0                V-0             Rating               UL94
   (Laminate & Prepreg as laminated)
  Glass Transition Temperature                            140             110 minimum         140            110 minimum           ˚C               2.4.25
  Decomposition Temperature                                                                                                                        2.2.24.6
                                                                                 --           305                  -               ˚C
                                                                                                                                                 (5% wt loss)
  Z-Axis CTE
    A. Alpha 1                                             -                     --            55                  -            PPM/˚C
                                                                                                                                                     2.4.24
    B. Alpha 2                                             -                     --           290                  -            PPM/˚C
    C. 50 to 260 Degrees C                                 -                     --           4.2                  -              %
  Thermal Resistance
    A. T260                                                -                     --           15                   -            Minutes              2.4.24.1
    B. T288                                                -                     --            2                  --            Minutes
                                                    PREPREG( IT-140BS)
                                                                     Typical Value            Specification             Units        Test Method
    1. Shelf Life, minimum (Condition 1/Condition 2)                Meet requirement                180/90              Days             AABUS
    2. Volatile content maximum                                           0.3                        0.75                %                  2.3.19
    *AABUS = As agreed upon between user and supplier.



 Recommended Press Cycle For IT140

File: 00_REF/PCB RF ANT/05_PCB_Dielectric_Data_2026/search_text/Epec/Epec__ITEQ-IT-140G-Data-Sheet__기술자료__FB131__추출텍스트.txt
IT-140GBS/IT-140GTC
Halogen Free Multifunctional Epoxy Laminate & Prepreg
IT-140G is a medium Tg (>140℃ by DSC) halogen free multifunctional           Applications
epoxy resin system with good thermal reliability and CAF resistance. It’s
suitable for handheld and consumer applications. It’s also Lead free
compatible.                                                                  PC and Notebook
                                                                             Memory Module
Key Features ===============================
Advanced Resin Technology                                                    LCD Panels
     It’s a medium Tg (140℃ by DSC) halogen free multifunctional epoxy
with modified Dicy cured. Br and Cl are less than 900ppm respectively.       Game Player
Total halogen contents are less than 1500ppm.
                                                                             HDI and Multilayer PCB
Good Thermal Resistance
     Advanced halogen free resin system provides better thermal
reliability compared to the similar resin system of competitor’s. It’s
suitable for HDI and consumer application.
Lead-Free Assembly Compatible
     It’s suitable for thermal reliability needs, and Lead free assemblies
with a maximum reflow temperature of 260℃..RoHS compliant.
                                                                             Industrial Approval
Friendly Processing and CAF Resistance
     Friendly to PCB process that users can easily handle the process by     UL 94 V-0
current equipments and chemicals.
                                                                             IPC-4101C Spec /24/ 127
Available in Variety of Constructions
     Available in a various of constructions, copper weights and glass       RoHS Compliant
styles, including standard(HTE), RTF and VLP copper foil.




                                                                                                       REV 09-14
                                                ITEQ Laminate/ Prepreg : IT-140GTC/IT-140GBS
                                                                                  IPC-4101A Spec / 24 / 127
                                                                                    LAMINATE (IT-140GTC)
                                                                                   Thickness<0.50 mm                                 Thickness≧0.50 mm
                                                                                              [0.0197 in]                                       [0.0197 in]                        Units            Test Method
                           Property                                                                                                                                               Metric             IPC-TM-650
                                                                           Typical Value                   Spec                Typical Value                  Spec
                                                                                                                                                                                 (English)          (or as noted)
Peel Strength, minimum
A. Low profile copper foil and very low profile copper                        0.87 (5.0)               0.70 (4.00)                0.87 (5.0)               0.70 (4.00)
      foil - all copper weights > 17µm [0.669 mil]                                                                                                                                                       2.4.8
                                                                                                                                                                                  N/mm
B. Standard profile copper foil                                                                                                                                                                         2.4.8.2
                                                                                                                                                                                 (lb/inch)
   1. After Thermal Stress                                                    1.57 (9.0)               0.80 (4.57)                1.57 (9.0)               1.05 (6.00)                                  2.4.8.3
   2. At 125°C [257 F]                                                        1.40 (8.0)               0.70 (4.00)                1.40 (8.0)               0.70 (4.00)
   3. After Process Solutions                                                 1.23 (7.0)               0.55 (3.14)                1.23 (7.0)               0.80 (4.57)
Volume Resistivity, minimum
    A. C-96/35/90                                                                 1010                      106                       --                         --
                                                                                                                                                                                  MΩ-cm                2.5.17.1
    B. After moisture resistance                                                   --                        --                      1010                       104
    C. At elevated temperature E-24/125                                           1010                      103                      1010                       103
Surface Resistivity, minimum
    A. C-96/35/90                                                                 1010                      104                       --                         --
                                                                                                                                                                                    MΩ                 2.5.17.1
    B. After moisture resistance                                                   --                        --                      1010                       104
    C. At elevated temperature E-24/125                                           1010                      103                      1010                       103
Moisture Absorption, maximum                                                       --                        --                      0.12                       0.8                  %                  2.6.2.1
Dielectric Breakdown, minimum                                                      --                        --                       60                        40                   kV                  2.5.6
Permittivity (Dk, 50% resin content)
   (Laminate & Laminated Prepreg)
   A. 1MHz                                                                         4.3                                                4.3
                                                                                                                                                                                                        2.5.5.9
   B. 1GHz                                                                         4.3                      5.4                       4.3                       5.4                   --
   C. 2GHz                                                                         4.2                                                4.2
                                                                                                                                                                                                       2.5.5.13
   D. 5GHz                                                                         4.1                                                4.2
   E. 10GHz                                                                        4.1                                                4.1
Loss Tangent (Df, 50% resin content)
   (Laminate & Laminated Prepreg)
   A. 1MHz                                                                       0.012                                              0.012
                                                                                                                                                                                                        2.5.5.9
   B. 1GHz                                                                       0.013                    0.035                     0.013                     0.035                   --
   C. 2GHz                                                                       0.013                                              0.013
                                                                                                                                                                                                       2.5.5.13
   D. 5GHz                                                                       0.014                                              0.013
   E. 10GHz                                                                      0.014                                              0.014
Flexural Strength, minimum
    A. Length direction                                                            --                       --                    430-460                     415
                                                                                                                                                                                  N/mm2
                                                                                   --                       --                (62,350-66,700)               (60,190)                                     2.4.4
                                                                                                                                                                                  (lb/in2)
    B. Cross direction                                                             --                       --                    370-400                     345
                                                                                   --                       --                (63,650-58,000)               (50,140)
Arc Resistance, minimum                                                            90                       60                      90                         60                     s                  2.5.1
Thermal Stress 10 s at 288°C [550.4F],minimum
   A. Unetched                                                                    Pass                 Pass Visual                   Pass                  Pass Visual             Rating              2.4.13.1
   B. Etched                                                                      Pass                 Pass Visual                   Pass                  Pass Visual
Electric Strength, minimum
                                                                                   45                       30                         --                        --               kV/mm                 2.5.6.2
  (Laminate & Laminated Prepreg)
Flammability,
                                                                                   V-0                      V-0                       V-0                       V-0                Rating                UL94
   (Laminate & Laminated Prepreg)
Glass Transition Temperature(DSC)                                                 155                140 minimum                      155                140 minimum                  ˚C               2.4.25
Decomposition Temperature                                                                                                                                                                             2.4.24.6
                                                                                    --                       --                       365                310 minimum                  ˚C
                                                                                                                                                                                                    (5% wt loss)
X/Y Axis CTE (40℃ to 125℃)                                                          --                       --                     12-14                        --               ppm/˚C               2.4.24
Z-Axis CTE
   A. Alpha 1                                                                       --                       --                       35                60 maximum                ppm/˚C
                                                                                                                                                                                                        2.4.24
   B. Alpha 2                                                                       --                       --                       230               300 maximum               ppm/˚C
   C. 50 to 260 Degrees C                                                           --                       --                       3.1               4.0 maximum                 %
Thermal Resistance
  A. T260                                                                           --                       --                      >60                       --                Minutes               2.4.24.1
  B. T288                                                                           --                       --                      >60                       --                Minutes
CAF Resistance                                                                      --                       --                      Pass                    AABUS               Pass/Fail              2.6.25
Halogen Content, maximum
                                                        -Chlorine                 <900                     900                       <900                     900
                                                                                                                                                                                    ppm                 2.3.41
                                                        -Bromine                  <900                     900                       <900                     900
                                               -Chlorine+Bromine                 <1500                     1500                     <1500                     1500

The above data and fabrication guide provide designers and PCB shop for their reference. We believe that these information are accurate, however, the data may vary depend on the test methods and specification
used. The actual sales of the product should be according to specification in the agreement between ITEQ and its customer. ITEQ reserves the right to revise its data at any time without notice and maintain the best




                                                                                                                                                                                                    REV 09-14
information available to users.




                                  REV 09-14
