Repository: EIDOSDATA/TraceWave-Studio

# PCB 유전율과 적층 자료

수집/정리 기준일: 2026-11-11.

먼저 [전체 자료 안내 엑셀](Excel/00_전체_자료_안내.xlsx)을 연다. 회사별 엑셀은 `Excel/`에 있고, 원문 검색은 [HTML 안내](START_HERE_ko.html)를 사용한다.

- [자료 사용 안내](docs/자료_사용_안내.md): 폴더, 단위, 조건 선택과 내보내기.
- [자료 검토 결과](docs/자료_검토_결과.md): 확인한 범위, 오류/공백, 정리 내역.
- [TraceWave Studio 연결 설계](../../../Code/docs/pcb_material_catalog.md): 사용자 직접 입력, 소재 선택, 제조업체 적층 선택과 현재 구현의 경계.

57,340개 조건별 관측, 36개 회사와 일반 재료 참고 자료 1개 그룹, 1,756개 출처 기록을 보존했다. 새 엑셀은 전체 안내 1개와 회사/참고 자료별 37개로 총 38개다. 행 수는 고유 소재나 독립 측정 수가 아니다. 공식 자료에 값이 있어도 실제 제조 조건과 해석 대역에 맞는지 확인해야 한다.

사람이 보는 엑셀과 프로그램용 JSONL을 분리했다. 원문 PDF/HTML의 바이트는 보존하면서 파일명을 회사와 소재/용도 중심으로 바꿨다. 중복 저장한 데이터 사본은 복구 폴더로 옮겼고 관측 수치는 삭제하지 않았다.

File: 00_REF/PCB RF ANT/05_PCB_Dielectric_Data_2026/search_text/Epec/Epec__ITEQ-IT-158-Data-Sheet__기술자료__FB132__추출텍스트.txt
IT-158BS/IT-158TC
Multifunctional Epoxy Resin and Lead Free Laminate & Prepreg

IT-158 is a medium Tg (>150℃ by DSC) multifunctional epoxy with high                          Applications
thermal reliability and CAF resistance. It’s suitable for industrial PCB,
automobile and can pass 260℃ Lead free assembly.                                              PC and Notebook
                                                                                              Memory Module
Key Features ===============================
Advanced Resin Technology                                                                     Game Player
     Industrial standard material with medium Tg (150℃ by DSC)
multifunctional epoxy resin and excellent thermal reliability.
                                                                                              Multilayer PCB

Lead-Free Assembly Compatible                                                                 Automobile
      RoHS compliant and suitable for high thermal reliability needs, and
Lead free assemblies with a maximum reflow temperature of 260 ℃.
                                                                                              Servers and Networking

Friendly Processing and CAF Resistance                                                        Telecommunications
     Friendly to PCB process that users can easily handle the process by
current equipment and chemical.
                                                                                              Heavy Copper Application

CAF Resistance
     Excellent thermal reliability and CAF resistance providing long-term
reliability for industrial boards and automobile application.

Available in Variety of Constructions                                                         Industrial Approval
     Available in a various of constructions, copper weights and glass
styles, including standard(HTE), RTF and VLP copper foil.                                     UL 94 V-0
                                                                                              IPC-4101C Spec / 99
                                                                                              RoHS Compliant


Global Availability
Area            Address                                                         Contact e-mail                               TEL
                22,Kung Yen 1st Rd. Ping Chen Industry Zone. Ping Chen,         Sales: jimmy.chiang@iteq.com.tw              886-3-4152345 #3000
Taiwan
                Taoyuan, Taiwan, R.O.C.                                         Technician: tompeng@iteq.com.tw              886-3-4152345 #3203

                Chun Hui Rd., Xishan Economic Development Zone,                 Sales : lian@wxmail.iteq.com.cn              86-510-8223-5888 #3200
East China
                Wuxi City, Jiangsu Province, China                              Technician: jimmypeng@wxmail.iteq.com.cn     86-510-8223-5888 #3000

                168, Dongfang Road, Nanfang Industrial Park, Beice              Sales: lo@iteq.com.cn                        86-769-88623268 #320
South China
                                                                                Technician : calvinwu@iteq.com.cn            86-769-88623268 #309
                Village, Humen Town, Dongguan City, Guangdong Province, China
                No.2, Huafang Rd, Yonghe Economic Zone, Economic and
                                                                                Sales: Stephen@iteq.com.cn                   86-20-6286-8088 #8027
Japan           Technological Development Zone, Guangzhou,
                                                                                Technician : anderson@iteq.com.tw            886-3-4152345 #5388
                Guangdong Province, China
                Tapco Circuit Supply
                                                                                Sales: mshields@tapcocircuitsupply.com        1-614-937-5205
USA             1225 Greenbriar Drive, Suite A
                                                                                Technician :bmacdonald@tapcocircuitsupply.com 1-603-583-2888
                Addison, IL 60101, USA
                ITEQ Europe,                                                    Sales: serena@iteqeurope.eu                  39-0461-820526
Europe
                Via L. Pergher, 16 38121 Trento, Italy                          Technician : service@iteqeurope.eu           39-0461-820526




                                                                                                                                        REV 01-14
                                                 ITEQ Laminate/ Prepreg : IT-158TC / IT-158BS
                                                                                          IPC-4101C Spec /99
                                                                                         LAMINATE (IT-158TC)
                                                                                   Thickness<0.50 mm                                 Thickness≧0.50 mm
                                                                                              [0.0197 in]                                       [0.0197 in]                        Units            Test Method
                           Property                                                                                                                                               Metric            IPC-TM-650
                                                                           Typical Value                   Spec                Typical Value                  Spec
                                                                                                                                                                                 (English)          (or as noted)
Peel Strength, minimum
A. Low profile copper foil and very low profile copper
      foil - all copper weights > 17m [0.669 mil]                             0.88 (5.0)              0.70 (4.00)                0.88 (5.0)               0.70 (4.00)
                                                                                                                                                                                                         2.4.8
B. Standard profile copper foil                                                                                                                                                   N/mm
                                                                                                                                                                                                        2.4.8.2
  1. After Thermal Stress                                                                                                                                                        (lb/inch)
                                                                                                                                                                                                        2.4.8.3
  2. At 125°C [257 F]                                                          1.58 (9.0)              0.80 (4.57)                1.66 (9.5)               1.05 (6.00)
  3. After Process Solutions                                                   1.31 (7.5)              0.70 (4.00)                1.40 (8.0)               0.70 (4.00)
                                                                               1.14 (6.5)              0.55 (3.14)                1.23 (7.0)               0.80 (4.57)
Volume Resistivity, minimum
    A. C-96/35/90                                                              3.0x1010                     106                       --                         --
                                                                                                                                                                                  M-cm                2.5.17.1
    B. After moisture resistance                                                  --                         --                    5.0x1010                     104
    C. At elevated temperature E-24/125                                        5.0x1010                     103                    1.0x1010                     103
Surface Resistivity, minimum
    A. C-96/35/90                                                              1.0x1010                     104                       --                         --
                                                                                                                                                                                    M                 2.5.17.1
    B. After moisture resistance                                                  --                         --                    1.0x1010                     104
    C. At elevated temperature E-24/125                                        5.0x1010                     103                    3.0x1010                     103
Moisture Absorption, maximum                                                      --                         --                      0.08                       0.5                  %                  2.6.2.1
Dielectric Breakdown, minimum                                                     --                         --                       60                        40                   kV                  2.5.6
Permittivity (Dk, 50% resin content)
   (Laminate & Laminated Prepreg)
   A. 1MHz                                                                         4.3                                                4.4
                                                                                                                                                                                                        2.5.5.9
   B. 1GHz                                                                         4.3                      5.4                       4.3                       5.4                   --
   C. 2GHz                                                                         4.2                                                4.2
                                                                                                                                                                                                       2.5.5.13
   D. 5GHz                                                                         4.1                                                4.1
   E. 10GHz                                                                        4.0                                                4.0
Loss Tangent (Df, 50% resin content)
   (Laminate & Laminated Prepreg)
   A. 1MHz                                                                       0.016                                              0.016
                                                                                                                                                                                                        2.5.5.9
   B. 1GHz                                                                       0.016                    0.035                     0.016                     0.035                   --
   C. 2GHz                                                                       0.017                                              0.017
                                                                                                                                                                                                       2.5.5.13
   D. 5GHz                                                                       0.018                                              0.018
   E. 10GHz                                                                      0.019                                              0.018
Flexural Strength, minimum
    A. Length direction                                                            --                       --                    450-480                     415
                                                                                                                                                                                  N/mm2
                                                                                   --                       --                (65,250-69,600)               (60,190)                                     2.4.4
                                                                                                                                                                                  (lb/in2)
    B. Cross direction                                                             --                       --                    370-400                     345
                                                                                   --                       --                (53,650-62,350)               (50,140)
Arc Resistance, minimum                                                           125                       60                      125                        60                     s                  2.5.1
Thermal Stress 10 s at 288°C [550.4F],minimum
   A. Unetched                                                                    Pass                 Pass Visual                   Pass                  Pass Visual             Rating              2.4.13.1
   B. Etched                                                                      Pass                 Pass Visual                   Pass                  Pass Visual
Electric Strength, minimum
                                                                                   45                       30                         --                        --               kV/mm                 2.5.6.2
  (Laminate & Laminated Prepreg)
Flammability,
                                                                                   V-0                      V-0                       V-0                       V-0                Rating                UL94
   (Laminate & Laminated Prepreg)
Glass Transition Temperature(DSC)                                                 155                150 minimum                      155                150 minimum                  ˚C               2.4.25
Decomposition Temperature                                                                                                                                                                             2.4.24.6
                                                                                    --                       --                       345                325 minimum                  ˚C
                                                                                                                                                                                                    (5% wt loss)
X/Y Axis CTE (40℃ to 125℃)                                                          --                       --                     11-13                        --               ppm/˚C               2.4.24
Z-Axis CTE
   A. Alpha 1                                                                       --                       --                        40                60 maximum               ppm/˚C
                                                                                                                                                                                                        2.4.24
   B. Alpha 2                                                                       --                       --                       240               300 maximum               ppm/˚C
   C. 50 to 260 Degrees C                                                           --                       --                       3.3               3.5 maximum                 %
Thermal Resistance
  A. T260                                                                           --                       --                      >60                  30 minimum             Minutes               2.4.24.1
  B. T288                                                                           --                       --                      >30                   5 minimum             Minutes
CAF Resistance                                                                      --                       --                      Pass                    AABUS               Pass/Fail              2.6.25
The above data and fabrication guide provide designers and PCB shop for their reference. We believe that these information are accurate, however, the data may vary depend on the test methods and specification
used. The actual sales of the product should be according to specification in the agreement between ITEQ and its customer. ITEQ reserves the right to revise its data at any time without notice and maintain the best
information available to users.




                                                                                                                                                                                                    REV 01-14

File: 00_REF/PCB RF ANT/05_PCB_Dielectric_Data_2026/search_text/Epec/Epec__ITEQ-IT-170G-Data-Sheet__기술자료__FB133__추출텍스트.txt
IT-170GRA1TC
High Tg / Halogen Free / Mid-Loss Laminate & Prepreg
    Halogen free, High-Tg (180oC)
    Lower Dk (3.8 @ 10GHz) and low Df (<0.009 @ 10GHz)
    Compatible with High Tg standard FR-4 processes
    High thermal & CAF resistance reliability

Laminate properties
                    Items              IPC TM-650         Typical Value    Unit
Peel Strength, minimum
                                         2.4.8              5.0~6.0       lb/inch
  A. Low profile copper foil
Volume Resistivity                      2.5.17.1             1x1010       M-cm
Surface Resistivity                     2.5.17.1             1x1010        M
Moisture Absorption, maximum            2.6.2.1               0.10         %
Permittivity (Dk, 50% resin content)
   A. 1GHz                                                     3.9
   B. 2GHz                              2.5.5.13               3.8          --
   C. 5GHz                                                     3.8
   D. 10GHz                                                    3.8
Loss Tangent (Df, 50% resin content)
   A. 1GHz                                                   0.008
   B. 2GHz                              2.5.5.13             0.008          --
   C. 5GHz                                                   0.008
   D. 10GHz                                                  0.009
Flexural Strength, minimum
   A. Length direction                   2.4.4              480-510       N/mm2
   B. Cross direction                                       400-430
Thermal Stress 10 s at 288°C
  A. Unetched                           2.4.13.1             Pass         Rating
  B. Etched                                                  Pass
Flammability                             UL94                 V-0         Rating
Glass Transition Temperature(DSC)        2.4.25               180           ˚C
Decomposition Temperature               2.4.24.6              380           ˚C
X/Y Axis CTE (40℃ to 125℃)               2.4.41              11/13        ppm/˚C
Z-Axis CTE
  A. Alpha 1                                                   40         ppm/˚C
                                         2.4.24
  B. Alpha 2                                                  240         ppm/˚C
  C. 50 to 260 Degrees C                                      2.7           %
Thermal Resistance
  A. T260                               2.4.24.1              >60         Minutes
  B. T288                                                     >60         Minutes




                                                                                  REV 1.0-20

File: 00_REF/PCB RF ANT/05_PCB_Dielectric_Data_2026/search_text/Epec/Epec__Isola-ED130UV-Data-Sheet__기술자료__FB113__추출텍스트.txt
                         ED130UV
ISOLA LAMINATE SYSTEMS
                         UV Blocking Epoxy Laminate
                         Isola Laminate Systems offers ED130UV epoxy laminate to meet the printed circuit board’s
                         requirements for UV blocking materials. These grades utilize a difunctional epoxy resin core with
                         modified tetrafunctional epoxy face plies to provide for ultraviolet blocking, and also fluorescence
                         when using automated optical inspection (AOI).


                         Performance and Processing Advantages
                         • Industry Standard FR-4
                           Meets a broad range of thermal and electrical requirements

                         • AOI Fluorescence and UV Blocking
                           Increased throughput and accuracy during fabrication and assembly

                         • Consistency
                           Processing characteristics consistent with industry FR-4s
                           Uses the highest quality woven E-glass, copper foils and resins available
                           to the industry today


                         Purchasing Information
                         • Industry Approvals
                           IPC-4101A /21
                           UL Recognized – FR-4, File Number E41625
                           (Part of Isola’s FR-4 Family)

                         • Availability
                           Thickness: 0.031" [.8 mm] to 0.125" [3.2 mm]
                           Available in sheet or panel form
                           Copper Foil Cladding: 1⁄2, 1 and 2 oz.
ED130UV Typical Laminate Properties, 0.059" [1.5mm]




                                                                                           ORDERING INFORMATION
                                            IPC-4101A     ED130UV                                                 Contact your local
                                                                                                                  sales representative or
PROPERTY                       UNITS        Spec /21      Value     CONDITIONING
                                                                                                                  the Customer Service
Thickness                      inches       1.5           0.059     —                                             Department in
                               mm           [>0.78]       [1.5]     —                                             La Crosse, WI.
Glass Construction             —            —             8-7628    —
Retained Resin                 %            —             44        —                                             Isola Laminate Systems Corp.
                                                                                                                  230 North Front Street
                                                                                                                  La Crosse, WI 54601
Thermal                                                                                                           Phone: 800/845-2904 or
Tg (DSC)                       °C           110 to 150    135       E-2/105                                               608/784-6070
CTE x-axis                     ppm/°C       —             14        Ambient to Tg                                 Fax:    800/344-1825 or
                                                                                                                          608/791-2428
    y-axis                     ppm/°C       —             13        Ambient to Tg
    z-axis                     ppm/°C       —             170       Ambient to 288°C                              For further information visit
Thermal Stress, 10 s @ 288°C   seconds      pass visual   NA        Condition A                                   www.isola-usa.com
Thermal Stress, 10 s @ 288°C   seconds      —             >120      E-2/105
T-260                          minutes      —             10        Condition A

Electrical
Permittivity (DK) @
     1 MHz (2 Fluid Cell)      —            5.4 max.      4.7       C-24/23/50
     500 MHz (HP4291)          —            —             4.35      C-24/23/50
     1GHz (HP4291              —            —             4.34      C-24/23/50
Loss Tangent (DF) @
     1 MHz (2 Fluid Cell)      —            0.035 max.    0.020     C-24/23/50
     500 MHz (HP4291)          —            —             0.017     C-24/23/50
     1 GHz (HP4291)            —            —             0.016     C-24/23/50
Volume Resistivity             megohms-cm   —             8x107     Condition F
                               megohms-cm   1x103 min.    2x107     E-24/125
Surface Resistivity            megohms      —             2x105     Condition F
                               megohms      1x103 min.    1x108     E-24/125
Dielectric Breakdown           kV           40 min.       55        D-48/50
Arc Resistance                 seconds      60 min.       100       D-48/50
Comparative Tracking           volts        —             175-250   ASTM D-36/38-85
    Index                      PLC-UL       —             3         UL 746A

Physical
Peel Strength, Std. 1 oz.      lb/in        6.0 min.      9.0       After Thermal Stress
                               [Kg/M]       [1.05] min.   [161]     After Thermal Stress
                               lb/in        4.0           9.0       E-1/125
                               [Kg/M]       [70]          [161]     E-1/125
Flexural Strength
     LW                        psi          60,190 min.   80,000    Condition A
     LW                        [N/mm2]      [415] min.    [552]     Condition A
     CW                        psi          50,040 min.   60,000    Condition A
     CW                        [N/mm2]      [345] min.    [414]     Condition A
Warp & Twist                   %            —             0.5       Condition A
Flammability                   rating       V-1 min.      V-0       UL94
Moisture Absorption            %            0.35 max.     0.25      D-24/23
Tensile Strength
     LW                        psi          —             50,000    Condition A
     CW                        psi          —             40,000    Condition A
Modulus of Elasticity
Tensile Modulus (Young’s)
     LW                        psi          —             3.5x106   Condition A
     CW                        psi          —             3.0x106   Condition A
Flexural Modulus (Taylor’s)
                                                                                                       “The data, while believed to be
     LW                        psi          —             2.7x106   Condition A                        accurate and based on analytical
     CW                        psi          —             2.4x106   Condition A                        methods considered to be reliable, is
Poisson’s Ratio                                                                                        for information purposes only. Any
                                                                                                       sales of these products will be gov-
     LW                        —            —             0.136     Condition A                        erned by the terms and conditions of
                                                                                                       the agreement under which they are
                                                                                                       sold”

                                                                                                       Data Sheet # 5020/2/02
                                                                                                       ©2002, Isola Laminate Systems Corp.

File: 00_REF/PCB RF ANT/05_PCB_Dielectric_Data_2026/search_text/Epec/Epec__Isola-Getek-Data-Sheet__기술자료__FB118__추출텍스트.txt
                                                                                                                                                                                                   GETEK
    GETEK Materials
    Low Dk/Df Laminate and Prepreg                                                                                                 •     High Thermal Performance
                                                                                                                                         Tg of 180C (DMA)
GETEK materials provide the low dielectric constant
                                                                                                                                         Low CTE for reliability
(Dk) and low dissipation factor (Df) performance
demanded by high speed, low loss printed wiring                                                                                    •     Improved Dielectric Properties
board (PWB) designs and applications while                                                                                               DK <3.8 (50MHz – 1GHz) - Supports increased signal
providing superior thermal performance and high                                                                                          speeds
reliability based on the systems 180°C glass                                                                                             DF <0.010 (50MHz – 1GHz) – Provides better signal
transition temperature (Tg). GETEK laminate and                                                                                          integrity
prepreg products are manufactured using a                                                                                          •     UV Blocking and AOI Fluorescence
functionalized, Polyphenylene Oxide/Epoxy resin,                                                                                          High throughput and accuracy during PCB fabrication
reinforced with electrical grade (E-glass) glass fabric.                                                                                  and assembly
In addition to this superior electrical and thermal
performance the mechanical, chemical and low                                                                                       •     Superior Processing
moisture absorption properties all equal or exceed                                                                                       Closest to conventional FR-4 processing of all high
the performance of traditional FR-4 materials. The                                                                                       speed materials
GETEK system is also UV blocking and fluorescing.                                                                                  •     Standard Availability
                                                                                                                                         Thickness: 0.002 [0.05 mm] to 0.093” [2.4 mm]
•    Industry Approvals                                                                                                                  Available in sheet or panel form
     IPC–4101C /25                                                                                                                       Copper Foil Cladding: Grade 3 (HTE), ½ , 1 and 2 oz.
     UL Recognized – FR-4, File Number E41625                                                                                            Foil Options: Reverse treat
     (ML200+ and RG200+ listing)                                                                                                         Prepregs: Available in roll or panel form
     Qualified to UL’s MCIL Program                                                                                                      Glass Styles: Standard fabrics

                                                                                                 Isola - Product Position
                                                                                           Thermal Performance vs Signal Integrity
      Improving Thermal Performance – T 260 / Td / IST




                                                            T288 - 60 Min.                             Lead Free Assembly Compatible
                                                             Td – 400C**                                                P95
                                                                                                                        P95 260
                                                                                                                            260 Tg
                                                                                                                                Tg                                                  IS680
                                                                                                                                                                                     IS680 -- 200
                                                                                                                                                                                              200 Tg
                                                                                                                                                                                                  Tg Very
                                                                                                                                                                                                      Very Low
                                                                                                                                                                                                           Low Loss
                                                                                                                                                                                                                Loss
                                                                                                                       Polyimide
                                                                                                                       Polyimide HB
                                                                                                                                  HB                                                     Df
                                                                                                                                                                                         Df << 0.0035
                                                                                                                                                                                                0.0035 @
                                                                                                                                                                                                       @ 10
                                                                                                                                                                                                         10 GHz
                                                                                                                                                                                                            GHz
                                                                                       DE156
                                                                                       DE156 160
                                                                                             160 Tg
                                                                                                 Tg                     P96
                                                                                                                        P96 260
                                                                                                                            260 Tg
                                                                                                                                Tg
                                                            T260 – 60 Min.                                                                                       IS620/IS620i
                                                                                                                                                                  IS620/IS620i Tg
                                                                                                                                                                                Tg 225
                                                                                                                                                                                   225 Low
                                                                                                                                                                                       Low Loss
                                                                                                                                                                                           Loss
                                                                                       Halogen
                                                                                       Halogen Free
                                                                                               Free                   Polyimide
                                                                                                                      Polyimide V0/V1
                                                                                                                                V0/V1                                Df
                                                                                                                                                                      Df << 0.0070
                                                                                                                                                                            0.0070 @10
                                                                                                                                                                                   @10 GHz
                                                                                                                                                                                        GHz
                                                             Td – 350C**
                                                                              370HR
                                                                               370HR 180
                                                                                     180 Tg
                                                                                          Tg
                                                                                                                     IS415
                                                                                                                      IS415 200
                                                                                                                            200 Tg
                                                                                                                                Tg                FR408HR
                                                                                                                                                  FR408HR 200
                                                                                                                                                            200 Tg
                                                                                                                                                                Tg
                                                                              Phenolic-Filled
                                                                              Phenolic-Filled
                                                           IS400
                                                            IS400 150
                                                                  150 Tg
                                                                      Tg                                               Mid
                                                                                                                        Mid Dk/Df
                                                                                                                            Dk/Df                 Low
                                                                                                                                                   Low Df,
                                                                                                                                                       Df, Low
                                                                                                                                                           Low CTE
                                                                                                                                                               CTE
                                                          Phenolic-Filled
                                                          Phenolic-Filled      IS410
                                                                                IS410 180
                                                                                      180 Tg
                                                                                          Tg
                                                                                  Phenolic
                                                                                  Phenolic                                           FR408
                                                                                                                                     FR408 180
                                                                                                                                            180 Tg
                                                                                                                                                Tg
                                                             DE104i                                                                   Low                                              IS640
                                                                                                                                                                                        IS640 RF/
                                                                                                                                                                                                RF/ Microwave
                                                                                                                                                                                                    Microwave
                                                             DE104i                                                                   Low Dk
                                                                                                                                           Dk &
                                                                                                                                              & Df
                                                                                                                                                 Df
                                                             135                                                                                                                       Df
                                                                                                                                                                                        Df << 0.0040
                                                                                                                                                                                              0.0040 @
                                                                                                                                                                                                     @ 10
                                                                                                                                                                                                        10 GHz
                                                                                                                                                                                                           GHz
                                                              135 Tg
                                                                  Tg

                                                                                             G200/
                                                                                             G200/ GI
                                                                                                    GI 180
                                                                                                       180               GETEK
                                                                                                                         GETEK 180
                                                                                                                                 180 Tg
                                                                                                                                     Tg
                                                                                              BT
                                                                                              BT Epoxy
                                                                                                   Epoxy                  Mid
                                                                                                                           Mid Dk
                                                                                                                               Dk &
                                                                                                                                  & Df
                                                                                                                                    Df



                                                            T260 – 10 min.
                                                             Td – 300C**
                                                                                           FR406
                                                                                           FR406 High
                                                                                                  High Tg
                                                                                                       Tg
                                                                                             170°
                                                                                             170°Epoxy
                                                                                                  Epoxy
                                                                                                                      Tin / Lead Assembly
                                                                                                                           Compatible

                                                           1 GHz               Improving Electrical Performance – Lower Dk/Df – Higher Speed                                                               20 GHz

                                                         Speed is a function of design such as line length etc.
                                                          ** Laminate Data - IST performance is a function of Hole diameter, board thickness, plating parameters and laminate attributes.


                                                                                                        www.isola-group.com
                                                                            GETEK Typical Laminate Properties

                                                                                                                                  GETEK
                                                                                                                                                                                         Typical Values

                                                        Property                                                                                                                                                                Units                 Test Method
                                                                                                                                                                                                                                                     IPC-TM-650 (or
                                                                                                                                    Typical Value                                 Specification                         Metric (English)
                                                                                                                                                                                                                                                        as noted)
                                                                                                                                                                                                                                   o
     Glass Transition Temperature (Tg) by DSC, spec minimum                                                                                 180                                        170-200                                         C                 2.4.25
                                                                                                                                                                                                                                   o
     Decomposition Temperature (Td) @ 5% wt loss                                                                                            345                                          —                                             C              ASTM D3850
                                                               A. Pre-Tg                                                                     55                                        AABUS
     CTE, Z-axis                                                                                                                                                                                                               ppm/oC                        2.4.24
                                                               B. Post-Tg                                                                   275                                          —
                                                               A. Pre-Tg                                                                  13/14                                        AABUS
     CTE, X-, Y-axes                                                                                                                                                                                                           ppm/oC                        2.4.24
                                                               B. Post-Tg                                                                 14/17                                          —
     % Z-Axis Expansion (50-260C)                                                                                                          3.01                                                                                  %                       2.4.24
     Thermal Conductivity                                                                                                                   0.4                                         —                                       W/mK                   ASTM D5930
     Thermal Stress 10 Sec             A. Unetched                                                                                         pass                                     Pass Visual
                                                                                                                                                                                                                                Rating                      2.4.13.1
     @ 288°C (550.4°F), spec min       B. Etched                                                                                           pass                                     Pass Visual
                                       A. @ 100 MHz HP4285A                                                                                3.81                                        5.4                                                                   2.5.5.3
     Permittivity, spec maximum        B. @ 1 GHz HP4291A                                                                                  3.78                                         —                                                                    2.5.5.9
                                                                                                                                           3.60                                         —                                          —                         2.5.5.5
     (Laminate & prepreg as laminated) C. @ 2
                                               GHz   Bereskin Stripline
                                       D. @ 5 GHz Bereskin Stripline                                                                       3.50                                         —                                                                    2.5.5.5
                                       E. @ 10 GHz Bereskin Stripline                                                                      3.50                                         —                                                                    2.5.5.5
                                       A. @ 100 MHz HP4285A                                                                               0.0110                                      0.035                                                                  2.5.5.3
                                       B. @ 1 GHz HP4291A                                                                                 0.0100                                        —                                                                    2.5.5.9
     Loss Tangent, spec maximum
                                       C. @ 2 GHz    Bereskin Stripline                                                                   0.0090                                        —                                          —                         2.5.5.5
     (Laminate & prepreg as laminated)
                                       D. @ 5 GHz Bereskin Stripline                                                                      0.0090                                        —                                                                    2.5.5.5
                                       E. @ 10 GHz Bereskin Stripline                                                                     0.0100                                        —                                                                    2.5.5.5
                                       A. 96/35/90                                                                                                                                   1.0 x106
                                                                                                                                                    8
     Volume Resistivity, spec minimum B. After moisture resistance                                                                       3.81x10                                        —                                     MΩ -cm                        2.5.17.1
                                       C. At elevated temperature                                                                        3.9x108                                      1.0 x103
                                       A. 96/35/90                                                                                                                                    1.0 x 104
                                                                                                                                                    6
     Surface Resistivity, spec minimum B. After moisture resistance                                                                      2.81x10                                         —                                        MΩ                        2.5.17.1
                                       C. At elevated temperature                                                                        2.64x10
                                                                                                                                                    8
                                                                                                                                                                                      1.0 x 103
     Dielectric Breakdown, spec minimum                                                                                                     >50                                            —                                       kV                         2.5.6
     Arc Resistance, spec minimum                                                                                                           120                                            60                                 Seconds                         2.5.1
                                                                                                                                             48                                            30                                  kV/mm
     Electric Strength, spec minimum (Laminate & prepreg as laminated)                                                                                                                                                                                       2.5.6.2
                                                                                                                                           1200                                           750                                   (V/mil)
                                                                                                                                                                                                                                                      UL-746A ASTM
     Comparative Tracking Index (CTI)                                                                                                3 (175 - 249)                                           -                             Class (volts)
                                                                                                                                                                                                                                                          D3638
                                                               A. Low profile copper foil and very
                                                               low profile – all copper weights >17                                     6.5(1.14)                                      4.0(0.70)                          lb/inch(N/mm)                       2.4.8
                                                               microns

                                                               B. Standard profile copper                                                                                                                                                                    2.4.8.2
     Peel Strength, Spec Minimum
                                                               1. After thermal stress                                                   7(1.225)                                       4.5(0.8)                                                             2.4.8.3
                                                               2. At 125°C (257°F)                                                      6.5(1.14)                                      4.0(0.70)                          lb/inch(N/mm)
                                                               3. After process solutions                                                5.1(0.9)                                      3.0(0.55)
                                       A. Lengthwise direction                                                                            58,000                                           —
     Flexular Strength, minimum
                                       B. Crosswise direction                                                                             79,000                                           —                                   lb/inch 2
     Moisture Absorption, spec maximum                                                                                                     0.15                                            —                                       %                         2.6.2.1
     Flammability (Laminate & prepreg as laminated), spec min                                                                               V0                                                                                  Rating                       UL-94
     HWI                                                                                                                                      2
     Max Operating Temperature                                                                                                         130 (150)                                 UL Cert (tested)                               Deg C
     DSR                                                                                                                                   yes
                                                               A. Lengthwise direction                                                    50,000                                           —
     TensileStrength, minimum
                                                               B. Crosswise direction                                                     37,000                                           —                                   lb/inch 2
                                                               A. Lengthwise direction                                                     0.16                                            —
     Poisson's Ratio
                                                               B. Crosswise direction                                                      0.13                                            —
                                                               A. Lengthwise direction                                                      3.4                                            —
     Youngs Modulus
                                                               B. Crosswise direction                                                      3.0                                             —
                                                               A. Lengthwise direction                                                      3.7                                            —
     Taylors Modulus
                                                               B. Crosswise direction                                                      3.0                                             —


The data, while believed to be accurate and based on analytical methods considered to be reliable, is for information purposes only. Any sales of these products will be governed by the terms and conditions of the agreement under which they are sold.




    ORDERING INFORMATION:
    Contact your local sales representative or the Customer Service Department in Chandler, AZ
    Isola Group 3100 W Ray Road, Chandler, AZ 85226
    Phone: 480-893-6527
    For further information visit www.isola-group.com
    Data Sheet IGETEK
    Rev 5-16-08
                                                                                                                                                                                                                                                            ©2006 Isola Group
