Repository: EIDOSDATA/TraceWave-Studio

# PCB 유전율과 적층 자료

수집/정리 기준일: 2026-11-11.

먼저 [전체 자료 안내 엑셀](Excel/00_전체_자료_안내.xlsx)을 연다. 회사별 엑셀은 `Excel/`에 있고, 원문 검색은 [HTML 안내](START_HERE_ko.html)를 사용한다.

- [자료 사용 안내](docs/자료_사용_안내.md): 폴더, 단위, 조건 선택과 내보내기.
- [자료 검토 결과](docs/자료_검토_결과.md): 확인한 범위, 오류/공백, 정리 내역.
- [TraceWave Studio 연결 설계](../../../Code/docs/pcb_material_catalog.md): 사용자 직접 입력, 소재 선택, 제조업체 적층 선택과 현재 구현의 경계.

57,340개 조건별 관측, 36개 회사와 일반 재료 참고 자료 1개 그룹, 1,756개 출처 기록을 보존했다. 새 엑셀은 전체 안내 1개와 회사/참고 자료별 37개로 총 38개다. 행 수는 고유 소재나 독립 측정 수가 아니다. 공식 자료에 값이 있어도 실제 제조 조건과 해석 대역에 맞는지 확인해야 한다.

사람이 보는 엑셀과 프로그램용 JSONL을 분리했다. 원문 PDF/HTML의 바이트는 보존하면서 파일명을 회사와 소재/용도 중심으로 바꿨다. 중복 저장한 데이터 사본은 복구 폴더로 옮겼고 관측 수치는 삭제하지 않았다.

File: 00_REF/PCB RF ANT/05_PCB_Dielectric_Data_2026/search_text/Epec/Epec__Isola-IS410-Data-Sheet__기술자료__FB119__추출텍스트.txt
                                                                                                                                                    IS410
                                                                                           Lead-free Epoxy Laminate and Prepreg

                                                                                 Tg 180°C Td 350°C Dk 3.97 Df 0.0200



    IPC-4101 /21 /24 /26 /121 /124 /129                              UL - File Number E41625


    IS410 is a high-performance FR-4 epoxy laminate and
    prepreg system designed to support the printed circuit
    board industry’s requirements for higher levels of
    reliability and the trend to use lead‑free solder.
                                                           Isola’s IS410 has a glass transition temperature (Tg) of 180°C and is specially
        PRODUCT FEATURES
                                                           formulated for superior performance through multiple thermal excursions, passing 6X
          Industry Recognition                             solder tests at 288°C. IS410 is optimized for enhanced drilling performance allowing
             UL File Number: E41625                        high aspect ratio holes of ≤10 mils. Its unique resin chemistry provides CAF resistance
             RoHS Compliant
                                                           with the benefit of long-term reliability of boards built with small feature designs.
          Performance Attributes
             Lead-free assembly compatible
             6x 288°C solder float capable                 PRODUCT ATTRIBUTES
          Processing Advantages
             FR-4 process compatible

        PRODUCT AVAILABILITY
        Standard Material Offering: Laminate
             2 to 125 mil (0.05 to 3.2 mm)                 TYPICAL MARKET APPLICATIONS
        Copper Foil Type
             HTE Grade 3
             RTF (Reverse Treat Foil)
        Copper Weight
             ½, 1 and 2 oz (18, 35 and 70 µm)
             available
             Thinner copper foil available
        Standard Material Offering: Prepreg
             Tooling of prepreg panels
        Glass Fabric Availability
             E-glass
             Square weave glass
             Mechanically spread glass

                                                             Isola Group                         Isola Asia Pacific                      Isola GmbH
                                                             6565 West Frye RoadChandler,        (Hong Kong) Ltd.12/F,                   Isola Strasse 2 D-52348 Düren,
                                                             AZ 85226 Phone: 480-893-6527        Kin Sang Commercial Centre,             GermanyPhone: 49-2421-8080
    ORDERING INFORMATION:                                    Fax: 480-893-1409                   49 King Yip Street, Kwun Tong,          Fax: 49-2421-808164
    Contact your local sales representative or                                                   Kowloon,
    contact info@isola-group.com for further                                                     Hong KongPhone: 852-2418-1318
    information.                                                                                 Fax: 852-2418-1533




https://www.isola-group.com/pcb-laminates-prepreg/is410-
            fr-4-epoxy-laminate-and-prepreg/                     Last Updated January 21, 2023              Revision No: C © 2023, Isola Group, All rights reserved.
    Typical Values Table

                                                                                                                       Units                            Test Method
                                               Property                                          Typical Value
                                                                                                                 Metric (English)                IPC-TM-650 (or as noted)
      Glass Transition Temperature (Tg) by DSC                                                   180             °C                     2.4.25C
      Decomposition Temperature (Td) by TGA @ 5% weight loss                                     350             °C                     2.4.24.6
      Time to Delaminate by TMA          A. T260                                                 50
                                                                                                                 Minutes                2.4.24.1
      (Copper removed)                   B. T288                                                 10
                                         A. Pre-Tg                                               55              ppm/°C
                                                                                                                                        2.4.24C
      Z-Axis CTE                         B. Post-Tg                                              250             ppm/°C
                                                                                                                                        2.4.24C
                                         C. 50 to 260°C, (Total Expansion)                       3.5             %
      X/Y-Axis CTE                       Pre-Tg                                                  11              ppm/°C                 2.4.24C
      Thermal Conductivity                                                                       0.5             W/m·K                  ASTM E1952
      Thermal Stress 10 sec @            A. Unetched
                                                                                                 Pass            Pass Visual            2.4.13.1
      288ºC (550.4ºF)                    B. Etched
                                         A. @ 100 MHz                                            3.96                                   2.5.5.3
                                         B. @ 1 GHz                                              3.90                                   2.5.5.9
      Dk, Permittivity                   C. @ 2 GHz                                              3.97            —                      Bereskin Stripline
                                         D. @ 5 GHz                                              3.87                                   Bereskin Stripline
                                         E. @ 10 GHz                                             3.87                                   Bereskin Stripline
                                         A. @ 100 MHz                                            0.0149                                 2.5.5.3
                                         B. @ 1 GHz                                              0.0189                                 2.5.5.9
      Df, Loss Tangent                   C. @ 2 GHz                                              0.0200          —                      Bereskin Stripline
                                         D. @ 5 GHz                                              0.0230                                 Bereskin Stripline
                                         E. @ 10 GHz                                             0.0230                                 Bereskin Stripline
                                         A. After moisture resistance                            8.0 x 108
      Volume Resistivity                                                                                         MΩ-cm                  2.5.17.1
                                         B. At elevated temperature                              3.6 x 108
                                         A. After moisture resistance                            8.0 x 106
      Surface Resistivity                                                                                        MΩ                     2.5.17.1
                                         B. At elevated temperature                              4.5 x 10(8)
      Dielectric Breakdown                                                                       >50             kV                     —
      Arc Resistance                                                                             129             Seconds                —
      Electric Strength (Laminate & laminated prepreg)                                           44 (1100)       kV/mm (V/mil)          —
                                                                                                                                        UL 746A
      Comparative Tracking Index (CTI)                                                           3 (175-249)     Class (Volts)
                                                                                                                                        ASTM D3638
                                         A. Low profile copper foil and very low profile
                                                                                                                                        2.4.8C
                                         copper foil all copper foil >17 μm [0.669 mil]          1.14 (6.5)
                                         B. Standard profile copper
      Peel Strength                                                                                              N/mm (lb/inch)         2.4.8.2A
                                               1. After thermal stress                           1.225 (7.0)
                                                                                                                                        2.4.8.3
                                               2. At 125ºC (257ºF)                               1.14 (6.5)
                                                                                                                                        2.4.8.3
                                               3. After process solutions                        0.90 (5.1)

                                         A. Length direction                                     570 (82.6)
      Flexural Strength                                                                                          MPa (kpsi)             2.4.4B
                                         B. Cross direction                                      458 (66.4)
                                         A. Length direction                                     420 (60.9)
      Tensile Strength                                                                                           MPa (kpsi)             ASTM D3039
                                         B. Cross direction                                      316 (45.8)
                                         A. Length direction                                     0.175
      Poisson's Ratio                                                                                            —                      ASTM D3039
                                         B. Cross direction                                      0.143
      Moisture Absorption                                                                        0.20            %                      2.6.2.1A
      Flammability (Laminate & laminated prepreg)                                                V-0             Rating                 UL 94
      Relative Thermal Index (RTI)                                                               130             °C                     UL 796




https://www.isola-group.com/pcb-laminates-prepreg/is410-
            fr-4-epoxy-laminate-and-prepreg/                             Last Updated January 21, 2023            Revision No: C © 2023, Isola Group, All rights reserved.
                NOTES
                Visit our site http://www.isola-group.com for more details.
                Revisions:
                A: Initial release - 4/17
                B: Corrected units for Flexural and Tensile Strength - 8/18
                C: Change MOT to RTI 5/19




                Isola, the Isola logo, Astra, Chronon, GETEK, I-Fill, IsoDesign, IsoStack, I-Speed, I-Tera, Polyclad, Stratus,
                TerraGreen, and The Base for Innovation are registered trademarks or trademarks of ISOLA USA Corp. in the
                United States and in other countries. Copyright © 2021 Isola Group. All rights reserved.




https://www.isola-group.com/pcb-laminates-prepreg/is410-
            fr-4-epoxy-laminate-and-prepreg/                  Last Updated January 21, 2023   Revision No: C © 2023, Isola Group, All rights reserved.
