Repository: EIDOSDATA/TraceWave-Studio

# PCB 유전율과 적층 자료

수집/정리 기준일: 2026-11-11.

먼저 [전체 자료 안내 엑셀](Excel/00_전체_자료_안내.xlsx)을 연다. 회사별 엑셀은 `Excel/`에 있고, 원문 검색은 [HTML 안내](START_HERE_ko.html)를 사용한다.

- [자료 사용 안내](docs/자료_사용_안내.md): 폴더, 단위, 조건 선택과 내보내기.
- [자료 검토 결과](docs/자료_검토_결과.md): 확인한 범위, 오류/공백, 정리 내역.
- [TraceWave Studio 연결 설계](../../../Code/docs/pcb_material_catalog.md): 사용자 직접 입력, 소재 선택, 제조업체 적층 선택과 현재 구현의 경계.

57,340개 조건별 관측, 36개 회사와 일반 재료 참고 자료 1개 그룹, 1,756개 출처 기록을 보존했다. 새 엑셀은 전체 안내 1개와 회사/참고 자료별 37개로 총 38개다. 행 수는 고유 소재나 독립 측정 수가 아니다. 공식 자료에 값이 있어도 실제 제조 조건과 해석 대역에 맞는지 확인해야 한다.

사람이 보는 엑셀과 프로그램용 JSONL을 분리했다. 원문 PDF/HTML의 바이트는 보존하면서 파일명을 회사와 소재/용도 중심으로 바꿨다. 중복 저장한 데이터 사본은 복구 폴더로 옮겼고 관측 수치는 삭제하지 않았다.

File: 00_REF/PCB RF ANT/05_PCB_Dielectric_Data_2026/search_text/Epec/Epec__Isola-P95-Data-Sheet__기술자료__FB116__추출텍스트.txt
                                                                                                                                      P95/P25
                                                                                         Polyimide UL HB Laminate and Prepreg

                                                                                  Tg 260°C Td 416°C Dk 3.76 Df 0.017



   IPC-4101 /40 /41                      UL - File Number E41625


   Isola offers a product line of polyimide-based prepreg
   (P25) and core material (P95) for high temperature
   printed circuit applications.
                                                         These products consist of an HB flammability rated polyimide resin system suitable for
       PRODUCT FEATURES
                                                         military, commercial or industrial electronic applications requiring superior performance
         Industry Recognition                            and the utmost in thermal properties. These products utilize a polyimide and
             UL File Number: E41625                      thermoplastic blend resin, fully cured without the use of MDA (Methylenedianiline). This
             RoHS Compliant
                                                         results in a polymer with a high Tg without the characteristic difficulties of brittleness
         Performance Attributes                          and low initial bond strength associated with traditional thermoset polyimides.
             Lead-free assembly compatible
             6x 260°C reflow capable
         Processing Advantages                           PRODUCT ATTRIBUTES
             Via filling capability
             Multiple reflow capable
             Multiple lamination cycles

       PRODUCT AVAILABILITY
       Standard Material Offering: Laminate              TYPICAL MARKET APPLICATIONS
             2 to 125 mil (0.05 to 3.2 mm)
       Copper Foil Type
             HTE Grade 3
       Copper Weight
             ½ to 3 oz (18 to 105 µm) available
             Thinner copper foil available
       Standard Material Offering: Prepreg
             Tooling of prepreg panels
             Moisture barrier packaging
       Glass Fabric Availability
             E-glass

                                                           Isola Group                          Isola Asia Pacific                      Isola GmbH
                                                           6565 West Frye RoadChandler,         (Hong Kong) Ltd.12/F,                   Isola Strasse 2 D-52348 Düren,
                                                           AZ 85226 Phone: 480-893-6527         Kin Sang Commercial Centre,             GermanyPhone: 49-2421-8080
   ORDERING INFORMATION:                                   Fax: 480-893-1409                    49 King Yip Street, Kwun Tong,          Fax: 49-2421-808164
   Contact your local sales representative or                                                   Kowloon,
   contact info@isola-group.com for further                                                     Hong KongPhone: 852-2418-1318
   information.                                                                                 Fax: 852-2418-1533




https://www.isola-group.com/pcb-laminates-prepreg/p95-
                  p25-polyimide-ul-hb/                         Last Updated February 02, 2023              Revision No: E © 2023, Isola Group, All rights reserved.
   Typical Values Table

                                                                                                                     Units                            Test Method
                                           Property                                            Typical Value
                                                                                                               Metric (English)                IPC-TM-650 (or as noted)
     Glass Transition Temperature (Tg) by DSC                                                  260             °C                     2.4.25C
     Decomposition Temperature (Td) by TGA @ 5% weight loss                                    416             °C                     2.4.24.6
     Time to Delaminate by TMA           A. T260
                                                                                               60              Minutes                2.4.24.1
     (Copper removed)                    B. T288
                                         A. Pre-Tg                                             55              ppm/°C
     Z-Axis CTE                                                                                                                       2.4.24C
                                         B. 50 to 260°C, (Total Expansion)                     1.5             %
     X/Y-Axis CTE                        Pre-Tg                                                13/14           ppm/°C                 2.4.24C
     Thermal Conductivity                                                                      0.4             W/m·K                  ASTM E1952
     Thermal Stress 10 sec @             A. Unetched
                                                                                               Pass            Pass Visual            2.4.13.1
     288ºC (550.4ºF)                     B. Etched
                                         A. @ 100 MHz                                          3.83                                   2.5.5.9
                                         B. @ 500 MHz                                          3.80                                   2.5.5.9
                                         C. @ 1 GHz                                            3.78                                   2.5.5.9
     Dk, Permittivity                                                                                          —
                                         D. @ 2 GHz                                            3.76                                   Bereskin Stripline
                                         E. @ 5 GHz                                            3.73                                   Bereskin Stripline
                                         F. @ 10 GHz                                           3.73                                   Bereskin Stripline
                                         A. @ 100 MHz                                          0.0135                                 2.5.5.9
                                         B. @ 500 MHz                                          0.0151                                 2.5.5.9
                                         C. @ 1 GHz                                            0.0172                                 2.5.5.9
     Df, Loss Tangent                                                                                          —
                                         D. @ 2 GHz                                            0.0179                                 Bereskin Stripline
                                         E. @ 5 GHz                                            0.0188                                 Bereskin Stripline
                                         F. @ 10 GHz                                           0.021                                  Bereskin Stripline
                                         A. After moisture resistance                          3.0 x 108
     Volume Resistivity                                                                                        MΩ-cm                  2.5.17.1
                                         B. At elevated temperature                            7.0 x 108
                                         A. After moisture resistance                          3.0 x 106
     Surface Resistivity                                                                                       MΩ                     2.5.17.1
                                         B. At elevated temperature                            2.0 x 108
     Dielectric Breakdown                                                                      >55             kV                     2.5.6B
     Arc Resistance                                                                            130             Seconds                2.5.1B
     Electric Strength (Laminate & laminated prepreg)                                          44 (1100)       kV/mm (V/mil)          2.5.6.2A
                                                                                                                                      UL 746A
     Comparative Tracking Index (CTI)                                                          2 (250-399)     Class (Volts)
                                                                                                                                      ASTM D3638
                                         A. Low profile copper foil and very low profile
                                                                                                                                      2.4.8C
                                         copper foil all copper foil >17 μm [0.669 mil]        1.14 (6.5)
                                         B. Standard profile copper
     Peel Strength                                                                                             N/mm (lb/inch)         2.4.8.2A
                                           1. After thermal stress                             1.25 (7.0)
                                                                                                                                      2.4.8.3
                                           2. At 125ºC (257ºF)                                 1.25 (7.0)
                                                                                                                                      2.4.8.3
                                           3. After process solutions                          1.14 (6.5)

                                         A. Length direction                                   456 (66.2)
     Flexural Strength                                                                                         MPa (kpsi)             2.4.4B
                                         B. Cross direction                                    405 (58.7)
                                         A. Length direction                                   376 (54.5)
     Tensile Strength                                                                                          MPa (kpsi)             ASTM D3039
                                         B. Cross direction                                    249 (36.1)
                                         A. Length direction                                   3892
     Young's Modulus                                                                                           ksi                    ASTM D790-15e2
                                         B. Cross direction                                    3490
                                         A. Length direction                                   0.187
     Poisson's Ratio                                                                                           —                      ASTM D3039
                                         B. Cross direction                                    0.164
     Moisture Absorption                                                                       0.5             %                      2.6.2.1A
     Flammability (Laminate & laminated prepreg)                                               HB              Rating                 UL 94
     Relative Thermal Index (RTI)                                                              140             °C                     UL 796




https://www.isola-group.com/pcb-laminates-prepreg/p95-
                  p25-polyimide-ul-hb/                                Last Updated February 02, 2023            Revision No: E © 2023, Isola Group, All rights reserved.
               NOTES
               Visit our site http://www.isola-group.com for more details.
               Revisions:
               A: Initial release - 4/17
               B: Corrected units for Flexural and Tensile Strength - 8/18
               C: Corrected MOT value to match UL file - 11/18
               D: Change MOT to RTI 5/19
               E: Corrected Flex Strength. Values reversed 2/23




               Isola, the Isola logo, Astra, Chronon, GETEK, I-Fill, IsoDesign, IsoStack, I-Speed, I-Tera, Polyclad, Stratus,
               TerraGreen, and The Base for Innovation are registered trademarks or trademarks of ISOLA USA Corp. in the
               United States and in other countries. Copyright © 2021 Isola Group. All rights reserved.




https://www.isola-group.com/pcb-laminates-prepreg/p95-
                 p25-polyimide-ul-hb/                       Last Updated February 02, 2023   Revision No: E © 2023, Isola Group, All rights reserved.

File: 00_REF/PCB RF ANT/05_PCB_Dielectric_Data_2026/search_text/Epec/Epec__NAN-YA-NP-175FR-Data-Sheet__기술자료__FB137__추출텍스트.txt
              NAN YA PLASTICS CORPORATION                                                                          Issued:    2008/03/01
              ELECTRONIC MATERIALS DIVISION.
                                                                                                                    New:      2014/04/30
              COPPER CLAD LAMINATE DEPARTMENT
              NO. 201. TUNG HWA N. ROAD, TAIPEI, TAIWAN.


Glass cloth base epoxy resin
Flame retardant copper clad laminate


                                                         NP-175FR
 FEATURES
     Dicy-Free & Low C.T.E                                            High luminance of multi-functional epoxy contrast with cop-
     Lead-Free Compatible                                              per for A.O.I
     Excellent dimensional stability and through-hole reliability     IPC-4101C/126
      Superior CAF-Resistance (Anti-migration)

 PERFORMANCE LIST
 Characteristics                        Unit              Conditioning             Typical Values          SPEC              Test Method
                                                                                         9       10           6
 Volume resistivity                    MΩ-cm               C-96/35/90              5 x10 ~ 5x10            10                  2.5.17
                                                                                          8      9            4
 Surface resistivity                     MΩ                C-96/35/90              5 x10 ~ 5x10            10                  2.5.17
 Permittivity 1MHZ                        -                C-24/23/50                   4.4-4.7            5.4                 2.5.5.9
 Permittivity 1GHZ                        -                C-24/23/50                   4.1-4.3              -                  2.5.5.9
 Loss Tangent 1MHZ                        -                C-24/23/50                0.013-0.017          0.035                2.5.5.9
 Loss Tangent 1GHZ                        -                C-24/23/50                0.011-0.013             -                  2.5.5.9
 Arc resistance                         SEC             D-48/50+D-0.5/23                120                60                  2.5.1
 Dielectric breakdown                    KV                 D-48/50                      60                40                  2.5.6
 Moisture absorption                     %                  D-24/23                   0.05-0.10           0.35                 2.6.2.1
 Flammability                             -                C-48/23/50                    94V0              94V0                  UL94
 Peel strength 1 oz                     lb/in        288℃x10” solder floating            8-10               6                   2.4.8
 Thermal stress                         SEC          288℃x10” solder dipping            600                10                2.4.13.1
                     1/2 hr             SEC              288℃ dipping                   600                N/A                    -
 Pressure cooker
                     1 hr               SEC              288℃ dipping                   600                N/A                    -
(2 atm 120℃)
                     2 hr               SEC              288℃ dipping                   600                N/A                    -
                                              2
                             LW        N/mm                    A                       480-550             415                  2.4.4
 Flexural strength                            2
                             CW        N/mm                    A                       415-480             345                  2.4.4
 Dimensional stability X-Y axis          %                 E-0.5/170                 0.005-0.030          0.050                2.4.39
 Coefficient of thermal expansion
 Z-axis before Tg                      ppm/℃                    TMA                     40-60               60 
                                                                                                                               2.4.24
 Z-axis after Tg                       ppm/℃                    TMA                    210-230             300 
 50-260℃                                  %                     TMA                     3.0%               3.0% 
 Glass transition temp                   ℃                      DSC                    175 ± 5             170                 2.4.25
 T260                                    min                    TMA                     >60                 30                2.4.24.1
 T288                                    min                    TMA                     >20                 15                2.4.24.1
 Decomposition
                                          ℃                     TGA                      351               340                2.4.24.6
Temperature (Td 5% W/L)
                                                                                               NOTE:
Data shown are nominal values for reference only.                                              The average value in the table refers to
                                                                                               samples of .062” 1/1.
                                                                                               Test method per IPC-TM-650




                                                                     130
                NAN YA PLASTICS CORPORATION                                                                          Issued:    2008/03/01
                ELECTRONIC MATERIALS DIVISION.
                                                                                                                      New:      2014/04/30
                COPPER CLAD LAMINATE DEPARTMENT
                NO. 201. TUNG HWA N. ROAD, TAIPEI, TAIWAN.


Glass cloth base epoxy resin
Flame retardant copper clad laminate


                                                        NP-175FTL
 FEATURES
     Dicy-Free & Low C.T.E                                            High luminance of multi-functional epoxy contrast with cop-
     Lead-Free Compatible                                              per for A.O.I
     Excellent dimensional stability and through-hole reliability     IPC-4101C/126
      Superior CAF-Resistance (Anti-migration)

 PERFORMANCE LIST
 Characteristics                       Unit          Conditioning              Typical Values                SPEC              Test Method
                                                                                             9                  6
 Volume resistivity                   MΩ-cm            C-96/35/90                  5.0 x10                   10                 2.5.17
                                                                                             8                  4
 Surface resistivity                    MΩ             C-96/35/90                  5.0 x10                   10                 2.5.17
 Permittivity 1 MHZ                      -             C-24/23/50                  4.2-4.5                   5.4                2.5.5.9
 Permittivity 1 GHZ                      -             C-24/23/50                  3.8-4.0                      -                2.5.5.9
 Loss Tangent 1 MHZ                      -             C-24/23/50                0.014-0.018                0.035               2.5.5.9
 Loss Tangent 1 GHZ                      -             C-24/23/50                0.011-0.013                    -                2.5.5.9
 Arc resistance                        SEC         D-48/50+D-0.5/23                 120                      60                 2.5.1
 Dielectric breakdown                   KV               D-48/50                     60                      40                 2.5.6
 Moisture absorption                     %               D-24/23                  0.20-0.30                  0.35               2.6.2.1
 Flammability                            -             C-48/23/50                   94V0                     94V0                 UL94
                                                    288℃x10” solder
 Peel strength 1 oz                    Ib/in                                         8-10                     6                  2.4.8
                                                         floating
 Thermal stress                        SEC        288℃ solder dipping               600                      10                2.4.13.1
 Glass transition temp                  ℃                 DSC                      175 ± 5                   170                2.4.25
 Dimensional stability X-Y axis          %               E 4/105                  0.01-0.03                  0.05               2.4.39
 Coefficient of thermal expansion
 Z-axis before Tg                     ppm/℃               TMA                       40-60                     60 
                                                                                                                                 2.4.24
Z-axis after Tg                       ppm/℃               TMA                      210-230                   300 
50-260℃                                 %                 TMA                        3.0%                    3.0% 
 T260                                   min               TMA                        >60                      30                2.4.24.1
 T288                                   min               TMA                        >20                      15                2.4.24.1
 Decomposition
                                        ℃                 TGA                        351                     340                2.4.24.6
Temperature (Td 5% W/L)
                                                                                                 NOTE:
Data shown are nominal values for reference only.                                                The average value in the table refers to
                                                                                                 samples of .020” 1/1.
                                                                                                 Test method per IPC-TM-650




                                                                     131
               NAN YA PLASTICS CORPORATION                                                            Issued:    2008/03/01
               ELECTRONIC MATERIALS DIVISION.
                                                                                                       New:      2012/09/25
               COPPER CLAD LAMINATE DEPARTMENT
               NO. 201. TUNG HWA N. ROAD, TAIPEI, TAIWAN.



 CONSTRUCTION:
        THICKNESS                                                          THICKNESS
       mm      mil                           CONSTRUCTION                 mm        mil              CONSTRUCTION

       0.05          2                       106    1 PLY                 0.35              14       7628       2 plies
       0.08          3                       2112   1PLY                  0.38              15       7628       2 plies
       0.10          4                       1080   2 plies               0.45              17        7628x2+1080x1
       0.11          4                       2116   1 ply                 0.50              20       7628       3 plies
       0.13          5                       1080   2 plies               0.53              21       7628       3 plies
      0.13sp         5                       2116   1 ply                 0.60              24       7628       3 plies
       0.15          6                       1506   1 ply                 0.77              30       7628       4 plies
       0.16          6                       2112   2 plies               0.8           31.5         7628        4 ples
       0.21          8                       7628   1 ply                 0.9               36       7628       5 plies
       0.26          10                      2116   2 plies               1.0               39       7628       5 plies
       0.30          12                      2116   3 plies               1.1               43       7628       6 plies
      0.30sp         12                      1506   2 plies               1.2               47       7628       6 plies

 1.2, 1.1, 1.0, 0.9 0.77 mm THICKNESS INCLUDE CLADDING, ALL OTHERS EXCLUDE CLADDING



 PRODUCT SIZE & THICKNESS

  THICKNESS               COPPER CLADDING                              SIZE
                                                                                                 THICKNESS TOLERANCE
  INCH (mm)                        OZ (μm)                    INCH               mm
                          Q (9)        3.0 (105)
   0.004 (0.1)            T (12)       4.0 (140)         48.8 x 36.6          1240 x 0930
                                                                                                    IPC-4101C SPEC
       to                 H (17)       5.0 (175)         48.8 x 40.5          1240 x 1030
                                                                                                      CLASS C/M
   0.039 (1.0)            1.0 (35)     6.0 (210)         48.8 x 42.5          1240 x 1080
                          2.0 (70)

 Keeping the core and prepreg in the same grain direction is crucial to ensure the flatness of
   multilayer boards.
   Grain direction is shown on the Certificate of Conformance.
 We recommend to evaluate the drilling property.
 Different oxide treatment may result in variations in the heat resistance properties of the
    laminates after processing. Pre-production batch runs are recommended to ensure
    compatibility of materials with chemicals.




                                                                132
            NAN YA PLASTICS CORPORATION                                                                         Issued:    2008/03/01
            ELECTRONIC MATERIALS DIVISION.
                                                                                                                  New:     2012/02/20
            COPPER CLAD LAMINATE DEPARTMENT
            NO. 201. TUNG HWA N. ROAD, TAIPEI, TAIWAN.


Glass cloth base epoxy resin
Flame retardant prepreg


                                                      NP-175FB
 FEATURES
   Dicy-Free & Low C.T.E                                             High luminance of multi-functional epoxy contrast with cop-
   Lead-Free Compatible                                              per for A.O.I
   Excellent dimensional stability and through-hole reliability      IPC-4101C/126
    Superior CAF-Resistance (Anti-migration)
    We recommend to evaluate the drilling property.
   Different oxide treatment may result in variations in the heat resistance properties of the laminates after processing.
     Pre-production batch runs are recommended to ensure compatibility of materials with chemicals.

 PERFORMANCE LIST
Specification: IPC-4101C is applicable
Data shown are nominal values for reference only. (Remained Copper 70-80%)
                                                                       GT sec                           After Pressed Thickness (per ply)
   Glass style               RC%                    RF%                                  VC%
                                                                       (171℃)                                mm                Mil
     7628HR                 52 ± 3                 31 ± 5                                                0.199 ± 0.01       7.8 ± 0.4
     7628MR                 49 ± 3                 28 ± 5                                                0.191 ± 0.01       7.5 ± 0.4
      7628                  45 ± 3                 21 ± 5                                                0.181 ± 0.01       7.1 ± 0.4
      1506                  50 ± 3                 27 ± 5                                                0.150 ± 0.01       6.0 ± 0.4
     2116HR                 60 ± 3                 40 ± 5                                                0.132 ± 0.01       5.2 ± 0.4
     2116MR                 56 ± 3                 34 ± 5                                                0.118 ± 0.01       4.6 ± 0.4
      2116                  52 ± 3                 28 ± 5                                                0.105 ± 0.01       4.1 ± 0.4
                                                                      170 ± 20           1.5 
      2313                  57 ± 3                 35 ± 5                                                0.090 ± 0.01       3.5 ± 0.4
      2113                  58 ± 3                 35 ± 5                                                0.090 ± 0.01       3.5 ± 0.4
      2112                  62 ± 3                 40 ± 5                                                0.079 ± 0.008      3.1 ± 0.3
     1080HR                 70 ± 3                 50 ± 5                                                0.076 ± 0.008      3.0 ± 0.3
     1080MR                 67 ± 3                 45 ± 5                                                0.071 ± 0.008      2.8 ± 0.3
       1080                 64 ± 3                 40 ± 5                                                0.064 ± 0.008      2.5 ± 0.3
       106                  70 ± 3                 42 ± 5                                                0.048 ± 0.008      1.91 ± 0.3


Storage Stability



    220

    200

    180                                                                                          0.50


    160

    140




Storage Condition: 20℃, 50% RH for 3 months
                 : Max 5℃ for 6 months



                                                                 133
               NAN YA PLASTICS CORPORATION                                                                 Issued:    2008/03/01
               ELECTRONIC MATERIALS DIVISION.
                                                                                                             New:     2012/02/20
               COPPER CLAD LAMINATE DEPARTMENT
               NO. 201. TUNG HWA N. ROAD, TAIPEI, TAIWAN.


Recommended press cycles:




Suggestions:
1. Heating rate of material between 70℃ and 140℃
   1-3℃/min is acceptable.
   1.5-2.5℃/min would be better.
2. Temperature of material over 170℃ must be held for at least 60min. to allow epoxy resin to fully cure.
3. The pressure should be kept below 100psi during cooling to ambient temperature.
4. Cooling rate of material should be kept under 2.5℃/min when the temperature of material is over 100℃, in order to avoid introducing
   twist.


 CERTIFICATION UL
      UL File No. : E98983         ANSI TYPE:FR-4.0
UL 746 Recognition

      Minimum              Clad cond.                Max.
      Material              Thickness                Area
     Thickness             Min. Max.               Diameter               Sold Lts               UL 94                  Max.
        inch                Mils Mils                Inch               Temp Time                Flame                Operating
        (mm)               (mic) (mic)               (mm)                 ℃ sec                   class                 Temp

        0.002              0.35   8.26                2.0
       (0.051)              (9)   (210)             (50.8)                300 30                 94V-0                   130



                                                                134

File: 00_REF/PCB RF ANT/05_PCB_Dielectric_Data_2026/search_text/Epec/Epec__NAN-YA-NP-180TL-Data-Sheet__기술자료__FB138__추출텍스트.txt
                                                                                                            Issured : 2008-03-01
                                                                                                            New      : 2008-03-01

                                                                     NAN YA PLASTICS CORPORATION
                                                                     ELECTRONIC MATERIALS DIVISION.
                                                                     COPPER CLAD LAMINATE DEPARTMENT

Glass cloth base epoxy resin                                         NO. 201. TUNG HWA N. ROAD,
flame retardant copper clad laminate                                 TAIPEI, TAIWAN.




                                                        NP-180TL
 FEATURES
     High Tg 175℃ (DSC)                                              U.L. file number E98983
     Excellent dimensional stability through-hole reliability        Outstanding heat resistance
     Excellent electrical, chemical and heat resistance proper-      High luminance of multi-functional epoxy contrast with cop-
      ties                                                             per for A.O.I.
     IPC-4101C specification is applicable
     U.L. designation:ANSI grade FR-5

 PERFORMANCE LIST
 Characteristics                     Unit           Conditioning              Typical Values                SPEC           Test Method
                                                                                            9                  6
 Volume resistivity                 MΩ-cm            C-96/35/90                   5.0 x10                   10                2.5.17
                                                                                            8                  4
 Surface resistivity                 MΩ              C-96/35/90                   5.0 x10                   10                2.5.17
 Permittivity 1 MHZ                    -             C-24/23/50                   4.3-4.5                   5.4               2.5.5.9
 Permittivity 1 GHZ                    -             C-24/23/50                   4.1-4.3                      -               2.5.5.9
 Loss Tangent 1 MHZ                    -             C-24/23/50                 0.015-0.020                0.035              2.5.5.9
 Loss Tangent 1 GHZ                    -             C-24/23/50                 0.014-0.018                    -               2.5.5.9
 Arc resistance                      SEC          D-48/50+D-0.5/23                 120                      60               2.5.1
 Dielectric breakdown                 KV               D-48/50                      60                      40               2.5.6
 Moisture absorption                  %                D-24/23                   0.20-0.30                  0.35              2.6.2.1
 Flammability                          -             C-48/23/50                    94V0                     94V0               UL94
                                                  288℃x10” solder
 Peel strength 1 oz                  Ib/in                                          8-10                     6                2.4.8
                                                       floating
 Thermal stress                      SEC        288℃ solder dipping                600                      10              2.4.13.1
 Glass transition temp                ℃                  DSC                      175 ± 5                    N/A               2.4.25
 Dimensional stability X-Y axis       %                E 4/105                   0.01-0.03                  0.05              2.4.39
 Coefficient       of    thermal
expansion
                                    ppm/℃                TMA                       50-70                     N/A               2.4.24
 Z-axis before Tg
                                    ppm/℃                TMA                      200-300
 Z-axis after Tg
                                                                                                NOTE:
Data shown are nominal values for reference only.                                               The average value in the table refers to
                                                                                                samples of .020” 1/1.
                                                                                                Test method per IPC-TM-650


                                                                   25
 CONSTRUCTION:
       THICKNESS                                                          THICKNESS
      mm      mil                       CONSTRUCTION                                                   CONSTRUCTION
                                                                         mm       mil
      0.10        4                    1080    2 plies                   0.38          15              7628       2 plies
      0.11        4                    2116    1 ply                     0.45          18               7628x2+1080x1
      0.13        5                    1080    2 plies                   0.50          20              7628       3 plies
     0.13sp       5                    2116    1 ply                     0.53          21              7628       3 plies
      0.15        6                    1506    1 ply                     0.60          24              7628       3 plies
      0.16        6                    2112    2 plies                   0.77          31              7628       4 plies
      0.21        8                    7628    1 ply                     0.8           32              7628       4 ples
      0.26        10                   2116    2 plies                   0.9           36              7628       5 plies
      0.30        12                   2116    3 plies                   1.0           39              7628       5 plies
     0.30sp       12                   1506    2 plies                   1.1           43              7628       6 plies
      0.35        14                   7628    2 plies                   1.2           47              7628       6 plies

  1.2, 1.1, 1.0, 0.9 0.77 mm THICKNESS INCLUDE CLADDING, ALL OTHERS EXCLUDE CLADDING


 PRODUCT SIZE & THICKNESS

 THICKNESS             COPPER CLADDING                            SIZE
                                                                                             THICKNESS TOLERANCE
  INCH(mm)                  OZ (µm)                       INCH                  mm
  0.004 (0.1)               0.5 (17)                48.8 x 36.6          1240 x 0930
                                                                                                    IPC-4101C SPEC
      to                    1.0 (35)                48.8 x 40.5          1240 x 1030
                                                                                                      CLASS C/M
  0.039(1.0)                2.0 (70)                48.8 x 42.5          1240 x 1080

 Keeping the core and prepreg in the same grain direction is crucial to ensure the flatness of
  multilayer boards.
  Grain direction is shown on the Certificate of Conformance


 This material can not be used in horizontal brown oxide process.
 CERTIFICATION UL
    UL File No. : E98983


     Minimum             Clad cond.              Max.
      Material            Thickness              Area
     Thickness           min. max.             Diameter              Sold Lts               UL 94                 Max.
       Inch               mils mils              Inch               Temp Time               Flame             Operating
       (mm)              (mic) (mic)            (mm)                 ℃ sec                  class                 Temp

       0.004             0.68   4.08              2.0
      (0.101)            (17)   (102)            (50.8)              300 30                 94V-0                 140




                                                            26
