Repository: EIDOSDATA/TraceWave-Studio

# PCB 유전율과 적층 자료

수집/정리 기준일: 2026-11-11.

먼저 [전체 자료 안내 엑셀](Excel/00_전체_자료_안내.xlsx)을 연다. 회사별 엑셀은 `Excel/`에 있고, 원문 검색은 [HTML 안내](START_HERE_ko.html)를 사용한다.

- [자료 사용 안내](docs/자료_사용_안내.md): 폴더, 단위, 조건 선택과 내보내기.
- [자료 검토 결과](docs/자료_검토_결과.md): 확인한 범위, 오류/공백, 정리 내역.
- [TraceWave Studio 연결 설계](../../../Code/docs/pcb_material_catalog.md): 사용자 직접 입력, 소재 선택, 제조업체 적층 선택과 현재 구현의 경계.

57,340개 조건별 관측, 36개 회사와 일반 재료 참고 자료 1개 그룹, 1,756개 출처 기록을 보존했다. 새 엑셀은 전체 안내 1개와 회사/참고 자료별 37개로 총 38개다. 행 수는 고유 소재나 독립 측정 수가 아니다. 공식 자료에 값이 있어도 실제 제조 조건과 해석 대역에 맞는지 확인해야 한다.

사람이 보는 엑셀과 프로그램용 JSONL을 분리했다. 원문 PDF/HTML의 바이트는 보존하면서 파일명을 회사와 소재/용도 중심으로 바꿨다. 중복 저장한 데이터 사본은 복구 폴더로 옮겼고 관측 수치는 삭제하지 않았다.

File: 00_REF/PCB RF ANT/05_PCB_Dielectric_Data_2026/search_text/Epec/Epec__NAN-YA-NPG-170TL-Data-Sheet__기술자료__FB136__추출텍스트.txt
                                                                                                            Issured : 2008-03-01
                                                                                                            New      : 2008-03-01

                                                                   NAN YA PLASTICS CORPORATION
                                                                   ELECTRONIC MATERIALS DIVISION.
                                                                   COPPER CLAD LAMINATE DEPARTMENT

Glass cloth base epoxy resin                                       NO. 201. TUNG HWA N. ROAD,
flame retardant copper clad laminate                               TAIPEI, TAIWAN.




                                                     NPG-170TL
 FEATURES
     Halogen, antimony, and red phosphorous free                   Reactive type flame retardants
     Flammability meets UL 94 V-0                                  High Tg 170℃ (DSC) and low C.T.E will provide
     Excellent long term reliability                                excellent dimensional stability and through-hole
     UV blocking type                                               reliability
    Superior CAF-Resistance (Anti-migration)                       ANSI type : FR-4

 PERFORMANCE LIST
 Characteristics                    Unit            Conditioning            Typical Values                SPEC           Test Method
                                                                                          9                  6
 Volume resistivity                MΩ-cm             C-96/35/90                 5.0 x10                   10                2.5.17
                                                                                          7                  4
 Surface resistivity                MΩ               C-96/35/90                 5.0 x10                   10                2.5.17
 Permittivity 1 MHZ                   -              C-24/23/50                 4.3-4.5                   5.4               2.5.5.9
 Permittivity 1 GHZ                   -              C-24/23/50                 3.9-4.1                      -               2.5.5.9
 Loss Tangent 1 MHZ                   -              C-24/23/50               0.014-0.016                0.035              2.5.5.9
 Loss Tangent 1 GHZ                   -              C-24/23/50               0.012-0.014                    -               2.5.5.9
 Arc resistance                    SEC          D-48/50+D-0.5/23                 120                      60               2.5.1
 Dielectric breakdown               KV                D-48/50                     60                      40               2.5.6
 Moisture absorption                 %                D-24/23                  0.20-0.30                  0.35              2.6.2.1
 Flammability                         -              C-48/23/50                  94V0                     94V0               UL94
                                                288℃x10” solder
 Peel strength 1 oz                 Ib/in                                         7-9                      6                2.4.8
                                                      floating
 Thermal stress                    SEC        288℃ solder dipping                200                      10              2.4.13.1
 Glass transition temp               ℃                 DSC                      170 ± 5                    N/A               2.4.25
 Dimensional stability X-Y axis      %                E 4/105                  0.01-0.03                  0.05              2.4.39
 Coefficient       of    thermal
expansion
 X-Y axis                          ppm/℃               TMA                        9-13                     N/A               2.4.24
 Z-axis before Tg                  ppm/℃               TMA                       30-50
 Z-axis after Tg                   ppm/℃               TMA                      200-230
                                                                                              NOTE:
Data shown are nominal values for reference only.                                             The average value in the table refers to
                                                                                              samples of .020” 1/1.
                                                                                              Test method per IPC-TM-650


                                                                   58
 CONSTRUCTION:
       THICKNESS                                                         THICKNESS
                                       CONSTRUCTION                                              CONSTRUCTION
      mm      mil                                                       mm       mil
      0.05       2                     106    1 PLY                     0.35          14          7628      2 plies

      0.08       3                     2112   1PLY                      0.38          15         7628        2 plies

      0.10       4                     1080   2 plies                   0.45          18          7628x2+1080x1

      0.11       4                     2116   1 ply                     0.50          20         7628        3 plies

      0.13       5                     1080   2 plies                   0.53          21         7628        3 plies

     0.13sp      5                     2116   1 ply                     0.60          24         7628        3 plies

      0.15       6                     1506   1 ply                     0.77          31         7628        4 plies

      0.16       6                     2112   2 plies                   0.8           32         7628        4 ples

      0.21       8                     7628   1 ply                     0.9           36         7628        5 plies

      0.26       10                    2116   2 plies                   1.0           39         7628        5 plies

      0.30       12                    2116   3 plies                   1.1           43         7628        6 plies

     0.30sp      12                    1506   2 plies                   1.2           47         7628        6 plies

  1.2, 1.1, 1.0, 0.9 0.77 mm THICKNESS INCLUDE CLADDING, ALL OTHERS EXCLUDE CLADDING.


 PRODUCT SIZE & THICKNESS

 THICKNESS            COPPER CLADDING                            SIZE
                                                                                           THICKNESS TOLERANCE
  INCH(mm)                   OZ (µm)                    INCH                   mm
  0.004 (0.1)                                      48.8 x 36.6          1240 x 0930
                       H (17)     2.0 (70)                                                    IPC-4101C SPEC
      to                                           48.8 x 40.5          1240 x 1030
                      1.0 (35)    3.0 (105)                                                     CLASS C/M
  0.039 (1.0)                                      48.8 x 42.5          1240 x 1080

 Keeping the core and prepreg in the same grain direction is crucial to ensure the flatness of
   multilayer boards.
   Grain direction is shown on the Certificate of Conformance.




                                                           59
                                                                                                                      Issured : 2008-03-01
                                                                                                                      New      : 2008-03-01

                                                                      NAN YA PLASTICS CORPORATION
                                                                      ELECTRONIC MATERIALS DIVISION.
                                                                      COPPER CLAD LAMINATE DEPARTMENT

Glass cloth base epoxy resin                                          NO. 201. TUNG HWA N. ROAD,
flame retardant copper clad laminate                                  TAIPEI, TAIWAN.




                                                         NP-180R
 FEATURES
     High Tg 175℃ (DSC)                                                    U.L. file number E98983
     Excellent dimensional stability through-hole reliability              Outstanding heat resistance
     Excellent electrical, chemical and heat resistance properties         High luminance of multi-functional epoxy contrast with cop-
     IPC-4101C specification is applicable                                  per for A.O.I.
     U.L. designation:ANSI grade FR-5

 PERFORMANCE LIST
 Characteristics                        Unit             Conditioning                Typical Values          SPEC           Test Method
                                                                                          9          10         6
 Volume resistivity                   MΩ-cm                C-96/35/90                5 x10 ~ 5x10            10                2.5.17
                                                                                           8         9          4
 Surface resistivity                    MΩ                 C-96/35/90                5 x10 ~ 5x10            10                2.5.17
 Permittivity 1MHZ                        -                C-24/23/50                    4.6-4.8             5.4               2.5.5.9
 Permittivity 1GHZ                        -                C-24/23/50                    4.3-4.5                -               2.5.5.9
 Loss Tangent 1MHZ                        -                C-24/23/50                  0.015-0.020          0.035              2.5.5.9
 Loss Tangent 1GHZ                        -                C-24/23/50                  0.014-0.018              -               2.5.5.9
 Arc resistance                         SEC            D-48/50+D-0.5/23                   120                60               2.5.1
 Dielectric breakdown                   KV                  D-48/50                       60                 40               2.5.6
 Moisture absorption                     %                  D-24/23                     0.05-0.10            0.35              2.6.2.1
 Flammability                             -                C-48/23/50                     94V0               94V0               UL94
 Peel strength 1 oz                     lb/in       288℃x10” solder floating              8-10                6                2.4.8
 Thermal stress                         SEC           288℃ solder dipping                 600                10              2.4.13.1
                       1/2 hr           SEC              288℃ dipping                     600                N/A                  -
 Pressure cooker
                       1 hr             SEC              288℃ dipping                     600                N/A                  -
(2 atm 120℃)
                       2 hr             SEC              288℃ dipping                      600                N/A                  -
                                                2
                                LW    N/mm                      A                       480-550              415               2.4.4
 Flexural strength                              2
                                CW    N/mm                      A                       415-480              345               2.4.4
 Dimensional stability X-Y axis          %                  E-0.5/170                  0.005-0.030          0.050              2.4.39
 Coefficient of thermal expansion
 Z-axis before Tg                     ppm/℃                   TMA                         50-70               N/A               2.4.24
 Z-axis after Tg                      ppm/℃                   TMA                       200-300
 Glass transition temp                   ℃                    DSC                        175 ± 5              N/A               2.4.25
                                                                                                 NOTE:
Data shown are nominal values for reference only.                                                The average value in the table refers to
                                                                                                 samples of .062” 1/1.
                                                                                                 Test method per IPC-TM-650

                                                                      24

File: 00_REF/PCB RF ANT/05_PCB_Dielectric_Data_2026/search_text/Epec/Epec__NAN-YA-NPG-180TL-Data-Sheet__기술자료__FB139__추출텍스트.txt
                                                                                                                         Issured : 2008-09-01
                                                                                                                         New      : 2009-04-20


                                                                     NAN YA PLASTICS CORPORATION
                                                                     ELECTRONIC MATERIALS DIVISION.
                                                                     COPPER CLAD LAMINATE DEPARTMENT

Glass cloth base epoxy resin                                         NO. 201. TUNG HWA N. ROAD,
flame retardant copper clad laminate                                 TAIPEI, TAIWAN.




                                                     NPG-180TL
 FEATURES
     Halogen, antimony, and red phosphorous free                    Superior CAF-Resistance (Anti-migration)
     Flammability meets UL 94 V-0                                    High Tg (above 210℃) and low C.T.E will provide
     Excellent long term reliability                                  excellent dimensional stability and through-hole
     UV blocking type                                                 reliability



 PERFORMANCE LIST
 Characteristics                         Unit       Conditioning                Typical Values                  SPEC           Test Method
                                                                                                9                  6
 Volume resistivity                     MΩ-cm        C-96/35/90                       8.1 x10                   10                2.5.17
                                                                                                7                  4
 Surface resistivity                     MΩ          C-96/35/90                       5.0 x10                   10                2.5.17
 Permittivity 1 MHZ                        -         C-24/23/50                        4.3-4.5                  5.4               2.5.5.9
 Loss Tangent 1 MHZ                        -         C-24/23/50                      0.010-0.015               0.035              2.5.5.9
 Arc resistance                         SEC       D-48/50+D-0.5/23                     120                      60               2.5.1
 Dielectric breakdown                    KV           D-48/50                           60                      40               2.5.6
 Moisture absorption                      %           C-24/23                         0.20-0.30                 0.35              2.6.2.1
 Flammability                              -         C-48/23/50                         94V0                    94V0               UL94
                                                  288℃x10” solder
 Peel strength 1 oz                      Ib/in                                           7-9                     6                2.4.8
                                                       floating
 Thermal stress                         SEC      288℃ solder dipping                   600                      10              2.4.13.1
 Glass transition temp                    ℃             DMA                             210                     N/A               2.4.25
 Dimensional stability X-Y axis           %            E 4/105                        0.01-0.03                 0.05              2.4.39
 Coefficient of thermal expansion
 X-Y axis                               ppm/℃           TMA                            11-13
                                                                                                                 N/A               2.4.24
 Z-axis before Tg                       ppm/℃           TMA                            30-50
 Z-axis after Tg                        ppm/℃           TMA                           150-220
                                                                                                    NOTE:
Data shown are nominal values for reference only.                                                   The average value in the table refers to
                                                                                                    samples of .020” 1/1.
                                                                                                    Test method per IPC-TM-650




                                                                   67
 CONSTRUCTION:
       THICKNESS                                                          THICKNESS
      mm      mil                   CONSTRUCTION                                                  CONSTRUCTION
                                                                        mm        mil
      0.10       4                  1080   2 plies                      0.38          15          7628      2 plies
      0.11       4                  2116   1 ply                        0.40          16          2116      4 plies
      0.13       5                  1080   2 plies                      0.45          18          7628x2+1080x1
    0.13sp       5                  2116   1 ply                        0.50          20          7628      3 plies
      0.15       6                  1506   1 ply                        0.53          21          7628      3 plies
      0.16       6                  2112   2 plies                      0.60          24          7628      3 plies
      0.20       8                  2116   2 plies                      0.77          31          7628      4 plies
      0.21       8                  7628   1 ply                        0.8           32          2116         8 ples
      0.26      10                  2116   2 plies                      0.9           36          7628      5 plies
      0.30      12                  2116   3 plies                      1.0           39          7628      5 plies
    0.30sp      12                  1506   2 plies                      1.1           44          7628      6 plies
      0.35      14                  7628   2 plies                      1.2           47          7628      6 plies

  1.2, 1.1, 1.0, 0.9 0.77 mm THICKNESS INCLUDE CLADDING, ALL OTHERS EXCLUDE CLADDING.

 PRODUCT SIZE & THICKNESS

 THICKNESS           COPPER CLADDING                             SIZE
                                                                                           THICKNESS TOLERANCE
  INCH(mm)               OZ (µm)                       INCH                    mm
  0.004 (0.1)            0.5 (17)                  48.8 x 36.6          1240 x 0930
                                                                                              IPC-4101C SPEC
      to                 1.0 (35)                  48.8 x 40.5          1240 x 1030
                                                                                                CLASS C/M
  0.039(1.0)             2.0 (70)                  48.8 x 42.5          1240 x 1080

 Keeping the core and prepreg in the same grain direction is crucial to ensure the flatness of
   multilayer boards.
   Grain direction is shown on the Certificate of Conformance.




                                                           68

File: 00_REF/PCB RF ANT/05_PCB_Dielectric_Data_2026/search_text/Epec/Epec__Nelco-N4000-13SI-Data-Sheet__기술자료__FB141__추출텍스트.txt
Nelco Advanced Circuitry Materials

Nelco® N4000-13
Nelco® N4000-13 SI®
High-Speed Multifunctional Epoxy Laminate & Prepreg
The Nelco® N4000-13 series is an enhanced epoxy resin system
engineered to provide both outstanding thermal and high signal speed /         Applications
low signal loss properties. N4000-13 SI® is excellent for applications that
require optimum signal integrity and precise impedance control, while
maintaining high reliability through CAF 2 and thermal resistance.             - Fine-Line Multilayers
                                                                               - Backplanes
Key Features                                                                   - Surface-Mount Multilayers
Lead-Free Assembly Compatible                                                  - BGA Multilayers
- Ideally suited for assemblies with a maximum reflow temperature
   of 245°C 1                                                                  - MCM-Ls
- Nelco N4000-13 has shown acceptable results in reflow conditions
   up to 260ºC 1 depending on the PCB design and manufacturing                 - CSP Attachment
   processing                                                                  - Wireless Communication Infrastructure
Tg >210ºC, outstanding thermal, electrical and signal
loss properties                                                                - High Speed Services
- Excellent thickness control for tight tolerance impedance                    - High Speed Storage Networks
   applications
- Low Df and Dk allows for low signal distortion and faster signal             - Internet Switching / Routing Systems
   propogation required by high frequency (1 - 10 GHz) and high
   reliability applications
CAF2 Resistant
- The low Z-CTE and proven CAF resistance 2 provide long-term
  reliability for both RF and digital applications
Signal Integrity and Buried CapacitanceTM Options
- When used, SI glass provides enhanced electrical performance for
   even the most demanding applications
- Approved ZBC-2000® substrate available for thinner, more reliable
   assemblies and increased board densities                                   Global Availability
High-Tg FR-4 processing                                                       Nelco, California		        +1.714.879.4293
- Processes similar to traditional high Tg FR-4 materials
                                                                              Nelco, New York		          +1.845.567.6200
- 90 min press at 193ºC and 275-350 psi
                                                                              Neltec, Arizona		          +1.480.967.5600
Available in a variety of constructions                                       Nelco, Asia Pacific        +65.6861.7117
- Vacuum laminated
- Available in a wide variety of constructions, copper weights and            Neltec Europe SAS          +33.380.10.10.00
   glass styles including standard copper, double treat and RTFOIL®           Neltec, SA		               +33.562.98.52.90
   laminate.                                                                  www.parkelectro.com        info@parkelectro.com
- Meets UL 94V-0 and IPC-4101/29 specifications
- All Nelco® materials are RoHS compliant.                                    Park’s UL file number: E36295
  Nelco N4000-13 and N4000-13 SI®
  High-Speed Multifunctional Epoxy Laminate & Prepreg

     Mechanical Properties                                   N4000-13              -13 SI           U.S. Units N4000-13                      -13 SI            Metric           Test Method
     Peel Strength - 1 oz. (35 micron) Cu
          After Solder Float                      7.5                              7.5      lb / inch                       1.31              1.31      N / mm                   IPC-TM-650.2.4.8
          At Elevated Temperature                 8.1                              8.1      lb / inch                       1.42              1.42      N / mm                   IPC-TM-650.2.4.8.2a
          After Exposure to Process Solutions     9.0                              9.0      lb / inch                       1.58              1.58      N / mm                   IPC-TM-650.2.4.8
     X / Y CTE [-40°C to +125°C]                10 - 14                          9 - 13     ppm / °C                      10 - 14            9 - 13     ppm / °C                 IPC-TM-650.2.4.41
     Z Axis CTE Alpha 1 [50°C to Tg]               70                              70       ppm / °C                         70                70       ppm / °C                 IPC-TM-650.2.4.41
     Z Axis CTE Alpha 2 [Tg to 260°C]             280                             280       ppm / °C                        280               280       ppm / °C                 IPC-TM-650.2.4.41
     Z Axis Expansion [50°C to 260°C]             3.5                             3.5       %                               3.5               3.5       %                        IPC-TM-650.2.4.41
     Young’s Modulus (X / Y)                   4.2 / 3.3                        2.4 / 2.3   psi x 106                   28.5 / 22.4        16.5 / 15.9  GN / m2                  ASTM D3039
     Poisson’s Ratios (X / Y)                 0.13 / 0.11                      0.18 / 0.17		                            0.13 / 0.11        0.18 / 0.17		                         ASTM D3039
     Thermal Conductivity                        0.350                           0.294      W / mK                         0.350             0.294      W / mK                   ASTM E1461
     Specific Heat		                             1.20                             1.30      J / gK                         1.20               1.30      J / gK                   ASTM E1461
     Electrical Properties
     Dielectric Constant (50% resin content)
         @ 1 GHz (RF Impedance)                                   3.7                3.4		                                   3.7                3.4		                            IPC-TM-650.2.5.5.9
         @ 2.5 GHz (Split Post Cavity)                            3.7                3.2		                                   3.7                3.2
         @ 10 GHz (Stripline)                                     3.6                3.2		                                   3.6                3.2		                            IPC-TM-650.2.5.5.5
         @ 10 GHz (Split Post Cavity)                             3.7                3.3		                                   3.7                3.3
     Dissipation Factor (50% resin content)
         @ 2.5 GHz (Split Post Cavity)                           0.009             0.008		                                 0.009              0.008
         @ 10 GHz (Stripline)                                    0.009             0.008		                                 0.009              0.008		                            IPC-TM-650.2.5.5.5
         @ 10 GHz (Split Post Cavity)                            0.008             0.007		                                 0.008              0.007
     Volume Resistivity
         C - 96 / 35 / 90		                                       108               108             Mµ - cm                  108                108             Mµ - cm          IPC-TM-650.2.5.17.1
         E - 24 / 125		                                           107               108             Mµ - cm                  107                108             Mµ - cm          IPC-TM-650.2.5.17.1
     Surface Resistivity
         C - 96 / 35 / 90		                                       107               107             Mµ                      107                107              Mµ               IPC-TM-650.2.5.17.1
         E - 24 / 125		                                           107               107             Mµ                      107                107              Mµ               IPC-TM-650.2.5.17.1
     Electric Strength		                                         1200              1000             V / mil               4.7x104            3.9x104            V / mm           IPC-TM-650.2.5.6.2
     Dielectric Breakdown                                        >50               >50              kV                     >50                >50               kV               IPC-TM-650.2.5.6
     Arc Resistance		                                             123              123              seconds                 123                123              seconds          IPC-TM-650.2.5.1
     Thermal Properties
     Glass Transition Temperature (Tg)
        DSC (°C)		                          210  210   °C      210  210   °C                                                                                                     IPC-TM-650.2.4.25c
        TMA (°C)		                          200  200   °C      200  200   °C                                                                                                     IPC-TM-650.2.4.24c
        DMA (°C) (Tan d Peak)               240  240   °C      240  240   °C                                                                                                     IPC-TM-650.2.4.24.3
     Degradation Temp (TGA) (5% wt. loss)   350  350   °C      350  350   °C                                                                                                     IPC-TM-650.2.4.24.6
     Pressure Cooker-60 min then solder dip							                                                                                                                               IPC-TM-650.2.6.16
         @288°C until failure (max 10 min.) Pass Pass		        Pass Pass		                                                                                                       (modified)
     T260		                                 30+  30+   minutes 30+  30+   minutes                                                                                                IPC-TM-650.2.4.24.1
     T288		                                 10+  10+   minutes 10+  10+   minutes                                                                                                IPC-TM-650.2.4.24.1
     Chemical / Physical Properties
     Moisture Absorption                                         0.1                0.1             wt. %                   0.1                0.1              wt. %      IPC-TM-650.2.6.2.1
     Methylene Chloride Resistance                               0.7                0.7             % wt. chg.              0.7                0.7              % wt. chg. IPC-TM-650.2.3.4.3
     Density [50% resin content]                                 1.91               1.79            g / cm3                 1.91               1.79             g / cm3    Internal Method
Park Electrochemical Corp. is a global advanced materials company which develops and manufactures high-technology digital and RF/microwave printed circuit materials and advanced composite materials.
The company operates under the Nelco®, Nelcote® and Nova™ names. All test data provided are typical values and not intended to be specification values. For review of critical specification tolerances,
please contact a Nelco representative directly. Nelco reserves the right to change these typical values as a natural process of refining our testing equipment and techniques. Nelco reserves the right to make
changes without further notice to any products herein to improve reliability, function or design. Nelco does not assume any liability arising out of the application or use of any product described herein;
neither does it convey any license under its patent rights nor the rights of others. This disclaimer of warranty is in lieu of all warranties whether expressed, implied or statutory, including implied warranties of
merchantability or fitness for a particular purpose.
Nelco®, Neltec®, Nelcote®, Nova™, RTFoil®, SI® , LD® and EF® are trademarks of Park Electrochemical Corp. BC®, ZBC-2000® and Buried Capacitance™ are Trademarks of the Sanmina-SCI Corporation.
1Refer to the N4000-13 Best Practices document and Contract Manufacturing Q&A for PCB processing recommendations. Visit www.parkelectro.com for more information.2CAF resistance has been

established to greater than 500 hours using a specific OEM coupon design and test procedure. Visit www.parkelectro.com for more information.




                                                                                                                                                                                               Rev 3-08

File: 00_REF/PCB RF ANT/05_PCB_Dielectric_Data_2026/search_text/Epec/Epec__Nelco-N4000-6-Data-Sheet__기술자료__FB143__추출텍스트.txt
N 4 0 0 0 -6
High Tg Multifunctional Epoxy Laminate & Prepreg

                                                     Typical Engineering Values
           Property / Condition                                  Value (U.S. Units)                      Value (Metric Units)                       Test Method

  Mechanical
  Peel Strength - 1 oz. (35µm) Cu
      After Solder Float                                     9.0               lb / inch               1.58               N / mm                 IPC-TM-650.2.4.8
      At Elevated Temperature                                7.0               lb / inch               1.23               N / mm                 IPC-TM-650.2.4.8.2a
      After Exposure to Process Solutions                    9.0               lb / inch               1.58               N / mm                 IPC-TM-650.2.4.8
  X / Y CTE [-40°C to +125°C]                                12 - 16           ppm / °C                12 - 16            ppm / °C               IPC-TM-650.2.4.41
  Z Axis Expansion [50°C to 260°C]                           3.9               %                       3.9                %                      IPC-TM-650.2.4.41
  Young’s Modulus (X / Y)                                    4.4 / 3.7         psi x 106               29.9 / 25.1        GN / m2                ASTM D3039
  Poisson’s Ratios (X / Y)                                   0.16 / 0.14                               0.16 / 0.14                               ASTM D3039
  Thermal Conductivity                                       0.3 - 0.4         W / mK                  0.3 - 0.4          W / mK                 ASTM E1461-92
  Specific Heat                                              1.2 - 1.4         J / gK                  1.2 - 1.4          J / gK                 ASTM E1461-92

  Electrical
  Dielectric Constant (50% resin content)
     @ 1 MHz (TFC / LCR Meter)                               4.3                                       4.3                                       IPC-TM-650.2.5.5.3
     @ 1 GHz (RF Impedance)                                  4.1                                       4.1                                       IPC-TM-650.2.5.5.9
     @ 2.5 GHz (Stripline)                                   4.0                                       4.0                                       IPC-TM-650.2.5.5.5
  Dissipation Factor (50% resin content)
     @ 1 MHz (TFC / LCR Meter)                               0.027                                     0.027                                     IPC-TM-650.2.5.5.3
     @ 2.5 GHz (Stripline)                                   0.022                                     0.022                                     IPC-TM-650.2.5.5.9
  Volume Resistivity
     C - 96 / 35 / 90                                        108               MΩ - cm                 108                MΩ - cm                IPC-TM-650.2.5.17.1
     E - 24 / 125                                            107               MΩ - cm                 107                MΩ - cm                IPC-TM-650.2.5.17.1
  Surface Resistivity
     C - 96 / 35 / 90                                        107               MΩ                      107                MΩ                     IPC-TM-650.2.5.17.1
     E - 24 / 125                                            107               MΩ                      107                MΩ                     IPC-TM-650.2.5.17.1
  Electric Strength                                          1300              V / mil                 5.1x104            V / mm                 IPC-TM-650.2.5.6.2
  Dielectric Breakdown                                       >50               kV                      >50                kV                     IPC-TM-650.2.5.6
  Arc Resistance                                             65                seconds                 65                 seconds                IPC-TM-650.2.5.1

  Thermal
  Glass Transition Temperature (Tg)
     DSC (°C)                                                175 *             °C                      175 *              °C                     IPC-TM-650.2.4.25c
     TMA (°C)                                                170 *             °C                      170 *              °C                     IPC-TM-650.2.4.24c
  Degradation Temp (TGA) (5% wt. loss)                       300               °C                      300                °C                     IPC-TM-650.2.3.40
  Pressure Cooker - 2 hour                                                                                                                       IPC-TM-650.2.6.16
     10 second solder dip @ 288ºC                            Pass                                      Pass                                      (modified)
  T260                                                       4-8               minutes                 4-8                minutes                IPC-TM-650.2.4.24.1

  Chemical / Physical
  Moisture Absorption                                        0.1               wt. %                   0.1                wt. %                  IPC-TM-650.2.6.2c
  Methylene Chloride Resistance                              0.7               % wt. chg.              0.7                % wt. chg.             IPC-TM-650.2.3.4.3
  Density [50% resin content]                                1.92              g / cm3                 1.92               g / cm3                Internal Method


*     Tg nominal on laminates. Finished board value may be lower due to printed circuit processes.
Note: All test data provided are typical values and not intended to be specification values. For review of critical specification tolerances, please contact a Park / Nelco
      representative directly. Park / Nelco reserves the right to change these typical values as a natural process of refining our testing equipment and techniques.
                                                                                                                                                                  Rev C 4-02
