Repository: EIDOSDATA/TraceWave-Studio

# PCB 유전율과 적층 자료

수집/정리 기준일: 2026-11-11.

먼저 [전체 자료 안내 엑셀](Excel/00_전체_자료_안내.xlsx)을 연다. 회사별 엑셀은 `Excel/`에 있고, 원문 검색은 [HTML 안내](START_HERE_ko.html)를 사용한다.

- [자료 사용 안내](docs/자료_사용_안내.md): 폴더, 단위, 조건 선택과 내보내기.
- [자료 검토 결과](docs/자료_검토_결과.md): 확인한 범위, 오류/공백, 정리 내역.
- [TraceWave Studio 연결 설계](../../../Code/docs/pcb_material_catalog.md): 사용자 직접 입력, 소재 선택, 제조업체 적층 선택과 현재 구현의 경계.

57,340개 조건별 관측, 36개 회사와 일반 재료 참고 자료 1개 그룹, 1,756개 출처 기록을 보존했다. 새 엑셀은 전체 안내 1개와 회사/참고 자료별 37개로 총 38개다. 행 수는 고유 소재나 독립 측정 수가 아니다. 공식 자료에 값이 있어도 실제 제조 조건과 해석 대역에 맞는지 확인해야 한다.

사람이 보는 엑셀과 프로그램용 JSONL을 분리했다. 원문 PDF/HTML의 바이트는 보존하면서 파일명을 회사와 소재/용도 중심으로 바꿨다. 중복 저장한 데이터 사본은 복구 폴더로 옮겼고 관측 수치는 삭제하지 않았다.

File: 00_REF/PCB RF ANT/05_PCB_Dielectric_Data_2026/search_text/Epec/Epec__Nelco-N5000-Data-Sheet__기술자료__FB145__추출텍스트.txt
Park Advanced Circuitry Materials

Nelco® N5000
BT Epoxy Laminate and Prepreg
The Nelco® N5000 BT epoxy laminate and prepreg system provides
superior electrical properties. The N5000 resin system was originally           Applications
developed for application specific use in high density military and
commercial boards requiring not only close thickness tolerance, but also           - Fine-Line Multilayers
the ability to withstand the stress of multiple soldering excursions and
                                                                                   - Backplanes
repeated chemical exposure.
                                                                                   - Surface-Mount Multilayers
                                                                                   - BGA Multilayers
Key Features
                                                                                   - MCM-Ls
BT Resin Chemistry
- BT (bismaleimide triazine) provides low Dk and Df values and                     - Direct Chip Attach
  overall superior electrical properties
                                                                                   - Wireless Communications
Excellent Reliability and Performance                                              - High Density Interconnects
- Suitable for lead-free assembly applications and designs
- Tg 185°C by DSC
- Low Dk and Df
- Reduced X/Y and Z-Axis expansion
CAF* Resistant
- Low Z-CTE and proven CAF resistance provide long-term
  reliability
Wide Processing Latitude
- Unique BT / epoxy blend results in a wide processing latitude
- 90 min press at 190°C and 200-350 psi
And Much More
- Vacuum laminated
- Available in a wide variety of constructions, copper weights and              Global Availability
  glass styles
                                                                                Nelco Products, Inc. (California) - Americas
- Meets UL 94V-0 and IPC-4101/30 specifications
- All Nelco® materials are RoHS compliant                                       +1.714.879.4293
                                                                                Neltec, Inc. (Arizona) - Americas
                                                                                +1.480.967.5600
                                                                                Nelco Products Pte. Ltd. - Asia Pacific
                                                                                +65.6861.7117
                                                                                Neltec, S.A. - Europe
                                                                                +33.562.98.52.90
                                                                                www.parkelectro.com
                                                                                info@parkelectro.com

                                                                                Park’s UL file number: E36295


                                                           P A R K
                                                E L E C T R O C H E M I C A L
                                                           C O R P.
Nelco N5000
BT Epoxy Laminate and Prepreg
    Mechanical Properties                                                                     U.S. Units                                          Metric Units                                                    Test Method
    Peel Strength - 1 oz. (35 micron) Cu
        After Solder Float                                                           8.9                       lb / inch                    1.56                  N / mm                             IPC-TM-650.2.4.8
        At Elevated Temperature                                                      8.3                       lb / inch                    1.45                  N / mm                             IPC-TM-650.2.4.8.2a
        After Exposure to Process Solutions                                          9.4                       lb / inch                    1.65                  N / mm                             IPC-TM-650.2.4.8
    X / Y CTE [-40°C to +125°C]                                                    10 - 14                     ppm / °C                    10 - 14                ppm / °C                           IPC-TM-650.2.4.41
    Z Axis Expansion [50°C to 260°C]                                                 3.8                       %                             3.8                  %                                  IPC-TM-650.2.4.24
    Young’s Modulus (X / Y)                                                       4.7 / 4.1                    psi x 106                 31.9 / 27.8              GN / m2                            ASTM D3039
    Poisson’s Ratios (X / Y)                                                     0.16 / 0.14                                             0.16 / 0.14                                                 ASTM D3039
    Thermal Conductivity                                                            TBD                        W / mK                       TBD                   W / mK                             ASTM E1461
    Specific Heat                                                                   TBD                        J / gK                       TBD                   J / gK                             ASTM E1461

    Electrical Properties
    Dielectric Constant (50% resin content)
        @ 1 GHz (RF Impedance)                                                         3.8                                                     3.8                                                   IPC-TM-650.2.5.5.9
        @ 2.5 GHz (Stripline)                                                          3.6                                                     3.6                                                   IPC-TM-650.2.5.5.5
        @ 10 GHz (Stripline)                                                           3.6                                                     3.6                                                   IPC-TM-650.2.5.5.5
        @ 10 GHz (Split Post Cavity)                                                   3.6                                                     3.6
    Dissipation Factor (50% resin content)
        @ 2.5 GHz (Stripline)                                                        0.014                                                   0.014                                                   IPC-TM-650.2.5.5.5
        @ 10 GHz (Stripline)                                                         0.014                                                   0.014                                                   IPC-TM-650.2.5.5.5
        @ 10 GHz (Split Post Cavity)                                                 0.010                                                   0.010
    Volume Resistivity
        C - 96 / 35 / 90                                                               107                     MΩ - cm                         107                MΩ - cm                            IPC-TM-650.2.5.17.1
        E - 24 / 125                                                                   107                     MΩ - cm                         107                MΩ - cm                            IPC-TM-650.2.5.17.1
    Surface Resistivity
        C - 96 / 35 / 90                                                               106                     MΩ                            106                  MΩ                                 IPC-TM-650.2.5.17.1
        E - 24 / 125                                                                   107                     MΩ                            107                  MΩ                                 IPC-TM-650.2.5.17.1
    Electric Strength                                                                 1200                     V / mil                     4.7x104                V / mm                             IPC-TM-650.2.5.6.2
    Dielectric Breakdown                                                              >50                      kV                            >50                  kV                                 IPC-TM-650.2.5.6
    Arc Resistance                                                                    118                      seconds                       118                  seconds                            IPC-TM-650.2.5.1

    Thermal Properties
    Glass Transition Temperature (Tg)
       DSC (°C)                                                                        185                     °C                              185                °C                                 IPC-TM-650.2.4.25c
       TMA (°C)                                                                        175                     °C                              175                °C                                 IPC-TM-650.2.4.24c
       DMA (°C) (Tan δ Peak)                                                           220                     °C                              220                °C                                 IPC-TM-650.2.4.24.3
    Degradation Temp (TGA) (5% wt. loss)                                               334                     °C                              334                °C                                 IPC-TM-650.2.4.24.6
    Pressure Cooker-60 min then solder dip                                                                                                                                                           IPC-TM-650.2.6.16
        @ 288°C until failure (max 10 min.)                                           Pass                                                    Pass                                                   (modified)
    T260                                                                              12+                      minutes                        12+                 minutes                            IPC-TM-650.2.4.24.1

    Chemical / Physical Properties
    Moisture Absorption                                                              <0.05                     wt. %                         <0.05                wt. %                              IPC-TM-650.2.6.2.1
    Methylene Chloride Resistance                                                     0.7                      % wt. chg.                     0.7                 % wt. chg.                         IPC-TM-650.2.3.4.3
    Density [50% resin content]                                                      1.77                      g / cm3                        1.77                g / cm3                            Internal Method

Park Electrochemical Corp. is a global advanced materials company which develops and manufactures high-technology digital and RF/microwave printed circuit materials and advanced composite materials, parts and assemblies. The
company operates under the Nelco®, Nelcote® and Nova™ names.
All test data provided are typical values and not intended to be specification values. For review of critical specification tolerances, please contact a Nelco representative directly. Nelco reserves the right to change these typical values as a
natural process of refining our testing equipment and techniques.
Aeroglide™, CoreFix®, Easycure™, EF®, EP™, LD®, Mercurywave™, Nelco®, Nelcote®, Nova™, PeelCote™, RTFoil® and SI® are trademarks of Park Electrochemical Corp.
*CAF resistance has been established to greater than 500 hours using a specific OEM coupon design and test procedure. For details on this or other CAF tests, please visit www.parkelectro.com.
Nelco reserves the right to make changes without further notice to any products herein to improve reliability, function or design. Nelco does not assume any liability arising out of the application or use of any product described herein; neither
does it convey any license under its patent rights nor the rights of others. This disclaimer of warranty is in lieu of all warranties whether expressed, implied or statutory, including implied warranties of merchantability or fitness for a particular
purpose.




                                                                                                             P A R K
                                                                                                  E L E C T R O C H E M I C A L
                                                                                                             C O R P.                                                                                                                       Rev 10-11

File: 00_REF/PCB RF ANT/05_PCB_Dielectric_Data_2026/search_text/Epec/Epec__Nelco-N7000-1-Data-Sheet__기술자료__FB146__추출텍스트.txt
Nelco® Advanced Circuitry Materials


Nelco® N7000-1
Polyimide Laminate & Prepreg
The Nelco N7000-1 series of polyimide laminate and prepreg has
a low Z-axis expansion and high-Tg offering PCB manufacturers                 Applications
consistent board performance and reliability. N7000-1 is a good choice
for applications requiring the superior thermal stability and chemical          - Fine-Line Multilayers
resistance provided by a polyimide.
                                                                                - Backplanes
Key Features                                                                    - Surface-Mount Multilayers
Polyimide resin chemistry                                                       - BGA Multilayers
- Robust thermal stability and reliability
- High temperature tolerances and chemical resistance                           - MCM-Ls
Lead-free assembly compatibility                                                - Direct Chip Attach
- Withstands multiple thermal excursions
- Tg 260°C by DSC                                                               - High Speed Computing
- Low Z-Axis CTE
                                                                                - Burn-in Boards
- Designed for use in severe conditions
Supports current and previous military and
industrial standards
- Meets UL 94 HB
- Meets IPC-4101/40 and /41 specifications and the laminate and
   prepreg properties of IPC-4101/42
- Complies with the old GIJ and GIL military specifications
Reliable plated-through holes
- Low Z-Axis CTE providing good dimensional stability
- Specially-treated copper for enhanced peel strength and bond                Global Availability
   integrity                                                                  Nelco Products, Inc. (California) - Americas
Proven processing and performance                                             +1.714.879.4293
- Proven performer with well-known processing characteristics                 Neltec, Inc. (Arizona) - Americas
- Wide processing window                                                      +1.480.967.5600
And Much More                                                                 Nelco Products Pte. Ltd. - Asia Pacific
- Vacuum laminated                                                            +65.6861.7117
- Available in a wide variety of constructions, copper weights and            Neltec, S.A. - Europe
  glass styles                                                                +33.562.98.52.90
- All Nelco materials are RoHS compliant                                      www.parkelectro.com
                                                                              info@parkelectro.com


                                                                              Park’s UL file number: E36295



                                                         P A R K
                                              E L E C T R O C H E M I C A L
                                                         C O R P.
Nelco® N7000-1
Polyimide Laminate & Prepreg

   Mechanical Properties                                                       U.S. Units                                  Metric Units                                          Test Method
   Peel Strength - 1 oz. (35 micron) Cu
       After Solder Float                                               7.5                   lb / inch               1.001              N / mm                        IPC-TM-650.2.4.8
       At Elevated Temperature                                          6.0                   lb / inch               0.91               N / mm                        IPC-TM-650.2.4.8.2a
       After Exposure to Process Solutions                              7.0                   lb / inch               0.98               N / mm                        IPC-TM-650.2.4.8
   X / Y CTE [-40°C to +125°C]                                        12 - 15                 ppm / °C               12 - 15             ppm / °C                      IPC-TM-650.2.4.41
   Z Axis Expansion [50°C to 260°C]                                     1.8                   %                        1.7               %                             IPC-TM-650.2.4.24
   Young’s Modulus (X / Y)                                           3.9 / 3.9                psi x 106            30.6 / 25.9           GN / m2                       ASTM D3039
   Poisson’s Ratios (X / Y)                                         0.12 / 0.12                                   0.183 / 0.160                                        ASTM D3039
   Thermal Conductivity                                                TBD                    W / mK                  TBD                W / mK                        ASTM E1461
   Specific Heat                                                       TBD                    J / gK                  TBD                J / gK                        ASTM E1461

   Electrical Properties
   Dielectric Constant (50% resin content)
       @ 1 GHz (RF Impedance)                                            3.9                                             3.9                                           IPC-TM-650.2.5.5.9
       @ 2.5 GHz (Stripline)                                             3.9                                             3.9                                           IPC-TM-650.2.5.5.5
       @ 10 GHz (Stripline)                                              3.9                                             3.8                                           IPC-TM-650.2.5.5.5
       @ 10 GHz (Split Post Cavity)                                      3.9                                             3.9
   Dissipation Factor (50% resin content)
       @ 2.5 GHz (Stripline)                                            0.015                                          0.015                                           IPC-TM-650.2.5.5.5
       @ 10 GHz (Stripline)                                             0.016                                          0.016                                           IPC-TM-650.2.5.5.5
       @ 10 GHz (Split Post Cavity)                                    0.0095                                         0.0095
   Volume Resistivity
       C - 96 / 35 / 90                                                  107                  MΩ - cm                   107              MΩ - cm                       IPC-TM-650.2.5.17.1
       E - 24 / 125                                                      107                  MΩ - cm                   107              MΩ - cm                       IPC-TM-650.2.5.17.1
   Surface Resistivity
       C - 96 / 35 / 90                                                  107                  MΩ                        107              MΩ                            IPC-TM-650.2.5.17.1
       E - 24 / 125                                                      107                  MΩ                        107              MΩ                            IPC-TM-650.2.5.17.1
   Electric Strength                                                    1350                  V / mil                 5.3x104            V / mm                        IPC-TM-650.2.5.6.2
   Dielectric Breakdown                                                 >50                   kV                        >50              kV                            IPC-TM-650.2.5.6
   Arc Resistance                                                       136                   seconds                   136              seconds                       IPC-TM-650.2.5.1

   Thermal Properties
   Glass Transition Temperature (Tg)
      DSC (°C)                                                           260                  °C                        260              °C                            IPC-TM-650.2.4.25c
      TMA (°C)                                                           250                  °C                        250              °C                            IPC-TM-650.2.4.24c
   Degradation Temp (TGA) (5% wt. loss)                                  389                  °C                        389              °C                            IPC-TM-650.2.4.24.6
   Pressure Cooker-60 min then solder dip                                                                                                                              IPC-TM-650.2.6.16
       @ 288°C until failure (max 10 min.)                              Pass                                            Pass                                           (modified)
   T260                                                                 12+                   minutes                   12+              minutes                       IPC-TM-650.2.4.24.1

   Chemical / Physical Properties
   Moisture Absorption                                                  0.35                  wt. %                     0.35             wt. %                         IPC-TM-650.2.6.2.1
   Methylene Chloride Resistance                                        0.42                  % wt. chg.                0.42             % wt. chg.                    IPC-TM-650.2.3.4.3
   Density [50% resin content]                                          1.68                  g / cm3                   1.68             g / cm3                       Internal Method

Park Electrochemical Corp. is a global advanced materials company which develops and manufactures high-technology digital and RF/microwave printed circuit materials and advanced composite materials,
parts and assemblies. The company operates under the Nelco®, Nelcote® and Nova™ names.
All test data provided are typical values and not intended to be specification values. For review of critical specification tolerances, please contact a Nelco representative directly. Nelco reserves the right to change
these typical values as a natural process of refining our testing equipment and techniques.
Aeroglide™, CoreFix®, Easycure™, EF®, EP™, LD®, Mercurywave™, Nelco®, Nelcote®, Nova™, PeelCote™, RTFoil® and SI® are trademarks of Park Electrochemical Corp.
Nelco reserves the right to make changes without further notice to any products herein to improve reliability, function or design. Nelco does not assume any liability arising out of the application or use of any
product described herein; neither does it convey any license under its patent rights nor the rights of others. This disclaimer of warranty is in lieu of all warranties whether expressed, implied or statutory, including
implied warranties of merchantability or fitness for a particular purpose.




                                                                                              P A R K
                                                                                   E L E C T R O C H E M I C A L                                                                                    Rev 10-13
                                                                                              C O R P.

File: 00_REF/PCB RF ANT/05_PCB_Dielectric_Data_2026/search_text/Epec/Epec__Rogers-RO3000-Series-Data-Sheet__기술자료__FB147__추출텍스트.txt
                                                                                                          Data Sheet


RO3000® Series Circuit Materials
RO3003™, RO3006™, RO3010™ and RO3035™
High Frequency Laminates
                                                                                               Features and Benefits:
RO3000® high frequency circuit materials are ceramic-filled PTFE composites intended           Low dielectric loss (RO3003™ laminates)
                                                                                                  • Laminates can be used in applications
for use in commercial microwave and RF applications. This family of products was                     up to 77 GHz.
designed to offer exceptional electrical and mechanical stability at competitive prices.       Excellent mechanical properties versus
                                                                                               temperature
                                                                                                  • Reliable stripline and multi-layer board
RO3000 series laminates are ceramic-filled PTFE based circuit materials with mechanical              constructions.
properties that are consistent regardless of the dielectric constant selected. This allows     Uniform mechanical properties for a range
                                                                                               of dielectric constants
the designer to develop multi-layer board designs that use different dielectric constant          • Ideal for multi-layer board designs with
materials for individual layers, without encountering warpage or reliability problems.               a range of dielectric constants
                                                                                                  • Suitable for use with epoxy glass multi-
                                                                                                     layer board hybrid designs
RO3000 materials exhibit a coefficient of thermal expansion (CTE) in the X and Y axis of       Stable dielectric constant versus
17 ppm/oC. This expansion coefficient is matched to that of copper, which allows the           temperature and frequency (RO3003
                                                                                               laminates)
material to exhibit excellent dimensional stability, with typical etch shrinkage (after etch      • Ideal for band pass filters, microstrip
and bake) of less than 0.5 mils per inch. The Z-axis CTE is 24 ppm/ °C, which provides               patch antennas, and voltage controlled
                                                                                                     oscillators.
exceptional plated through-hole reliability, even in severe thermal environments. The          Low in-plane expansion coefficient (match
dielectric constant versus temperature for RO3003™ and RO3035™ materials is very               to copper)
                                                                                                  • Allows for more reliable surface
stable (Chart 1).                                                                                    mounted assemblies
                                                                                                  • Ideal for applications sensitive to
                                                                                                     temperature change
RO3000 series laminates can be fabricated into printed circuit boards using standard
                                                                                                  • Excellent dimensional stability
PTFE circuit board processing techniques, with minor modifications as described in             Volume manufacturing process
the application note “Fabrication Guidelines for RO3000 Series High Frequency Circuit             • Economical laminate pricing
Materials.”
                                                                                               Some Typical Applications:
                                                                                                 • Automotive radar applications
                                                                                                 • Global positioning satellite antennas
                                                                                                 • Cellular telecommunications systems -
                                                                                                   power amplifiers and antennas
                                                                                                 • Patch antenna for wireless
                                                                                                   communications
                                                                                                 • Direct broadcast satellites
                                                                                                 • Datalink on cable systems
                                                                                                 • Remote meter readers
                                                                                                 • Power backplanes




100 S. Roosevelt Avenue, Chandler, AZ 85226
Tel: 480-961-1382 Fax: 480-961-4533 www.rogerscorp.com
                                                                                                                     Data Sheet


                                                             Chart 1: RO3003 and RO3035 Laminate Dielectric Constant vs. Temperature

                                                1.01

 The data in Chart 1 demonstrates the
 excellent stability of dielectric constant    1.005

 over temperature for RO3003 & RO3035
 laminates, including the elimination of           1

 the step change in dielectric constant,                                                                                        PTFE/WG
 which occurs near room temperature            0.995
                                                                                                                                RO3003
 with PTFE glass materials.                                                                                                     RO3035
 The data in Chart 2 shows the                  0.99


                                               0.985


                                                0.98
                                                       -50       -25     0      25      50     75      100    125      150




                                                                         Chart 2: RO3003 and RO3035 Dissipation Factor

distribution of dissipation factor for
RO3003 and RO3035 materials.
                                                                                                                             RO3003
Test Method: IPC-TM-650 2.5.5.5
                                                                                                                             RO3035
Condition: 10 GHz 23° C




                                                   0.0008              0.0010        0.0012         0.0014          0.0016        0.0018




                                              Chart 3: Normalized Dk vs. Frequency using microstrip differential phase length method 50 ohm mi-
                                                                       crostrip circuits based on ~20mil thick laminates
Chart 3 demonstrates the
stability of dielectric constant for RO3000
series products over frequency. This
stability
simplifies the design of
broadband components as well as
allowing the materials to be used in a wide
range of applications over a very broad
range of frequencies.




100 S. Roosevelt Avenue, Chandler, AZ 85226
Tel: 480-961-1382 Fax: 480-961-4533 www.rogerscorp.com
                                                                                                                                    Data Sheet

                                                         Typical Value(1)
           Property                                                                                    Direction        Unit         Condition          Test Method
                                  RO3003           RO3035            RO3006            RO3010
                                                                                                                                                          IPC-TM-650
 Dielectric Constant, er
                                  3.00 ± 0.04     3.50 ± 0.05        6.15 ± 0.15      10.2 ± 0.30           Z             -          10 GHz 23°C            2.5.5.5
 Process
                                                                                                                                                       Clamped Stripline
                                                                                                                                                          Differential
  Dielectric Constant, er
 (2)
                                     3.00             3.60              6.50             11.20              Z             -         8 GHz - 40 GHz       Phase Length
 Design
                                                                                                                                                           Method
                                                                                                                                                          IPC-TM-650
 Dissipation Factor, tan d          0.0010           0.0015            0.0020           0.0022              Z             -          10 GHz 23°C
                                                                                                                                                            2.5.5.5
                                                                                                                                       10 GHz             IPC-TM-650
 Thermal Coefficient of er            -3              -45               -262              -395              Z         ppm/°C
                                                                                                                                     -50 to 150°C           2.5.5.5
                                     -0.06            -0.11             -0.27            -0.35              X
 Dimensional Stability                                                                                                 mm/m            COND A          IPC TM-650 2.2.4
                                     0.07              0.11             -0.15            -0.31              Y
 Volume Resistivity                   107             107                105              105                         MW•cm            COND A             IPC 2.5.17.1
 Surface Resistivity                  107             107                105              105                           MW             COND A             IPC 2.5.17.1
                                     930              1025              1498             1902               X
 Tensile Modulus                                                                                                        MPa             23°C              ASTM D638
                                     823              1006              1293             1934               Y
                                                                                                                                                          IPC-TM-650
 Moisture Absorption                 0.04             0.04              0.02              0.05              -            %             D48/50
                                                                                                                                                            2.6.2.1
 Specific Heat                        0.9                               0.86              0.8                           J/g/K                             Calculated
 Thermal Conductivity                0.50             0.50              0.79              0.95              -          W/m/K            50°C             ASTM D5470
                                      17               17                17                13               X
 Coefficient of Thermal
                                      16               17                17                11               Y         ppm/°C         23°C/50% RH       IPC-TM-650 2.4.41
 Expansion (-55 to 288 °C)
                                      25               24                24                16               Z
 Td                                  500              500               500               500                          °C TGA                            ASTM D3850
 Density                              2.1              2.1               2.6              2.8                         gm/cm     3
                                                                                                                                        23°C              ASTM D792
                                                                                                                                      1 oz. EDC
 Copper Peel Strength                12.7             10.2               7.1              9.4                           lb/in        After Solder        IPC-TM-2.4.8
                                                                                                                                        Float

 Flammability                        V-0              V-0               V-0               V-0                                                                UL 94

 Lead Free Process
                                     YES              YES               YES               YES
 Compatible




NOTES:
(1) Typical values are a representation of an average value for the population of the property. For specification values contact Rogers Corporation.

(2) The design Dk is an average number from several different tested lots of material and on the most common thickness/s. If more detailed information is re-
    quired, please contact Rogers Corporation or refer to Rogers’ technical papers in the Roger Technology Support Hub available at http://www.rogerscorp.com/
    techub




100 S. Roosevelt Avenue, Chandler, AZ 85226
Tel: 480-961-1382 Fax: 480-961-4533 www.rogerscorp.com
                                                                                                                            Data Sheet

             Standard Thicknesses                         Standard Panel Sizes                                     Standard Claddings
 RO3003:                                          RO3003/RO3006/RO3010/RO3035:            RO3003:
 0.005” (0.13mm) +/- 0.0005”
 0.010” (0.25mm) +/- 0.0007”                      12” X 18” (305 X 457mm)                 Electrodeposited Copper Foil
 0.020” (0.51mm) +/- 0.0010”                      24” X 18” (610 X 457mm)                 ½ oz. (18µm) (HH/HH)
 0.030” (0.76mm) +/- 0.0015”                                                              1 oz. (35µm) (H1/H1)
 0.060” (1.52mm) +/- 0.0030”                      RO3003 0.005” and 0.010”:
                                                  12” X 18” (305 X 457mm)                 Rolled Copper Foil
 RO3006/RO3010:                                   24” X 18” (610 X 457mm)                 ½ oz. (18µm) (AH/AH)
 0.005” (0.13mm) +/- 0.0005”                      24” X 21” (610 X 533mm)                 1 oz. (35µm) (A1/A1)
 0.010” (0.25mm) +/- 0.0007”
 0.025” (0.64mm) +/- 0.0010”
 0.050” (1.28mm) +/- 0.0020”

                                                                                          RO3006/RO3010/RO3035:
 RO3035
 0.010” (0.25mm) +/- 0.0005”                                                              Electrodeposited Copper Foil
 0.020” (0.51mm) +/- 0.0010”                                                              ½ oz. (18µm) (HH/HH)
 0.060” (1.52mm) +/- 0.0030”                                                              1 oz. (35µm) (H1/H1)

 *Additional non-standard thicknesses available   *Additional panel sizes available       *Additional claddings, such as heavy metal, resistive foil and unclad
 from 0.005: - 0.195” in increments of 0.005”                                             are available

*Contact Customer Service or Sales Engineering to inquire about additional available product configurations




 The information in this data sheet is intended to assist you in designing with Rogers’ circuit materials. It is not intended to and does not create any war-
 ranties express or implied, including any warranty of merchantability or fitness for a particular purpose or that the results shown on this data sheet will
 be achieved by a user for a particular purpose. The user should determine the suitability of Rogers’ circuit materials for each application.

 These commodities, technology and software are exported from the United States in accordance with the Export Administration regulations. Diversion contrary to
 U.S. law prohibited.

 The Rogers’ logo, Helping power, protect, connect our world, RO3000, RO3003, RO3006, R03010 and RO3035 are trademarks of Rogers Corporation or one of its
 subsidiaries.
 ©2022 Rogers Corporation, Printed in U.S.A., All rights reserved.
 Revised 1589 080122 Publication #92-130




100 S. Roosevelt Avenue, Chandler, AZ 85226
Tel: 480-961-1382 Fax: 480-961-4533 www.rogerscorp.com
