Repository: EIDOSDATA/TraceWave-Studio

# PCB 유전율과 적층 자료

수집/정리 기준일: 2026-11-11.

먼저 [전체 자료 안내 엑셀](Excel/00_전체_자료_안내.xlsx)을 연다. 회사별 엑셀은 `Excel/`에 있고, 원문 검색은 [HTML 안내](START_HERE_ko.html)를 사용한다.

- [자료 사용 안내](docs/자료_사용_안내.md): 폴더, 단위, 조건 선택과 내보내기.
- [자료 검토 결과](docs/자료_검토_결과.md): 확인한 범위, 오류/공백, 정리 내역.
- [TraceWave Studio 연결 설계](../../../Code/docs/pcb_material_catalog.md): 사용자 직접 입력, 소재 선택, 제조업체 적층 선택과 현재 구현의 경계.

57,340개 조건별 관측, 36개 회사와 일반 재료 참고 자료 1개 그룹, 1,756개 출처 기록을 보존했다. 새 엑셀은 전체 안내 1개와 회사/참고 자료별 37개로 총 38개다. 행 수는 고유 소재나 독립 측정 수가 아니다. 공식 자료에 값이 있어도 실제 제조 조건과 해석 대역에 맞는지 확인해야 한다.

사람이 보는 엑셀과 프로그램용 JSONL을 분리했다. 원문 PDF/HTML의 바이트는 보존하면서 파일명을 회사와 소재/용도 중심으로 바꿨다. 중복 저장한 데이터 사본은 복구 폴더로 옮겼고 관측 수치는 삭제하지 않았다.

File: 00_REF/PCB RF ANT/05_PCB_Dielectric_Data_2026/search_text/Eurocircuits/Eurocircuits__NP-155FTL_NP-155FR_NP-155FB_datasheet__데이터시트__FB239__추출텍스트.txt
Data Sheet / Datenblatt
NP-155FR, NP-155FTL, NP-155FB
Features         Besonderheiten




Notice           Hinweis
Performance List / Leistungsspektrum 1/2
Performance List / Leistungsspektrum 2/2




       l             l
Layer Construction / Lagenaufbau
Press Cycle Recommendation / Verpressempfehlung




Theoretical Thickness of Prepreg /
Theroretische Prepregdicke
Permittivity and Loss Tangent / Dielektrizitätskonstante
und Verlustfaktor




Contact / Kontakt

File: 00_REF/PCB RF ANT/05_PCB_Dielectric_Data_2026/search_text/Eurocircuits/Eurocircuits__R-1755M_및_R-1766__기술자료__FB226__추출텍스트.txt
                                                                                            For automotive components
      Circuit Board Materials                                                               high heat resistance (Middle-Tg) multi-layer circuit board materials
      電子回路基板材料
                                                                                            車載機器向け 高耐熱(Middle-Tg)多層基板材料



                                  High heat resistance                                                                                 High reliability                                                                       Low CTE
                                                                     高耐熱                                                                       高信頼性                                                                           低熱膨張




                                                                                                                                                                                                                                                               Circuit Board Materials 電子回路基板材料
                   Proposals ご提案
1. Middle Tg=153℃（DSC）                                                                                                                                                            1. Middle Tg材料（Tg=153℃）
2. Low CTE: 40ppm/℃（Z-axis）                                                                                                                                                       2. 低熱膨張（厚さ方向40ppm）
   (About 25ppm lower than our conventional FR-4(R-1766))                                                                                                                          （当社汎用FR-4（R-1766）より約25ppm低下）
3. High heat resistance Td=355℃                                                                                                                                                   3. 高耐熱性 熱分解温度355℃
4. Excellent CAF resistance                                                                                                                                                       4. 優れたCAF性
5. Excellent laminate processability                                                                                                                                              5. 優れた基板加工性


                   Applications 用途
Automotive components (Engine room Electronic Control Unit）,                                                                                                                      車載機器（ECU用基板）、
Electronic devices that require high reliability (use of lead-free solder）,etc.                                                                                                   高信頼性が求められる電子機器（鉛フリーはんだ使用）



■ Through-hole reliability                                                             スルーホール導通信頼性                                                      ■ General properties                       一般特性
             100
                                                                                                                 Cycle condition                                                                                                                Conventional
                                                           Conventional                                          サイクル条件                                                 Item                  Test method         Condition    Unit
                                                                                                                                                                                               試験方法                 条件         単位                  FR-4
                  80                                          FR-4                                                                                                      項目                                                            R-1755M
            （％）




                                                                                                                -40℃       125℃                                                                                                                   R-1766
                                                             R-1766                                                     ⇔
                                                                                                               (30min)    (30min)                         Glass transition temp (Tg)
                  60
Failure ratio




                                                                                                                                                                                                  DSC                A          ℃      153          140
     故障率




                                                                                                        ＊Failure is over 10% changes of resistance        ガラス転移温度
                                                                                                         NG判定 : 抵抗変化率10％以上
                  40                                                                                                                                      Thermal decomposition temp (Td)
                                                                                                                                                                                                TG/DTA               A          ℃      355          315
                                                                                   R-1755M               ●Evaluation sample                               熱分解温度
                  20                                                                                      評価サンプル                                          CTE x-axis
                                                                                                                           0.30mm                         熱膨張係数(タテ方向)
                                                                                                                                                                                                                                       11-13       11-13
                                                                                                                                                                                      α1      IPC TM-650
                                                                                                                                                                                                                     A
                  0                                                                                                                                       CTE y-axis                             2.4.41
                       0                                   500    1000 1500 2000 2500            3000
                                                                                                                                                          熱膨張係数(ヨコ方向)                                                                  13-15       13-15
                                                                  Cycle number
                                                                             （Cycle）                                                                                                                                          ppm/℃
                                                                                                         20～25μm                        1.6mm
                                                                       サイクル数                                                                                                          α1                                                40          65
                                                                                                                                                          CTE z-axis                          IPC TM-650
                                                                                                                                                          熱膨張係数(厚さ方向)                            2.4.24              A
■ CAF resistance                                                          耐CAF性（実測値）                                                                                                  α2                                               240          270
                                                     （Ω）




                                                           1.0E+14
                                                                                                                                                          T288 (with copper)                  IPC TM-650
                                                           1.0E+13                                                                                                                                                   A         min      18          1
                                                                                                                                                          T288 (銅付)                             2.4.24.1
                           Insulation resistance 絶縁抵抗




                                                           1.0E+12
                                                           1.0E+11                                                                                        Dielectric constant (Dk)
                                                                                                                                                          比誘電率                                                                          4.6         4.3
                                                           1.0E+10                                                                                                                   1GHz     IPC TM-650                        -
                                                                                                                                                                                                         C-24/23/50
                                                           1.0E+09                                                                                        Dissipation factor (Df)               2.5.5.9
                                                                                                                                                          誘電正接                                                                         0.014       0.016
                                                           1.0E+08          R-1755M
                                                           1.0E+07                                                                                        Water absorption                    IPC TM-650
                                                                                                                                                                                                                  D-24/23       %      0.11        0.14
                                                           1.0E+06                                                                                        吸水率                                   2.6.2.1
                                                           1.0E+05                                                                                                                   Warp
                                                           1.0E+04                                                                                                                   タテ方向                                               24          23
                                                                                                                                                          Flexural modulus
                                                           1.0E+03                                                                                                                             JIS C6481             A         GPa
                                                                                                                                                          曲げ弾性率                       Fill
                                                                     0      200       400      600      800       1000                                                                                                                  22          21
                                                                                                                                                                                     ヨコ方向
                                                                                       Time (Hrs)
                                                                                        処理時間                                                              Peel strength                       IPC TM-650
                                                                                                                                                                                      1oz                            A        kN/m      1.5         2.0
                                                                                                                                                          銅箔引き剥がし強さ                              2.4.8
●Evaluation sample                                                        4-layers board 4層基板
                                                                                                                                                          Flammability
 評価サンプル                                                                Core material                                                                                                               UL                 -         -     94V-0        94V-0
                                                                                                              0.8mm (35/35μm)                             耐燃性
                                                                       コア材
                                                                       Prepreg                                                                          The sample thickness is 0.8 mm        試験片の厚さは0.8mmです。
                                                                                                              #7628×1ply
                                                                       プリプレグ
                                                                 0.8mm
                                                                       Through-hole wall to wall distance
                                                                                                              0.30mm
                                                                       スルーホール壁間
                                                                       Preprocessing                          260℃ Peak reﬂow ×3time
                   0.30mm                                              前処理                                    260℃ ピークリフロー×3回
                                                                       Condition
                                                                                                              85℃/85RH% 100V
                                                                       条件
                                                                                                                                                     The above data is actual values and not guaranteed values.    上記データは当社の実測値であり、保証値ではありません。


More Product line from Panasonic 関連商品                                                                                              Please see the page for “Notes before you use”                          商品のご採用に当たっての注意事項はこちら

      High heat resistance phenolic molding compounds                                                                                                              高耐熱フェノール樹脂成形材料                                                                 page 8
      For automotive components multi-layer materials HIPER Series                                                                                                 車載機器向け基板材料 HIPERシリーズ                                                           page 33
      For mobile product high reliability halogen-free multi-layer materials                                                                                       モバイル機器向け高信頼性ハロゲンフリー多層基板材料                                                      page 47
      For automotive components and mobile product halogen-free multi-layer materials                                                                              車載機器・モバイル機器向けハロゲンフリー多層基板材料                                                     page 48

industrial.panasonic.com/em/                                                                                                                                                                                                            2015          201511


                                                                                                                                                      35

File: 00_REF/PCB RF ANT/05_PCB_Dielectric_Data_2026/search_text/Eurocircuits/Eurocircuits__RO4003__기술자료__FB230__추출텍스트.txt
                                                                                                    Data Sheet


RO4000® Series
High Frequency Circuit Materials

RO4000® hydrocarbon ceramic laminates are designed to offer superior high frequency         Features and Benefits:
performance and low cost circuit fabrication. The result is a low loss material which       RO4000 materials are reinforced
can be fabricated using standard epoxy/glass (FR-4) processes offered at competitive        hydrocarbon/ceramic laminates - not
prices.                                                                                     PTFE
                                                                                              • Designed for performance
                                                                                                sensitive, high volume
The selection of laminates typically available to designers is significantly reduced once       applications
operational frequencies increase to 500 MHz and above. RO4000 material possesses            Low dielectric tolerance and low loss
the properties needed by designers of RF microwave circuits and matching networks             • Excellent electrical performance
and controlled impedance transmission lines. Low dielectric loss allows RO4000 series         • Allows applications with higher
material to be used in many applications where higher operating frequencies limit the           operating frequencies
use of conventional circuit board laminates. The temperature coefficient of dielectric        • Ideal for broadband applications
constant is among the lowest of any circuit board material (Chart 1), and the dielectric    Stable electrical properties vs.
constant is stable over a broad frequency range (Chart 2). For reduced insertion loss,      frequency
LoPro™ foil is available (Chart 3). This makes it an ideal substrate for broadband            • Controlled impedance
applications.                                                                                   transmission lines
                                                                                              • Repeatable design of filters
RO4000 material’s thermal coefficient of expansion (CTE) provides several key benefits      Low thermal coefficient of dielectric
                                                                                            constant
to the circuit designer. The expansion coefficient of RO4000 material is similar to
                                                                                              • Excellent dimensional stability
that of copper which allows the material to exhibit excellent dimensional stability, a
                                                                                            Low Z-axis expansion
property needed for mixed dielectric multi-layer boards constructions. The low Z-axis
                                                                                              • Reliable plated through holes
CTE of RO4000 laminates provides reliable plated through-hole quality, even in severe
                                                                                            Low in-plane expansion coefficient
thermal shock applications. RO4000 series material has a Tg of >280°C (536°F) so
                                                                                              • Remains stable over an entire
its expansion characteristics remain stable over the entire range of circuit processing         range of circuit processing
temperatures.                                                                                   temperatures
                                                                                            Volume manufacturing process
RO4000 series laminates can easily be fabricated into printed circuit boards                  • RO4000 laminates can be
using standard FR-4 circuit board processing techniques. Unlike PTFE based high                 fabricated using standard glass
performance materials, RO4000 series laminates do not require specialized via                   epoxy processes
preparation processes such as sodium etch. This material is a rigid, thermoset laminate       • Competitively priced
that is capable of being processed by automated handling systems and scrubbing              CAF resistant
equipment used for copper surface preparation.
                                                                                            Some Typical Applications:
RO4003C™ laminates are currently offered in various configurations utilizing                  • Cellular Base Station Antennas
both 1080 and 1674 glass fabric styles, with all configurations meeting the                     and Power Amplifiers
same laminate electrical performance specification. Specifically designed                     • RF Identification Tags
as a drop-in replacement for the RO4003C™ material, RO4350B™ laminates                        • Automotive Radar and Sensors
utilize RoHS compliant flame-retardant technology for applications requiring                  • LNB’s for Direct Broadcast
UL 94V-0 certification. These materials conform to the requirements of IPC-                     Satellites
4103, slash sheet /10 for RO4003C and /11 for RO4350B materials.




Advanced Connectivity Solutions
100 S. Roosevelt Avenue, Chandler, AZ 85226
Tel: 480-961-1382 Fax: 480-961-4533 www.rogerscorp.com
                                                              Page 1 of 4
                      Chart 1: RO4000 Series Materials Dielectric Constant vs. Temperature




                     Chart 2: RO4000 Series Materials Dielectric Constant vs. Frequency




                                         Chart 3: Microstrip Insertion Loss




Advanced Connectivity Solutions
100 S. Roosevelt Avenue, Chandler, AZ 85226
Tel: 480-961-1382 Fax: 480-961-4533 www.rogerscorp.com
                                                         Page 2 of 4
           Property                            Typical Value                Direction          Units              Condition                  Test Method
                                    RO4003C               RO4350B
                                                                                                                                             IPC-TM-650
 Dielectric Constant, r
                                   3.38 ± 0.05           3.48 ± 0.05             Z               --             10 GHz/23°C                    2.5.5.5
 Process
                                                                                                                                          Clamped Stripline
   Dielectric Constant, r
 (1)
                                                                                                                                         Differential Phase
                                       3.55                    3.66              Z               --              8 to 40 GHz
 Design                                                                                                                                   Length Method
                                     0.0027                0.0037                                               10 GHz/23°C                  IPC-TM-650
 Dissipation Factor tan,                                                        Z               --
                                     0.0021                0.0031                                               2.5 GHz/23°C                   2.5.5.5
                                                                                                                                             IPC-TM-650
 Thermal Coefficient of r             +40                     +50               Z            ppm/°C           -50°C to 150°C
                                                                                                                                               2.5.5.5
                                                                                                                                             IPC-TM-650
 Volume Resistivity                 1.7 X 1010            1.2 X 1010                           MΩ•cm                COND A
                                                                                                                                               2.5.17.1
                                                                                                                                             IPC-TM-650
 Surface Resistivity                4.2 X 109             5.7 X 109                              MΩ                 COND A
                                                                                                                                               2.5.17.1
                                       31.2                  31.2                             KV/mm                0.51mm                    IPC-TM-650
 Electrical Strength                                                             Z
                                      (780)                 (780)                             (V/mil)              (0.020”)                    2.5.6.2
                                19,650 (2,850)        16,767 (2,432)             X
 Tensile Modulus                                                                             MPa (ksi)                 RT                    ASTM D638
                                19,450 (2,821)        14,153, (2,053)            Y
                                   139 (20.2)            203 (29.5)              X
 Tensile Strength                                                                             MPa (ksi)                RT                    ASTM D638
                                   100 (14.5)            130 (18.9)              Y
                                       276                     255                              MPa                                          IPC-TM-650
 Flexural Strength
                                       (40)                    (37)                            (kpsi)                                           2.4.4
                                                                                              mm/m               after etch                  IPC-TM-650
 Dimensional Stability                 <0.3                    <0.5             X,Y
                                                                                            (mils/inch)          +E2/150°C                     2.4.39A
                                        11                     10                X
 Coefficient of                                                                                                                              IPC-TM-650
                                        14                     12                Y            ppm/°C            -55 to 288°C
 Thermal Expansion                                                                                                                              2.4.41
                                        46                     32                Z
                                                                                                                                             IPC-TM-650
 Tg                                   >280                  >280                              °C TMA                   A
                                                                                                                                                2.4.24
 Td                                    425                     390                             °C TGA                                        ASTM D3850
 Thermal Conductivity                  0.71                    0.69                           W/m/°K                 80°C                    ASTM C518
                                                                                                             48 hrs immersion
 Moisture Absorption                   0.06                    0.06                              %             0.060” sample                 ASTM D570
                                                                                                             Temperature 50°C
 Density                               1.79                    1.86                           gm/cm3                 23°C                    ASTM D792
                                       1.05                  0.88                              N/mm           after solder float             IPC-TM-650
 Copper Peel Strength
                                       (6.0)                 (5.0)                              (pli)           1 oz. EDC Foil                  2.4.8
 Flammability                          N/A                  (2)
                                                                  V-0                                                                              UL 94
 Lead-Free Process
                                        Yes                    Yes
 Compatible

NOTES:
(1) The design Dk is an average number from several different tested lots of material and on the most common thickness/s. If more detailed information is required,
    please contact Rogers Corporation or refer to Rogers’ technical papers in the Rogers Technology Support Hub available at http://www.rogerscorp.com.
(2) RO4350B LoPro® laminates do not share the same UL designation as standard RO4350B laminates. A separate UL qualification may be necessary.

Typical values are a representation of an average value for the population of the property. For specification values contact Rogers Corporation.

RO4000 LoPro laminate uses a modified version of the RO4000 resin system to bond reverse treated foil. Values shown above are RO4000 laminates without the
addition of the LoPro resin. For double-sided boards, the LoPro foil results in a thickness increase of approximately 0.0007” (18m) and the Dk is approximately 2.4.
The Dk decreases by about 0.1 as the core thickness decreases from 0.020” to 0.004.

Prolonged exposure in an oxidative environment may cause changes to the dielectric properties of hydrocarbon based materials. The rate of change increases
at higher temperatures and is highly dependent on the circuit design. Although Rogers’ high frequency materials have been used successfully in innumerable
applications and reports of oxidation resulting in performance problems are extremely rare, Rogers recommends that the customer evaluate each material
and design combination to determine fitness for use over the entire life of the end product.




Advanced Connectivity Solutions
100 S. Roosevelt Avenue, Chandler, AZ 85226
Tel: 480-961-1382 Fax: 480-961-4533 www.rogerscorp.com
                                                                           Page 3 of 4
Standard Thickness                        Standard Panel Size                           Standard Copper Cladding
RO4003C:                                  12” X 18” (305 X457 mm)                       ½ oz. (17μm) electrodeposited copper foil (.5ED/.5ED)
0.008” (0.203mm),                         24” X 18” (610 X 457 mm)
0.012 (0.305mm),                          24” X 36” (610 X 915 mm)                      1 oz. (35μm) electrodeposited copper foil (1ED/1ED)
0.016”(0.406mm),                          48” X 36” (1.224 m X 915 mm)
0.020” (0.508mm)                                                                        2 oz. (70μm) electrodeposited copper foil (2ED/2ED)
0.032” (0.813mm),                         *0. 004” (0.101mm) material is not            PIM Sensitive Applications:
0.060” (1.524mm)                          available in panel sizes larger than
                                          24”x18” (610 X 457mm)                         ½ oz (17μm) LoPro Reverse Treated EDC (.5TC/.5TC)
RO4350B:
*0.004” (0.101mm),                                                                      1 oz (35μm) LoPro Reverse Treated EDC (1TC/1TC)
0.0066” (0.168mm)
0.010” (0.254mm),
0.0133” (0.338mm),
0.0166” (0.422mm),
0.020”(0.508mm),
0.030” (0.762mm),
0.060”(1.524mm)

Note: Material clad with LoPro foil
add 0.0007” (0.018mm) to dielectric
thickness




The information in this data sheet is intended to assist you in designing with Rogers’ circuit materials. It is not intended to and does not create any
warranties express or implied, including any warranty of merchantability or fitness for a particular purpose or that the results shown on this data sheet
will be achieved by a user for a particular purpose. The user should determine the suitability of Rogers’ circuit materials for each application.


The Rogers’ logo, Helping power, protect, connect our world, LoPro, RO3003, RO4000, RO4350, RO4350B, and RO4003C are trademarks of Rogers Corporation or
one of its subsidiaries.
© 201 Rogers Corporation, Printed in U.S.A.,
All rights reserved. Revised 1253 101916 PUB# 92-004
Advanced Connectivity Solutions
100 S. Roosevelt Avenue, Chandler, AZ 85226
Tel: 480-961-1382 Fax: 480-961-4533 www.rogerscorp.com
                                                                       Page 4 of 4
