Repository: EIDOSDATA/TraceWave-Studio

# PCB 유전율과 적층 자료

수집/정리 기준일: 2026-11-11.

먼저 [전체 자료 안내 엑셀](Excel/00_전체_자료_안내.xlsx)을 연다. 회사별 엑셀은 `Excel/`에 있고, 원문 검색은 [HTML 안내](START_HERE_ko.html)를 사용한다.

- [자료 사용 안내](docs/자료_사용_안내.md): 폴더, 단위, 조건 선택과 내보내기.
- [자료 검토 결과](docs/자료_검토_결과.md): 확인한 범위, 오류/공백, 정리 내역.
- [TraceWave Studio 연결 설계](../../../Code/docs/pcb_material_catalog.md): 사용자 직접 입력, 소재 선택, 제조업체 적층 선택과 현재 구현의 경계.

57,340개 조건별 관측, 36개 회사와 일반 재료 참고 자료 1개 그룹, 1,756개 출처 기록을 보존했다. 새 엑셀은 전체 안내 1개와 회사/참고 자료별 37개로 총 38개다. 행 수는 고유 소재나 독립 측정 수가 아니다. 공식 자료에 값이 있어도 실제 제조 조건과 해석 대역에 맞는지 확인해야 한다.

사람이 보는 엑셀과 프로그램용 JSONL을 분리했다. 원문 PDF/HTML의 바이트는 보존하면서 파일명을 회사와 소재/용도 중심으로 바꿨다. 중복 저장한 데이터 사본은 복구 폴더로 옮겼고 관측 수치는 삭제하지 않았다.

File: 00_REF/PCB RF ANT/05_PCB_Dielectric_Data_2026/search_text/Eurocircuits/Eurocircuits__SD_2843_HAL_Safety_Sheet__기술자료__FB233__추출텍스트.txt
Safety Data Sheet
according to Regulation (EC) No. 1907/2006 (REACH)
according to Regulation (EU) No 453/2010


Article No.:        02843SD07900        SD 2843 HAL
Print date:         11.03.2015          Revision date: 13.08.2014                             EN
Version:                                Issue date: 11.03.2015                          Page 1 / 8

1.     Identification of the substance/mixture and of the company/undertaking
1.1.   Product identifiers
       Article No. (manufacturer/supplier):                  02843SD07900
       Identification of the substance or mixture            SD 2843 HAL
                                                             Carbon conductive ink
                                                             (079), black
1.2.   Relevant identified uses of the substance or mixture and uses advised against
       Relevant identified uses:
       Coatings and paints, thinners, paint removers
1.3.   Details of the supplier of the safety data sheet
       supplier (manufacturer/importer/downstream user/distributor)
       Lackwerke Peters GmbH & Co KG
       Hooghe Weg 13                                 Telephone: +49-2152-2009-0
       47906 Kempen                                  Telefax: +49-2152-2009-70
       Dept. responsible for information:
       Arbeitssicherheit und Umweltschutz
       E-mail (competent person)                             asu@peters.de
1.4.   Emergency telephone number
       Emergency telephone number                            +49-2152-2009-78
       Only available during office hours (8:00 - 16:00h).

2.     Hazards identification
2.1.   Classification of the substance or mixture
       Classification according to Regulation (EC) No. 1272/2008 [CLP]
       This mixture is classified as hazardous according to regulation (EC) No. 1272/2008 [CLP].
       Flam. Liq. 3 / H226             flammable liquids                             Flammable liquid and vapour.
       Eye Dam. 1 / H318               Serious eye damage/eye irritation             Causes serious eye damage.
       Classification according to Directive 67/548/EEC or 1999/45/EC
       This mixture is classified as hazardous according to 1999/45/EC.
       R10                                                                           Flammable
       Xi; R36/38                      Irritant                                      Irritating to eyes and skin.
2.2.   Label elements
       Labelling according to Regulation (EC) No. 1272/2008 [CLP]
       Hazard pictograms

                                     Danger

       Hazard statements
       H226                   Flammable liquid and vapour.
       H318                   Causes serious eye damage.
       Precautionary statements
       P210                Keep away from heat/sparks/open flames/hot surfaces. - No smoking.
       P233                Keep container tightly closed.
       P243                Take precautionary measures against static discharge.
       P280                Wear protective gloves/protective clothing/eye protection/face protection.
       P303 + P361 + P353 IF ON SKIN (or hair): Remove/Take off immediately all contaminated clothing. Rinse skin with
                           water/shower.
       P305 + P351 + P338 IF IN EYES: Rinse cautiously with water for several minutes. Remove contact lenses, if present and
                           easy to do. Continue rinsing.
       P403 + P235         Store in a well-ventilated place. Keep cool.
       P501                Dispose of contents/container to industrial incineration plant.
       contains:
                              2-methylpropan-1-ol
       Supplemental Hazard information (EU)
Safety Data Sheet
according to Regulation (EC) No. 1907/2006 (REACH)
according to Regulation (EU) No 453/2010


Article No.:         02843SD07900          SD 2843 HAL
Print date:          11.03.2015            Revision date: 13.08.2014                       EN
Version:                                   Issue date: 11.03.2015                    Page 2 / 8

                             not applicable
       Labelling (67/548/EEC or 1999/45/EC)

                             Xi Irritant

       Hazard statements
       10                    Flammable
       36/38                 Irritating to eyes and skin.
       Precautionary statements
       26                  In case of contact with eyes, rinse immediately with plenty of water and seek medical advice.
       51                  Use only in well-ventilated areas.
       contains:
                             not applicable
       Special provisions concerning the labelling of certain mixtures
       not applicable
2.3.   Other hazards
3.     Composition / Information on ingredients
3.2.   Mixtures
       Product description / chemical characterization
       Description           .
       Hazardous ingredients
       Classification according to Regulation (EC) No. 1272/2008 [CLP]
       EC No.               REACH No.
       CAS No.              Chemical name                                                          Wt %
       INDEX No.            classification:                                                        Remark
       200-661-7            01-2119457558-25-XXXX
       67-63-0              propan-2-ol                                                            1 - 2,5
       603-117-00-0         Flam. Liq. 2 H225 / Eye Irrit. 2 H319 / STOT SE 3 H336
       201-148-0
       78-83-1              2-methylpropan-1-ol                                                    2,5 - 5
       603-108-00-1         Flam. Liq. 3 H226 / STOT SE 3 H335 / Skin Irrit. 2 H315 / Eye Dam. 1
                            H318 / STOT SE 3 H336
       203-961-6
       112-34-5             2-(2-butoxyethoxy)ethanol                                              20 - 25
       603-096-00-8         Eye Irrit. 2 H319
       200-751-6
       71-36-3              butan-1-ol                                                             1 - 2,5
       603-004-00-6         Flam. Liq. 3 H226 / Acute Tox. 4 H302 / STOT SE 3 H335 / Skin Irrit. 2
                            H315 / Eye Dam. 1 H318 / STOT SE 3 H336
       203-632-7
       108-95-2             phenol                                                                 0,5 - 1
       604-001-00-2         Muta. 2 H341 / Acute Tox. 3 H331 / Acute Tox. 3 H311 / Acute Tox. 3
                            H301 / STOT RE 2 H373 / Skin Corr. 1B H314
       Classification according to Directive 67/548/EEC or 1999/45/EC
       EC No.               REACH No.
       CAS No.              Chemical name                                                                  Wt %
       INDEX No.            classification:                                                                Remark
       203-961-6
       112-34-5             2-(2-butoxyethoxy)ethanol                                                      20 - 25
       603-096-00-8         Xi; R36
       201-148-0
       78-83-1              2-methylpropan-1-ol                                                            2,5 - 5
       603-108-00-1         R10 / Xi; R37/38-41 / R67
       200-751-6
       71-36-3              butan-1-ol                                                                     1 - 2,5
       603-004-00-6         R10 / Xn; R22 / Xi; R37/38-41 / R67
Safety Data Sheet
according to Regulation (EC) No. 1907/2006 (REACH)
according to Regulation (EU) No 453/2010


Article No.:       02843SD07900         SD 2843 HAL
Print date:        11.03.2015           Revision date: 13.08.2014                             EN
Version:                                Issue date: 11.03.2015                          Page 3 / 8

       200-661-7              01-2119457558-25-XXXX
       67-63-0                propan-2-ol                                                                     1 - 2,5
       603-117-00-0           F; R11 / Xi; R36 / R67
       203-632-7
       108-95-2               phenol                                                                          0,5 - 1
       604-001-00-2           Muta.Cat.3; R68 / T; R23/24/25 / Xn; R48/20/21/22 / C; R34
       Additional information
       Full text of R-phrases: see section 16.
       Full text of H-phrases: see section 16.
4.     First-aid measures
4.1.   Description of first aid measures
       General information
       In all cases of doubt, or when symptoms persist, seek medical advice. In case of unconsciousness give nothing by mouth,
       place in recovery position and seek medical advice.
       In case of inhalation
       Remove casualty to fresh air and keep warm and at rest. In case of irregular breathing or respiratory arrest provide artificial
       respiration.
       Following skin contact
       Remove contaminated, saturated clothing immediately. After contact with skin, wash immediately with plenty of water and
       soap. Do not use solvents or thinners.
       After eye contact
       Rinse cautiously with water for several minutes. Remove contact lenses, if present and easy to do. Continue rinsing. Seek
       medical advice immediately.
       After ingestion
       If swallowed, rinse mouth with water (only if the person is conscious). Seek medical advice immediately. Keep victim calm.
       Do NOT induce vomiting.
4.2.   Most important symptoms and effects, both acute and delayed
       In all cases of doubt, or when symptoms persist, seek medical advice.
4.3.   Indication of any immediate medical attention and special treatment needed
5.     Firefighting measures
5.1.   Extinguishing media
       Suitable extinguishing media
       alcohol resistant foam, carbon dioxide, Powder, spray mist, (water)
       Extinguishing media which must not be used for safety reasons:
       strong water jet
5.2.   Special hazards arising from the substance or mixture
       Dense black smoke occurs during fire. Inhaling hazardous decomposing products can cause serious health damage.
5.3.   Advice for firefighters
       Provide a conveniently located respiratory protective device. Cool closed containers that are near the source of the fire. Do
       not allow water used to extinguish fire to enter drains, ground or waterways. Treat runoff as hazardous.
6.     Accidental release measures
6.1.   Personal precautions, protective equipment and emergency procedures
       Keep away from sources of ignition. Ventilate affected area. Do not breathe vapours.
6.2.   Environmental precautions
       Do not allow to enter into surface water or drains. If the product contaminates lakes, rivers or sewages, inform competent
       authorities in accordance with local regulations.
6.3.   Methods and material for containment and cleaning up
       Isolate leaked material using non-flammable absorption agent (e.g. sand, earth, vermiculit, diatomaceous earth) and collect it
       for disposal in appropriate containers in accordance with the local regulations (see chapter 13). Clean using cleansing
       agents. Do not use solvents.
6.4.   Reference to other sections
       Observe protective provisions (see chapter 7 and 8).
Safety Data Sheet
according to Regulation (EC) No. 1907/2006 (REACH)
according to Regulation (EU) No 453/2010


Article No.:       02843SD07900        SD 2843 HAL
Print date:        11.03.2015          Revision date: 13.08.2014                              EN
Version:                               Issue date: 11.03.2015                           Page 4 / 8

7.     Handling and storage
7.1.   Precautions for safe handling
       Advices on safe handling
       Only use the material in places where open light, fire and other flammable sources can be kept away. Electrical equipment
       must be protected meeting the accepted standard. Product may become electrostatically charged. Keep away from heat
       sources, sparks and open flames. Avoid contact with skin, eyes and clothes. Do not inhale dusts, particulates and spray mist
       when using this preparation. Avoid respiration of swarf. When using do not eat, drink or smoke. Personal protection
       equipment: refer to chapter 8. Do not empty containers with pressure - no pressure vessel! Always keep in containers that
       correspond to the material of the original container. Follow the legal protection and safety regulations.
       Precautions against fire and explosion:
       Vapours are heavier than air.
7.2.   Conditions for safe storage, including any incompatibilities
       Requirements for storage rooms and vessels
       Storage in accordance with the Ordinance on Industrial Safety and Health (BetrSiVO). Keep container tightly closed. Do not
       empty containers with pressure - no pressure vessel! Smoking is forbidden. Access only for authorised persons. Store
       carefully closed containers upright to prevent any leaks.
       Hints on joint storage
       Keep away from strongly acidic and alkaline materials as well as oxidizers.
       Further information on storage conditions
       Take care of instructions on label. Store in a well-ventilated and dry room at temperatures between 5 °C and 25 °C. Protect
       from heat and direct sunlight. Keep container tightly closed. Remove all sources of ignition. Smoking is forbidden. Access
       only for authorised persons. Store carefully closed containers upright to prevent any leaks.
7.3.   Specific end use(s)
       Observe technical data sheet. Observe instructions for use.
8.     Exposure controls / Personal protection
8.1.   Control parameters
       Occupational exposure limit values:
       butan-1-ol
       INDEX No. 603-004-00-6 / EC No. 200-751-6 / CAS No. 71-36-3

         STEL: 154 mg/m3; 50 ppm
       phenol
       INDEX No. 604-001-00-2 / EC No. 203-632-7 / CAS No. 108-95-2
         TWA: 20 mg/m3; 5 ppm
         STEL: 39 mg/m3; 10 ppm
       2-methylpropan-1-ol
       INDEX No. 603-108-00-1 / EC No. 201-148-0 / CAS No. 78-83-1
         TWA: 154 mg/m3; 50 ppm
         STEL: 231 mg/m3; 75 ppm
       propan-2-ol
       INDEX No. 603-117-00-0 / EC No. 200-661-7 / CAS No. 67-63-0
         TWA: 999 mg/m3; 400 ppm
         STEL: 1250 mg/m3; 500 ppm
       Additional information
       TWA : long-term occupational exposure limit value
       STEL : short-term occupational exposure limit value
       Ceiling : peak limitation
8.2.   Exposure controls
       Provide good ventilation. This can be achieved with local or room suction. If this should not be sufficient to keep aerosol and
       solvent vapour concentration below the exposure limit values, a suitable respiratory protection must be used.
       Occupational exposure controls
       Respiratory protection
Safety Data Sheet
according to Regulation (EC) No. 1907/2006 (REACH)
according to Regulation (EU) No 453/2010


Article No.:        02843SD07900         SD 2843 HAL
Print date:         11.03.2015           Revision date: 13.08.2014                                EN
Version:                                 Issue date: 11.03.2015                             Page 5 / 8

       If concentration of solvents is beyond the occupational exposure limit values, approved and suitable respiratory protection
       must be used. Observe the wear time limits according GefStoffV in combination with the rules for using respiratory protection
       apparatus (BGR 190). Use only respiratory protection equipment with CE-symbol including four digit test number.
       Hand protection
       For prolonged or repeated handling the following glove material must be used: Nitrile rubber
       Thickness of the glove material > 0,4 mm ; Breakthrough time (maximum wearing time) > 480 min.
       Observe the instructions and details for use, storage, maintenance and replacement provided by the protective glove
       manufacturer. Penetration time of glove material depending on intensity and duration of exposure to skin. Recommended
       glove articles DIN EN 374
       Barrier creams can help protecting exposed skin areas. In no case should they be used after contact.
       Eye protection
       Wear closely fitting protective glasses in case of splashes.
       Protective clothing
       Wear antistatic clothing of natural fibers (cotton) or heat resistant synthetic fibers.
       Protective measures
       After contact clean skin thoroughly with water and soap or use appropriate cleanser.
       Environmental exposure controls
       Do not allow to enter into surface water or drains. See chapter 7. No additional measures necessary.
9.     Physical and chemical properties
9.1.   Information on basic physical and chemical properties
       Appearance:
       Physical state                  liquid
       Colour                          black
       Odour                           weak
       Safety relevant basis data                                        Unit                    Method        Remark
       Flash point:                                                   35 °C                      DIN 51755
       Ignition temperature in °C:                                  225 °C                       DIN 51794
       Lower explosion limit                                         1,7 Vol-%
       Upper explosion limit                                        12,0 Vol-%
       Vapour pressure at 20 °C:                                     < 1 mbar
       Density at 20 °C:                                            1,27 g/cm³                   DIN 53217
       Water solubility (g/L)                                  insoluble
       pH at 20 °C:                                       not applicable
       Viscosity at 20 °C                                         20000 mPa·s
       Solvent separation test (%)                                   <3 %                        ADR/RID
       Solid content (%):                                          70,31 Wt %
       solvent content:
         Organic solvents:                                            29 Wt %
         Water:                                                        0 Wt %
9.2.   Other information:
10.    Stability and reactivity
10.1. Reactivity
10.2. Chemical stability
      Stable when applying the recommended regulations for storage and handling. Further information on correct storage: refer to
      chapter 7.
10.3. Possibility of hazardous reactions
      Keep away from strong acids, strong bases and strong oxidizing agents to avoid exothermic reactions.
10.4. Conditions to avoid
      Hazardous decomposition byproducts may form with exposure to high temperatures.
10.5. Incompatible materials
10.6. Hazardous decomposition products
      Hazardous decomposition byproducts may form with exposure to high temperatures, e.g.: carbon dioxide, carbon monoxide,
      smoke, nitrogen oxides.
Safety Data Sheet
according to Regulation (EC) No. 1907/2006 (REACH)
according to Regulation (EU) No 453/2010


Article No.:        02843SD07900        SD 2843 HAL
Print date:         11.03.2015          Revision date: 13.08.2014                             EN
Version:                                Issue date: 11.03.2015                          Page 6 / 8

11.    Toxicological information
       No data on preparation itself available.
11.1. Information on toxicological effects
       Acute toxicity
       Toxicological data are not available.
       Irritant and corrosive effects
       Toxicological data are not available.
       Sensitisation
       Toxicological data are not available.
       Specific target organ toxicity
       Toxicological data are not available.
       Aspiration hazard
       Toxicological data are not available.
       Practical experience/human evidence
       Other observations:
       Inhaling of solvent components above the MWC-value can lead to health damage, e.g. irritation of the mucous membrane
       and respiratory organs, as well as damage to the liver, kidneys and the central nerve system. Indications for this are:
       headache, dizziness, fatigue, amyosthenia, drowsiness, in serious cases: unconsciousness. Solvents may cause some of the
       aforementioned effects through skin resorption. Repeated or prolonged contact with the preparation may cause removal of
       natural fat from the skin resulting in non-allergic contact dermatitis and/or absorption through skin. Splashing may cause eye
       irritation and reversible damage.
       Overall Assessment on CMR properties
       The ingredients in this preparation do not meet the criteria for classification as CMR category 1 or 2 according to 67/548/EEC.
       The preparation has been assessed following the conventional method of the Dangerous Preparations Directive 1999/45/EC
       and classified according to the toxicological dangers.See chapters 2 and 15 for details.
12.    Ecological information
       overall evaluation
       There is no information available on the preparation itself .
       Do not allow to enter into surface water or drains.
12.1. Toxicity
      Toxicological data are not available.
12.2. Persistence and degradability
      Toxicological data are not available.
12.3. Bioaccumulative potential
      Toxicological data are not available.
12.4. Mobility in soil
      Toxicological data are not available.
12.5. Results of PBT assessment
       The substances in the mixture do not meet the PBT/vPvB criteria according to REACH, annex XIII.
12.6. Other adverse effects


       No information available.
13.    Disposal considerations
13.1. Waste treatment methods
       Appropriate disposal / Product
       Recommendation
       Do not allow to enter into surface water or drains. This material and its container must be disposed of in a safe way. Waste
       disposal according to directive 2008/98/EC, covering waste and dangerous waste.
       List of proposed waste codes/waste designations in accordance with EWC
Safety Data Sheet
according to Regulation (EC) No. 1907/2006 (REACH)
according to Regulation (EU) No 453/2010


Article No.:        02843SD07900          SD 2843 HAL
Print date:         11.03.2015            Revision date: 13.08.2014                              EN
Version:                                  Issue date: 11.03.2015                           Page 7 / 8

       080111                    waste paint and varnish containing organic solvents or
                                 other dangerous substances
       packaging
       Recommendation
       Non-contaminated packages may be recycled. Vessels not properly emptied are special waste.
14.    Transport information
14.1. UN number
      Land transport (ADR/RID):                            1263
      Sea transport (IMDG):                                not applicable
      Air transport (ICAO-TI / IATA-DGR):                  1263
14.2. UN proper shipping name
      Land transport (ADR/RID):                            Paint
      Air transport (ICAO-TI / IATA-DGR):                  Paint
14.3. Transport hazard class(es)
      Land transport (ADR/RID):                            no hazardous good of class 3
                                                           bei Gebinden > 450 l Klasse 3
       Sea transport (IMDG)                                not applicable
       Air transport (ICAO-TI / IATA-DGR)                  3
14.4. Packing group
      Land transport (ADR/RID):                            III
      Sea transport (IMDG):                                not applicable
       for packages > 30 litres:                           III
      Air transport (ICAO-TI / IATA-DGR):                  III
14.5. Environmental hazards
       Land transport (ADR/RID)                            not applicable
       Marine pollutant                                    not applicable
14.6. Special precautions for user
       Transport always in closed, upright and safe containers. Make sure that persons transporting the product know what to do in
       case of an accident or leakage.
       Advices on safe handling: see parts 6 - 8
       Additional information

       Land transport (ADR/RID)
       tunnel restriction code                             D/E
       Sea transport (IMDG)
       EmS-No.                                             not applicable
14.7. Transport in bulk according to Annex II of MARPOL 73/78 and the IBC Code
       not applicable
15.    Regulatory information
15.1. Safety, health and environmental regulations/legislation specific for the substance or mixture
       EU legislation
       Information according to 1999/13/EC about limitation of emissions of volatile organic compounds (VOC-guideline).
       VOC-value (in g/L) ISO 11890-2:                            384
       VOC-value (in g/L) ASTM D 2369:                            384
       National regulations
       Restrictions of occupation
       Observe employment restrictions under the Maternity Protection Directive (92/85/EEC) for expectant or nursing mothers.
       Observe restrictions to employment for juvenils according to the 'juvenile work protection guideline' (94/33/EC).
       Other regulations, restrictions and prohibition regulations
15.2. Chemical Safety Assessment
      Chemical safety assessments for substances in this preparation were not carried out.
Safety Data Sheet
according to Regulation (EC) No. 1907/2006 (REACH)
according to Regulation (EU) No 453/2010


Article No.:       02843SD07900        SD 2843 HAL
Print date:        11.03.2015          Revision date: 13.08.2014                              EN
Version:                               Issue date: 11.03.2015                           Page 8 / 8

16.    Other information
       Relevant R-and H-phrases (Number and full text):
       Flam. Liq. 2 / H225         flammable liquids                                 Highly flammable liquid and vapour.
       Eye Irrit. 2 / H319         Serious eye damage/eye irritation                 Causes serious eye irritation.
       STOT SE 3 / H336            Specific target organ toxicity (single            May cause drowsiness or dizziness.
                                   exposure)
       Flam. Liq. 3 / H226         flammable liquids                                 Flammable liquid and vapour.
       STOT SE 3 / H335            Specific target organ toxicity (single            May cause respiratory irritation.
                                   exposure)
       Skin Irrit. 2 / H315        skin corrosion/irritation                         Causes skin irritation.
       Eye Dam. 1 / H318           Serious eye damage/eye irritation                 Causes serious eye damage.
       Acute Tox. 4 / H302         Acute toxicity (oral)                             Harmful if swallowed.
       Muta. 2 / H341              Germ cell mutagenicity                            Suspected of causing genetic defects (state
                                                                                     route of exposure if it is conclusively proven that
                                                                                     no other routes of exposure cause the hazard).
       Acute Tox. 3 / H331             Acute toxicity (inhalative)                   Toxic if inhaled.
       Acute Tox. 3 / H311             Acute toxicity (dermal)                       Toxic in contact with skin.
       Acute Tox. 3 / H301             Acute toxicity (oral)                         Toxic if swallowed.
       STOT RE 2 / H373                Specific target organ toxicity (repeated      May cause damage to organs (or state all
                                       exposure)                                     organs affected, if known) through prolonged or
                                                                                     repeated exposure (state route of exposure if it
                                                                                     is conclusively proven that no other routes of
                                                                                     exposure cause the hazard).
       Skin Corr. 1B / H314            skin corrosion/irritation                     Causes severe skin burns and eye damage.
       R10                                                                           Flammable
       Xn; R22                         Harmful                                       Harmful if swallowed.
       Xi; R37/38-41                   Irritant                                      Irritating to respiratory system and skin. Risk of
                                                                                     serious damage to eyes.
       R67                                                                           Vapours may cause drowsiness and dizziness.
       Muta.Cat.3; R68                 Mutagenic Cat. 3 (Mut. Cat. 3)                Possible risk of irreversible effects.
       T; R23/24/25                    Toxic                                         Toxic by inhalation, in contact with skin and if
                                                                                     swallowed.
       Xn; R48/20/21/22                Harmful                                       Harmful: danger of serious damage to health by
                                                                                     prolonged exposure through inhalation, in
                                                                                     contact with skin and if swallowed.
       C; R34                          Corrosive                                     Causes burns.
       F; R11                          Highly flammable                              Highly flammable
       Xi; R36                         Irritant                                      Irritating to eyes.
       Additional information
       The information supplied on this safety data sheet complies with our current level of knowledge as well as with national and
       EU regulations. Without written approval, the product must not be used for purposes different from those mentioned in
       chapter 1. It is always the user's duty to take any necessary measures for meeting the requirements laid down by local rules
       and regulations. The details in this safety data sheet describe the safety requirements of our product and are not to be
       regarded as guaranteed attributes of the product.
       Observe technical data sheet.
       Annex
       At present, data / information on exposure scenarios are not available, so that an evaluation of the preperation cannot yet be
       made.

File: 00_REF/PCB RF ANT/05_PCB_Dielectric_Data_2026/search_text/IPC/IPC__TM650_2_5_5_13_split_cylinder__시험법__RT0199__추출텍스트.txt
                                                                                                          Number
                                                                                                            2.5.5.13
     ASSOCIATION CONNECTING                                                                               Subject
     ELECTRONICS INDUSTRIES ®                                                                               Relative Permittivity and Loss Tangent Using a
                                                               3000 Lakeside Drive                          Split-Cylinder Resonator
                                                       Bannockburn, IL 60015-1249
                                                                                                          Date                                    Revision
                                                                                                            01/07
                                                                                                          Originating Task Group
            IPC-TM-650                                                                                      High Frequency Resonator Test Method Task Group
      TEST METHODS MANUAL                                                                                   (D-24c)


1 Scope      This method describes the nondestructive mea-
surement of the relative permittivity and loss tangent of unclad
                                                                                                                                                  z
dielectric substrates at microwave frequencies using a split-
cylinder resonator (see Figure 1).


                                                                                                                       Coupling
                                                                                                                          Loop                Upper
                                                                                                            L                                 Cylindrical
                                                                                                                                              Cavity
                                                                                                                                              Region


                                                                                                            d                                Sample Region                  p

                                                                                                                                              Lower
                                                                                                                                              Cylindrical
                                                                                                            L                                 Cavity
                                                                                                                                              Region
                                                                                                                                                               Coupling
                                                                                                                                                               Loop
                                                                               IPC-25513-1

Figure 1        Split-Cylinder Resonator                                                                                                          2a

This test method is directly applicable for measuring the                                                                                         2b
in-plane (the plane parallel to the surface of the specimen)
                                                                                                                                                                    IPC-25513-2
permittivity of the specimen because the electric field is
in-plane. The permittivity of isotropic dielectrics can also be                                         Figure 2         Split-Cylinder Resonator Diagram
measured with this method.
                                                                                                        Although the dielectric substrate thickness can vary from
Note: This measurement method does not measure the out-                                                 0.05 mm to 5.0 mm [0.0020 in to 0.20 in], thin substrates may
of-plane (direction normal to the surface of the specimen) per-                                         lead to larger measurement uncertainties, while the dielectric
mittivity of the specimen. However, for most printed boards                                             losses in thicker substrates may prevent the split-cylinder fix-
the measurement uncertainties associated with this method                                               ture from resonating properly. A substrate thickness on the
are typically less than the difference between in-plane and                                             order of 1.0 mm [0.040 in] is typical.
out-of-plane permittivity values. Furthermore, comparison with
methods measuring the out-of-plane permittivity is difficult                                            The measurement theory assumes the dielectric substrate has
because those methods typically do not provide measure-                                                 a uniform thickness. Therefore, to reduce the measurement
ment confidence intervals.                                                                              uncertainty, variation and uncertainty in substrate thickness
                                                                                                        should be minimized. A typical uncertainty in thickness should
2 Applicable Documents                       See 6.2.                                                   be no more than 0.02 mm [0.00079 in]. In general, warped
                                                                                                        samples should also be avoided as these can lead to biases
3 Test Specimen The test specimen is an unclad dielectric                                               in the calculated values of the relative permittivity and loss
substrate. The substrate geometry can be either square or                                               tangent.
circular as long as the substrate extends beyond the diameter
2a of the two cylindrical cavity sections as shown in Figure 2.                                         For the split-cylinder resonator described here, the measure-
In particular, for the 10 GHz split-cylinder resonator discussed                                        ment frequency of the split-cylinder resonator is a function of
in this method, the dimensions of the substrate should be at                                            the relative permittivity and thickness of the substrate. Thicker
least 50.0 mm [1.97 in] in diameter for circular samples or                                             substrates and higher values of relative permittivity drive the
50.0 mm [1.97 in] on a side for square samples.                                                         resonant frequency lower, as shown in Figure 6.

Material in this Test Methods Manual was voluntarily established by Technical Committees of IPC. This material is advisory only
and its use or adaptation is entirely voluntary. IPC disclaims all liability of any kind as to the use, application, or adaptation of this                   Page 1 of 4
material. Users are also wholly responsible for protecting themselves against all claims or liabilities for patent infringement.
Equipment referenced is for the convenience of the user and does not imply endorsement by IPC.
                                                                                     IPC-TM-650
 Number                                              Subject                                                                                    Date
               2.5.5.13                                  Relative Permittivity and Loss Tangent Using a Split-Cylinder                                01/07
                                                         Resonator
 Revision




4 Measurement Apparatus

                                                                                                       7x10
                                                                                                                 -4         10 GHz Split-Cylinder Resonator
4.1 Split-Cylinder Resonator          The method employs a
                                                                                                                            35 GHz Split-Cylinder Resonator
split-cylinder resonator, which is a cylindrical cavity separated                                                6          Linear Least Squares Fit
into two halves of equal length, with a dielectric substrate




                                                                                                  Loss Tangent
                                                                                                                 5
placed in the gap between the two cavity sections. The split-                                                                                                  TE013
                                                                                                                 4
cylinder resonator must be constructed to allow an adjustable,                                                                       TE017
                                                                                                                 3
variable gap between the two cavity sections for introduction                                                               TE015
                                                                                                                 2                            TE011
of the dielectric substrate. Additional details about the con-                                                                        TE
                                                                                                                            TE021 TE023 025
struction of a split-post resonator are given in the references                                                  1       TE013
                                                                                                                      TE011
described in 6.2. Over the years there have been commercial                                                      0
manufacturers of this fixture.                                                                                        10            20        30          40       50

In order to excite and detect the desired fundamental TE011                                                                          Frequency (GHz)           IPC-25513-4
resonant mode in the split-cylinder resonator, a coupling loop
                                                                                            Figure 4 Typical Measurements of the Loss-tangent
is introduced, through a small hole in the cavity wall, in each
                                                                                            using 10 GHz and 35 GHz Split-cylinder Resonators
of the two cavity regions. The plane of the coupling loop
                                                                                            including Measurements with Higher Modes
should be parallel to the plane of the sample, in order to allow
maximum interaction with the vertical component of the mag-                                 4.2 Network Analyzer A scalar or vector network analyzer
netic field. Each of the coupling loops is connected to a                                   is necessary to perform the measurement with the split-
coaxial transmission line that is connected to the input port of                            cylinder resonator. Commercially available network analyzers
a network analyzer. To minimize the effect of coupling losses,                              operate over various frequency ranges, so care is needed to
the distance to which the loops extend radially into each of the                            ensure that the network analyzer covers the necessary fre-
cavity sections must also be adjustable. In addition to the fun-                            quency range for the particular split-cylinder resonator used.
damental TE011 mode, higher modes can be used to extend
the measurement frequency. Typical measurements on fused                                    4.3 Digital Micrometer     The dielectric substrate thickness
silica with higher mode measurements are shown in Figures 3                                 can be measured with a digital micrometer with a minimal
and 4.                                                                                      resolution of 0.001 mm [0.000039 in].

                                                                                            5 Procedure

                         3.90                                                               5.1   Turn on the network analyzer and allow the unit to
                                                     10 GHz Split-Cylinder Resonator
                                                     35 GHz Split-Cylinder Resonator        warm-up and stabilize according to the manufacturer’s
 Relative Permittivity




                         3.85                                                               instructions.
                                       TE015
                                        TE021    TE017
                                TE011TE013                                                  5.2    Connect the network analyzer’s two input ports to the
                         3.80                   TE                                          split-cylinder resonator’s coupling loops using coaxial trans-
                                           TE023 025        TE011            TE013          mission lines.
                         3.75
                                                                                            5.3 Measure the thickness of the substrate over several
                                                                                            locations using a digital micrometer, and compute the mean
                         3.70                                                               substrate thickness.
                                10              20         30        40        50

                                                Frequency (GHz)                             5.4 Determine split-cylinder resonator properties. The
                                                                            IPC-25513-3     length, radius and conductivity of the split-cylinder resonator
Figure 3 Typical Measurements of the Real Part of                                           must be known before the substrate relative permittivity and
the Permittivity using 10 GHz and 35 GHz Split-cylinder                                     loss tangent can be calculated. If these variables have not
Resonators including Measurements with Higher Modes                                         been already determined, the following procedure can be
                                                                                            used:



Page 2 of 4
                                                                         IPC-TM-650
 Number                              Subject                                                                                                     Date
   2.5.5.13                              Relative Permittivity and Loss Tangent Using a Split-Cylinder                                             01/07
                                         Resonator
 Revision




5.4.1 Measure the length L of each of the two split-cylinder                    ing on the thickness and relative permittivity of the dielectric
resonator sections over several locations and compute the                       substrate being measured, the resonant frequency for the
mean length of both sections.                                                   split-cylinder plus substrate can be significantly lower than the
                                                                                resonant frequency of the empty split-cylinder resonator as
5.4.2 With the split-cylinder empty (no substrate) and closed                   shown in Figure 6.
(d=0), find the TE011 resonance with the network analyzer.
To reduce the coupling losses to a negligible level, adjust
the radial position of the coupling loops so that the peak of




                                                                                      TE011 Resonant Frequency (GHz)
                                                                                                                       10
the resonance curve is less than -40 dB. For the particular
10 GHz split-cylinder resonator described in this method, the
                                                                                                                       8
resonant frequency should be approximately 10.04 GHz. If
another split-cylinder geometry is being used, use the follow-                                                         6
ing approximation to estimate the TE011 resonant frequency of
an empty split-cylinder resonator:                                                                                     4



                                    √( ) ( )
                                                                                                                       2
                                c            j1 2   π
                                                       2
                     ƒ011 =                       +
                               2π            a      2L
                                                                                                                       0
where c is the speed of light in a vacuum, j1 is the first zero of                                                          0    1      2        3      4          5
the Bessel function of the first kind J1, a is the split-cylinder                                                                Substrate Thickness (mm)
radius in meters and L is the length, in meters, of each of the
split-cylinder sections as shown in Figure 2.                                                                           Sample Relative Permittivity
                                                                                                                                   2
5.4.3 Once the TE011 resonance has been identified and                                                                             4
displayed on the network analyzer display, measure the reso-                                                                       6
nant frequency f011 and quality factor Q of the resonance and                                                                      8
use the following expressions to compute the radius a and the                                                                     10
                                                                                                                                  20
conductivity σ of the empty split-cylinder’s resonator sections:                                                                  50
                                                                                                                                 100                           IPC-25513-5




                              [( ) ( ) ]
                                                                     1
                                                 2                2 −2
                                                                                Figure 5 Frequency of the TE011 Resonant Mode as a
                                   2πƒ011   π
                     a = j1               −                                     Function of Permittivity and Substrate Thickness for
                                     c      2L                                  the 10 GHz Split-Cylinder Resonator

                                     2πƒ011µ0                                   In order to identify the correct mode, one can use Figure 6 to
                               σ=                    2
                                         2Rs                                    predict the resonant frequency of the TE011 resonant mode.
                                                                                For a more accurate estimate of this resonant frequency and
where µ0 is the permeability of free space and
                                                                                the frequencies of the higher-order resonant modes, software
                                                                                is available from the National Institute of Standards and Tech-


                       √ [( ) ( ) ]
                                                                   3
                                         2                    2    2            nology (NIST) which calculates the split-cylinder resonator
                              µ0    j1                   π                      dimensions, substrate thickness, and provides an estimate of
                                             +
                              ε0    a                    2L                     the relative permittivity of the substrate. As of the publication


                        [ ( ) ( )]
              Rs =                           2                    2             of this method, additional commercial vendors are developing
                              1 π                        1 j1                   similar software and will be listed through the IPC-TM-650
                      2Q                         +
                              2L 2L                      a a
                                                                                Test Methods web page.

5.5 Estimate the TE 0 1 1 Resonant Frequency of                                 5.6 Measure the Relative Permittivity and Loss Tangent
Substrate-Loaded Split-Cylinder Resonator In addition
to the desired TE011 resonant mode, other modes are excited                     5.6.1 Place the substrate in the gap separating the two cav-
in the split-cylinder resonator as shown in Figure 5. Depend-                   ity sections of the split-cylinder resonator in such a way that


                                                                                                                                                        Page 3 of 4
                                                                             IPC-TM-650
 Number                                       Subject                                                                      Date
   2.5.5.13                                     Relative Permittivity and Loss Tangent Using a Split-Cylinder                01/07
                                                Resonator
 Revision




                                                                                    of the higher-order TE0np resonant modes. The user must
                                                                                    ensure that these modes are symmetric and not distorted by
                                                                                    adjacent resonant modes.
                                -60
                                                                                    The uncertainties in the real part and loss tangent measure-
        Magnitude of S21 (dB)




                                                                                    ment will be calculated automatically from the uncertainties in
                                                                                    various dimensions that are specified. The major source of
                                -70
                                                                                    uncertainty will be the uncertainty in the substrate thickness.
                                                                                    Note that the electric field of the TE011 resonant mode is in the
                                -80                                                 plane of the substrate. Therefore, if the substrate is anisotro-
                                                                                    pic, the measured component of the relative permittivity also
                                                                                    is in the plane of the substrate.
                                -90                                                 6.1 Software Availability Software may be available from
                                                                                    commercial vendors and in addition executable code is avail-
                                      8.6      8.7      8.8   8.9   9.0             able from the Electromagnetic Properties of Materials Project
                                                                                    at the National Institute of Standards and Technology (NIST,
                                            Frequency (GHz)                         Boulder, CO). As commercial vendor software becomes avail-
                                                                    IPC-25513-6     able, IPC will provide listings for these at the IPC-TM-650 web
                                                                                    page located at www.ipc.org, under ‘‘Standards.’’
Figure 6 Typical Multiple Split-Cylinder Resonator
Resonances
                                                                                    6.2 References

the substrate extends beyond the circumference of both cav-                         M.D. Janezic, ‘‘Nondestructive Relative Permittivity and Loss
ity sections. Adjust the separation of the two resonator sec-                       Tangent Measurements using a Split-Cylinder Resonator,’’
tions so that the substrate is held by the weight of the upper                      Ph.D. Thesis, University of Colorado at Boulder, 2003.
cavity between the two cavity sections.                                             M.D. Janezic, E.F. Kuester, J. Baker-Jarvis, ‘‘Broadband
                                                                                    Complex Permittivity Measurements of Dielectric Substrates
5.6.2    Using the estimate calculated in 5.3, measure the                          using a Split-Cylinder Resonator,’’ IEEE MTT-S International
resonant frequency and quality factor of the TE011 resonant                         Microwave Symposium Digest, pp. 1817-1820, 2004.
mode using the network analyzer. Since the split-cylinder
                                                                                    M.D. Janezic and J. Baker-Jarvis, ‘‘Full-Wave Analysis of a
resonator is a two-port cavity, the network analyzer should be
                                                                                    Split-Cylinder Resonator for Nondestructive Permittivity Mea-
set to measure S21, the scattering parameter that measures
                                                                                    surements,’’ IEEE Transactions on Microwave Theory and
the transmission through the cavity. The resonance may have
                                                                                    Techniques, vol. 47, no. 10, pp. 2014-2020, 1999.
a significant amount of noise, so it may be necessary to adjust
the amount of averaging performed by the network analyzer.                          K.J. Coakley, J.D. Splett, M.D. Janezic, R.F. Kaiser, ‘‘Estima-
In some cases where the resonance curve is near the noise                           tion of Q-factors and resonant frequencies,’’ IEEE Transac-
floor, increasing the coupling level of the split-cylinder resona-                  tions on Microwave Theory and Techniques, vol. 51, no. 3,
tor may be necessary to improve the signal to noise level,                          pp. 862-868, 2003.
although this may introduce a small amount of coupling loss.                        J. Baker-Jarvis et al, ‘‘Dielectric and Conductor Measure-
                                                                                    ments of Electronic Packaging Materials,’’ NIST Technical
5.6.3 When using the available software, the routine will cal-                      Note 1520, 2001.
culate the relative permittivity and loss tangent of the dielectric
substrate after properly identifying the TE011 resonant mode.                       J. Baker-Jarvis et al, ‘‘Measuring the permittivity and perme-
These values are displayed in the software front panel, includ-                     ability of lossy materials: solids, liquids, building materials, and
ing an estimate of the measurement uncertainties for the rela-                      negative-index materials,’’ NIST Technical Note 1536, 2005.
tive permittivity and loss tangent.                                                 B.N. Taylor, ‘‘Guidelines for Expressing the Uncertainties of
                                                                                    NIST Measurement Results,’’ NIST Technical Note 1297,
6 Notes If additional measurements are needed at higher                             1994.
frequencies, the available software will provide the frequencies


Page 4 of 4
