Repository: EIDOSDATA/TraceWave-Studio

# PCB 유전율과 적층 자료

수집/정리 기준일: 2026-11-11.

먼저 [전체 자료 안내 엑셀](Excel/00_전체_자료_안내.xlsx)을 연다. 회사별 엑셀은 `Excel/`에 있고, 원문 검색은 [HTML 안내](START_HERE_ko.html)를 사용한다.

- [자료 사용 안내](docs/자료_사용_안내.md): 폴더, 단위, 조건 선택과 내보내기.
- [자료 검토 결과](docs/자료_검토_결과.md): 확인한 범위, 오류/공백, 정리 내역.
- [TraceWave Studio 연결 설계](../../../Code/docs/pcb_material_catalog.md): 사용자 직접 입력, 소재 선택, 제조업체 적층 선택과 현재 구현의 경계.

57,340개 조건별 관측, 36개 회사와 일반 재료 참고 자료 1개 그룹, 1,756개 출처 기록을 보존했다. 새 엑셀은 전체 안내 1개와 회사/참고 자료별 37개로 총 38개다. 행 수는 고유 소재나 독립 측정 수가 아니다. 공식 자료에 값이 있어도 실제 제조 조건과 해석 대역에 맞는지 확인해야 한다.

사람이 보는 엑셀과 프로그램용 JSONL을 분리했다. 원문 PDF/HTML의 바이트는 보존하면서 파일명을 회사와 소재/용도 중심으로 바꿨다. 중복 저장한 데이터 사본은 복구 폴더로 옮겼고 관측 수치는 삭제하지 않았다.

File: 00_REF/PCB RF ANT/05_PCB_Dielectric_Data_2026/search_text/Isola/Isola__185HR_-_Download_Dk-Df_Tables_PDF__기술자료__FR025__추출텍스트.txt
                                                                                                                   185HR
                                                             High Reliability Epoxy Laminate and Prepreg
                                                                                                      Revision No: D | May 14, 2022




Dielectric Constant(Dk) / Dissipation factor (Df) Table
Core Data

                                                                                    Dielectric Constant (DK)/ Dissipation Factor (DF)
                  Resin                          Thickness   Thickness
Constructions               Standard/Alternate                                                                                           10
                Content %                          (inch)      (mm)       100 MHz     500 MHz        1 GHz        2 GHz         5 GHz
                                                                                                                                         GHz

                                                                          4.06        3.98         3.96          3.93         3.81       3.80
1x1080          60%         Standard             0.0025      0.064
                                                                         0.0160     0.0190        0.0200       0.0210        0.0250     0.0250

                                                                          3.84        3.77         3.74          3.70         3.55       3.54
1x1067          73%         Alt/Spread           0.0025      0.064
                                                                         0.0180     0.0210        0.0230       0.0240        0.0290     0.0290

                                                                          3.96        3.89         3.86          3.82         3.68       3.68
1x1080          66%         Standard             0.0030      0.076
                                                                         0.0170     0.0200        0.0220       0.0220        0.0270     0.0270

                                                                          4.04        3.97         3.94          3.91         3.78       3.78
1x1086          61%         Alt/Spread           0.0030      0.076
                                                                         0.0170     0.0190        0.0200       0.0210        0.0250     0.0250

                                                                          4.20        4.13         4.11          4.09         3.97       3.98
1x3313          52%         Alternate            0.0035      0.089
                                                                         0.0150     0.0170        0.0180       0.0190        0.0220     0.0220

                                                                          4.19        4.10         4.07          4.04         3.92       3.92
1x2113          54%         Standard             0.0035      0.089
                                                                         0.0160     0.0170        0.0190       0.0200        0.0230     0.0230

                                                                          3.92        3.88         3.86          3.84         3.69       3.69
2x106           68%         Standard             0.0035      0.089
                                                                         0.0140     0.0150        0.0180       0.0190        0.0190     0.0190

                                                                          4.28        4.21         4.20          4.18         4.05       4.05
1x2116          48%         Standard             0.0040      0.102
                                                                         0.0150     0.0160        0.0180       0.0180        0.0210     0.0210

                                                                          4.11        4.04         4.03          3.99         3.86       3.86
1x3313          57%         Alternate            0.0040      0.102
                                                                         0.0160     0.0180        0.0190       0.0200        0.0240     0.0240

                                                                          3.86        3.78         3.76          3.72         3.57       3.56
2x106           72%         Standard             0.0040      0.102
                                                                         0.0180     0.0210        0.0230       0.0240        0.0280     0.0290

                                                                          4.18        4.11         4.10          4.07         3.94       3.94
1x2116          53%         Standard             0.0045      0.114
                                                                         0.0150     0.0170        0.0190       0.0190        0.0230     0.0230

1x106 /                                                                   3.97        3.90         3.87          3.84         3.70       3.70
                65%         Alternate            0.0045      0.114
1x1080                                                                   0.0170     0.0200        0.0210       0.0220        0.0260     0.0260

                                                                          4.11        4.04         4.03          3.99         3.86       3.86
1x2116          57%         Standard             0.0050      0.127
                                                                         0.0160     0.0180        0.0190       0.0200        0.0240     0.0240

                                                                          4.06        3.98         3.96          3.93         3.81       3.80
2x1080          60%         Standard             0.0050      0.127
                                                                         0.0160     0.0190        0.0200       0.0210        0.0250     0.0250

                                                                          3.84        3.77         3.74          3.70         3.55       3.54
2x1067          73%         Alt/Spread           0.0050      0.127
                                                                         0.0180     0.0210        0.0230       0.0240        0.0290     0.0290

                                                                          4.00        3.93         3.91          3.87         3.74       3.74
2x1080          63%         Alternate            0.0055      0.140
                                                                         0.0170     0.0190        0.0210       0.0220        0.0260     0.0260

1x106 /                                                                   4.06        3.98         3.96          3.93         3.81       3.80
                60%         Alternate            0.0055      0.140
1x2113                                                                   0.0160     0.0190        0.0200       0.0210        0.0250     0.0250

                                                                          4.20        4.13         4.11          4.09         3.97       3.98
1x1652          52%         Standard             0.0060      0.152
                                                                         0.0150     0.0170        0.0180       0.0190        0.0220     0.0220
                                                                               185HR
                                       High Reliability Epoxy Laminate and Prepreg
                                                                     Revision No: D | May 14, 2022



                                                3.97     3.90     3.87       3.84       3.70          3.70
2x1080     65%   Standard     0.0060   0.152
                                               0.0170   0.0200   0.0210     0.0220     0.0260        0.0260

                                                4.04     3.97     3.94       3.91       3.78          3.78
2x1086     61%   Alt/Spread   0.0060   0.152
                                               0.0170   0.0190   0.0200     0.0210     0.0250        0.0250

                                                4.38     4.32     4.31       4.27       4.16          4.15
1x7628     43%   Alternate    0.0070   0.178
                                               0.0140   0.0150   0.0160     0.0170     0.0200        0.0200

                                                4.19     4.10     4.07       4.04       3.92          3.92
2x2113     54%   Alternate    0.0070   0.178
                                               0.0160   0.0170   0.0190     0.0200     0.0230        0.0230

                                                4.20     4.13     4.11       4.09       3.97          3.98
2x3313     52%   Alternate    0.0070   0.178
                                               0.0150   0.0170   0.0180     0.0190     0.0220        0.0220

                                                4.32     4.27     4.24       4.21       4.10          4.10
1x7628     46%   Alternate    0.0075   0.191
                                               0.0140   0.0160   0.0170     0.0180     0.0200        0.0210

                                                4.28     4.21     4.20       4.18       4.05          4.05
1x7628     48%   Standard     0.0080   0.203
                                               0.0150   0.0160   0.0180     0.0180     0.0210        0.0210

                                                4.28     4.21     4.20       4.18       4.05          4.05
2x2116     48%   Standard     0.0080   0.203
                                               0.0150   0.0160   0.0180     0.0180     0.0210        0.0210

                                                4.11     4.04     4.03       3.99       3.86          3.86
2x3313     57%   Alternate    0.0080   0.203
                                               0.0160   0.0180   0.0190     0.0200     0.0240        0.0240

                                                4.18     4.11     4.10       4.07       3.94          3.94
2x2116     53%   Alternate    0.0090   0.229
                                               0.0150   0.0170   0.0190     0.0190     0.0230        0.0230

                                                4.11     4.04     4.03       3.99       3.86          3.86
2x2116     57%   Standard     0.0100   0.254
                                               0.0160   0.0180   0.0190     0.0200     0.0240        0.0240

                                                4.20     4.13     4.11       4.09       3.97          3.98
2x1652     52%   Standard     0.0120   0.305
                                               0.0150   0.0170   0.0180     0.0190     0.0220        0.0220

                                                4.28     4.21     4.20       4.18       4.05          4.05
3x2116     48%   Alternate    0.0120   0.305
                                               0.0150   0.0160   0.0180     0.0180     0.0210        0.0210

                                                4.38     4.32     4.31       4.27       4.16          4.15
2x7628     43%   Standard     0.0140   0.356
                                               0.0140   0.0150   0.0160     0.0170     0.0200        0.0200

                                                4.33     4.30     4.28       4.26       4.16          4.16
2x7628     47%   Standard     0.0160   0.406
                                               0.0140   0.0160   0.0170     0.0180     0.0200        0.0210

2x7628 /                                        4.36     4.30     4.29       4.25       4.14          4.13
           44%   Standard     0.0180   0.457
1x2116                                         0.0140   0.0150   0.0170     0.0170     0.0200        0.0200

                                                4.38     4.32     4.31       4.27       4.16          4.15
3x7628     43%   Standard     0.0210   0.533
                                               0.0140   0.0150   0.0160     0.0170     0.0200        0.0200

                                                4.31     4.30     4.26       4.24       4.15          4.15
3x7628     45%   Standard     0.0240   0.610
                                               0.0140   0.0160   0.0180     0.0180     0.0220        0.0220

                                                4.38     4.32     4.31       4.27       4.16          4.15
4x7628     43%   Standard     0.0280   0.711
                                               0.0140   0.0150   0.0160     0.0170     0.0200        0.0200

                                                4.31     4.30     4.26       4.24       4.15          4.15
4x7628     45%   Standard     0.0310   0.787
                                               0.0140   0.0160   0.0180     0.0180     0.0220        0.0220

                                                4.38     4.32     4.31       4.27       4.16          4.15
5x7628     43%   Alternate    0.0350   0.889
                                               0.0140   0.0150   0.0160     0.0170     0.0200        0.0200

                                                4.31     4.30     4.26       4.24       4.15          4.15
5x7628     45%   Alternate    0.0390   0.991
                                               0.0140   0.0160   0.0180     0.0180     0.0220        0.0220
                                                                            185HR
                                    High Reliability Epoxy Laminate and Prepreg
                                                                  Revision No: D | May 14, 2022



                                             4.38     4.32     4.31       4.27       4.16          4.15
8x7628   43%   Alternate   0.0590   1.499
                                            0.0140   0.0150   0.0160     0.0170     0.0200        0.0200
                                                                                                             185HR
                                                          High Reliability Epoxy Laminate and Prepreg
                                                                                                 Revision No: D | May 14, 2022




Prepreg Dielectric Constant(Dk) / Dissipation factor (Df) Table
Prepreg Data

  Glass     Resin                 Thickness   Thickness               Dielectric Constant (DK)/ Dissipation Factor (DF)
                       Offering
  Style   Content %                 (inch)      (mm)       100 MHz    500 MHz       1 GHz         2 GHz        5 GHz       10 GHz

                                                           3.84       3.81         3.83         3.68          3.51         3.50
106       73.0%       Alternate   0.0020      0.051
                                                          0.0180     0.0210       0.0230       0.0240        0.0280       0.0280

                                                           3.88       3.84         3.82         3.79          3.65         3.65
1067      71.0%       Alternate   0.0023      0.058
                                                          0.0180     0.0210       0.0230       0.0240        0.0280       0.0280

                                                           3.79       3.71         3.69         3.65          3.50         3.49
106       77.0%       Standard    0.0025      0.064
                                                          0.0190     0.0220       0.0240       0.0250        0.0300       0.0300

                                                           3.99       3.96         3.94         3.91          3.78         3.78
1086      64.0%       Alternate   0.0032      0.081
                                                          0.0170     0.0190       0.0210       0.0220        0.0260       0.0260

                                                           3.94       3.86         3.84         3.78          3.66         3.66
1080      67.0%       Standard    0.0032      0.081
                                                          0.0170     0.0200       0.0220       0.0230        0.0270       0.0270

                                                           3.86       3.78         3.76         3.72          3.57         3.56
1080      72.0%       Alternate   0.0039      0.099
                                                          0.0180     0.0210       0.0230       0.0240        0.0280       0.0290

                                                           3.82       3.66         3.66         3.60          3.44         3.44
1080      74.0%       Alternate   0.0042      0.107
                                                          0.0190     0.0220       0.0240       0.0250        0.0300       0.0300

                                                           4.06       3.98         3.96         3.93          3.81         3.80
2113      60.0%       Standard    0.0042      0.107
                                                          0.0160     0.0190       0.0200       0.0210        0.0250       0.0250

                                                           4.06       3.98         3.96         3.93          3.81         3.80
3313      60.0%       Alternate   0.0044      0.112
                                                          0.0160     0.0190       0.0200       0.0210        0.0250       0.0250

                                                           4.14       4.09         4.08         4.05          3.92         3.91
2116      54.0%       Alternate   0.0048      0.122
                                                          0.0150     0.0170       0.0180       0.0190        0.0220       0.0230

                                                           4.11       4.04         4.03         3.99          3.86         3.86
2116      57.0%       Standard    0.0051      0.130
                                                          0.0160     0.0180       0.0190       0.0200        0.0240       0.0240

                                                           4.09       4.01         4.00         3.96          3.84         3.83
2116      59.0%       Alternate   0.0054      0.137
                                                          0.0160     0.0190       0.0200       0.0210        0.0250       0.0250

                                                           4.20       4.13         4.11         4.09          3.97         3.98
1652      52.0%       Alternate   0.0060      0.152
                                                          0.0150     0.0170       0.0180       0.0190        0.0220       0.0230

                                                           4.36       4.32         4.29         4.23          4.15         4.15
7628      44.0%       Alternate   0.0073      0.185
                                                          0.0140     0.0160       0.0170       0.0180        0.0200       0.0210

                                                           4.32       4.27         4.24         4.21          4.10         4.10
7628      46.0%       Standard    0.0077      0.196
                                                          0.0140     0.0160       0.0170       0.0180        0.0200       0.0210

                                                           4.27       4.19         4.17         4.16          4.03         4.03
7628      49.0%       Alternate   0.0082      0.208
                                                          0.0140     0.0170       0.0180       0.0190        0.0210       0.0220
                                                                                                             185HR
                                                          High Reliability Epoxy Laminate and Prepreg
                                                                                                 Revision No: D | May 14, 2022




                                                            NOTE

Revisions:
A - Original
B - Added Availability
C - Added 2116 59% RC
D - Added 5x7628 39 mil construction option 5/2022
"Standard or Std" - Commonly available with the best availability.
"Alternate or Alt" - Available, but not stocked with longer lead time
"Spread" - Glass is spread in both directions




          Isola, the Isola logo, The Base for Innovation, Astra, I-Fill, IsoDesign, IsoStack, I-Speed, I-Tera, Polyclad,
       Tachyon, and TerraGreen are registered trademarks or trademarks of ISOLA USA Corp. in the United States
                         and in other countries. Copyright © 2023 Isola Group. All rights reserved.
