Repository: EIDOSDATA/TraceWave-Studio

# PCB 유전율과 적층 자료

수집/정리 기준일: 2026-11-11.

먼저 [전체 자료 안내 엑셀](Excel/00_전체_자료_안내.xlsx)을 연다. 회사별 엑셀은 `Excel/`에 있고, 원문 검색은 [HTML 안내](START_HERE_ko.html)를 사용한다.

- [자료 사용 안내](docs/자료_사용_안내.md): 폴더, 단위, 조건 선택과 내보내기.
- [자료 검토 결과](docs/자료_검토_결과.md): 확인한 범위, 오류/공백, 정리 내역.
- [TraceWave Studio 연결 설계](../../../Code/docs/pcb_material_catalog.md): 사용자 직접 입력, 소재 선택, 제조업체 적층 선택과 현재 구현의 경계.

57,340개 조건별 관측, 36개 회사와 일반 재료 참고 자료 1개 그룹, 1,756개 출처 기록을 보존했다. 새 엑셀은 전체 안내 1개와 회사/참고 자료별 37개로 총 38개다. 행 수는 고유 소재나 독립 측정 수가 아니다. 공식 자료에 값이 있어도 실제 제조 조건과 해석 대역에 맞는지 확인해야 한다.

사람이 보는 엑셀과 프로그램용 JSONL을 분리했다. 원문 PDF/HTML의 바이트는 보존하면서 파일명을 회사와 소재/용도 중심으로 바꿨다. 중복 저장한 데이터 사본은 복구 폴더로 옮겼고 관측 수치는 삭제하지 않았다.

File: 00_REF/PCB RF ANT/05_PCB_Dielectric_Data_2026/search_text/Isola/Isola__370HR_-_Download_Data_Sheet__데이터시트__FR027__추출텍스트.txt
                                                                                                                                              370HR
                                                                            Industry Leading Epoxy Laminate and Prepreg

                                                                                    Tg 180°C Td 340°C Dk 4.04 Df 0.021



   IPC-4101 /98 /99 /101 /126                              UL - File E41625 Grade PCL-FR-370HR


   TEST again. 370HR is the industry's “best in class” lead-
   free compatible product for high-reliability applications
   across a wide range of markets.
                                                            370HR laminates and prepregs, designed by Polyclad, are made using a patented high
        PRODUCT FEATURES
                                                            performance 180°C Tg FR-4 multifunctional epoxy resin system that is designed for
         Industry Recognition                               multilayer Printed Wiring Board (PWB) applications where maximum thermal
             UL File Number: E41625                         performance and reliability are required. We manufacture 370HR laminates and
             Polyclad®Grade PCL-FR-370HR
                                                            prepregs with high quality E-glass glass fabric for superior Conductive Anodic Filament
             Qualified to UL’s MCIL Program
                                                            (CAF) resistance. 370HR provides superior thermal performance with low Coefficient of
             RoHS Compliant
                                                            Thermal Expansion (CTE) and the mechanical, chemical and moisture resistance
         Performance Attributes
                                                            properties that equal or exceed the performance of traditional FR-4 materials.
             CAF resistant
         Processing Advantages                              370HR is used in thousands of PWB designs and has proven to be best in class for
             FR-4 process compatible                        thermal reliability, CAF performance, ease of processing and proven performance on
             UV blocking and AOI fluorescence
                                                            sequential lamination designs.
             Multiple reflow capable
             HDI technology compatible

        PRODUCT AVAILABILITY                                PRODUCT ATTRIBUTES
        Standard Material Offering: Laminate
             2 to 125 mil (0.05 to 3.2 mm)
        Copper Foil Type
             HTE Grade 3
             RTF (Reverse Treat Foil)
             Embedded resistor foil                         TYPICAL MARKET APPLICATIONS
        Copper Weight
             ½, 1 and 2 oz (18, 35 and 70 µm)
             available
             Heavier copper foil available
             Thinner copper foil available
        Standard Material Offering: Prepreg
             Tooling of prepreg panels
        Glass Fabric Availability
             E-glass
             Square weave glass
             Mechanically spread glass

                                                              Isola Group                       Isola Asia Pacific                      Isola GmbH
                                                              6565 West Frye RoadChandler,      (Hong Kong) Ltd.12/F,                   Isola Strasse 2 D-52348 Düren,
                                                              AZ 85226 Phone: 480-893-6527      Kin Sang Commercial Centre,             GermanyPhone: 49-2421-8080
   ORDERING INFORMATION:                                      Fax: 480-893-1409                 49 King Yip Street, Kwun Tong,          Fax: 49-2421-808164
   Contact your local sales representative or                                                   Kowloon,
   contact info@isola-group.com for further                                                     Hong KongPhone: 852-2418-1318
   information.                                                                                 Fax: 852-2418-1533




http://test.isola-group.com/pcb-laminates-prepreg/370hr-
                   laminate-prepreg/                               Last Updated June 26, 2024              Revision No: E © 2024, Isola Group, All rights reserved.
   Typical Values Table

                                                                                                                      Units                            Test Method
                                            Property                                            Typical Value
                                                                                                                Metric (English)                IPC-TM-650 (or as noted)
     Glass Transition Temperature (Tg) by DSC                                                   180             °C                     2.4.25C
     Decomposition Temperature (Td) by TGA @ 5% weight loss                                     340             °C                     2.4.24.6
     Time to Delaminate by TMA           A. T260                                                60
                                                                                                                Minutes                2.4.24.1
     (Copper removed)                    B. T288                                                30
                                         A. Pre-Tg                                              45              ppm/°C
     Z-Axis CTE                          B. Post-Tg                                             230             ppm/°C                 2.4.24C
                                         C. 50 to 260°C, (Total Expansion)                      2.8             %
     X/Y-Axis CTE                        Pre-Tg                                                 13/14           ppm/°C                 2.4.24C
     Thermal Conductivity                                                                       0.4             W/m·K                  ASTM E1952
     Thermal Stress 10 sec @             A. Unetched
                                                                                                Pass            Pass Visual            2.4.13.1
     288ºC (550.4ºF)                     B. Etched
                                         A. @ 100 MHz                                           4.24                                   2.5.5.3
                                         B. @ 1 GHz                                             4.17                                   2.5.5.9
     Dk, Permittivity                    C. @ 2 GHz                                             4.04            —                      Bereskin Stripline
                                         D. @ 5 GHz                                             3.92                                   Bereskin Stripline
                                         E. @ 10 GHz                                            3.92                                   Bereskin Stripline
                                         A. @ 100 MHz                                           0.0150                                 2.5.5.3
                                         B. @ 1 GHz                                             0.0161          —                      2.5.5.9
     Df, Loss Tangent                    C. @ 2 GHz                                             0.0210          —                      Bereskin Stripline
                                         D. @ 5 GHz                                             0.0250          —                      2.5.5.5
                                         E. @ 10 GHz                                            0.0250                                 2.5.5.5
                                         A. After moisture resistance                           3.0 x 108
     Volume Resistivity                                                                                         MΩ-cm                  2.5.17.1
                                         B. At elevated temperature                             7.0 x 108
                                         A. After moisture resistance                           3.0 x 106
     Surface Resistivity                                                                                        MΩ                     2.5.17.1
                                         B. At elevated temperature                             2.0 x 108
     Dielectric Breakdown                                                                       >50             kV                     2.5.6B
     Arc Resistance                                                                             115             Seconds                2.5.1B
     Electric Strength (Laminate & laminated prepreg)                                           54 (1350)       kV/mm (V/mil)          2.5.6.2A
                                                                                                                                       UL 746A
     Comparative Tracking Index (CTI)                                                           3 (175-249)     Class (Volts)
                                                                                                                                       ASTM D3638
                                         A. Low profile copper foil and very low profile
                                                                                                                                       2.4.8C
                                         copper foil all copper foil >17 μm [0.669 mil]         1.14 (6.5)
                                         B. Standard profile copper
     Peel Strength                                                                                              N/mm (lb/inch)         2.4.8.2A
                                            1. After thermal stress                             1.25 (7.0)
                                                                                                                                       2.4.8.3
                                            2. At 125ºC (257ºF)                                 1.25 (7.0)
                                                                                                                                       2.4.8.3
                                            3. After process solutions                          1.14 (6.5)

                                         A. Length direction                                    620 (90.0)
     Flexural Strength                                                                                          MPa (kpsi)             2.4.4B
                                         B. Cross direction                                     531 (77.0)
                                         A. Length direction                                    385 (55.9)
     Tensile Strength                                                                                           MPa (kpsi)             ASTM D3039
                                         B. Cross direction                                     245 (35.6)
                                         A. Length direction                                    3744
     Young's Modulus                                                                                            ksi                    ASTM D790-15e2
                                         B. Cross direction                                     3178
                                         A. Length direction                                    0.177
     Poisson's Ratio                                                                                            —                      ASTM D3039
                                         B. Cross direction                                     0.171
     Moisture Absorption                                                                        0.15            %                      2.6.2.1A
     Flammability (Laminate & laminated prepreg)                                                V-0             Rating                 UL 94
     Relative Thermal Index (RTI)                                                               130             °C                     UL 796




http://test.isola-group.com/pcb-laminates-prepreg/370hr-
                   laminate-prepreg/                                     Last Updated June 26, 2024              Revision No: E © 2024, Isola Group, All rights reserved.
                NOTES
                Visit our site http://www.isola-group.com for more details.
                Revisions:
                A: Initial release - 4/17
                B: Corrected units for Flexural and Tensile Strength - 8/18
                C: Change MOT to RTI 5/19
                D: Changed VLP2 to HVLP to align with common industry terms 4/21
                E: Corrected Lengthwise Flexural strength value typo from 6201 to 620 - 6/24




                Isola, the Isola logo, Astra, Chronon, GETEK, I-Fill, IsoDesign, IsoStack, I-Speed, I-Tera, Polyclad, Stratus,
                TerraGreen, and The Base for Innovation are registered trademarks or trademarks of ISOLA USA Corp. in the
                United States and in other countries. Copyright © 2021 Isola Group. All rights reserved.




http://test.isola-group.com/pcb-laminates-prepreg/370hr-
                   laminate-prepreg/                           Last Updated June 26, 2024      Revision No: E © 2024, Isola Group, All rights reserved.

File: 00_REF/PCB RF ANT/05_PCB_Dielectric_Data_2026/search_text/Isola/Isola__370HR_-_Download_Dk-Df_Tables_PDF__기술자료__FR028__추출텍스트.txt
                                                                                                                 370HR
                                                            Industry Leading Epoxy Laminate and Prepreg
                                                                                                 Revision No: I | February 24, 2026




Dielectric Constant(Dk) / Dissipation factor (Df) Table
Core Data

                  Resin                 Thickness   Thickness              Dielectric Constant (DK)/ Dissipation Factor (DF)
Constructions                Offering
                Content %                 (inch)      (mm)       100 MHz    500 MHz        1 GHz        2 GHz         5 GHz    10 GHz

                                                                 3.89       3.84         3.81          3.77         3.63        3.63
1x106           71.00%      Standard    0.0020      0.051
                                                                0.0180     0.0210       0.0240        0.0250       0.0300      0.0300

                                                                 3.99       3.94         3.91          3.88         3.74        3.74
1x1067          65.00%      Alternate   0.0020      0.051
                                                                0.0170     0.0200       0.0220        0.0230       0.0280      0.0280

                                                                 4.11       4.06         4.04          4.00         3.88        3.88
1x1080          58.00%      Standard    0.0025      0.064
                                                                0.0160     0.0180       0.0210        0.0220       0.0260      0.0260

                                                                 4.09       4.04         4.02          3.99         3.86        3.86
1x1080          66.00%      Standard    0.0030      0.076
                                                                0.0160     0.0180       0.0210        0.0220       0.0260      0.0260

                                                                 4.07       4.02         4.00          3.97         3.84        3.84
1x1086          60.00%      Alternate   0.0030      0.076
                                                                0.0160     0.0190       0.0210        0.0220       0.0260      0.0260

                                                                 4.18       4.14         4.11          4.08         3.96        3.96
1x2113          54.00%      Standard    0.0035      0.089
                                                                0.0160     0.0170       0.0200        0.0210       0.0240      0.0240

                                                                 4.24       4.19         4.17          4.14         4.03        4.03
1x3313          51.00%      Alternate   0.0035      0.089
                                                                0.0150     0.0170       0.0190        0.0200       0.0230      0.0230

                                                                 3.94       3.89         3.86          3.82         3.68        3.68
2x106           68.00%      Standard    0.0035      0.089
                                                                0.0180     0.0200       0.0230        0.0240       0.0290      0.0290

                                                                 4.32       4.27         4.26          4.23         4.17        4.17
1x2116          47.00%      Standard    0.0040      0.102
                                                                0.0140     0.0160       0.0180        0.0190       0.0220      0.0220

                                                                 4.07       4.02         4.00          3.97         3.84        3.84
1x106/1x1080    60.00%      Standard    0.0040      0.102
                                                                0.0160     0.0190       0.0210        0.0220       0.0260      0.0260

                                                                 4.04       3.99         3.97          3.93         3.80        3.80
1x106/1x1080    62.00%      Alternate   0.0043      0.109
                                                                0.0170     0.0190       0.0220        0.0230       0.0270      0.0270

                                                                 4.24       4.19         4.17          4.14         4.03        4.03
1x2116          51.00%      Standard    0.0045      0.114
                                                                0.0150     0.0170       0.0190        0.0200       0.0230      0.0230

                                                                 4.16       4.12         4.10          4.05         3.99        3.99
2x1080          55.00%      Standard    0.0045      0.114
                                                                0.0160     0.0180       0.0200        0.0210       0.0240      0.0250

                                                                 4.18       4.14         4.11          4.08         3.96        3.96
1x2116          54.00%      Standard    0.0050      0.127
                                                                0.0150     0.0170       0.0200        0.0210       0.0240      0.0240

                                                                 4.40       4.36         4.34          4.32         4.21        4.21
1x1652          43.00%      Alternate   0.0050      0.127
                                                                0.0140     0.0150       0.0170        0.0180       0.0210      0.0210

                                                                 4.11       4.06         4.04          4.00         3.88        3.88
2x1080          58.00%      Standard    0.0050      0.127
                                                                0.0160     0.0180       0.0210        0.0220       0.0260      0.0260

                                                                 4.13       4.08         4.06          4.02         3.90        3.90
1x106/1x2113    57.00%      Alternate   0.0053      0.135
                                                                0.0160     0.0180       0.0210        0.0210       0.0250      0.0250

                                                                 4.34       4.30         4.28          4.25         4.14        4.14
1x1652          46.00%      Alternate   0.0055      0.140
                                                                0.0140     0.0160       0.0180        0.0190       0.0220      0.0220
                                                                                                  370HR
                                                      Industry Leading Epoxy Laminate and Prepreg
                                                                                    Revision No: I | February 24, 2026



                                                          4.09     4.04     4.02         3.99        3.86       3.86
2x1080          65.00%   Standard    0.0060   0.152
                                                         0.0160   0.0180   0.0210       0.0220      0.0260     0.0260

                                                          4.24     4.19     4.17         4.14        4.03       4.03
1x1652          51.00%   Standard    0.0060   0.152
                                                         0.0150   0.0170   0.0190       0.0200      0.0230     0.0230

                                                          4.09     4.04     4.02         3.99        3.86       3.86
2x1086          59.00%   Alternate   0.0060   0.152
                                                         0.0160   0.0180   0.0210       0.0220      0.0260     0.0260

                                                          4.42     4.38     4.36         4.34        4.24       4.24
1x7628          42.00%   Standard    0.0070   0.178
                                                         0.0140   0.0150   0.0170       0.0180      0.0200     0.0200

                                                          4.18     4.14     4.11         4.08        3.96       3.96
2x2113          54.00%   Standard    0.0070   0.178
                                                         0.0160   0.0170   0.0200       0.0210      0.0240     0.0240

                                                          4.24     4.19     4.17         4.14        4.03       4.03
2x3313          51.00%   Alternate   0.0070   0.178
                                                         0.0150   0.0170   0.0190       0.0200      0.0230     0.0230

                                                          4.38     4.34     4.32         4.29        4.19       4.19
1x7628          44.00%   Alternate   0.0075   0.191
                                                         0.0140   0.0150   0.0170       0.0180      0.0210     0.0210

                                                          4.32     4.27     4.26         4.23        4.17       4.17
2x2116          47.00%   Standard    0.0080   0.203
                                                         0.0140   0.0160   0.0180       0.0190      0.0220     0.0220

                                                          4.16     4.12     4.10         4.05        3.99       3.99
2x3313          55.00%   Alternate   0.0080   0.203
                                                         0.0160   0.0180   0.0200       0.0210      0.0240     0.0250

                                                          4.34     4.30     4.28         4.25        4.14       4.14
1x7628          46.00%   Standard    0.0080   0.203
                                                         0.0140   0.0160   0.0180       0.0190      0.0220     0.0220

                                                          4.24     4.19     4.17         4.14        4.03       4.03
2x2116          51.00%   Alternate   0.0090   0.229
                                                         0.0150   0.0170   0.0190       0.0200      0.0230     0.0230

                                                          4.18     4.14     4.11         4.08        3.96       3.96
2x2116          54.00%   Standard    0.0100   0.254
                                                         0.0160   0.0170   0.0200       0.0210      0.0240     0.0240

                                                          4.40     4.36     4.34         4.32        4.21       4.21
2x1652          43.00%   Alternate   0.0100   0.254
                                                         0.0140   0.0150   0.0170       0.0180      0.0210     0.0210

                                                          4.24     4.19     4.17         4.14        4.03       4.03
2x1652          51.00%   Standard    0.0120   0.305
                                                         0.0150   0.0170   0.0190       0.0200      0.0230     0.0230

                                                          4.30     4.25     4.24         4.21        4.09       4.09
2x1080/1x7628   48.00%   Alternate   0.0120   0.305
                                                         0.0150   0.0160   0.0180       0.0190      0.0220     0.0220

                                                          4.42     4.38     4.36         4.34        4.24       4.24
2x7628          42.00%   Standard    0.0140   0.356
                                                         0.0140   0.0150   0.0170       0.0180      0.0200     0.0200

                                                          4.34     4.30     4.28         4.25        4.14       4.14
2x7628          46.00%   Standard    0.0160   0.406
                                                         0.0140   0.0160   0.0180       0.0190      0.0220     0.0220

                                                          4.44     4.40     4.39         4.36        4.26       4.26
1x1080/2x7628   41.00%   Alternate   0.0180   0.457
                                                         0.0130   0.0140   0.0170       0.0170      0.0200     0.0200

                                                          4.36     4.32     4.30         4.27        4.15       4.15
2x7628/1x2116   45.00%   Standard    0.0180   0.457
                                                         0.0140   0.0160   0.0180       0.0190      0.0210     0.0210

                                                          4.42     4.38     4.36         4.34        4.24       4.24
3x7628          42.00%   Standard    0.0210   0.533
                                                         0.0140   0.0150   0.0170       0.0180      0.0200     0.0200

                                                          4.34     4.30     4.28         4.25        4.14       4.14
3x7628          46.00%   Standard    0.0240   0.610
                                                         0.0140   0.0160   0.0180       0.0190      0.0220     0.0220

                                                          4.42     4.38     4.36         4.34        4.24       4.24
4x7628          42.00%   Standard    0.0280   0.711
                                                         0.0140   0.0150   0.0170       0.0180      0.0200     0.0200

                                                          4.38     4.34     4.32         4.30        4.19       4.19
4x7628/1x1080   44.00%   Standard    0.0310   0.787
                                                         0.0140   0.0150   0.0170       0.0180      0.0210     0.0210
                                                                                                  370HR
                                                      Industry Leading Epoxy Laminate and Prepreg
                                                                                    Revision No: I | February 24, 2026



                                                          4.42     4.38     4.36         4.34        4.24       4.24
5x7628          42.00%   Alternate   0.0350   0.889
                                                         0.0140   0.0150   0.0170       0.0180      0.0200     0.0200

                                                          4.40     4.36     4.34         4.34        4.24       4.24
5x7628/1x2116   43.00%   Alternate   0.0390   0.991
                                                         0.0140   0.0150   0.0170       0.0180      0.0200     0.0200

                                                          4.42     4.38     4.36         4.34        4.24       4.24
6x7628          42.00%   Alternate   0.0420   1.067
                                                         0.0140   0.0150   0.0170       0.0180      0.0200     0.0200
                                                                                                                370HR
                                                           Industry Leading Epoxy Laminate and Prepreg
                                                                                                 Revision No: I | February 24, 2026




Prepreg Dielectric Constant(Dk) / Dissipation factor (Df) Table
Prepreg Data

                 Resin                 Thickness   Thickness              Dielectric Constant (DK)/ Dissipation Factor (DF)
Construction                Offering
               Content %                 (inch)      (mm)       100 MHz    500 MHz       1 GHz         2 GHz        5 GHz      10 GHz

                                                                3.89       3.83         3.81         3.77          3.63        3.63
106            71.00%      Alternate   0.0020      0.051
                                                               0.0160     0.0180      0.0200        0.0210       0.0240       0.0250

                                                                3.91       3.85         3.83         3.79          3.65        3.65
1067           70.00%      Alternate   0.0023      0.058
                                                               0.0180     0.0200      0.0240        0.0250       0.0290       0.0290

                                                                3.81       3.75         3.73         3.69          3.54        3.54
106            76.00%      Standard    0.0024      0.061
                                                               0.0190     0.0220      0.0250        0.0260       0.0310       0.0310

                                                                3.83       3.77         3.75         3.71          3.56        3.56
1067           75.00%      Alternate   0.0027      0.069
                                                               0.0190     0.0210      0.0250        0.0260       0.0310       0.0310

                                                                4.03       3.96         3.92         3.92          3.79        3.80
1080           61.00%      Alternate   0.0028      0.070
                                                               0.0160     0.0180      0.0200        0.0210       0.0250       0.0250

                                                                3.97       3.92         3.90         3.86          3.72        3.72
1080           66.00%      Standard    0.0030      0.076
                                                               0.0170     0.0200      0.0230        0.0240       0.0280       0.0280

                                                                4.02       3.95         3.91         3.91          3.78        3.78
1086           63.00%      Alternate   0.0031      0.079
                                                               0.0170     0.0190      0.0220        0.0230       0.0270       0.0270

                                                                3.94       3.89         3.86         3.82          3.68        3.68
1080           68.00%      Standard    0.0032      0.081
                                                               0.0180     0.0200      0.0230        0.0240       0.0290       0.0290

                                                                3.99       3.94         3.92         3.88          3.75        3.74
1086           65.00%      Alternate   0.0033      0.084
                                                               0.0170     0.0200      0.0220        0.0230       0.0280       0.0280

                                                                3.96       3.90         3.88         3.84          3.70        3.70
1086           67.00%      Alternate   0.0035      0.089
                                                               0.0180     0.0200      0.0230        0.0240       0.0280       0.0280

                                                                3.89       3.83         3.81         3.77          3.63        3.63
1080           71.00%      Standard    0.0036      0.091
                                                               0.0180     0.0210      0.0240        0.0250       0.0300       0.0300

                                                                4.16       4.12         4.10         4.06          3.95        3.95
2113           55.00%      Alternate   0.0039      0.098
                                                               0.0160     0.0180      0.0200        0.0210       0.0240       0.0250

                                                                4.16       4.12         4.10         4.06          3.95        3.95
3313           55.00%      Standard    0.0038      0.097
                                                               0.0160     0.0180      0.0200        0.0210       0.0240       0.0250

                                                                4.09       4.04         4.02         3.99          3.86        3.86
2113           59.00%      Standard    0.0040      0.102
                                                               0.0160     0.0180      0.0210        0.0220       0.0260       0.0260

                                                                4.22       4.17         4.15         4.12          4.01        4.01
2116           52.00%      Alternate   0.0047      0.119
                                                               0.0160     0.0180      0.0200        0.0210       0.0250       0.0250

                                                                4.14       4.10         4.08         4.04          3.92        3.92
2116           56.00%      Standard    0.0051      0.130
                                                               0.0160     0.0180      0.0200        0.0210       0.0240       0.0250

                                                                4.24       4.19         4.17         4.14          4.03        4.03
1652           51.00%      Standard    0.0057      0.145
                                                               0.0150     0.0170      0.0190        0.0200       0.0230       0.0230

                                                                4.05       4.03         3.99         3.86          3.86        3.84
2116           60.00%      Alternate   0.0058      0.147
                                                               0.0160     0.0190      0.0210        0.0220       0.0260       0.0260

                                                                4.36       4.32         4.30         4.27          4.16        4.16
7628           45.00%      Standard    0.0073      0.185
                                                               0.0140     0.0160      0.0180        0.0180       0.0210       0.0210
                                                                                        370HR
                                            Industry Leading Epoxy Laminate and Prepreg
                                                                          Revision No: I | February 24, 2026



                                                4.26     4.21     4.19        4.16        4.05       4.05
7628   50.00%   Standard   0.0082   0.208
                                               0.0150   0.0170   0.0190      0.0200      0.0230     0.0230
                                                                                                             370HR
                                                       Industry Leading Epoxy Laminate and Prepreg
                                                                                             Revision No: I | February 24, 2026




                                                            NOTE

Revisions:
A - Original - 4/17
B - Added Standard & Alternate construction, Corrected 106 76% RC and 1067 70% RC prepreg thickness values - 8/18
C - Corrected 18 mil construction and 5 Ghz typo in prepreg table - 1/20
D - Remove 1x2113 55% 4 mil - 7/20
E - Added 3313 59% RC prepreg, Removed weave type- 9/20
F - Corrected 2x1080 6 mil core RC% from 59% to 65% - 6/23
G - Removed 1x2113 46% 3mil - 3/25
H - Added 2116 60% - 3/25
I - Corrected thickness typo for 2116 @ 56% - 2/26

All 370HR glass is Spread Weave in both directions




          Isola, the Isola logo, The Base for Innovation, Astra, I-Fill, IsoDesign, IsoStack, I-Speed, I-Tera, Polyclad,
       Tachyon, and TerraGreen are registered trademarks or trademarks of ISOLA USA Corp. in the United States
                         and in other countries. Copyright © 2023 Isola Group. All rights reserved.

File: 00_REF/PCB RF ANT/05_PCB_Dielectric_Data_2026/search_text/Isola/Isola__370HR_Ultra_-_Download_Data_Sheet__데이터시트__FR036__추출텍스트.txt
                                                                                                                   370HR Ultra
                                                              Industry Leading, Very Low CTE, Epoxy Laminate and
                                                                                                                                                              Prepreg

                                                                                   Tg 180°C Td 360°C Dk 4.2 Df 0.0125


       UL Approval Pending and IPC-4101 /126


    370HR Ultra is the industry’s “best in class” very low
    CTE, lead-free compatible product for high-reliability
    applications across a wide range of markets.
                                                           370HR Ultra laminates and prepregs are engineered using a patented high-performance
        PRODUCT FEATURES
                                                           180°C Tg FR-4 multifunctional epoxy resin system. Building on the proven foundation of
          Industry Recognition                             the original 370HR material, 370HR Ultra features targeted modifications to provide a
              UL Approval Pending                          lower Coefficient of Thermal Expansion (CTE) and enhanced thermal performance
          Performance Attributes                           specifically for HDI and Ultra HDI (UHDI) applications.These advancements build on the
              CAF resistant                                proven manufacturability and global availability of the original 370HR material.
          Processing Advantages                            We manufacture 370HR Ultra with high-quality E-glass fabric to ensure superior
              FR-4 process compatible                      Conductive Anodic Filament (CAF) resistance. This material delivers industry-leading
              UV blocking and AOI fluorescence             thermal reliability and mechanical, chemical, and moisture resistance properties that
              Multiple reflow capable                      meet or exceed traditional FR-4 standards. Proven in thousands of complex designs,
              HDI technology compatible
                                                           370HR Ultra remains best-in-class for ease of processing and reliability in sequential
        PRODUCT AVAILABILITY                               lamination environments.
        Standard Material Offering: Laminate
              2 to 5 mil (0.05 to 1.3 mm)
        Copper Foil Type                                   PRODUCT ATTRIBUTES
              HTE Grade 3
              RTF (Reverse Treat Foil)
        Copper Weight
              ½, 1 and 2 oz (18, 35 and 70 µm)
              available
        Standard Material Offering: Prepreg
              Tooling of prepreg panels
                                                           TYPICAL MARKET APPLICATIONS
        Glass Fabric Availability
              E-glass
              Square weave glass
              Mechanically spread glass




                                                             Isola Group                         Isola Asia Pacific                      Isola GmbH
                                                             6565 West Frye RoadChandler,        (Hong Kong) Ltd.12/F,                   Isola Strasse 2 D-52348 Düren,
                                                             AZ 85226 Phone: 480-893-6527        Kin Sang Commercial Centre,             GermanyPhone: 49-2421-8080
    ORDERING INFORMATION:                                    Fax: 480-893-1409                   49 King Yip Street, Kwun Tong,          Fax: 49-2421-808164
    Contact your local sales representative or                                                   Kowloon,
    contact info@isola-group.com for further                                                     Hong KongPhone: 852-2418-1318
    information.                                                                                 Fax: 852-2418-1533




https://www.isola-group.com/pcb-laminates-prepreg/370hr-
                          ultra/                                Last Updated November 03, 2026              Revision No: A © 2026, Isola Group, All rights reserved.
    Typical Values Table

                                                                                                                  Units                            Test Method
                                           Property                                         Typical Value
                                                                                                            Metric (English)                IPC-TM-650 (or as noted)
      Glass Transition Temperature (Tg) by
                                                  Resin Content                             180             °C                     2.4.25C
      DSC
      Decomposition Temperature (Td) by
                                                  Resin Content                             360             °C                     2.4.24.6
      TGA @ 5% weight loss
      Time to Delaminate by TMA (Copper           A. T260                                   60
                                                                                                            Minutes                2.4.24.1
      removed)                                    B. T288                                   50
                                                  A. Pre-Tg                                 27              ppm/°C
      Z-Axis CTE                                  B. Post-Tg                                155             ppm/°C                 2.4.24C
                                                  C. 50 to 260°C, (Total Expansion)         1.8             %
      X/Y-Axis CTE                                Pre-Tg                                    11/13           ppm/°C                 2.4.24C
      Thermal Conductivity                                                                  0.5             W/m·K                  ASTM E1952
      Thermal Stress 10 sec @ 288ºC               A. Unetched
                                                                                            Pass            Pass Visual            2.4.13.1
      (550.4ºF)                                   B. Etched
      Dk, Permittivity                            @ 10 GHz                                  4.20            —                      Bereskin Stripline
      Df, Loss Tangent                            @ 10 GHz                                  0.0125          —                      Bereskin Stripline
                                                  A. After moisture resistance
      Volume Resistivity                                                                    —               MΩ-cm                  2.5.17.1
                                                  B. At elevated temperature
                                                  A. After moisture resistance
      Surface Resistivity                                                                   —               MΩ                     2.5.17.1
                                                  B. At elevated temperature
      Dielectric Breakdown                        Resin Content                             66              kV                     2.5.6B
      Arc Resistance                              Resin Content                             120             Seconds                2.5.1B
      Electric Strength (Laminate &
                                                  Resin Content                             88              kV/mm (V/mil)          2.5.6.2A
      laminated prepreg)
      Comparative Tracking Index (CTI)                                                      3 (175-249)     Class (Volts)          —
                                                  A. Low Profile copper foil and very
                                                                                                                                   2.4.8C
                                                  low profile copper foil >17 um            1.016 (5.8)
                                                  B. Standard profile copper                1.016 (5.8)
      Peel Strength                                                                                         N/mm (lb/inch)         2.4.8.2A
                                                     1. After thermal stress                —
                                                                                                                                   2.4.8.3
                                                     2. At 125ºC (257ºF)                    —
                                                                                                                                   2.4.8.3
                                                     3. After process solutions
                                                  A. Length direction                       574 (83.2)
      Flexural Strength                                                                                     MPa (kpsi)             2.4.4B
                                                  B. Cross direction                        460 (66.8)
                                                  A. Length direction                       45
      Tensile Strength                                                                                      MPa (kpsi)             ASTM D3039
                                                  B. Cross direction                        40
                                                  A. Length direction
      Young's Modulus                                                                       —               ksi                    ASTM D790-15e2
                                                  B. Cross direction
                                                  A. Length direction
      Poisson's Ratio                                                                       —               —                      ASTM D3039
                                                  B. Cross direction
      Moisture Absorption                                                                   0.1             %                      2.6.2.1A
      Flammability (Laminate & laminated prepreg)                                           V-0             Rating                 UL 94
      Relative Thermal Index (RTI)                                                          —               °C                     —




https://www.isola-group.com/pcb-laminates-prepreg/370hr-
                          ultra/                                    Last Updated November 03, 2026           Revision No: A © 2026, Isola Group, All rights reserved.
                NOTES
                Visit our site http://www.isola-group.com for more details.
                Revisions:
                A. Initial Release 10/21/2026




                Isola, the Isola logo, Astra, Chronon, GETEK, I-Fill, IsoDesign, IsoStack, I-Speed, I-Tera, Polyclad, Stratus,
                TerraGreen, and The Base for Innovation are registered trademarks or trademarks of ISOLA USA Corp. in the
                United States and in other countries. Copyright © 2021 Isola Group. All rights reserved.




https://www.isola-group.com/pcb-laminates-prepreg/370hr-
                         ultra/                             Last Updated November 03, 2026   Revision No: A © 2026, Isola Group, All rights reserved.
