Repository: EIDOSDATA/TraceWave-Studio

# PCB 유전율과 적층 자료

수집/정리 기준일: 2026-11-11.

먼저 [전체 자료 안내 엑셀](Excel/00_전체_자료_안내.xlsx)을 연다. 회사별 엑셀은 `Excel/`에 있고, 원문 검색은 [HTML 안내](START_HERE_ko.html)를 사용한다.

- [자료 사용 안내](docs/자료_사용_안내.md): 폴더, 단위, 조건 선택과 내보내기.
- [자료 검토 결과](docs/자료_검토_결과.md): 확인한 범위, 오류/공백, 정리 내역.
- [TraceWave Studio 연결 설계](../../../Code/docs/pcb_material_catalog.md): 사용자 직접 입력, 소재 선택, 제조업체 적층 선택과 현재 구현의 경계.

57,340개 조건별 관측, 36개 회사와 일반 재료 참고 자료 1개 그룹, 1,756개 출처 기록을 보존했다. 새 엑셀은 전체 안내 1개와 회사/참고 자료별 37개로 총 38개다. 행 수는 고유 소재나 독립 측정 수가 아니다. 공식 자료에 값이 있어도 실제 제조 조건과 해석 대역에 맞는지 확인해야 한다.

사람이 보는 엑셀과 프로그램용 JSONL을 분리했다. 원문 PDF/HTML의 바이트는 보존하면서 파일명을 회사와 소재/용도 중심으로 바꿨다. 중복 저장한 데이터 사본은 복구 폴더로 옮겼고 관측 수치는 삭제하지 않았다.

File: 00_REF/PCB RF ANT/05_PCB_Dielectric_Data_2026/search_text/Isola/Isola__FR408HR_-_Download_Data_Sheet__데이터시트__FR043__추출텍스트.txt
                                                                                                              FR408HR
                                                                      Lead Free, Mid Loss Laminate and Prepreg

                                                                    Tg 190°C Td 360°C Dk 3.68 Df 0.0092



IPC-4101 /98 /99 /101 /126                    UL - File Number E41625


FR408HR is a high-performance FR-4 resin system with
a 230°C (DMA) Tg for multilayer PCB applications where
maximum thermal performance and reliability are
required.
                                               FR408HR laminate and prepreg products are manufactured with Isola’s patented high
  PRODUCT FEATURES
                                               performance multifunctional resin system, reinforced with electrical grade (E-glass)
    Industry Recognition                       glass fabric. This system delivers a 30% improvement in Z-axis expansion and offers
       RoHS Compliant                          25% more electrical bandwidth (lower loss) than competitive products in this
    Performance Attributes                     space. These properties coupled with superior moisture resistance at reflow, result in a
       CAF resistant                           product that bridges the gap from both a thermal and electrical perspective.
       Lead-free assembly compatible
       6x 260°C reflow capable                 The FR408HR system is also laser fluorescing and UV blocking for maximum
       6x 288°C solder float capable           compatibility with Automated Optical Inspection (AOI) systems, optical positioning
    Processing Advantages                      systems and photo-imagable solder mask imaging.
       FR-4 process compatible
       Via filling capability
       Multiple lamination cycles              PRODUCT ATTRIBUTES
  PRODUCT AVAILABILITY
  Standard Material Offering: Laminate
       2 to 30 mil (0,05 to 0.75 mm)
  Copper Foil Type
       HTE Grade 3
       RTF (Reverse Treat Foil)                TYPICAL MARKET APPLICATIONS
       Embedded resistor foil
  Copper Weight
       ½, 1 and 2 oz (18, 35 and 70 µm)
       available
       Heavier copper foil available
       Thinner copper foil available
  Standard Material Offering: Prepreg
       Tooling of prepreg panels
  Glass Fabric Availability
       E-glass
       Square weave glass
       Mechanically spread glass




 https://www.isola-group.com/pcb-laminates-
   prepreg/fr408hr-laminate-and-prepreg/             Last Updated March 24, 2026        Revision No: F © 2026, Isola Group, All rights reserved.
                                               Isola Group                       Isola Asia Pacific                      Isola GmbH
                                               6565 West Frye RoadChandler,      (Hong Kong) Ltd.12/F,                   Isola Strasse 2 D-52348 Düren,
                                               AZ 85226 Phone: 480-893-6527      Kin Sang Commercial Centre,             GermanyPhone: 49-2421-8080
ORDERING INFORMATION:                          Fax: 480-893-1409                 49 King Yip Street, Kwun Tong,          Fax: 49-2421-808164
Contact your local sales representative or                                       Kowloon,
contact info@isola-group.com for further                                         Hong KongPhone: 852-2418-1318
information.                                                                     Fax: 852-2418-1533




  https://www.isola-group.com/pcb-laminates-
    prepreg/fr408hr-laminate-and-prepreg/          Last Updated March 24, 2026              Revision No: F © 2026, Isola Group, All rights reserved.
Typical Values Table

                                                                                                            Units                            Test Method
                                     Property                                         Typical Value
                                                                                                      Metric (English)                IPC-TM-650 (or as noted)
Glass Transition Temperature (Tg) by DSC                                              190             °C                     2.4.25C
Decomposition Temperature (Td) by TGA @ 5% weight loss                                360             °C                     2.4.24.6
Time to Delaminate by TMA         A. T260                                             60
                                                                                                      Minutes                2.4.24.1
(Copper removed)                  B. T288                                             >30
                                  A. Pre-Tg                                           55              ppm/°C
Z-Axis CTE                        B. Post-Tg                                          230             ppm/°C                 2.4.24C
                                  C. 50 to 260°C, (Total Expansion)                   2.8             %
X/Y-Axis CTE                      Pre-Tg                                              16              ppm/°C                 2.4.24C
Thermal Conductivity                                                                  0.4             W/m·K                  ASTM E1952
Thermal Stress 10 sec @           A. Unetched
                                                                                      Pass            Pass Visual            2.4.13.1
288ºC (550.4ºF)                   B. Etched
                                  A. @ 100 MHz                                        3.72                                   2.5.5.3
                                  B. @ 1 GHz                                          3.69                                   2.5.5.9
Dk, Permittivity                  C. @ 2 GHz                                          3.68            —                      Bereskin Stripline
                                  D. @ 5 GHz                                          3.64                                   Bereskin Stripline
                                  E. @ 10 GHz                                         3.65                                   Bereskin Stripline
                                  A. @ 100 MHz                                        0.0072                                 2.5.5.3
                                  B. @ 1 GHz                                          0.0091                                 2.5.5.9
Df, Loss Tangent                  C. @ 2 GHz                                          0.0092          —                      Bereskin Stripline
                                  D. @ 5 GHz                                          0.0098                                 Bereskin Stripline
                                  E. @ 10 GHz                                         0.0095                                 Bereskin Stripline
                                  A. After moisture resistance                        4.4 x 107
Volume Resistivity                                                                                    MΩ-cm                  2.5.17.1
                                  B. At elevated temperature                          9.4 x 107
                                  A. After moisture resistance                        2.6 x 106
Surface Resistivity                                                                                   MΩ                     2.5.17.1
                                  B. At elevated temperature                          2.1 x 108
Dielectric Breakdown                                                                  >50             kV                     2.5.6B
Arc Resistance                                                                        137             Seconds                2.5.1B
Electric Strength (Laminate & laminated prepreg)                                      70 (1741)       kV/mm (V/mil)          2.5.6.2A
                                                                                                                             UL 746A
Comparative Tracking Index (CTI)                                                      2 (250-399)     Class (Volts)
                                                                                                                             ASTM D3638
                                  A. Low profile copper foil and very low profile
                                                                                                                             2.4.8C
                                  copper foil all copper foil >17 μm [0.669 mil]      1.14 (6.5)
Peel Strength                     B. Standard profile copper                                          N/mm (lb/inch)
                                                                                                                             2.4.8.2A
                                     1. After thermal stress                          0.96 (5.5)
                                                                                                                             2.4.8.3
                                     2. After process solutions                       0.90 (5.1)

                                  A. Length direction                                 500 (72.5)
Flexural Strength                                                                                     MPa (kpsi)             2.4.4B
                                  B. Cross direction                                  400 (58.0)
                                  A. Length direction                                 376 (54.5)
Tensile Strength                                                                                      MPa (kpsi)             ASTM D3039
                                  B. Cross direction                                  267 (38.7)
                                  A. Length direction                                 3695
Young's Modulus                                                                                       ksi                    ASTM D790-15e2
                                  B. Cross direction                                  3315
                                  A. Length direction                                 0.137
Poisson's Ratio                                                                                       —                      ASTM D3039
                                  B. Cross direction                                  0.133
Moisture Absorption                                                                   0.061           %                      2.6.2.1A
Flammability (Laminate & laminated prepreg)                                           V-0             Rating                 UL 94
Relative Thermal Index (RTI)                                                          130             °C                     UL 796




https://www.isola-group.com/pcb-laminates-
   prepreg/fr408hr-laminate-and-prepreg/                       Last Updated March 24, 2026             Revision No: F © 2026, Isola Group, All rights reserved.
         NOTES
         Visit our site http://www.isola-group.com for more details.
         Revisions:
         A: Initial release - 4/17
         B: Corrected units for Flexural and Tensile Strength - 8/18
         C: Removed Low Dk Glass Option - 10/18
         D: Change MOT to RTI - 5/19
         E: Revised CTI to 2 - 1/21
         F: Removed "0.8 mm pitch" feature seen as limitation versus capability - 6/24




         Isola, the Isola logo, Astra, Chronon, GETEK, I-Fill, IsoDesign, IsoStack, I-Speed, I-Tera, Polyclad, Stratus,
         TerraGreen, and The Base for Innovation are registered trademarks or trademarks of ISOLA USA Corp. in the
         United States and in other countries. Copyright © 2021 Isola Group. All rights reserved.




https://www.isola-group.com/pcb-laminates-
  prepreg/fr408hr-laminate-and-prepreg/                Last Updated March 24, 2026       Revision No: F © 2026, Isola Group, All rights reserved.

File: 00_REF/PCB RF ANT/05_PCB_Dielectric_Data_2026/search_text/Isola/Isola__FR408HR_-_Download_Dk-Df_Tables_PDF__기술자료__FR044__추출텍스트.txt
                                                                                                       FR408HR
                                                               Lead Free, Mid Loss Laminate and Prepreg
                                                                                                  Revision No: G | January 5, 2026




Dielectric Constant(Dk) / Dissipation factor (Df) Table
Core Data

                 Resin     Standard/   Thickness   Thickness              Dielectric Constant (DK)/ Dissipation Factor (DF)
Construction
               Content %   Alternate     (inch)      (mm)       100 MHz    500 MHz        1 GHz        2 GHz         5 GHz    10 Ghz

                                                                3.37       3.36         3.34          3.32         3.30        3.30
1x106          72.0%       Standard    0.0020      0.051
                                                               0.0075     0.0089       0.0096        0.0101       0.0107      0.0107

                                                                3.67       3.64         3.62          3.61         3.60        3.59
1x1080         57.0%       Standard    0.0025      0.064
                                                               0.0071     0.0079       0.0089        0.0092       0.0097      0.0095

                                                                3.42       3.40         3.38          3.36         3.34        3.33
1x1067         69.0%       Alternate   0.0025      0.064
                                                               0.0075     0.0084       0.0095        0.0100       0.0105      0.0104

                                                                3.54       3.52         3.50          3.48         3.47        3.47
1x1080         63.0%       Standard    0.0030      0.076
                                                               0.0074     0.0082       0.0092        0.0096       0.0102      0.0101

                                                                3.65       3.63         3.60          3.59         3.57        3.57
1x1086         59.0%       Alternate   0.0030      0.076
                                                               0.0072     0.0079       0.0091        0.0092       0.0098      0.0095

                                                                3.46       3.45         3.42          3.40         3.38        3.37
2x106          67.0%       Standard    0.0035      0.089
                                                               0.0074     0.0083       0.0094        0.0098       0.0104      0.0102

                                                                3.82       3.79         3.77          3.77         3.74        3.74
1x3313         51.0%       Standard    0.0035      0.089
                                                               0.0068     0.0076       0.0084        0.0087       0.0092      0.0090

                                                                3.63       3.61         3.58          3.57         3.55        3.54
1x106/1x1080   59.0%       Standard    0.0040      0.102
                                                               0.0072     0.0080       0.0090        0.0093       0.0098      0.0096

                                                                3.72       3.70         3.68          3.66         3.65        3.65
1x3313         55.0%       Standard    0.0040      0.102
                                                               0.0071     0.0077       0.0087        0.0090       0.0095      0.0094

                                                                3.57       3.56         3.54          3.52         3.51        3.50
1x106/1x1080   61.0%       Alternate   0.0043      0.109
                                                               0.0073     0.0081       0.0092        0.0095       0.0099      0.0098

                                                                3.82       3.81         3.80          3.79         3.78        3.76
1x2116         50.0%       Standard    0.0045      0.114
                                                               0.0068     0.0075       0.0083        0.0086       0.0091      0.0089

                                                                3.55       3.54         3.52          3.50         3.48        3.48
1x106/1x1080   62.0%       Standard    0.0045      0.114
                                                               0.0073     0.0082       0.0092        0.0095       0.0100      0.0098

                                                                3.42       3.40         3.38          3.36         3.34        3.33
2x1067         69.0%       Alternate   0.0050      0.127
                                                               0.0075     0.0084       0.0095        0.0100       0.0105      0.0104

                                                                3.67       3.64         3.62          3.61         3.60        3.59
2x1080         57.0%       Standard    0.0050      0.127
                                                               0.0071     0.0079       0.0089        0.0092       0.0097      0.0095

                                                                3.72       3.71         3.70          3.69         3.67        3.67
1x2116         54.0%       Standard    0.0050      0.127
                                                               0.0070     0.0077       0.0086        0.0089       0.0095      0.0093

                                                                3.65       3.63         3.60          3.59         3.57        3.57
2x1080         58.0%       Standard    0.0055      0.140
                                                               0.0072     0.0079       0.0091        0.0092       0.0098      0.0095

                                                                3.65       3.63         3.60          3.59         3.57        3.57
2x1086         58.0%       Alternate   0.0060      0.152
                                                               0.0072     0.0079       0.0091        0.0092       0.0098      0.0095

                                                                3.82       3.81         3.80          3.79         3.78        3.76
1x1652         50.0%       Standard    0.0060      0.152
                                                               0.0068     0.0075       0.0083        0.0086       0.0091      0.0089
                                                                                    FR408HR
                                                     Lead Free, Mid Loss Laminate and Prepreg
                                                                                Revision No: G | January 5, 2026



                                                      3.82     3.81     3.80        3.79       3.78       3.76
2x3313          50.0%   Standard    0.0070   0.178
                                                     0.0068   0.0075   0.0083      0.0086     0.0091     0.0089

                                                      3.72     3.70     3.68        3.66       3.65       3.65
2x3313          55.0%   Standard    0.0080   0.203
                                                     0.0071   0.0077   0.0087      0.0090     0.0095     0.0094

                                                      3.72     3.71     3.70        3.69       3.67       3.67
2x2116          54.0%   Standard    0.0100   0.254
                                                     0.0070   0.0077   0.0086      0.0089     0.0095     0.0093

                                                      4.02     4.01     3.99        3.98       3.97       3.96
2x1652          42.0%   Standard    0.0100   0.254
                                                     0.0065   0.0072   0.0080      0.0083     0.0088     0.0085

                                                      3.72     3.70     3.68        3.66       3.65       3.65
3x3313          55.0%   Standard    0.0120   0.305
                                                     0.0071   0.0077   0.0087      0.0090     0.0095     0.0094

                                                      3.86     3.83     3.81        3.80       3.78       3.78
1x1080/2x1652   49.0%   Standard    0.0140   0.356
                                                     0.0068   0.0074   0.0083      0.0086     0.0090     0.0089

                                                      3.95     3.92     3.91        3.90       3.89       3.88
3x1652          45.0%   Standard    0.0160   0.406
                                                     0.0066   0.0072   0.0080      0.0083     0.0086     0.0085

                                                      3.82     3.81     3.80        3.79       3.78       3.76
3x1652          50.0%   Standard    0.0180   0.457
                                                     0.0068   0.0075   0.0083      0.0086     0.0091     0.0089

                                                      3.92     3.90     3.89        3.87       3.86       3.85
2x2116/2x1652   46.0%   Alternate   0.0190   0.483
                                                     0.0066   0.0073   0.0081      0.0089     0.0087     0.0086

                                                      3.89     3.88     3.87        3.85       3.84       3.83
2x2116/2x1652   47.0%   Alternate   0.0200   0.508
                                                     0.0067   0.0074   0.0083      0.0085     0.0089     0.0088

                                                      3.82     3.81     3.80        3.79       3.78       3.76
2x2116/2x1652   50.0%   Alternate   0.0210   0.533
                                                     0.0068   0.0075   0.0083      0.0086     0.0091     0.0089

                                                      3.77     3.76     3.76        3.75       3.73       3.73
2x2116/3x1652   52.0%   Alternate   0.0280   0.711
                                                     0.0073   0.0080   0.0088      0.0091     0.0093     0.0093
                                                                                                       FR408HR
                                                               Lead Free, Mid Loss Laminate and Prepreg
                                                                                                Revision No: G | January 5, 2026




Prepreg Dielectric Constant(Dk) / Dissipation factor (Df) Table
Prepreg Data

                                                                              Dielectric Constant (DK)/ Dissipation Factor (DF)
  Glass     Resin                          Thickness   Thickness
                      Standard/Alternate                                                                                           10
  Style   Content %                          (inch)      (mm)       100 MHz     500 MHz        1 GHz        2 GHz         5 GHz
                                                                                                                                   GHz

                                                                    3.40        3.38         3.36          3.34         3.32       3.31
106       70.00%      Standard             0.0019      0.048
                                                                   0.0080     0.0090        0.0100       0.0100        0.0110     0.0110

                                                                    3.30        3.27         3.26          3.23         3.22       3.22
106       75.00%      Standard             0.0023      0.058
                                                                   0.0080     0.0090        0.0100       0.0110        0.0110     0.0110

                                                                    3.42        3.40         3.38          3.36         3.34       3.33
1067      69.00%      Standard             0.0023      0.058
                                                                   0.0080     0.0080        0.0100       0.0100        0.0110     0.0100

                                                                    3.33        3.32         3.30          3.28         3.26       3.26
1067      73.00%      Standard             0.0027      0.069
                                                                   0.0080     0.0090        0.0100       0.0100        0.0110     0.0110

                                                                    3.55        3.54         3.52          3.50         3.48       3.48
1086      62.00%      Standard             0.0032      0.081
                                                                   0.0070     0.0080        0.0090       0.0100        0.0100     0.0100

                                                                    3.50        3.49         3.46          3.44         3.42       3.42
1080      65.50%      Standard             0.0032      0.081
                                                                   0.0070     0.0080        0.0090       0.0100        0.0100     0.0100

                                                                    3.50        3.49         3.46          3.44         3.42       3.42
1086      65.00%      Standard             0.0035      0.089
                                                                   0.0070     0.0080        0.0090       0.0100        0.0100     0.0100

                                                                    3.37        3.36         3.34          3.32         3.30       3.30
1080      71.00%      Standard             0.0040      0.102
                                                                   0.0080     0.0090        0.0100       0.0100        0.0110     0.0110

                                                                    3.70        3.67         3.65          3.64         3.63       3.62
2313      56.00%      Standard             0.0040      0.102
                                                                   0.0070     0.0080        0.0090       0.0090        0.0100     0.0100

                                                                    3.67        3.64         3.62          3.61         3.60       3.59
3313      57.00%      Standard             0.0040      0.102
                                                                   0.0070     0.0080        0.0090       0.0090        0.0100     0.0100

                                                                    3.67        3.64         3.62          3.61         3.60       3.59
2113      57.50%      Alternate            0.0041      0.104
                                                                   0.0070     0.0080        0.0090       0.0090        0.0100     0.0100

                                                                    3.63        3.61         3.58          3.57         3.55       3.54
3313      59.00%      Standard             0.0042      0.107
                                                                   0.0070     0.0080        0.0090       0.0090        0.0100     0.0100

                                                                    3.72        3.70         3.68          3.66         3.65       3.65
2116      55.00%      Standard             0.0049      0.124
                                                                   0.0070     0.0080        0.0090       0.0090        0.0100     0.0090

                                                                    3.65        3.63         3.60          3.59         3.57       3.56
2116      58.00%      Alternate            0.0054      0.137
                                                                   0.0070     0.0080        0.0090       0.0090        0.0100     0.0100
                                                                                                   FR408HR
                                                            Lead Free, Mid Loss Laminate and Prepreg
                                                                                              Revision No: G | January 5, 2026




                                                           NOTE

Revisions:
A-Original-4/17
B-Added Standard & Alternate construction-8/18
C-Removed Low Dk glass option 10/18
D-1086 71% PP changed to Std/Spread-2/19
E-Corrected RC% on 3 mil 1086 from 58% to 59% 11/22
F-Corrected RC% on 2113 prepreg to 57.5% 2/23
G-Corrected RC% on 1080 prepreg from 65.0 to 65.5% 1/26

All FR408HR glass is Spread Weave in both directions




         Isola, the Isola logo, The Base for Innovation, Astra, I-Fill, IsoDesign, IsoStack, I-Speed, I-Tera, Polyclad,
       Tachyon, and TerraGreen are registered trademarks or trademarks of ISOLA USA Corp. in the United States
                        and in other countries. Copyright © 2023 Isola Group. All rights reserved.
