Repository: EIDOSDATA/TraceWave-Studio

# PCB 유전율과 적층 자료

수집/정리 기준일: 2026-11-11.

먼저 [전체 자료 안내 엑셀](Excel/00_전체_자료_안내.xlsx)을 연다. 회사별 엑셀은 `Excel/`에 있고, 원문 검색은 [HTML 안내](START_HERE_ko.html)를 사용한다.

- [자료 사용 안내](docs/자료_사용_안내.md): 폴더, 단위, 조건 선택과 내보내기.
- [자료 검토 결과](docs/자료_검토_결과.md): 확인한 범위, 오류/공백, 정리 내역.
- [TraceWave Studio 연결 설계](../../../Code/docs/pcb_material_catalog.md): 사용자 직접 입력, 소재 선택, 제조업체 적층 선택과 현재 구현의 경계.

57,340개 조건별 관측, 36개 회사와 일반 재료 참고 자료 1개 그룹, 1,756개 출처 기록을 보존했다. 새 엑셀은 전체 안내 1개와 회사/참고 자료별 37개로 총 38개다. 행 수는 고유 소재나 독립 측정 수가 아니다. 공식 자료에 값이 있어도 실제 제조 조건과 해석 대역에 맞는지 확인해야 한다.

사람이 보는 엑셀과 프로그램용 JSONL을 분리했다. 원문 PDF/HTML의 바이트는 보존하면서 파일명을 회사와 소재/용도 중심으로 바꿨다. 중복 저장한 데이터 사본은 복구 폴더로 옮겼고 관측 수치는 삭제하지 않았다.

File: 00_REF/PCB RF ANT/05_PCB_Dielectric_Data_2026/search_text/Isola/Isola__IS410_-_Download_Data_Sheet__데이터시트__FR063__추출텍스트.txt
                                                                                                                                                     IS410
                                                                                           Lead-free Epoxy Laminate and Prepreg

                                                                                 Tg 180°C Td 350°C Dk 3.97 Df 0.0200



    IPC-4101 /21 /24 /26 /121 /124 /129                               UL - File Number E41625


    IS410 is a high-performance FR-4 epoxy laminate and
    prepreg system designed to support the printed circuit
    board industry’s requirements for higher levels of
    reliability and the trend to use lead‑free solder.
                                                           Isola’s IS410 has a glass transition temperature (Tg) of 180°C and is specially
        PRODUCT FEATURES
                                                           formulated for superior performance through multiple thermal excursions, passing 6X
          Industry Recognition                             solder tests at 288°C. IS410 is optimized for enhanced drilling performance allowing
             UL File Number: E41625                        high aspect ratio holes of ≤10 mils. Its unique resin chemistry provides CAF resistance
             RoHS Compliant
                                                           with the benefit of long-term reliability of boards built with small feature designs.
          Performance Attributes
             Lead-free assembly compatible
             6x 288°C solder float capable                 PRODUCT ATTRIBUTES
          Processing Advantages
             FR-4 process compatible

        PRODUCT AVAILABILITY
        Standard Material Offering: Laminate
             2 to 125 mil (0.05 to 3.2 mm)                 TYPICAL MARKET APPLICATIONS
        Copper Foil Type
             HTE Grade 3
             RTF (Reverse Treat Foil)
        Copper Weight
             ½, 1 and 2 oz (18, 35 and 70 µm)
             available
             Thinner copper foil available
        Standard Material Offering: Prepreg
             Tooling of prepreg panels
        Glass Fabric Availability
             E-glass
             Square weave glass
             Mechanically spread glass

                                                             Isola Group                          Isola Asia Pacific                      Isola GmbH
                                                             6565 West Frye RoadChandler,         (Hong Kong) Ltd.12/F,                   Isola Strasse 2 D-52348 Düren,
                                                             AZ 85226 Phone: 480-893-6527         Kin Sang Commercial Centre,             GermanyPhone: 49-2421-8080
    ORDERING INFORMATION:                                    Fax: 480-893-1409                    49 King Yip Street, Kwun Tong,          Fax: 49-2421-808164
    Contact your local sales representative or                                                    Kowloon,
    contact info@isola-group.com for further                                                      Hong KongPhone: 852-2418-1318
    information.                                                                                  Fax: 852-2418-1533




https://www.isola-group.com/pcb-laminates-prepreg/is410-
            fr-4-epoxy-laminate-and-prepreg/                    Last Updated September 17, 2025              Revision No: D © 2025, Isola Group, All rights reserved.
    Typical Values Table

                                                                                                                        Units                            Test Method
                                               Property                                           Typical Value
                                                                                                                  Metric (English)                IPC-TM-650 (or as noted)
      Glass Transition Temperature (Tg) by DSC                                                    180             °C                     2.4.25C
      Decomposition Temperature (Td) by TGA @ 5% weight loss                                      350             °C                     2.4.24.6
      Time to Delaminate by TMA          A. T260                                                  50
                                                                                                                  Minutes                2.4.24.1
      (Copper removed)                   B. T288                                                  10
                                         A. Pre-Tg                                                55              ppm/°C
                                                                                                                                         2.4.24C
      Z-Axis CTE                         B. Post-Tg                                               250             ppm/°C
                                                                                                                                         2.4.24C
                                         C. 50 to 260°C, (Total Expansion)                        3.5             %
      X/Y-Axis CTE                       Pre-Tg                                                   11              ppm/°C                 2.4.24C
      Thermal Conductivity                                                                        0.5             W/m·K                  ASTM E1952
      Thermal Stress 10 sec @            A. Unetched
                                                                                                  Pass            Pass Visual            2.4.13.1
      288ºC (550.4ºF)                    B. Etched
                                         A. @ 100 MHz                                             3.96                                   2.5.5.3
                                         B. @ 1 GHz                                               3.90                                   2.5.5.9
      Dk, Permittivity                   C. @ 2 GHz                                               3.97            —                      Bereskin Stripline
                                         D. @ 5 GHz                                               3.87                                   Bereskin Stripline
                                         E. @ 10 GHz                                              3.87                                   Bereskin Stripline
                                         A. @ 100 MHz                                             0.0149                                 2.5.5.3
                                         B. @ 1 GHz                                               0.0189                                 2.5.5.9
      Df, Loss Tangent                   C. @ 2 GHz                                               0.0200          —                      Bereskin Stripline
                                         D. @ 5 GHz                                               0.0230                                 Bereskin Stripline
                                         E. @ 10 GHz                                              0.0230                                 Bereskin Stripline
                                         A. After moisture resistance                             8.0 x 108
      Volume Resistivity                                                                                          MΩ-cm                  2.5.17.1
                                         B. At elevated temperature                               3.6 x 108
                                         A. After moisture resistance                             8.0 x 106
      Surface Resistivity                                                                                         MΩ                     2.5.17.1
                                         B. At elevated temperature                               4.5 x 10(8)
      Dielectric Breakdown                                                                        >50             kV                     —
      Arc Resistance                                                                              129             Seconds                —
      Electric Strength (Laminate & laminated prepreg)                                            44 (1100)       kV/mm (V/mil)          —
                                                                                                                                         UL 746A
      Comparative Tracking Index (CTI)                                                            3 (175-249)     Class (Volts)
                                                                                                                                         ASTM D3638
                                         A. Low profile copper foil and very low profile
                                                                                                                                         2.4.8C
                                         copper foil all copper foil >17 μm [0.669 mil]           1.14 (6.5)
                                         B. Standard profile copper
      Peel Strength                                                                                               N/mm (lb/inch)         2.4.8.2A
                                               1. After thermal stress                            1.225 (7.0)
                                                                                                                                         2.4.8.3
                                               2. At 125ºC (257ºF)                                1.14 (6.5)
                                                                                                                                         2.4.8.3
                                               3. After process solutions                         0.90 (5.1)

                                         A. Length direction                                      570 (82.6)
      Flexural Strength                                                                                           MPa (kpsi)             2.4.4B
                                         B. Cross direction                                       458 (66.4)
                                         A. Length direction                                      420 (60.9)
      Tensile Strength                                                                                            MPa (kpsi)             ASTM D3039
                                         B. Cross direction                                       316 (45.8)
                                         A. Length direction                                      0.175
      Poisson's Ratio                                                                                             —                      ASTM D3039
                                         B. Cross direction                                       0.143
      Moisture Absorption                                                                         0.20            %                      2.6.2.1A
      Flammability (Laminate & laminated prepreg)                                                 V-0             Rating                 UL 94
      Relative Thermal Index (RTI)                                                                130             °C                     UL 796




https://www.isola-group.com/pcb-laminates-prepreg/is410-
            fr-4-epoxy-laminate-and-prepreg/                             Last Updated September 17, 2025           Revision No: D © 2025, Isola Group, All rights reserved.
                NOTES
                Visit our site http://www.isola-group.com for more details.
                Revisions:
                A: Initial release - 4/17
                B: Corrected units for Flexural and Tensile Strength - 8/18
                C: Change MOT to RTI 5/19
                D: Removed Asia as Production site 9/24




                Isola, the Isola logo, Astra, Chronon, GETEK, I-Fill, IsoDesign, IsoStack, I-Speed, I-Tera, Polyclad, Stratus,
                TerraGreen, and The Base for Innovation are registered trademarks or trademarks of ISOLA USA Corp. in the
                United States and in other countries. Copyright © 2021 Isola Group. All rights reserved.




https://www.isola-group.com/pcb-laminates-prepreg/is410-
            fr-4-epoxy-laminate-and-prepreg/                Last Updated September 17, 2025   Revision No: D © 2025, Isola Group, All rights reserved.

File: 00_REF/PCB RF ANT/05_PCB_Dielectric_Data_2026/search_text/Isola/Isola__IS410_-_Download_Dk-Df_Tables_PDF__기술자료__FR061__추출텍스트.txt
                                                                                                                    IS410
                                                                 Lead-free Epoxy Laminate and Prepreg
                                                                                                     Revision No: A | April 8, 2017




Dielectric Constant(Dk) / Dissipation factor (Df) Table
Core Data

                  Resin     Thickness    Thickness                 Dielectric Constant (DK)/ Dissipation Factor (DF)
Construction
               Content %      (inch)       (mm)       100 MHz    500 MHz         1 Ghz          2 GHz          5 Ghz       10 GHz

                                                      3.59       3.54         3.51           3.48            3.40         3.40
1x106          70.0%       0.0020       0.051
                                                     0.0178     0.0203       0.0234         0.0240          0.0290       0.0290

                                                      3.83       3.79         3.77           3.74            3.67         3.67
1x1080         57.0%       0.0025       0.064
                                                     0.0158     0.0178       0.0205         0.0210          0.0250       0.0250

                                                      3.71       3.67         3.65           3.62            3.54         3.56
1x1080         63.0%       0.0030       0.076
                                                     0.0167     0.0189       0.0217         0.0230          0.0270       0.0270

                                                      4.08       4.04         4.02           3.99            3.93         3.93
1x2113         46.0%       0.0030       0.076
                                                     0.0141     0.0156       0.0177         0.0180          0.0210       0.0210

                                                      3.96       3.92         3.90           3.87            3.81         3.81
1x2113         51.0%       0.0035       0.089
                                                     0.0171     0.0193       0.0222         0.0230          0.0270       0.0270

                                                      3.68       3.63         3.61           3.58            3.50         3.50
2x106          65.0%       0.0035       0.089
                                                     0.0149     0.0166       0.0189         0.0200          0.0230       0.0230

                                                      4.10       4.06         4.05           4.02            3.96         3.96
1x2116         45.0%       0.0040       0.102
                                                     0.0139     0.0154       0.0175         0.0180          0.0210       0.0210

                                                      4.01       3.97         3.95           3.92            3.86         3.86
1x2116         49.0%       0.0043       0.109
                                                     0.0134     0.0149       0.0167         0.0170          0.0200       0.0200

                                                      3.77       3.73         3.71           3.68            3.60         3.60
106/1080       60.0%       0.0043       0.109
                                                     0.0163     0.0183       0.0210         0.0220          0.0260       0.0260

                                                      4.17       4.14         4.12           4.10            4.04         4.04
1x1652         42.0%       0.0050       0.127
                                                     0.0156     0.0176       0.0203         0.0210          0.0250       0.0250

                                                      3.85       3.81         3.79           3.76            3.69         3.69
106/2113       56.0%       0.0053       0.135
                                                     0.0152     0.0170       0.0194         0.0200          0.0240       0.0240

                                                      3.92       3.88         3.86           3.83            3.76         3.76
1080/2113      53.0%       0.0060       0.152
                                                     0.0133     0.0147       0.0165         0.0170          0.0200       0.0200

                                                      3.96       3.92         3.90           3.87            3.81         3.81
2113/2116      51.0%       0.0070       0.178
                                                     0.0150     0.0168       0.0191         0.0200          0.0230       0.0230

                                                      4.20       4.16         4.15           4.12            4.07         4.07
1x7628         41.0%       0.0070       0.178
                                                     0.0149     0.0166       0.0189         0.0200          0.0230       0.0230

                                                      4.10       4.06         4.05           4.02            3.96         3.96
2x2116         45.0%       0.0080       0.203
                                                     0.0139     0.0154       0.0175         0.0180          0.0210       0.0210

                                                      4.05       4.01         4.00           3.97            3.91         3.91
2x1080/2116    47.0%       0.0100       0.254
                                                     0.0142     0.0158       0.0179         0.0190          0.0220       0.0220

                                                      4.17       4.14         4.12           4.10            4.04         4.04
2x1652         42.0%       0.0100       0.254
                                                     0.0134     0.0149       0.0167         0.0170          0.0200       0.0200

                                                      4.05       4.01         4.00           3.97            3.91         3.91
2x1080/7628    47.0%       0.0120       0.305
                                                     0.0142     0.0158       0.0179         0.0190          0.0220       0.0220
                                                                                          IS410
                                                 Lead-free Epoxy Laminate and Prepreg
                                                                           Revision No: A | April 8, 2017



                                        4.17     4.14     4.12     4.10            4.04         4.04
2x7628        42.0%   0.0140   0.356
                                       0.0134   0.0149   0.0167   0.0170          0.0200       0.0200

                                        4.17     4.14     4.12     4.10            4.04         4.04
2x7628/2116   42.0%   0.0180   0.457
                                       0.0134   0.0149   0.0167   0.0170          0.0200       0.0200

                                        4.22     4.19     4.17     4.18            4.11         4.11
3x7628        40.0%   0.0210   0.533
                                       0.0131   0.0145   0.0163   0.0170          0.0200       0.0200
                                                                                                                    IS410
                                                                Lead-free Epoxy Laminate and Prepreg
                                                                                                     Revision No: A | April 8, 2017




Prepreg Dielectric Constant(Dk) / Dissipation factor (Df) Table
Prepreg Data

                 Resin     Thickness    Thickness                  Dielectric Constant (DK)/ Dissipation Factor (DF)
Glass Style
              Content %      (inch)       (mm)       100 MHz    500 MHz          1 Ghz         2 GHz          5 Ghz        10 GHz

                                                     3.50       3.45          3.46           3.39           3.30         3.30
106           75.0%       0.0023       0.058
                                                    0.0186     0.0212        0.0246         0.0260         0.0310       0.0310

                                                     3.68       3.63          3.61           3.58           3.50         3.50
1080          65.0%       0.0030       0.076
                                                    0.0171     0.0193        0.0222         0.0230         0.0275       0.0275

                                                     3.83       3.79          3.77           3.74           3.67         3.67
2113          57.0%       0.0039       0.099
                                                    0.0158     0.0178        0.0203         0.0210         0.0250       0.0250

                                                     3.85       3.81          3.79           3.76           3.69         3.69
2116          56.0%       0.0050       0.127
                                                    0.0156     0.0176        0.0205         0.0210         0.0250       0.0250

                                                     4.12       4.09          4.07           4.04           3.98         3.98
7628          44.0%       0.0074       0.188
                                                    0.0137     0.0153        0.0172         0.0180         0.0210       0.0210
                                                                                                               IS410
                                                                  Lead-free Epoxy Laminate and Prepreg
                                                                                                  Revision No: A | April 8, 2017




                                                           NOTE

Revisions:
A - Original Release - 4/17




         Isola, the Isola logo, The Base for Innovation, Astra, I-Fill, IsoDesign, IsoStack, I-Speed, I-Tera, Polyclad,
       Tachyon, and TerraGreen are registered trademarks or trademarks of ISOLA USA Corp. in the United States
                         and in other countries. Copyright © 2023 Isola Group. All rights reserved.
