Repository: EIDOSDATA/TraceWave-Studio

# PCB 유전율과 적층 자료

수집/정리 기준일: 2026-11-11.

먼저 [전체 자료 안내 엑셀](Excel/00_전체_자료_안내.xlsx)을 연다. 회사별 엑셀은 `Excel/`에 있고, 원문 검색은 [HTML 안내](START_HERE_ko.html)를 사용한다.

- [자료 사용 안내](docs/자료_사용_안내.md): 폴더, 단위, 조건 선택과 내보내기.
- [자료 검토 결과](docs/자료_검토_결과.md): 확인한 범위, 오류/공백, 정리 내역.
- [TraceWave Studio 연결 설계](../../../Code/docs/pcb_material_catalog.md): 사용자 직접 입력, 소재 선택, 제조업체 적층 선택과 현재 구현의 경계.

57,340개 조건별 관측, 36개 회사와 일반 재료 참고 자료 1개 그룹, 1,756개 출처 기록을 보존했다. 새 엑셀은 전체 안내 1개와 회사/참고 자료별 37개로 총 38개다. 행 수는 고유 소재나 독립 측정 수가 아니다. 공식 자료에 값이 있어도 실제 제조 조건과 해석 대역에 맞는지 확인해야 한다.

사람이 보는 엑셀과 프로그램용 JSONL을 분리했다. 원문 PDF/HTML의 바이트는 보존하면서 파일명을 회사와 소재/용도 중심으로 바꿨다. 중복 저장한 데이터 사본은 복구 폴더로 옮겼고 관측 수치는 삭제하지 않았다.

File: 00_REF/PCB RF ANT/05_PCB_Dielectric_Data_2026/search_text/Isola/Isola__IS580G_-_Download_Dk-Df_Tables_PDF__기술자료__FR068__추출텍스트.txt
                                                                                                          IS580G
                                                                 Halogen-free, Very Low Loss Material
                                                                                              Revision No: C | February 6, 2026




Dielectric Constant(Dk) / Dissipation factor (Df) Table
Core Data

                  Resin                   Thickness    Thickness             Dielectric Constant (DK)/ Dissipation Factor (DF)
Construction                  Offering
                Content %                   (inch)        (mm)         2 GHz              5 Ghz           10 Ghz         20 Ghz

                                                                     3.64              3.61             3.60           3.56
1x1035         67.00%       Standard     0.0020       0.051
                                                                    0.0063            0.0064           0.0066         0.0064

                                                                     3.57              3.55             3.53           3.49
1x1067         71.00%       Standard     0.0025       0.064
                                                                    0.0064            0.0066           0.0067         0.0066

                                                                     3.67              3.64             3.63           3.59
1x1078         65.00%       Standard     0.0030       0.076
                                                                    0.0062            0.0064           0.0065         0.0064

                                                                     3.61              3.58             3.57           3.53
1x1078         69.00%       Standard     0.0035       0.089
                                                                    0.0064            0.0065           0.0067         0.0065

                                                                     3.64              3.61             3.60           3.56
2x1035         67.00%       Alternate    0.0040       0.102
                                                                    0.0063            0.0064           0.0066         0.0064

                                                                     3.82              3.79             3.78           3.74
1x3313         56.00%       Standard     0.0040       0.102
                                                                    0.0059            0.0060           0.0062         0.0060

                                                                     3.89              3.86             3.85           3.81
1x2116         52.00%       Standard     0.0045       0.114
                                                                    0.0057            0.0059           0.0060         0.0059

                                                                     3.84              3.81             3.80           3.76
1x2116         55.00%       Standard     0.0050       0.127
                                                                    0.0059            0.0060           0.0062         0.0060

                                                                     3.57              3.55             3.53           3.49
2x1067         71.00%       Standard     0.0050       0.127
                                                                    0.0064            0.0066           0.0067         0.0066

                                                                     3.67              3.64             3.63           3.59
2x1078         65.00%       Standard     0.0060       0.152
                                                                    0.0062            0.0064           0.0065         0.0064

                                                                     3.61              3.58             3.57           3.53
2x1078         69.00%       Standard     0.0070       0.178
                                                                    0.0064            0.0065           0.0067         0.0065

                                                                     3.82              3.79             3.78           3.74
2x3313         56.00%       Standard     0.0080       0.203
                                                                    0.0059            0.0060           0.0062         0.0060

                                                                     3.84              3.81             3.80           3.76
2x2116         55.00%       Standard     0.0100       0.254
                                                                    0.0059            0.0060           0.0062         0.0060

                                                                     3.82              3.79             3.78           3.74
3x3313         56.00%       Standard     0.0120       0.305
                                                                    0.0059            0.0060           0.0062         0.0060

                                                                     3.84              3.81             3.80           3.76
3x2116         55.00%       Proposed     0.0150       0.381
                                                                    0.0059            0.0060           0.0062         0.0060

                                                                     3.84              3.81             3.80           3.76
4x2116         55.00%       Proposed     0.0200       0.508
                                                                    0.0059            0.0060           0.0062         0.0060
                                                                                                      IS580G
                                                             Halogen-free, Very Low Loss Material
                                                                                          Revision No: C | February 6, 2026




Prepreg Dielectric Constant(Dk) / Dissipation factor (Df) Table
Prepreg Data

              Resin                   Thickness    Thickness             Dielectric Constant (DK)/ Dissipation Factor (DF)
   Glass                  Offering
            Content %                   (mils)        (mm)         2 GHz              5 GHz           10 GHz         20 GHz

                                                                 3.64              3.63             3.62           3.61
1035       67.00%       Standard     0.0020       0.051
                                                                0.0063            0.0064           0.0066         0.0064

                                                                 3.59              3.58             3.57           3.56
1035       70.00%       Standard     0.0023       0.058
                                                                0.0064            0.0065           0.0067         0.0065

                                                                 3.53              3.52             3.51           3.50
1035       74.00%       Standard     0.0027       0.069
                                                                0.0065            0.0067           0.0068         0.0067

                                                                 3.67              3.66             3.65           3.64
1078       65.00%       Alternate    0.0031       0.079
                                                                0.0062            0.0064           0.0065         0.0064

                                                                 3.50              3.49             3.48           3.47
1067       76.00%       Standard     0.0031       0.079
                                                                0.0066            0.0067           0.0069         0.0067

                                                                 3.64              3.63             3.62           3.61
1078       67.00%       Standard     0.0033       0.084
                                                                0.0063            0.0064           0.0066         0.0064

                                                                 3.61              3.60             3.59           3.58
1078       69.00%       Standard     0.0036       0.091
                                                                0.0064            0.0065           0.0067         0.0065

                                                                 3.57              3.56             3.55           3.54
1078       71.00%       Standard     0.0039       0.099
                                                                0.0064            0.0066           0.0067         0.0066

                                                                 3.53              3.52             3.51           3.50
1078       74.00%       Alternate    0.0044       0.112
                                                                0.0065            0.0067           0.0068         0.0067

                                                                 3.75              3.74             3.73           3.72
3313       60.00%       Standard     0.0045       0.114
                                                                0.0060            0.0062           0.0063         0.0062

                                                                 3.84              3.83             3.82           3.81
2116       55.00%       Standard     0.0050       0.127
                                                                0.0059            0.0060           0.0062         0.0060

                                                                 3.77              3.76             3.75           3.74
2116       59.00%       Standard     0.0056       0.142
                                                                0.0060            0.0062           0.0063         0.0062
                                                                                                       IS580G
                                                                  Halogen-free, Very Low Loss Material
                                                                                          Revision No: C | February 6, 2026




                                                          NOTE

Revisions:
A - Original-4/23
All IS580G glass is Spread Weave in both directions
Standard-Commonly available; Alternate-Available, but not stocked
B - Corrected typo in metric thickness of 0.015" laminate
C - Added prepreg 1078 @ 74%




        Isola, the Isola logo, The Base for Innovation, Astra, I-Fill, IsoDesign, IsoStack, I-Speed, I-Tera, Polyclad,
     Tachyon, and TerraGreen are registered trademarks or trademarks of ISOLA USA Corp. in the United States
                       and in other countries. Copyright © 2023 Isola Group. All rights reserved.

File: 00_REF/PCB RF ANT/05_PCB_Dielectric_Data_2026/search_text/Isola/Isola__P25N_-_Download_Data_Sheet__데이터시트__FR072__추출텍스트.txt
                                                                                                                                                      P25N
                                                                                Polyimide UL HB No-Flo® Specialty Prepreg

                                                                                  Tg 250°C Td 383°C Dk 3.67 Df 0.018



    IPC-4101 /42                  UL - File Number E41625


    Isola offers a P25N product line of polyimide-based no
    flow prepreg materials for high temperature printed
    circuit applications.
                                                          These products consist of a polyimide resin system suitable for military, commercial or
        PRODUCT FEATURES
                                                          industrial electronic applications requiring superior performance and the utmost in
         Industry Recognition                             thermal properties. These products utilize a polyimide and thermoplastic blend resin,
             UL File Number: E41625                       fully cured without the use of Methylenedianiline (MDA). This results in a polymer with a
             RoHS Compliant
                                                          high Tg without the characteristic difficulties of brittleness and low initial bond strength
         Performance Attributes                           associated with traditional thermoset polyimides.
             Lead-free assembly compatible
         Processing Advantages
             Minimal, uniform resin flow
                                                          PRODUCT ATTRIBUTES
         No-flow Prepreg
             Adhesion to wide range of materials
             Flex films – (Mylar®, Kapton®, etc.)
             Treated or untreated copper
             Plated metals (tin, solder, nickel,
             etc.)                                        TYPICAL MARKET APPLICATIONS
             Conventional laminate surfaces

        PRODUCT AVAILABILITY
        Standard Material Offering: Prepreg
             Roll or panel form
             Tooling of prepreg panels
        Glass Fabric Availability
             E-glass

                                                            Isola Group                          Isola Asia Pacific                      Isola GmbH
                                                            6565 West Frye RoadChandler,         (Hong Kong) Ltd.12/F,                   Isola Strasse 2 D-52348 Düren,
                                                            AZ 85226 Phone: 480-893-6527         Kin Sang Commercial Centre,             GermanyPhone: 49-2421-8080
    ORDERING INFORMATION:                                   Fax: 480-893-1409                    49 King Yip Street, Kwun Tong,          Fax: 49-2421-808164
    Contact your local sales representative or                                                   Kowloon,
    contact info@isola-group.com for further                                                     Hong KongPhone: 852-2418-1318
    information.                                                                                 Fax: 852-2418-1533




https://www.isola-group.com/pcb-laminates-prepreg/p25n-
           polyimide-based-no-flow-prepreg/                    Last Updated September 17, 2025              Revision No: C © 2025, Isola Group, All rights reserved.
    Typical Values Table

                                                                                                               Units                               Test Method
                                      Property                                      Typical Value
                                                                                                       Metric (English)                     IPC-TM-650 (or as noted)
     Glass Transition Temperature (Tg) by DSC                                      250                °C                         2.4.25C
     Decomposition Temperature (Td) by TGA @ 5% weight loss                        383                °C                         2.4.24.6
     Time to Delaminate by TMA                 A. T260
                                                                                   60                 Minutes                    2.4.24.1
     (Copper removed)                          B. T288
                                               A. Pre-Tg
                                                                                   55                 ppm/°C
                                               B. Post-Tg
     Z-Axis CTE                                                                    TBD                ppm/°C                     2.4.24C
                                               C. 50 to 260°C, (Total
                                                                                   --                 %
                                               Expansion)
     X/Y-Axis CTE                              Pre-Tg                              13/14              ppm/°C                     2.4.24C
     Thermal Conductivity                                                          0.4                W/m·K                      ASTM E1952
     Thermal Stress 10 sec @ 288ºC             A. Unetched
                                                                                   Pass               Pass Visual                2.4.13.1
     (550.4ºF)                                 B. Etched
                                               A. @ 100 MHz                        3.75                                          2.5.5.9
                                               B. @ 500 MHz                        3.72                                          2.5.5.9
     Dk, Permittivity                                                                                 —
                                               C. @ 1 GHz                          3.70                                          2.5.5.9
                                               D. @ 2 GHz                          3.67                                          Bereskin Stripline
                                               A. @ 100 MHz                        0.0140                                        2.5.5.9
                                               B. @ 500 MHz                        0.0157                                        2.5.5.9
     Df, Loss Tangent                                                                                 —
                                               C. @ 1 GHz                          0.0180                                        2.5.5.9
                                               D. @ 2 GHz                          0.0198                                        Bereskin Stripline
                                               A. After moisture resistance        3.0 x 108
     Volume Resistivity                                                                               MΩ-cm                      2.5.17.1
                                               B. At elevated temperature          7.0 x 108
                                               A. After moisture resistance        3.0 x 106
     Surface Resistivity                                                                              MΩ                         2.5.17.1
                                               B. At elevated temperature          2.0 x 108
     Dielectric Breakdown                                                          >55                kV                         2.5.6B
     Arc Resistance                                                                130                Seconds                    2.5.1B
     Electric Strength (Laminate & laminated prepreg)                              44 (1100)          kV/mm (V/mil)              2.5.6.2A
                                                                                                                                 UL 746A
     Comparative Tracking Index (CTI)                                              4 (100-174)        Class (Volts)
                                                                                                                                 ASTM D3638
                                               A. Length direction                 576 (83.6)
     Flexural Strength                                                                                MPa (kpsi)                 2.4.4B
                                               B. Cross direction                  383 (55.5)
                                               A. Length direction                 383 (55.0)
     Tensile Strength                                                                                 MPa (kpsi)                 ASTM D3039
                                               B. Cross direction                  238 (35.4)
     Moisture Absorption                                                           0.5                %                          2.6.2.1A
     Flammability (Laminate & laminated prepreg)                                   HB                 Rating                     UL 94
     Max Operating Temperature                                                     140                °C                         UL 796




https://www.isola-group.com/pcb-laminates-prepreg/p25n-
           polyimide-based-no-flow-prepreg/                         Last Updated September 17, 2025             Revision No: C © 2025, Isola Group, All rights reserved.
                NOTES
                Visit our site http://www.isola-group.com for more details.
                Revisions:
                A: Original
                B: Corrected units for Flexural and Tensile Strength 10/18
                C: Corrected product availability. No foil is offered for P25N 6/20




                Isola, the Isola logo, Astra, Chronon, GETEK, I-Fill, IsoDesign, IsoStack, I-Speed, I-Tera, Polyclad, Stratus,
                TerraGreen, and The Base for Innovation are registered trademarks or trademarks of ISOLA USA Corp. in the
                United States and in other countries. Copyright © 2021 Isola Group. All rights reserved.




https://www.isola-group.com/pcb-laminates-prepreg/p25n-
           polyimide-based-no-flow-prepreg/                  Last Updated September 17, 2025   Revision No: C © 2025, Isola Group, All rights reserved.

File: 00_REF/PCB RF ANT/05_PCB_Dielectric_Data_2026/search_text/Isola/Isola__P95-P25_-_Download_Dk-Df_Tables_PDF__기술자료__FR074__추출텍스트.txt
                                                                                                            P95/P25
                                                                     Polyimide UL HB Laminate and Prepreg
                                                                                                     Revision No: D | July 23, 2020




Dielectric Constant(Dk) / Dissipation factor (Df) Table
Core Data

                   Resin     Standard/   Thickness   Thickness              Dielectric Constant (DK)/ Dissipation Factor (DF)
 Construction
                 Content %   Alternate     (inch)      (mm)       100 MHz    500 MHz        1 GHz         2 GHz        5 GHz    10 Ghz

                                                                  3.58       3.54         3.52          3.49          3.46       3.46
1x106            69.0%       Alternate   0.0020      0.051
                                                                 0.0150     0.0170       0.0200        0.0210       0.0220      0.0240

                                                                  3.51       3.47         3.45          3.42          3.39       3.39
1x106            73.0%       Standard    0.0025      0.064
                                                                 0.0160     0.0180       0.0200        0.0210       0.0230      0.0250

                                                                  3.73       3.69         3.68          3.65          3.62       3.62
1x1080           61.0%       Standard    0.0030      0.076
                                                                 0.0140     0.0160       0.0180        0.0190       0.0200      0.0220

                                                                  3.64       3.60         3.58          3.55          3.52       3.52
2x106            66.0%       Standard    0.0035      0.089
                                                                 0.0150     0.0170       0.0190        0.0200       0.0210      0.0240

                                                                  4.16       4.13         4.13          4.10          4.07       4.07
1x2116           43.0%       Standard    0.0040      0.102
                                                                 0.0120     0.0130       0.0150        0.0150       0.0160      0.0180

                                                                  3.78       3.75         3.73          3.70          3.68       3.68
106/1080         58.0%       Alternate   0.0042      0.107
                                                                 0.0140     0.0160       0.0180        0.0190       0.0200      0.0220

                                                                  3.73       3.69         3.68          3.65          3.62       3.62
106/1080         61.0%       Standard    0.0045      0.114
                                                                 0.0140     0.0160       0.0180        0.0190       0.0200      0.0220

                                                                  3.67       3.64         3.62          3.59          3.56       3.56
106/1080         64.0%       Alternate   0.0050      0.127
                                                                 0.0150     0.0160       0.0190        0.0200       0.0210      0.0230

                                                                  3.83       3.80         3.79          3.76          3.74       3.74
2x1080           56.0%       Standard    0.0050      0.127
                                                                 0.0140     0.1520       0.0170        0.0180       0.0190      0.0210

                                                                  3.90       3.86         3.85          3.82          3.80       3.80
106/2113         53.0%       Standard    0.0053      0.135
                                                                 0.0130     0.0150       0.0170        0.0170       0.0180      0.0200

                                                                  3.99       3.96         3.94          3.92          3.89       3.89
106/2116         49.0%       Standard    0.0060      0.152
                                                                 0.0130     0.0140       0.0160        0.0170       0.0170      0.0190

                                                                  3.94       3.91         3.89          3.87          3.84       3.84
1080/2116        51.0%       Standard    0.0070      0.178
                                                                 0.0130     0.0140       0.0160        0.0170       0.0180      0.0200

                                                                  3.69       3.65         3.64          3.61          3.58       3.58
2x1080/106       63.0%       Standard    0.0080      0.203
                                                                 0.0140     0.0160       0.0190        0.0190       0.0200      0.0230

                                                                  4.03       4.00         3.99          3.97          3.94       3.94
2113/2116        47.0%       Standard    0.0080      0.203
                                                                 0.0120     0.0140       0.0160        0.0160       0.0170      0.0190

                                                                  3.88       3.84         3.83          3.80          3.78       3.78
2x2113/106       54.0%       Standard    0.0090      0.229
                                                                 0.0130     0.0150       0.0170        0.0180       0.0180      0.0210

                                                                  3.88       3.84         3.83          3.80          3.78       3.78
2x1080/2116      54.0%       Standard    0.0100      0.254
                                                                 0.0130     0.0150       0.0170        0.0180       0.0180      0.0210

                                                                  4.16       4.13         4.13          4.10          4.07       4.07
1080/7628/1080   43.0%       Standard    0.0120      0.305
                                                                 0.0120     0.0130       0.0150        0.0150       0.0160      0.0180

                                                                  4.23       4.20         4.19          4.17          4.11       4.11
2x7628           39.0%       Standard    0.0140      0.356
                                                                 0.0120     0.0120       0.0140        0.0150       0.0150      0.0170
                                                                                      P95/P25
                                                          Polyimide UL HB Laminate and Prepreg
                                                                                 Revision No: D | July 23, 2020



                                                       4.18     4.15     4.15      4.12       4.09        4.09
2x7628/106       40.0%   Alternate   0.0160   0.406
                                                      0.0120   0.0130   0.0140    0.0150     0.0150      0.0170

                                                       4.16     4.13     4.13      4.10       4.07        4.07
2x7628/2113      41.0%   Alternate   0.0180   0.457
                                                      0.0120   0.0130   0.0150    0.0150     0.0160      0.0170

                                                       4.24     4.21     4.20      4.16       4.13        4.13
3x7628           38.0%   Alternate   0.0200   0.508
                                                      0.0120   0.0120   0.0140    0.0140     0.0150      0.0170

                                                       4.18     4.15     4.15      4.12       4.09        4.09
3x7628/2116      40.0%   Alternate   0.0240   0.610
                                                      0.0120   0.0130   0.0140    0.0150     0.0150      0.0170

                                                       4.23     4.20     4.19      4.14       4.11        4.11
4x7628           39.0%   Standard    0.0280   0.711
                                                      0.0120   0.0120   0.0140    0.0150     0.0150      0.0170

                                                       4.23     4.20     4.19      4.14       4.11        4.11
4x7628/2116      39.0%   Standard    0.0310   0.787
                                                      0.0110   0.0120   0.0140    0.0140     0.0150      0.0170

                                                       4.24     4.21     4.21      4.18       4.15        4.15
6x7628           37.0%   Standard    0.0390   0.991
                                                      0.0120   0.0120   0.0140    0.0150     0.0150      0.0170

                                                       4.24     4.21     4.20      4.16       4.13        4.13
1x2116/ 8x7628   38.0%   Standard    0.0590   1.499
                                                      0.0120   0.0120   0.0140    0.0140     0.0150      0.0170
                                                                                                          P95/P25
                                                                Polyimide UL HB Laminate and Prepreg
                                                                                                     Revision No: D | July 23, 2020




Prepreg Dielectric Constant(Dk) / Dissipation factor (Df) Table
Prepreg Data

                 Resin     Thickness    Thickness                         Dielectric Constant (DK)/ Dissipation Factor (DF)
Glass Style                                          100 MHz
              Content %      (inch)       (mm)                  500 MHz         1 GHz          2 GHz           5 GHz           10 Ghz

                                                     3.48       3.43          3.41           3.38            3.35             3.35
106           75.00%      0.0024       0.061
                                                    0.0158     0.0180        0.0208         0.0218          0.0229       0.0259

                                                     3.66       3.62          3.60           3.57            3.54             3.54
1080          65.00%      0.0032       0.081
                                                    0.0146     0.0165        0.0189         0.0198          0.0207       0.0233

                                                     3.81       3.78          3.76           3.74            3.71             3.71
2113          57.00%      0.004        0.102
                                                    0.0136     0.0153        0.0174         0.0181          0.0190       0.0212

                                                     3.88       3.84          3.83           3.80            3.78             3.78
2116          54.00%      0.005        0.127
                                                    0.0133     0.0148        0.0169         0.0175          0.0183       0.0205

                                                     4.14       4.11          4.11           4.08            4.05             4.05
7628          42.00%      0.0078       0.198
                                                    0.0119     0.0129        0.0149         0.0151          0.0158       0.0175
                                                                                                       P95/P25
                                                                  Polyimide UL HB Laminate and Prepreg
                                                                                                 Revision No: D | July 23, 2020




                                                           NOTE

Revisions:
A-Original-4/17
B-Modified construction offering 6/19
C-Correct 31 mil core thickness 9/19
D-Corrected 20 mil construction 7/20
Standard-Commonly available with the best availability.
Alternate-Available, but not stocked with longer lead time




         Isola, the Isola logo, The Base for Innovation, Astra, I-Fill, IsoDesign, IsoStack, I-Speed, I-Tera, Polyclad,
       Tachyon, and TerraGreen are registered trademarks or trademarks of ISOLA USA Corp. in the United States
                        and in other countries. Copyright © 2023 Isola Group. All rights reserved.

File: 00_REF/PCB RF ANT/05_PCB_Dielectric_Data_2026/search_text/Isola/Isola__P96-P26_-_Download_Data_Sheet__데이터시트__FR073__추출텍스트.txt
                                                                                                                                      P96/P26
                                                                                       Polyimide UL V-0 Laminate and Prepreg

                                                                                 Tg 260°C Td 396°C Dk 3.76 Df 0.017



   IPC-4101 /40 /41                    UL - File Number E41625


   Isola offers a product line of polyimide-based prepreg
   (P26) and core material (P96) for high temperature
   printed circuit applications.
                                                         These products consist of a flame resistant, polyimide resin system suitable for military,
       PRODUCT FEATURES
                                                         commercial or industrial electronic applications requiring superior performance and the
         Industry Recognition                            utmost in thermal properties. These products utilize a polyimide and
             UL File Number: E41625                      thermoplastic blend resin, fully cured without the use of MDA (Methylenedianiline). This
             RoHS Compliant
                                                         results in a polymer with a high Tg without the characteristic difficulties of brittleness
         Performance Attributes                          and low initial bond strength associated with traditional thermoset polyimides.
             Lead-free assembly compatible
         Processing Advantages
             Good flow and fill
                                                         PRODUCT ATTRIBUTES
             Multiple reflow capable

       PRODUCT AVAILABILITY
       Standard Material Offering: Laminate
             2 to 125 mil (0.05 to 3.2 mm)
       Copper Foil Type                                  TYPICAL MARKET APPLICATIONS
             HTE Grade 3
       Copper Weight
             ½, 1 and 2 oz (18, 35 and 70 µm)
             available
             Heavier copper foil available
             Thinner copper foil available
       Standard Material Offering: Prepreg
             Tooling of prepreg panels
             Moisture barrier packaging
       Glass Fabric Availability
             E-glass

                                                           Isola Group                          Isola Asia Pacific                      Isola GmbH
                                                           6565 West Frye RoadChandler,         (Hong Kong) Ltd.12/F,                   Isola Strasse 2 D-52348 Düren,
                                                           AZ 85226 Phone: 480-893-6527         Kin Sang Commercial Centre,             GermanyPhone: 49-2421-8080
   ORDERING INFORMATION:                                   Fax: 480-893-1409                    49 King Yip Street, Kwun Tong,          Fax: 49-2421-808164
   Contact your local sales representative or                                                   Kowloon,
   contact info@isola-group.com for further                                                     Hong KongPhone: 852-2418-1318
   information.                                                                                 Fax: 852-2418-1533




https://www.isola-group.com/pcb-laminates-prepreg/p96-
              p26-laminate-and-prepreg/                       Last Updated September 17, 2025              Revision No: D © 2025, Isola Group, All rights reserved.
   Typical Values Table

                                                                                                                     Units                            Test Method
                                            Property                                           Typical Value
                                                                                                               Metric (English)                IPC-TM-650 (or as noted)
     Glass Transition Temperature (Tg) by DSC                                                  260             °C                     2.4.25C
     Decomposition Temperature (Td) by TGA @ 5% weight loss                                    396             °C                     2.4.24.6
     Time to Delaminate by TMA            A. T260
                                                                                               60              Minutes                2.4.24.1
     (Copper removed)                     B. T288
                                          A. Pre-Tg                                            55              ppm/°C
     Z-Axis CTE                                                                                                                       2.4.24C
                                          B. 50 to 260°C, (Total Expansion)                    1.5             %
     X/Y-Axis CTE                         Pre-Tg                                               13/14           ppm/°C                 2.4.24C
     Thermal Conductivity                                                                      0.4             W/m·K                  ASTM E1952
     Thermal Stress 10 sec @              A. Unetched
                                                                                               Pass            Pass Visual            2.4.13.1
     288ºC (550.4ºF)                      B. Etched
                                          A. @ 100 MHz                                         3.83                                   2.5.5.9
                                          B. @ 500 MHz                                         3.80                                   2.5.5.9
                                          C. @ 1 GHz                                           3.78                                   2.5.5.9
     Dk, Permittivity                                                                                          —
                                          D. @ 2 GHz                                           3.76                                   Bereskin Stripline
                                          E. @ 5 GHz                                           3.73                                   Bereskin Stripline
                                          F. @ 10 GHz                                          3.73                                   Bereskin Stripline
                                          A. @ 100 MHz                                         0.0135                                 2.5.5.9
                                          B. @ 500 MHz                                         0.0151                                 2.5.5.9
                                          C. @ 1 GHz                                           0.0172                                 2.5.5.9
     Df, Loss Tangent                                                                                          —
                                          D. @ 2 GHz                                           0.0179                                 Bereskin Stripline
                                          E. @ 5 GHz                                           0.0188                                 Bereskin Stripline
                                          F. @ 10 GHz                                          0.021                                  Bereskin Stripline
                                          A. After moisture resistance                         3.0 x 108
     Volume Resistivity                                                                                        MΩ-cm                  2.5.17.1
                                          B. At elevated temperature                           7.0 x 108
                                          A. After moisture resistance                         3 x 106
     Surface Resistivity                                                                                       MΩ                     2.5.17.1
                                          B. At elevated temperature                           2 x 108
     Dielectric Breakdown                                                                      >55             kV                     2.5.6B
     Arc Resistance                                                                            130             Seconds                2.5.1B
     Electric Strength (Laminate & laminated prepreg)                                          44 (1100)       kV/mm (V/mil)          2.5.6.2A
                                                                                                                                      UL 746A
     Comparative Tracking Index (CTI)                                                          4 (100-174)     Class (Volts)
                                                                                                                                      ASTM D3638
                                          A. Low profile copper foil and very low profile
                                                                                                                                      2.4.8C
                                          copper foil all copper foil >17 μm [0.669 mil]       1.14 (6.5)
                                          B. Standard profile copper
     Peel Strength                                                                                             N/mm (lb/inch)         2.4.8.2A
                                            1. After thermal stress                            1.25 (7.0)
                                                                                                                                      2.4.8.3
                                            2. At 125ºC (257ºF)                                1.25 (7.0)
                                                                                                                                      2.4.8.3
                                            3. After process solutions                         1.14 (6.5)

                                          A. Length direction                                  576 (83.6)
     Flexural Strength                                                                                         MPa (kpsi)             2.4.4B
                                          B. Cross direction                                   383 (55.5)
                                          A. Length direction                                  383 (55.5)
     Tensile Strength                                                                                          MPa (kpsi)             ASTM D3039
                                          B. Cross direction                                   238 (35.4)
                                          A. Length direction                                  3958
     Young's Modulus                                                                                           ksi                    ASTM D790-15e2
                                          B. Cross direction                                   3530
                                          A. Length direction                                  0.189
     Poisson's Ratio                                                                                           —                      ASTM D3039
                                          B. Cross direction                                   0.154
     Moisture Absorption                                                                       0.5             %                      2.6.2.1A
     Flammability (Laminate & laminated prepreg)                                               V-0             Rating                 UL 94
     Relative Thermal Index (RTI)                                                              170             °C                     UL 746




https://www.isola-group.com/pcb-laminates-prepreg/p96-
              p26-laminate-and-prepreg/                               Last Updated September 17, 2025           Revision No: D © 2025, Isola Group, All rights reserved.
               NOTES
               Visit our site http://www.isola-group.com for more details.
               Revisions:
               A: Initial release - 4/17
               B: Corrected units for Flexural and Tensile Strength - 8/18
               C: Corrected MOT value to match UL file - 11/18
               F: Updated RTI from 140 to 170 per UL rating - 3/24




               Isola, the Isola logo, Astra, Chronon, GETEK, I-Fill, IsoDesign, IsoStack, I-Speed, I-Tera, Polyclad, Stratus,
               TerraGreen, and The Base for Innovation are registered trademarks or trademarks of ISOLA USA Corp. in the
               United States and in other countries. Copyright © 2021 Isola Group. All rights reserved.




https://www.isola-group.com/pcb-laminates-prepreg/p96-
              p26-laminate-and-prepreg/                    Last Updated September 17, 2025   Revision No: D © 2025, Isola Group, All rights reserved.
