Repository: EIDOSDATA/TraceWave-Studio

# PCB 유전율과 적층 자료

수집/정리 기준일: 2026-11-11.

먼저 [전체 자료 안내 엑셀](Excel/00_전체_자료_안내.xlsx)을 연다. 회사별 엑셀은 `Excel/`에 있고, 원문 검색은 [HTML 안내](START_HERE_ko.html)를 사용한다.

- [자료 사용 안내](docs/자료_사용_안내.md): 폴더, 단위, 조건 선택과 내보내기.
- [자료 검토 결과](docs/자료_검토_결과.md): 확인한 범위, 오류/공백, 정리 내역.
- [TraceWave Studio 연결 설계](../../../Code/docs/pcb_material_catalog.md): 사용자 직접 입력, 소재 선택, 제조업체 적층 선택과 현재 구현의 경계.

57,340개 조건별 관측, 36개 회사와 일반 재료 참고 자료 1개 그룹, 1,756개 출처 기록을 보존했다. 새 엑셀은 전체 안내 1개와 회사/참고 자료별 37개로 총 38개다. 행 수는 고유 소재나 독립 측정 수가 아니다. 공식 자료에 값이 있어도 실제 제조 조건과 해석 대역에 맞는지 확인해야 한다.

사람이 보는 엑셀과 프로그램용 JSONL을 분리했다. 원문 PDF/HTML의 바이트는 보존하면서 파일명을 회사와 소재/용도 중심으로 바꿨다. 중복 저장한 데이터 사본은 복구 폴더로 옮겼고 관측 수치는 삭제하지 않았다.

File: 00_REF/PCB RF ANT/05_PCB_Dielectric_Data_2026/search_text/Kingboard/Kingboard__KB-1150__기술자료__RT0423__추출텍스트.txt
KB-1150 (ANSI: XPC/ JIS: PP7)
纸芯覆铜基板
Features 特点
● Low cost but with wide range of applications
  成本低而使用范围广
● Warpage and twist are small and stable
  弯曲度、扭曲度小且稳定
● Suitable for punching at 40～70℃
  适合之冲孔温度为 40～70℃


General Properties 一般特性
                                                                                   Testing
            Test Item                 Unit               Test Condition                        Specification   Typical Value
                                                                                  Method
            测试项目                      单位                   处理条件                                  规格值             典型值
                                                                                  测试方法
 Thermal 热性能
    Solder Resistance (float 260℃)
                                         Sec                   A                  JIS C 6481      ≥ 10           15～30
                 耐焊性
            Heat Resistance                                                                    No Change       No Change
                                        ____            130℃ 30min                JIS C 6481
                 耐热性                                                                            无异常             无异常
              Flammability
                                       Rating                  A                    UL94           HB              HB
                 阻燃性
 Electrical 电性能
           Volume Resistivity                            C-96/20/65                              5×109         1×1012~1013
                                       Ω- cm                                      JIS C 6481
            体积阻抗系数                                 C-96/20/65+C-96/40/90                         5×108         1×1010~1011
                        Adhesive Side                    C-96/20/65                              1×1010        1×1011~1012
 Surface Resistivity      粘接剂面                     C-96/20/65+C-96/40/90                         1×109         1×1010~1011
                                          Ω                                       JIS C 6481
      表面抗阻              Laminate Side                    C-96/20/65                              1×109         1×1010~1011
                          积层板面                     C-96/20/65+C-96/40/90                         1×107          1×109~1010
         Insulation Resistance                           C-96/20/65                              1×109         1×1010~1011
                                          Ω                                       JIS C 6481
                绝缘抗阻                                C-96/20/65+D-2/100                           1×106          1×107~108
      Dielectric Constant (1 MHz)                        C-96/20/65                               ≤5.5            4.0~5.0
                                        ____                                      JIS C 6481
          介电常数 (1 MHz)                              C-96/20/65+D-24/23                            ≤6.0            4.5~5.5
           Dissipation Factor                            C-96/20/65                              ≤0.05         0.025~0.035
                                        ____                                      JIS C 6481
            介质损耗因子                                   C-96/20/65-D-24/23                           ≤0.1         0.035~0.045
                CTI Value
                                          V              0.1% NH4CL               IEC 60112       ≥150          150 ~175
                  CTI 值
 Mechanical 机械性能
  Peel Strength (Copper Foil 35μm)                            A                                                 1.4～1.7
                                       Kgf/cm                                     JIS C 6481      ≥ 1.2
     铜箔剥离强度 (35μm 铜箔)                                 float 260℃/5 Sec                                          1.4～1.7
  Flexural Strength Lengthwise 纵向                                                                                14~16
                                      Kgf/mm2                  A                  JIS C 6481       ≥8
      屈曲强度             Crosswise 横向                                                                              13~14
                                                    3% NaOH 40℃ 3min                           No change       No change
        Chemical Resistance                                                                     无异常              无异常
                                     ____                                         JIS C 6481
            耐化学性                                Boiled in trichloroethylene for                No change       No change
                                                              3 min                             无异常              无异常
       Moisture Absorption
                                           %              E-24/50+D-24/23         JIS C 6481       ≤2           1.0～1.5
              吸水率
      Punching Temperature
                                          ℃                      A                GB/T4722       40 - 70         40 - 70
             冲孔温度
Remarks：
   Specimen Thickness: 1.6 mm 样品厚度：1.6 mm
   Typical values for reference only 典型值只作参考
   Stand values according to JIS-C-6485 规格值参照 JIS-C-6485
   A = Keep the specimen originally without any process 保持原样,不作处理
   C = Temperature and humidity conditioning 在恒温恒湿的空气中处理
   D = Immersing in distilled water with temperature control 浸在恒温的水中处理
    E = Temperature conditioning 在恒温的空气中处理

                                                                                                                     6.4

File: 00_REF/PCB RF ANT/05_PCB_Dielectric_Data_2026/search_text/Kingboard/Kingboard__KB-2150__기술자료__RT0427__추출텍스트.txt
                                                                            产 品 技 术 资 料
 KB                                                                        TECHNICAL INFORMATION

KB-2150（ANSI：FR-2/JIS PP3F）
覆铜箔酚醛树脂纸基层压板
特 点                                                           Features
● 成本低而使用范围广                                                   ● Low cost but with wide range of application.
● 优异的耐湿、热性                                                    ● Superior heat and humidity resistance
● 适合之冲孔温度为 40～70℃                                             ● Suitable for punching at 40~70℃
● 弓曲率、扭曲率小且稳定                                                 ● Warpage and twist are small and stable.
● 尺寸稳定性优越                                                     ● Excellent dimensional stability

General Properties 一般特性
                 Test Item                 Unit           Test Condition          Testing Method   Specification    Typical Value
                 测试项目                      单位               处理条件                    测试方法             规格值              典型值
  Solder Resistance
  耐焊性 (float 260℃)                          Sec                 A                  JIS C 6481           ≥10           20 ～ 30
  Heat Resistance                                                                                   No Change       No Change
                                           ——             130℃ 30min               JIS C 6481        无异常             无异常
  耐热性
  Peel Strength (Copper Foil 35μm)                              A                                                     1.8~2.0
  铜箔剥离强度 (35μm 铜箔)                        Kgf/cm        float 260℃/10Sec           JIS C 6481           ≥1.2          1.7-1.9
  Flexural Strength     Lengthwise 纵向                                                                   ≥8             14-16
                                          Kgf/mm2               A                  JIS C 6481
  屈曲强度                    Crosswise 横向                                                                  ≥8             13-14
  Volume Resistivity                                      C-96/20/65                                  5×1010       1.0×1012~1013
  体积阻抗系数                                   Ω-cm      C-96/20/65+C-96/40/90         JIS C 6481
                                                                                                      5×109        1.0×1012~1013
                          Adhesive Side                   C-96/20/65                                  1×1012       1.0×1012~1013
  Surface Resistivity       粘接剂面                     C-96/20/65+C-96/40/90                            1×1011       1.0×1011~1012
                                            Ω                                      JIS C 6481
  表面抗阻                    Laminate Side                   C-96/20/65                                  1×1011       1.0×1011~1012
                            积层板面                     C-96/20/65+C-96/40/90                            5×108        1.0×1010~1011
  Insulation Resistance                                   C-96/20/65                                  1×1011       1.0×1011~1012
  绝缘抗阻                                      Ω        C-96/20/65+D-2/100            JIS C 6481
                                                                                                      1×108        1.0×109~1010
                                                     3% NaOH 40℃ 3min                                No change       No Change
                                                                                   JIS C 6481
                                                    3%氢氧化钠 40℃3 分钟                                    无异常             无异常
  Chemical Resistance
                                           ——       Boiled in trichloroethylene
  耐化学性                                                                                               No change      No Change
                                                             for 3 min             JIS C 6481
                                                                                                      无异常            无异常
                                                     三氯乙烯中煮沸 3 分钟
  Moisture Absorption
  吸水率                                        %          E-24/50+D-24/23            JIS C 6481         ≤0.75          0.5～0.7
  Flammability
  阻燃性                                      Rating               A                    UL94            UL94 V-0           V-0
  Dielectric Constant (1 MHz)                            C-96/20/65                                   ≤5.0             4.0 ~5.0
  介电常数 (1 MHz)                             ——        C-96/20/65+D-24/23            JIS C 6481         ≤5.3             4.5 ~5.5
  Dissipation Factor                                     C-96/20/65                                   ≤0.04         0.025～0.035
  介质损耗因子                                   ——        C-96/20/65+D-24/23            JIS C 6481         ≤0.05         0.035～0.045
  CTI Value
  CTI 值                                      V            0.1% NH4 CL              IEC 60112           ≥175             175
  Punching Temperature
  冲孔温度                                      ℃                   A                  GB/T4722            40-70           40-70

Remarks：Typical values for reference only 注：典型值只作参考 Stand values according to JIS-C-6485 规格值参照 JIS-C-6485
    A = Keep the specimen originally without any process 保持原样,不作处理
    C = Temperature and humidity conditioning 在恒温恒湿的空气中处理
    D = Immersing in distilled water with temperature control.浸在恒温的水中处理
    E = Temperature conditioning 在恒温的空气中处理



        KINGBOARD LAMINATES HOLDINGS LIMITED                                                  Website : http://www.kblaminates.com
         建 滔 积 层 板 控 股 有 限 公 司                                      24                             Version: 5.1

File: 00_REF/PCB RF ANT/05_PCB_Dielectric_Data_2026/search_text/Kingboard/Kingboard__KB-3151C__기술자료__RT0424__추출텍스트.txt
KB-3151C (ANSI: FR-1/ JIS: PP7F)
纸芯覆铜基板
Features 特点
● In high temperature warpage and twist both less than 1.0%
  在高温下弓曲率、扭曲率小于 1.0%
● Suitable for punching at 40～70℃
  适合之冲孔温度为 40～70℃
● With different CTI Value, CTI≥175/600V
  具有不同 CTI 值，CTI≥175/600V


General Properties 一般特性
                                                                                   Testing
               Test Item                   Unit            Test Condition                      Specification    Typical Value
                                                                                  Method
               测试项目                        单位                处理条件                                规格值              典型值
                                                                                  测试方法
 Thermal 热性能
     Solder Resistance (float 260℃)
                                           Sec                   A                JIS C 6481      ≥ 10            20～30
                  耐焊性
             Heat Resistance                                                                   No Change        No Change
                                           ____           130℃ 30min              JIS C 6481
                  耐热性                                                                           无异常              无异常
              Flammability
                                          Rating                 A                  UL94           V-0              V-0
                  阻燃性
 Electrical 电性能
            Volume Resistivity                             C-96/20/65                            5×109         1.0×1012~1013
                                           Ω- cm                                  JIS C 6481                   1.0×1012~1013
             体积阻抗系数                                  C-96/20/65+C-96/40/90                       5×108
                          Adhesive Side                    C-96/20/65                            1×1010        1.0×1011~1012
  Surface Resistivity       粘接剂面                     C-96/20/65+C-96/40/90                       1×109         1.0×1010~1011
                                            Ω                                     JIS C 6481
       表面抗阻               Laminate Side                    C-96/20/65                            1×109         1.0×1010~1011
                            积层板面                     C-96/20/65+C-96/40/90                       1×107         1.0×109~1010
          Insulation Resistance                            C-96/20/65                            1×109         1.0×1011~1012
                                            Ω                                     JIS C 6481                    1.0×108~109
                绝缘抗阻                                  C-96/20/65+D-2/100                         1×106
       Dielectric Constant (1 MHz)                         C-96/20/65                             ≤5.5             4.0~5.0
                                           ____                                   JIS C 6481
            介电常数 (1 MHz)                              C-96/20/65+D-24/23                          ≤6.0             4.5~5.5
            Dissipation Factor                             C-96/20/65                            ≤0.05          0.025~0.035
                                           ____                                   JIS C 6481
             介质损耗因子                                    C-96/20/65-D-24/23                         ≤0.1          0.035~0.045
 Mechanical 机械性能
    Peel Strength (Copper Foil 35μm)                            A                                                 1.5~1.8
                                          Kgf/cm                                  JIS C 6481      ≥ 1.2
      铜箔剥离强度 (35μm 铜箔)                                  float 260℃/5 Sec                                          1.5~1.8
  Flexural Strength    Lengthwise 纵向                                                                               14-16
                                          Kgf/mm2                A                JIS C 6481       ≥8
      屈曲强度             Crosswise 横向                                                                                13-14
                                                                                               No change        No change
                                                      3% NaOH 40℃ 3min
          Chemical Resistance                                                                   无异常              无异常
                                           ____                                   JIS C 6481
               耐化学性                                 Boiled in trichloroethylene                No change        No change
                                                             for 3 min                          无异常              无异常
         Moisture Absorption
                                            %            E-24/50+D-24/23 JIS C 6481                ≤2            0.8～1.0
               吸水率
        Punching Temperature
                                            ℃                   A        GB/T4722                40 - 70          40 - 70
               冲孔温度
Remarks：
   Specimen Thickness: 1.6 mm 样品厚度：1.6 mm
   Typical values for reference only 典型值只作参考
   Stand values according to JIS-C-6485 规格值参照 JIS-C-6485
   A = Keep the specimen originally without any process 保持原样,不作处理
   C = Temperature and humidity conditioning 在恒温恒湿的空气中处理
   D = Immersing in distilled water with temperature control 浸在恒温的水中处理
   E = Temperature conditioning 在恒温的空气中处理




                                                                                                                          6.5

File: 00_REF/PCB RF ANT/05_PCB_Dielectric_Data_2026/search_text/Kingboard/Kingboard__KB-3152__기술자료__RT0426__추출텍스트.txt
KB-3152 (ANSI: FR-1/ JIS: PP7F/ Halogen free)
无卤素纸芯覆铜基板
Features 特点
● Halogen-free,, friendly to the environment
  无卤板材，气味少，对环境友好
● Superior heat and humidity resistance
  优异的耐湿、耐热
● Warpage and twist are small and stable
  弓曲率、扭曲率小且稳定
● With different CTI Value, CTI≥175/600V
  具有不同 CTI 值，CTI≥175/600V
● Suitable for punching at 40~70℃
  适合之冲孔温度为 40～70℃

General Properties
                                                                                    Testing
             Test Item                 Unit               Test Condition                        Specification    Typical Value
                                                                                   Method
             测试项目                      单位                   处理条件                                  规格值              典型值
                                                                                   测试方法
 Thermal 热性能
   Solder Resistance (float 260℃)
                                          Sec                   A                  JIS C 6481      ≥ 10            20～30
                 耐焊性
            Heat Resistance                                                                     No Change        No Change
                                         ____           130℃ 30min                 JIS C 6481
                 耐热性                                                                             无异常              无异常
             Flammability
                                        Rating                  A                    UL94           V-0              V-0
                 阻燃性
 Electrical 电性能
           Volume Resistivity                             C-96/20/65                              5×109         1.0×1012~1013
                                        Ω- cm                                      JIS C 6481                   1.0×1012~1013
            体积阻抗系数                                  C-96/20/65+C-96/40/90                         5×108
                         Adhesive Side                    C-96/20/65                              1×1010        1.0×1011~1012
  Surface Resistivity      粘接剂面                     C-96/20/65+C-96/40/90                         1×109         1.0×1010~1011
                                           Ω                                       JIS C 6481
      表面抗阻               Laminate Side                    C-96/20/65                              1×109         1.0×1010~1011
                           积层板面                     C-96/20/65+C-96/40/90                         1×107         1.0×109~1010
         Insulation Resistance                            C-96/20/65                              1×109         1.0×1011~1012
                                           Ω                                       JIS C 6481                    1.0×108~109
               绝缘抗阻                                  C-96/20/65+D-2/100                           1×106
     Dielectric Constant (1 MHz)                          C-96/20/65                               ≤5.5             4.0~5.0
                                         ____                                      JIS C 6481
          介电常数 (1 MHz)                               C-96/20/65+D-24/23                            ≤6.0             4.5~5.5
           Dissipation Factor                             C-96/20/65                              ≤0.05          0.025~0.035
                                         ____                                      JIS C 6481
            介质损耗因子                                    C-96/20/65-D-24/23                           ≤0.1          0.035~0.045
 Mechanical 机械性能
  Peel Strength (Copper Foil 35μm)                             A                                                   1.5~1.8
                                        Kgf/cm                                     JIS C 6481      ≥ 1.2
    铜箔剥离强度 (35μm 铜箔)                                   float 260℃/5 Sec                                            1.5~1.8
                         Lengthwise 纵
  Flexural Strength           向                                                                                    15~17
                                       Kgf/mm2                  A                  JIS C 6481       ≥8
      屈曲强度                                                                                                         14~15
                        Crosswise 横向
                                                                                                No change        No change
                                                     3% NaOH 40℃ 3min
        Chemical Resistance                                                                      无异常              无异常
                                      ____                                         JIS C 6481
             耐化学性                                Boiled in trichloroethylene for                No change        No change
                                                               3 min                             无异常              无异常
        Moisture Absorption
                                        %              E-24/50+D-24/23             JIS C 6481       ≤2            0.7～0.9
              吸水率
       Punching Temperature
                                       ℃                        A                  GB/T4722       40 - 70          40 - 70
             冲孔温度

  Remarks：
     Specimen Thickness: 1.6 mm 样品厚度：1.6 mm
     Typical values for reference only 典型值只作参考
     Stand values according to JIS-C-6485 规格值参照 JIS-C-6485
     A = Keep the specimen originally without any process 保持原样,不作处理
     C = Temperature and humidity conditioning 在恒温恒湿的空气中处理
     D = Immersing in distilled water with temperature control 浸在恒温的水中处理
     E = Temperature conditioning 在恒温的空气中处理

                                                                                                                             6.5

File: 00_REF/PCB RF ANT/05_PCB_Dielectric_Data_2026/search_text/Kingboard/Kingboard__KB-3200G_PP-KB3200G__기술자료__RT0182__추출텍스트.txt
                               Technical Information                                              Laminate: KB-3200G
                               产品技术资料                                                            Prepreg: PP-KB3200G
                                                                                                                           UL: E123995

   Halogen-Free/High Tg/Low Loss
       特性 (Feature)                                                                       应用 (Application)
       • 无卤，无锑，无红磷                                                                        •    服务器，交换机，基站
         Halogen, antimony and red phosphorous free                                            Server，Switch，Base station
       • 优良的耐热性                                                                           •    背板
                                                                                               Backplane
         Excellent thermal reliability
                                                                                          •    高性能计算机
       • 优良的介电性能
                                                                                               High performance computing
         Low Dk/Df                                                                        •    网络通信
       • 低的Z轴热膨胀系数                                                                             Network and telecom application
         Low Z-CTE                                                                        •    高复杂度多层板
       • 良好的耐CAF性能                                                                             High complexity multi-layers
         Anti-CAF capability                                                              •    汽车智能驾驶
                                                                                               Intelligent Driving
       板材性能 (Laminate Properties)
                                                      Test Method
                Test Item                                                         Test Condition            Unit       Typical Value
                                                     (IPC-TM- 650)
                 测试项目                                                                处理条件                   单位            典型值
                                                        测试方法
                        Thermal Stress
                            热应力
                                                             2.4.13.1         Float 288 ℃ / Unetched         Sec           ≥240

                     Glass Transition (Tg)
                                                              2.4.25                     DSC                                178
                        玻璃化转变温度
                                                                                                              ℃
                                                             2.4.24.4                    DMA                                193
                                                                                       Alpha 1                               45
                   CTE / Z-Axis Expansion                                                                  ppm/℃
                      Z-轴热膨胀系数
                                                              2.4.24                   Alpha 2                              200
 Thermal
  热性能                                                                                50 – 260 ℃               %             1.8
                           X/Y CTE
                       X/Y-轴热膨胀系数
                                                              2.4.24                40 ℃ - 125 ℃           ppm/℃           12/15
                              T-260                          2.4.24.1                    TMA                 min            >60
                              T-288                          2.4.24.1                    TMA                 min            >60
                     TD(5% weight loss)                      2.4.24.6                    TGA                  ℃             387
                        Flammability
                            燃烧性
                                                              UL94                    E-24/125              Rating          V-0
                     Surface Resistivity
                         表面电阻率
                                                             2.5.17.1                C-96/35/90              MΩ           5.3×108
                     Volume Resistivity
                         体积电阻率
                                                             2.5.17.1                C-96/35/90            MΩ-cm          6.4×109
                    Dielectric Breakdown
                          击穿电压
                                                              2.5.6              D-48/50+D-0.5/23            kV             ≥45
                                                                                Etched         @ 1 GHz                   4.1/0.0075
 Electrical                                                                                                  —
                  Dielectric Constant/ Loss                                    (RC50%)        @ 10 GHz                   4.0/0.0085
   电性能                     Tangent                    IEC61189-2-721
                     介电常数/介质损耗                                                  Etched         @ 1 GHz                   3.6/0.006
                                                                                                             —
                                                                               (RC70%)        @ 10 GHz                   3.5/0.008
                             CTI
                       相对漏电起痕指数
                                                             IEC60112            Etched/0.1% NH4CL            V            ≥175
                        Arc Resistance
                           耐电弧性
                                                              2.5.1              D-48/50+D-0.5/23            Sec            122
                     Peel Strength (1 oz.)                                                A                                  --
                        铜箔剥离强度
                                                              2.4.8                                         N/mm
                                                                                Float 288 ℃ / 10 Sec                        1.30
Mechanical                                                                           Lengthwise                             580
                       Flexural Strength
 机械性能                      弯曲强度
                                                              2.4.4                                        N/mm2
                                                                                      Crosswise                             490
                      Water Absorption
                           吸水率
                                                              2.6.2.1                  D-24/23                %             0.11
 Remarks:                                                               注:
 - Typical Values for reference only.                                   - 典型值只供参考
 - Standard Values according to IPC-4101E/130                           - 规格值参照 IPC-4101E/130
 - Typical Value of Specimen thickness is 1.0mm (#2116*10)              - 样品 的厚度为 1.0mm (#2116*10)

File: 00_REF/PCB RF ANT/05_PCB_Dielectric_Data_2026/search_text/Kingboard/Kingboard__KB-3200G_및_PP-KB3200G__종합카탈로그__RT0183__추출텍스트.txt
                                               KB-3200G/PP-KB3200G Line up
                                                        Electrical Properties
1) CORE (KB-3200G)
Thinckness Thinckness                              Dk±0.2                       Df±10%
                           Layup
(mil)±10% (mm)±10%                      1GHz    2GHz   5GHz   10GHz   1GHz    2GHz    5GHz    10GHz
    2         0.051          106×1       3.6     3.6    3.5    3.5    0.006   0.006   0.007   0.008
   2.5        0.064         1067×1       3.6     3.6    3.5    3.5    0.006   0.006   0.007   0.008
    3         0.076         1080×1       3.8     3.8    3.7    3.7    0.006   0.006   0.007   0.008
    3         0.076         1086×1       3.8     3.8    3.7    3.7    0.006   0.006   0.007   0.008
   3.5        0.089         3313×1       4.1     4.1    4.0    4.0    0.006   0.006   0.007   0.008
                            2116×1       4.4     4.3    4.3    4.2    0.006   0.006   0.007   0.008
    4         0.102
                             106×2       3.6     3.6    3.5    3.5    0.006   0.006   0.007   0.008
                            2116×1       4.2     4.2    4.1    4.1    0.006   0.006   0.007   0.008
   4.5        0.114
                             106×2       3.5     3.5    3.4    3.4    0.006   0.006   0.007   0.008
                            2116×1       4.0     4.0    3.9    3.8    0.006   0.006   0.007   0.008
    5         0.127
                            1067×2       3.6     3.6    3.5    3.5    0.006   0.006   0.007   0.008
                            1506×1       4.3     4.2    4.2    4.1    0.006   0.006   0.007   0.008
    6         0.152
                            1080×2       3.8     3.8    3.7    3.7    0.006   0.006   0.007   0.008
                            7628×1       4.4     4.3    4.2    4.2    0.006   0.006   0.007   0.008
    7         0.178
                            3313×2       4.1     4.1    4.0    4.0    0.006   0.006   0.007   0.008
                            7628×1       4.3     4.2    4.2    4.1    0.006   0.006   0.007   0.008
    8         0.203
                            3313×2       4.0     4.0    3.9    3.8    0.006   0.006   0.007   0.008
    10        0.254         2116×1       4.1     4.0    3.9    3.9    0.006   0.006   0.007   0.008
    12        0.305         1506×2       4.3     4.2    4.2    4.1    0.006   0.006   0.007   0.008
    15        0.381         7628×2       4.3     4.3    4.2    4.2    0.006   0.006   0.007   0.008
    18        0.457     7628×2+1080×1    4.3     4.2    4.2    4.1    0.006   0.006   0.007   0.008
    25        0.635         7628×3       4.3     4.2    4.1    4.1    0.006   0.006   0.007   0.008
    30        0.762         7628×4       4.3     4.3    4.2    4.2    0.006   0.006   0.007   0.008
    35        0.889         7628×5       4.4     4.4    4.3    4.3    0.006   0.006   0.007   0.008
    40        1.016         7628×5       4.3     4.2    4.2    4.1    0.006   0.006   0.007   0.008
    59        1.499         7628×8       4.4     4.4    4.3    4.3    0.006   0.006   0.007   0.008
                                             KB-3200G/PP-KB3200G Line up
                                                      Electrical Properties
2) PREPREG (PP-KB3200G)
              Thickness    Thickness                  Dk±0.2                       Df±10%
Glass style                            RC%
              (mil)±10%   (mm)±10%           1GHz   2GHz 5GHz    10GHz   1GHz    2GHz 5GHz       10GHz
                 1.70        0.043     72     3.6    3.5   3.4    3.4    0.006   0.006   0.007    0.008
   1027          1.80        0.046     74     3.6    3.5   3.4    3.4    0.006   0.006   0.007    0.008
                 2.00        0.051     76     3.5    3.5   3.4    3.4    0.006   0.006   0.007    0.008
                 2.30        0.058     76     3.5    3.5   3.4    3.4    0.006   0.006   0.007    0.008
   1037
                 2.50        0.064     78     3.5    3.4   3.4    3.4    0.006   0.006   0.007    0.008
                 2.00        0.051     71     3.6    3.6   3.5    3.5    0.006   0.006   0.007    0.008
    106          2.20        0.056     73     3.6    3.5   3.4    3.4    0.006   0.006   0.007    0.008
                 2.50        0.064     76     3.5    3.5   3.4    3.4    0.006   0.006   0.007    0.008
                 2.20        0.056     68     3.7    3.6   3.6    3.5    0.006   0.006   0.007    0.008
   1067          2.50        0.064     71     3.6    3.6   3.5    3.5    0.006   0.006   0.007    0.008
                 2.80        0.071     74     3.6    3.5   3.4    3.4    0.006   0.006   0.007    0.008
                 2.90        0.074     62     3.8    3.8   3.7    3.7    0.006   0.006   0.007    0.008
                 3.20        0.081     65     3.8    3.7   3.7    3.6    0.006   0.006   0.007    0.008
 1080/1078
                 3.50        0.089     68     3.7    3.6   3.6    3.5    0.006   0.006   0.007    0.008
                 3.80        0.097     70     3.6    3.6   3.5    3.5    0.006   0.006   0.007    0.008
   1086          3.70        0.094     66     3.7    3.6   3.6    3.5    0.006   0.006   0.007    0.008
                 4.00        0.102     68     3.7    3.6   3.6    3.5    0.006   0.006   0.007    0.008
                 3.60        0.091     52     4.1    4.1   4.0    3.9    0.006   0.006   0.007    0.008
   3313          4.00        0.102     56     4.0    4.0   3.9    3.8    0.006   0.006   0.007    0.008
                 4.30        0.109     58     4.0    3.9   3.8    3.8    0.006   0.006   0.007    0.008
                 4.40        0.112     50     4.2    4.1   4.0    4.0    0.006   0.006   0.007    0.008
                 4.70        0.119     52     4.1    4.1   4.0    3.9    0.006   0.006   0.007    0.008
   2116          4.90        0.124     54     4.1    4.0   3.9    3.9    0.006   0.006   0.007    0.008
                 5.20        0.132     56     4.0    4.0   3.9    3.8    0.006   0.006   0.007    0.008
                 5.50         0.14     58     4.0    3.9   3.8    3.8    0.006   0.006   0.007    0.008
                 6.00        0.152     44     4.3    4.3   4.2    4.2    0.006   0.006   0.007    0.008
   1506          6.30         0.16     46     4.3    4.2   4.1    4.1    0.006   0.006   0.007    0.008
                 6.70         0.17     48     4.2    4.2   4.1    4.1    0.006   0.006   0.007    0.008
                 7.40        0.188     42     4.4    4.3   4.2    4.2    0.006   0.006   0.007    0.008
                 7.80        0.198     44     4.3    4.3   4.2    4.2    0.006   0.006   0.007    0.008
   7628
                 8.40        0.213     47     4.2    4.2   4.1    4.1    0.006   0.006   0.007    0.008
                 9.00        0.229     50     4.2    4.1   4.0    4.0    0.006   0.006   0.007    0.008
