Repository: EIDOSDATA/TraceWave-Studio

# PCB 유전율과 적층 자료

수집/정리 기준일: 2026-11-11.

먼저 [전체 자료 안내 엑셀](Excel/00_전체_자료_안내.xlsx)을 연다. 회사별 엑셀은 `Excel/`에 있고, 원문 검색은 [HTML 안내](START_HERE_ko.html)를 사용한다.

- [자료 사용 안내](docs/자료_사용_안내.md): 폴더, 단위, 조건 선택과 내보내기.
- [자료 검토 결과](docs/자료_검토_결과.md): 확인한 범위, 오류/공백, 정리 내역.
- [TraceWave Studio 연결 설계](../../../Code/docs/pcb_material_catalog.md): 사용자 직접 입력, 소재 선택, 제조업체 적층 선택과 현재 구현의 경계.

57,340개 조건별 관측, 36개 회사와 일반 재료 참고 자료 1개 그룹, 1,756개 출처 기록을 보존했다. 새 엑셀은 전체 안내 1개와 회사/참고 자료별 37개로 총 38개다. 행 수는 고유 소재나 독립 측정 수가 아니다. 공식 자료에 값이 있어도 실제 제조 조건과 해석 대역에 맞는지 확인해야 한다.

사람이 보는 엑셀과 프로그램용 JSONL을 분리했다. 원문 PDF/HTML의 바이트는 보존하면서 파일명을 회사와 소재/용도 중심으로 바꿨다. 중복 저장한 데이터 사본은 복구 폴더로 옮겼고 관측 수치는 삭제하지 않았다.

File: 00_REF/PCB RF ANT/05_PCB_Dielectric_Data_2026/search_text/Kingboard/Kingboard__KB-5150(1)__기술자료__RT0416__추출텍스트.txt
KB-5150& (ANSI: CEM-1/High CTI)
布、纸组合覆铜基板 (高相比漏电起痕指数)
Features 特点                                                                  Applications 应用领域
● Excellent punching property, Suitable for punching at 45℃~70℃              ●Display
  优异的冲孔性，最佳冲孔温度为 45℃~70℃                                                       显示器
● Excellent heat and humidity resistance                                     ●VCR
  良好的耐热性和耐湿性                                                                   录像机
● IPC-4101E/10 specification is applicable                                   ●Power supply
  符合 IPC-4101E/10 的规范要求                                                        电源基板
● Plated through holes are not recommended for the cellulose core            ●Industrial Instrument
  is easily attacked by the electrolyte                                        工业仪表
  不适应 PTH 制程                                                                 ●Digital sound recorder, etc
● KB-5150& CTI≥600V                                                            数码刻录机等


General Properties 一般特性
                                           Test Method                                  Specification
            Test Item            Unit                            Test Condition                             Typical Value
                                           (IPC-TM-650)                                 （IPC-4101E）
            测试项目                 单位                                处理条件                                       典型值
                                             测试方法                                          规范值
Thermal 热性能
      Solder Resistance
                                 Sec         2.4.13.1       Float260℃/unetched               ≥10                 25
           耐焊性
        Z-Axis Expansion        ppm/℃                                                         ---            100/320
                                              2.4.24           E-2/105 TMA
        Z 轴热膨胀系数                  %                                                           ---               6.0
            Flammability
                                Rating        UL94                  UL-94                    V-0                V-0
               燃烧性
Electrical 电性能
         Surface Resistivity
                                 MΩ          2.5.17.1            C-96/35/90               ≥1.0×104            1.0×107
              表面电阻
         Volume Resistivity
                                MΩ-cm        2.5.17.1            C-96/35/90               ≥1.0×106            1.0×108
              体积电阻
        Dielectric Constant
                                  —           2.5.5.2          Etched/@1 MHZ                 ≤5.4               4.6
              介电常数
            Loss Tangent
                                  —           2.5.5.2          Etched/@1 MHZ               ≤0.035              0.023
              介质损耗
           Arc Resistance
                                  Sec          2.5.1          D-48/50+D-0.5/23               ≥60                125
              耐电弧性
  Comparative Tracking Index
                                   V        IEC 60112        Etched/0.1% NH4CL              ≥600                600
     相比漏电起痕指数
Mechanical 机械性能
       Peel Strength (1 oz.)                                        125℃                      --              1.4-1.6
                                N/mm           2.4.8
         铜箔剥离强度                                              Float 260℃ / 10 Sec            ≥1.05             1.4-1.6
          Bow / Twist
                                  %          2.4.22.1                  A                     ≤1.5            0.35/0.5
         弯弓度/翘曲度
         Flexural Strength                                     Lenth direction              ≥242                420
                                N/mm2          2.4.4
             抗弯强度                                               Cross direction             ≥172                290
       Moisture Absorption
                                  %           2.6.2.1              D-24/23                  ≤0.5               0.15
             吸水率
Remarks:
     Specimen Thickness: 1.6mm 1 / 0 样品厚度：1.6mm 1 / 0
     A = Keep the specimen originally without any process 保持原样,不作处理
     C = Temperature and humidity conditioning 在恒温恒湿的空气中处理
     D = Immersing in distilled water with temperature control 浸在恒温的水中处理
     E = Temperature conditioning 在恒温的空气中处理

                                                                                                                  6.4

File: 00_REF/PCB RF ANT/05_PCB_Dielectric_Data_2026/search_text/Kingboard/Kingboard__KB-5150G__기술자료__RT0419__추출텍스트.txt
KB-5150G (ANSI: CEM-1/ Halogen-free/High CTI)
无卤素布、纸组合覆铜基板 (高相比漏电起痕指数)
Features 特点                                                                 Applications 应用领域
● Halogen-free, Friendly to the environment                                 ●Display
  无卤板材，对环境友好                                                                  显示器
● Excellent punching property, Suitable for punching at 35℃~60℃             ●VCR
  优良的冲孔性，最佳冲孔温度为 35℃~60℃                                                      录像机
● Excellent heat and humidity resistance                                    ●Power supply
  良好的耐热性和耐湿性                                                                  电源基板
● Warpage and twist are small and stable                                    ●Industrial Instrument
  弓曲率、扭曲率小且稳定                                                                 工业仪表
● IPC-4101E/15 specification is applicable                                  ●Digital sound recorder, etc
  符合 IPC-4101E/15 的规范要求                                                       数码刻录机等
● KB-5150G CTI≥600V


General Properties 一般特性
                                          Test Method                                  Specification
           Test Item             Unit                           Test Condition                             Typical Value
                                          (IPC-TM-650)                                 （IPC-4101E）
           测试项目                  单位                               处理条件                                       典型值
                                            测试方法                                          规范值
Thermal 热性能
         Solder Resistance
                                Sec         2.4.13.1       Float260℃/unetched               ≥10                 25
               耐焊性
         Z-Axis Expansion       ppm/℃                                                        ---            100/320
                                             2.4.24           E-2/105 TMA
         Z 轴热膨胀系数                 %                                                          ---              6.0
            Flammability
                                Rating       UL94                  UL-94                    V-0                V-0
               燃烧性
Electrical 电性能
         Surface Resistivity
                                 MΩ         2.5.17.1            C-96/35/90               ≥1.0×104            1.0×105
              表面电阻
         Volume Resistivity
                                MΩ-cm       2.5.17.1            C-96/35/90               ≥1.0×106            1.0×107
              体积电阻
        Dielectric Constant
                                 —           2.5.5.2          Etched/@1 MHZ                 ≤5.4               4.6
              介电常数
            Loss Tangent
                                 —           2.5.5.2          Etched/@1 MHZ               ≤0.035              0.023
              介质损耗
           Arc Resistance
                                 Sec          2.5.1          D-48/50+D-0.5/23               ≥60                125
              耐电弧性
   Comparative Tracking Index
                                  V        IEC 60112        Etched/0.1% NH4CL              ≥175                600
        相比漏电起痕指数
Mechanical 机械性能
        Peel Strength (1 oz.)                                      125℃                      --              1.2-1.4
                                N/mm          2.4.8
           铜箔剥离强度                                           Float 260℃ / 10 Sec            ≥1.05             1.2-1.4
             Bow / Twist
                                 %          2.4.22.1                  A                     ≤1.5             0.3/0.4
           弯弓度/翘曲度
          Flexural Strength                                   Lenth direction              ≥242                420
                                N/mm2         2.4.4
              抗弯强度                                            Cross direction              ≥172                290
       Moisture Absorption
                                  %          2.6.2.1              D-24/23                  ≤0.5               0.15
               吸水率
Remarks:
    Specimen Thickness: 1.6mm 1 / 0 样品厚度：1.6mm 1 / 0
    A = Keep the specimen originally without any process 保持原样,不作处理
    C = Temperature and humidity conditioning 在恒温恒湿的空气中处理
    D = Immersing in distilled water with temperature control 浸在恒温的水中处理
    E = Temperature conditioning 在恒温的空气中处理


                                                                                                                6.4

File: 00_REF/PCB RF ANT/05_PCB_Dielectric_Data_2026/search_text/Kingboard/Kingboard__KB-5150__기술자료__RT0414__추출텍스트.txt
KB-5150 (ANSI: CEM-1)
布、纸组合覆铜基板
Features 特点                                                                  Applications 应用领域
● Excellent punching property, Suitable for punching at 45℃~70℃              ●Display
  优异的冲孔性，最佳冲孔温度为 45℃~70℃                                                       显示器
● Excellent heat and humidity resistance                                     ●VCR
  良好的耐热性和耐湿性                                                                   录像机
● IPC-4101E/10 specification is applicable                                   ●Power supply
  符合 IPC-4101E/10 的规范要求                                                        电源基板
● Plated through holes are not recommended for the cellulose core            ●Industrial Instrument
  is easily attacked by the electrolyte                                        工业仪表
  不适应 PTH 制程                                                                 ●Digital sound recorder, etc
● KB-5150 CTI≥175V                                                             数码刻录机等


General Properties 一般特性
                                           Test Method                                  Specification
            Test Item            Unit                            Test Condition                             Typical Value
                                           (IPC-TM-650)                                 （IPC-4101E）
            测试项目                 单位                                处理条件                                       典型值
                                             测试方法                                          规范值
Thermal 热性能
      Solder Resistance
                                 Sec         2.4.13.1       Float260℃/unetched               ≥10                 25
           耐焊性
        Z-Axis Expansion        ppm/℃                                                         ---            100/320
                                              2.4.24           E-2/105 TMA
        Z 轴热膨胀系数                  %                                                           ---               6.0
            Flammability
                                Rating        UL94                  UL-94                    V-0                V-0
               燃烧性
Electrical 电性能
         Surface Resistivity
                                 MΩ          2.5.17.1            C-96/35/90               ≥1.0×104            1.0×107
              表面电阻
         Volume Resistivity
                                MΩ-cm        2.5.17.1            C-96/35/90               ≥1.0×106            1.0×108
              体积电阻
        Dielectric Constant
                                  —           2.5.5.2          Etched/@1 MHZ                 ≤5.4               4.6
              介电常数
            Loss Tangent
                                  —           2.5.5.2          Etched/@1 MHZ               ≤0.035              0.023
              介质损耗
           Arc Resistance
                                  Sec          2.5.1          D-48/50+D-0.5/23               ≥60                125
              耐电弧性
  Comparative Tracking Index
                                   V        IEC 60112        Etched/0.1% NH4CL              ≥175                175
     相比漏电起痕指数
Mechanical 机械性能
       Peel Strength (1 oz.)                                        125℃                      --              1.4-1.6
                                N/mm           2.4.8
         铜箔剥离强度                                              Float 260℃ / 10 Sec            ≥1.05             1.4-1.6
          Bow / Twist
                                  %          2.4.22.1                  A                     ≤1.5            0.35/0.5
         弯弓度/翘曲度
         Flexural Strength                                     Lenth direction              ≥242                420
                                N/mm2          2.4.4
             抗弯强度                                               Cross direction             ≥172                290
       Moisture Absorption
                                  %           2.6.2.1              D-24/23                  ≤0.5               0.15
             吸水率
Remarks:
     Specimen Thickness: 1.6mm 1 / 0 样品厚度：1.6mm 1 / 0
     A = Keep the specimen originally without any process 保持原样,不作处理
     C = Temperature and humidity conditioning 在恒温恒湿的空气中处理
     D = Immersing in distilled water with temperature control 浸在恒温的水中处理
     E = Temperature conditioning 在恒温的空气中处理


                                                                                                                  6.4

File: 00_REF/PCB RF ANT/05_PCB_Dielectric_Data_2026/search_text/Kingboard/Kingboard__KB-5152__기술자료__RT0413__추출텍스트.txt
KB-5152 (相当于 GB: 22F)
布、纸组合覆铜基板
Features 特点                                                                  Applications 应用领域
● Excellent punching property, Suitable for punching at 45℃~70℃              ●Display
  优异的冲孔性，最佳冲孔温度为 45℃~70℃                                                       显示器
● IPC-4101E/10 specification is applicable.                                  ●VCR
  符合 IPC-4101E/10 的规范要求                                                        录像机
● Plated through holes are not recommended for the cellulose core            ●Power supply
  is easily attacked by the electrolyte                                        电源基板
  不适应 PTH 制程                                                                 ●Industrial Instrument
                                                                               工业仪表
                                                                             ●Digital sound recorder, etc
                                                                               数码刻录机等


General Properties 一般特性
                                           Test Method                                    Specification
            Test Item            Unit                            Test Condition                             Typical Value
                                           (IPC-TM-650)                                   （IPC-4101E）
            测试项目                 单位                                处理条件                                       典型值
                                             测试方法                                            规范值
Thermal 热性能
         Solder Resistance
                                 Sec         2.4.13.1        Float260℃/unetched                ≥10               20
               耐焊性
            Flammability
                                Rating        UL94                   UL-94                      -             V-0/V-1
               燃烧性
Electrical 电性能
         Surface Resistivity
                                 MΩ          2.5.17.1            C-96/35/90                 ≥1.0×104          1.0×106
              表面电阻
         Volume Resistivity
                               MΩ-cm         2.5.17.1            C-96/35/90                 ≥1.0×106          1.0×108
              体积电阻
         Dielectric Constant
                                  —          2.5.5.2           Etched/@1 MHZ                  ≤5.4              4.6
              介电常数
            Loss Tangent
                                  —          2.5.5.2           Etched/@1 MHZ                 ≤0.035            0.023
              介质损耗
           Arc Resistance
                                 Sec          2.5.1           D-48/50+D-0.5/23                ≥60               125
              耐电弧性
Comparative Tracking Index
                                  V         IEC 60112         Etched/0.1% NH4CL               ≥175              175
        相比漏电起痕指数
Mechanical 机械性能
       Peel Strength (1 oz.)                                        125℃                     AABUS            1.4-1.6
                                N/mm          2.4.8
         铜箔剥离强度                                              Float 260℃ / 10 Sec             AABUS            1.4-1.6
          Bow / Twist
                                 %           2.4.22.1                  A                      ≤1.5           0.35/0.5
         弯弓度/翘曲度
         Flexural Strength                                      Lenth direction               ≥242              300
                               N/mm2          2.4.4
             抗弯强度                                               Cross direction               ≥172              240
       Moisture Absorption
                                  %          2.6.2.1                D-24/23                   ≤0.5              0.25
             吸水率
Remarks:
    Specimen Thickness: 1.6mm 1/0 样品厚度：1.6mm 1/0
    A = Keep the specimen originally without any process 保持原样,不作处理
    C = Temperature and humidity conditioning 在恒温恒湿的空气中处理
    D = Immersing in distilled water with temperature control 浸在恒温的水中处理
    E = Temperature conditioning 在恒温的空气中处理




                                                                                                                      6.4

File: 00_REF/PCB RF ANT/05_PCB_Dielectric_Data_2026/search_text/Kingboard/Kingboard__KB-5200G_KB-5200G_PP-KB5200G__기술자료__RT0185__추출텍스트.txt
                               Technical Information                                             Laminate: KB-5200G
                               产品技术资料                                                           Prepreg: PP-KB5200G
                                                                                                                     UL: E123995

   Halogen-Free/High Tg/Very low Loss
       特性 (Feature)                                                                      应用 (Application)
       • 无卤，无锑，无红磷                                                                       • 服务器，交换机，基站
         Halogen, antimony and red phosphorous free                                        Server，Switch，Base station
       • 优良的耐热性                                                                          • 背板
         Excellent thermal reliability                                                     Backplane
       • 优良的介电性能                                                                         • 高性能计算机
       • Very low Dk/Df                                                                    High performance computing
       • 低的Z轴热膨胀系数                                                                       • 网络通信
         Low Z-CTE                                                                         Network and telecom application
       • 良好的耐CAF性能                                                                       • 高复杂度多层板
         Anti-CAF capability                                                               High complexity multi-layers


       板材性能 (Laminate Properties)
                                                      Test Method
                Test Item                                                        Test Condition         Unit     Typical Value
                                                     (IPC-TM- 650)
                 测试项目                                                               处理条件                单位          典型值
                                                        测试方法
                        Thermal Stress
                            热应力
                                                            2.4.13.1         Float 288 ℃ / Unetched      Sec         ≥240
                     Glass Transition (Tg)
                        玻璃化转变温度
                                                            2.4.24.4                    DMA               ℃          200
                                                                                      Alpha 1                         40
                   CTE / Z-Axis Expansion                                                               ppm/℃
                      Z-轴热膨胀系数
                                                             2.4.24                   Alpha 2                        160
 Thermal                                                                            50 – 260 ℃            %          1.5
  热性能                      X/Y CTE
                       X/Y-轴热膨胀系数
                                                             2.4.24                40 ℃ - 125 ℃         ppm/℃        12/15
                              T-260                         2.4.24.1                    TMA              min         >60
                              T-288                         2.4.24.1                    TMA              min         >60
                      TD(5% weight loss)                    2.4.24.6                    TGA               ℃          420
                        Flammability
                            燃烧性
                                                             UL94                    E-24/125           Rating       V-0
                     Surface Resistivity
                         表面电阻率
                                                            2.5.17.1                C-96/35/90           MΩ         5.4×108
                     Volume Resistivity
                         体积电阻率
                                                            2.5.17.1                C-96/35/90          MΩ-cm       6.5×109
                    Dielectric Breakdown
                          击穿电压
                                                             2.5.6              D-48/50+D-0.5/23         kV          ≥45
                      Dielectric Constant                                      Etched         @ 1 GHz                 3.9
 Electrical                                                                                              —
                           介电常数                                               (RC50%)        @ 10 GHz                 3.8
   电性能
                                                      IEC61189-2-721
                         Loss Tangent                                          Etched         @ 1 GHz               0.0035
                                                                                                         —
                           介质损耗                                               (RC50%)        @ 10 GHz               0.0055
                             CTI
                       相对漏电起痕指数
                                                            IEC60112                     A                V          ≥175
                        Arc Resistance
                           耐电弧性
                                                             2.5.1              D-48/50+D-0.5/23         Sec         120
                     Peel Strength (1 oz.)                                               A                            --
                        铜箔剥离强度
                                                             2.4.8                                      N/mm
                                                                               Float 288 ℃ / 10 Sec                  1.20
Mechanical                                                                          Lengthwise                       570
                       Flexural Strength
 机械性能                      弯曲强度
                                                             2.4.4                                      N/mm2
                                                                                     Crosswise                       480
                      Water Absorption
                           吸水率
                                                             2.6.2.1                  D-24/23             %          0.10

 Remarks:                                                              注:
 - Typical Values for reference only.                                  - 典型值只供参考
 - Standard Values according to IPC-4101E/130                          - 规格值参照 IPC-4101E/130
 - Typical Value of Specimen thickness is 1.0mm (10*2116)              - 样品 的厚度为 1.0mm (10*2116)

File: 00_REF/PCB RF ANT/05_PCB_Dielectric_Data_2026/search_text/Kingboard/Kingboard__KB-5252__기술자료__RT0418__추출텍스트.txt
KB-5252 (ANSI: CEM-1/ Halogen-free)
无卤素布、纸组合覆铜基板
Features 特点                                                                 Applications 应用领域
● Halogen-free, Friendly to the environment                                 ●Display
  无卤板材，对环境友好                                                                  显示器
● Excellent punching property, Suitable for punching at 35℃~60℃             ●VCR
  优良的冲孔性，最佳冲孔温度为 35℃~60℃                                                      录像机
● Excellent heat and humidity resistance                                    ●Power supply
  良好的耐热性和耐湿性                                                                  电源基板
● Warpage and twist are small and stable                                    ●Industrial Instrument
  弓曲率、扭曲率小且稳定                                                                 工业仪表
● IPC-4101E/15 specification is applicable                                  ●Digital sound recorder, etc
  符合 IPC-4101E/15 的规范要求                                                       数码刻录机等
● KB-5252 CTI≥175V


General Properties 一般特性
                                          Test Method                                  Specification
           Test Item             Unit                           Test Condition                             Typical Value
                                          (IPC-TM-650)                                 （IPC-4101E）
           测试项目                  单位                               处理条件                                       典型值
                                            测试方法                                          规范值
Thermal 热性能
         Solder Resistance
                                Sec         2.4.13.1       Float260℃/unetched               ≥10                 25
               耐焊性
         Z-Axis Expansion       ppm/℃                                                        ---            100/320
                                             2.4.24           E-2/105 TMA
         Z 轴热膨胀系数                 %                                                          ---              6.0
            Flammability
                                Rating       UL94                  UL-94                    V-0                V-0
               燃烧性
Electrical 电性能
         Surface Resistivity
                                 MΩ         2.5.17.1            C-96/35/90               ≥1.0×104            1.0×105
              表面电阻
         Volume Resistivity
                                MΩ-cm       2.5.17.1            C-96/35/90               ≥1.0×106            1.0×107
              体积电阻
        Dielectric Constant
                                 —           2.5.5.2          Etched/@1 MHZ                 ≤5.4               4.6
              介电常数
            Loss Tangent
                                 —           2.5.5.2          Etched/@1 MHZ               ≤0.035              0.023
              介质损耗
           Arc Resistance
                                 Sec          2.5.1          D-48/50+D-0.5/23               ≥60                125
              耐电弧性
   Comparative Tracking Index
                                  V        IEC 60112        Etched/0.1% NH4CL              ≥175                175
        相比漏电起痕指数
Mechanical 机械性能
        Peel Strength (1 oz.)                                      125℃                      --              1.2-1.4
                                N/mm          2.4.8
           铜箔剥离强度                                           Float 260℃ / 10 Sec            ≥1.05             1.2-1.4
             Bow / Twist
                                 %          2.4.22.1                  A                     ≤1.5             0.3/0.4
           弯弓度/翘曲度
          Flexural Strength                                   Lenth direction              ≥242                420
                                N/mm2         2.4.4
              抗弯强度                                            Cross direction              ≥172                290
       Moisture Absorption
                                  %          2.6.2.1              D-24/23                  ≤0.5               0.15
               吸水率
Remarks:
    Specimen Thickness: 1.6mm 1 / 0 样品厚度：1.6mm 1 / 0
    A = Keep the specimen originally without any process 保持原样,不作处理
    C = Temperature and humidity conditioning 在恒温恒湿的空气中处理
    D = Immersing in distilled water with temperature control 浸在恒温的水中处理
    E = Temperature conditioning 在恒温的空气中处理



                                                                                                                 6.4

File: 00_REF/PCB RF ANT/05_PCB_Dielectric_Data_2026/search_text/Kingboard/Kingboard__KB-6064_및_KB-6164__종합카탈로그__RT0169__추출텍스트.txt
                                                 KB-6164/KB-6064 Line up
                                                      Electrical Properties
1) CORE (KB-6164)
Thinckness   Thinckness                                 Dk±0.2                            Df±10%
                             Layup
(mil)±10%    (mm)±10%                     1GHz   2GHz       5GHz       10GHz   1GHz    2GHz    5GHz    10GHz
   2.0          0.051         106×1        4.1    4.0            3.9    3.9    0.017   0.017   0.018   0.019
   2.5          0.064        1067×1        4.1    4.1            4.0    3.9    0.017   0.017   0.018   0.019
   3.0          0.076        1080×1        4.2    4.2            4.1    4.0    0.016   0.016   0.017   0.018
   3.5          0.089        3313×1        4.5    4.4            4.4    4.3    0.015   0.015   0.016   0.017
   4.0          0.102        2116×1        4.6    4.5            4.5    4.4    0.017   0.018   0.019   0.019
   4.5          0.114        2116×1        4.5    4.5            4.4    4.3    0.015   0.015   0.016   0.017
   5.0          0.127        2165×1        4.6    4.5            4.4    4.4    0.015   0.015   0.016   0.017
   5.5          0.140        1506*1        4.7    4.6            4.6    4.5    0.014   0.014   0.015   0.016
   6.0          0.152        1506*1        4.6    4.6            4.5    4.4    0.014   0.014   0.015   0.016
   7.5          0.191        7628*1        4.6    4.6            4.5    4.5    0.014   0.014   0.015   0.016
   8.0          0.203        7628*1        4.6    4.5            4.4    4.4    0.015   0.015   0.016   0.017
   10.0         0.254        2165*2        4.5    4.5            4.4    4.4    0.015   0.015   0.016   0.017
   12.0         0.305        1506×2        4.7    4.6            4.6    4.5    0.014   0.014   0.015   0.016
   15.0         0.381         7628*2       4.8    4.8            4.7    4.6    0.015   0.016   0.016   0.017
   18.0         0.457     7628×2+1080×1    4.6    4.5            4.5    4.4    0.014   0.015   0.016   0.017
   21.0         0.533         7628*3       4.7    4.6            4.6    4.5    0.014   0.014   0.015   0.016
   25.0         0.635        7628*3        4.5    4.5            4.4    4.4    0.015   0.015   0.016   0.017
   30.0         0.762        7628*4        4.8    4.7            4.7    4.6    0.015   0.015   0.016   0.016
   35.0         0.889        7628*5        4.7    4.6            4.6    4.5    0.014   0.014   0.015   0.016
   40.0         1.016        7628*5        4.7    4.7            4.6    4.5    0.015   0.016   0.016   0.017
   47.0         1.194        7628*6        4.7    4.6            4.5    4.5    0.014   0.014   0.015   0.016
   59.0         1.499        7628*8        4.8    4.7            4.7    4.6    0.014   0.015   0.016   0.017
                                                     KB-6164/KB-6064 Line up
                                                          Electrical Properties
1) PREPREG (KB-6064)
               Thickness    Thickness                    Dk±0.2                        Df±10%
Glass style                             RC%
              (mil)±10%    (mm)±10%           1GHz    2GHz   5GHz   10GHz   1GHz    2GHz    5GHz    10GHz
                 1.95        0.050      71     4.1     4.1    4.0    3.9    0.016   0.017   0.018   0.019
   106           2.10        0.053      73     4.0     4.0    3.9    3.9    0.017   0.017   0.018   0.019
                 2.30        0.058      75     3.9     3.9    3.8    3.7    0.017   0.017   0.018   0.019
                 2.60        0.066      60     4.3     4.2    4.2    4.1    0.016   0.016   0.017   0.018
                 2.80        0.071      62     4.2     4.2    4.1    4.0    0.016   0.016   0.017   0.018
 1080/1078
                 3.10        0.079      65     4.2     4.1    4.0    4.0    0.016   0.017   0.018   0.019
                 3.40        0.086      68     4.2     4.1    4.0    4.0    0.016   0.017   0.018   0.019
                 2.90        0.074      60     4.3     4.2    4.1    4.1    0.016   0.016   0.017   0.018
   1086          3.30        0.084      64     4.2     4.2    4.1    4.0    0.016   0.016   0.017   0.018
                 3.80        0.097      68     4.2     4.1    4.1    4.0    0.016   0.016   0.017   0.018
                 3.40        0.086      50     4.5     4.4    4.4    4.3    0.015   0.015   0.016   0.017
   3313          3.50        0.089      52     4.4     4.4    4.3    4.3    0.015   0.015   0.016   0.017
                 3.80        0.097      55     4.3     4.3    4.2    4.2    0.016   0.016   0.017   0.018
                 4.60        0.117      52     4.5     4.4    4.4    4.3    0.015   0.015   0.016   0.017
                 4.80        0.122      54     4.5     4.4    4.3    4.3    0.015   0.015   0.016   0.017
   2116
                 5.10        0.130      56     4.4     4.4    4.3    4.2    0.015   0.015   0.016   0.017
                 5.40        0.137      58     4.3     4.3    4.2    4.2    0.016   0.016   0.017   0.018
                 5.90        0.150      44     4.7     4.6    4.5    4.5    0.014   0.014   0.015   0.016
   1506          6.20        0.157      46     4.6     4.6    4.5    4.4    0.014   0.014   0.015   0.016
                 6.50        0.165      48     4.5     4.5    4.4    4.4    0.015   0.015   0.016   0.017
                 7.30        0.185      43     4.7     4.6    4.6    4.5    0.014   0.014   0.015   0.016
                 7.70        0.196      45     4.7     4.6    4.5    4.5    0.014   0.015   0.016   0.017
   7628
                 8.10        0.206      47     4.5     4.5    4.4    4.4    0.015   0.015   0.016   0.017
                 8.50        0.216      49     4.5     4.5    4.4    4.4    0.015   0.015   0.016   0.017

                                                                                                     Version: 1.2
                                                                                                     2022/6/15

File: 00_REF/PCB RF ANT/05_PCB_Dielectric_Data_2026/search_text/Kingboard/Kingboard__KB-6065F_및_KB-6165F__종합카탈로그__RT0385__추출텍스트.txt
                                                 KB-6165F/KB-6065F Line up
                                                        Electrical Properties
1) CORE (KB-6165F)
Thinckness   Thinckness                                  Dk±0.2                            Df±10%
                             Layup
(mil)±10%    (mm)±10%                     1GHz    2GHz       5GHz       10GHz   1GHz    2GHz    5GHz    10GHz
   2.0          0.051         106×1        4.1     4.0            3.9    3.9    0.017   0.017   0.018   0.019
   2.5          0.064        1067×1        4.1     4.1            4.0    3.9    0.017   0.017   0.018   0.019
   3.0          0.076        1080×1        4.2     4.2            4.1    4.0    0.017   0.017   0.018   0.018
   3.5          0.089        3313×1        4.5     4.4            4.4    4.3    0.015   0.015   0.016   0.017
   4.0          0.102        2116×1        4.6     4.5            4.5    4.4    0.017   0.018   0.019   0.019
   4.5          0.114        2116×1        4.5     4.5            4.4    4.3    0.015   0.015   0.016   0.017
   5.0          0.127        2165×1        4.6     4.5            4.4    4.4    0.015   0.015   0.016   0.017
   5.5          0.140        1506*1        4.7     4.6            4.6    4.5    0.014   0.014   0.015   0.016
   6.0          0.152        1506*1        4.6     4.6            4.5    4.4    0.014   0.014   0.015   0.016
   7.5          0.191        7628*1        4.6     4.6            4.5    4.5    0.014   0.014   0.015   0.016
   8.0          0.203        7628*1        4.6     4.5            4.4    4.4    0.015   0.015   0.016   0.017
   10.0         0.254        2165*2        4.5     4.5            4.4    4.4    0.015   0.015   0.016   0.017
   12.0         0.305        1506×2        4.7     4.6            4.6    4.5    0.014   0.014   0.015   0.016
   15.0         0.381         7628*2       4.8     4.8            4.7    4.6    0.015   0.016   0.016   0.017
   18.0         0.457     7628×2+1080×1    4.6     4.5            4.5    4.4    0.014   0.015   0.016   0.017
   21.0         0.533         7628*3       4.7     4.6            4.6    4.5    0.014   0.014   0.015   0.016
   25.0         0.635        7628*3        4.5     4.5            4.4    4.4    0.015   0.015   0.016   0.017
   30.0         0.762        7628*4        4.8     4.7            4.7    4.6    0.015   0.015   0.016   0.016
   35.0         0.889        7628*5        4.7     4.6            4.6    4.5    0.014   0.014   0.015   0.016
   40.0         1.016        7628*5        4.7     4.7            4.6    4.5    0.015   0.016   0.016   0.017
   47.0         1.194        7628*6        4.7     4.6            4.5    4.5    0.014   0.014   0.015   0.016
   59.0         1.499        7628*8        4.8     4.7            4.7    4.6    0.014   0.015   0.016   0.017
                                             KB-6165F/KB-6065F Line up
                                                    Electrical Properties
2) PREPREG (KB-6065F)
              Thickness    Thickness                   Dk±0.2                       Df±10%
Glass style                            RC%
              (mil)±10%   (mm)±10%           1GHz   2GHz   5GHz   10GHz   1GHz    2GHz   5GHz     10GHz
                1.80        0.046      68     4.1    4.1   4.0     3.9    0.017   0.017   0.018   0.019
   106          1.90        0.048      70     4.0    4.0   3.9     3.9    0.017   0.018   0.018   0.019
                2.10        0.053      72     3.9    3.9   3.8     3.8    0.018   0.018   0.019   0.019
                2.20        0.056      68     4.1    4.0   4.0     3.9    0.017   0.017   0.018   0.019
   1067         2.40        0.061      70     4.0    4.0   3.9     3.9    0.017   0.017   0.018   0.019
                2.60        0.066      72     4.0    4.0   3.9     3.9    0.017   0.018   0.018   0.019
                2.90        0.074      63     4.3    4.2   4.2     4.1    0.016   0.016   0.017   0.018
 1080/1078      3.10        0.079      65     4.2    4.2   4.1     4.0    0.017   0.017   0.018   0.018
                3.40        0.086      68     4.2    4.1   4.0     4.0    0.017   0.017   0.018   0.019
                3.30        0.084      64     4.3    4.2   4.1     4.1    0.016   0.016   0.017   0.018
   1086         3.50        0.089      66     4.3    4.2   4.1     4.1    0.016   0.016   0.017   0.018
                3.80        0.097      68     4.2    4.2   4.1     4.0    0.016   0.016   0.017   0.018
                3.40        0.086      50     4.5    4.4   4.4     4.3    0.015   0.015   0.016   0.017
   3313         3.50        0.089      52     4.4    4.4   4.3     4.3    0.015   0.015   0.016   0.017
                3.70        0.094      54     4.4    4.3   4.2     4.2    0.016   0.016   0.017   0.018
                4.60        0.117      52     4.5    4.4   4.4     4.3    0.015   0.015   0.016   0.017
   2116         4.80        0.122      54     4.5    4.4   4.3     4.3    0.016   0.015   0.016   0.017
                5.10        0.130      56     4.4    4.4   4.3     4.2    0.016   0.015   0.016   0.017
                5.30        0.135      52     4.6    4.6   4.5     4.5    0.015   0.015   0.016   0.017
   2165         5.80        0.147      55     4.6    4.5   4.5     4.4    0.016   0.016   0.016   0.017
                6.30        0.160      58     4.5    4.5   4.5     4.4    0.016   0.016   0.016   0.017
                6.50        0.165      48     4.7    4.6   4.5     4.5    0.014   0.014   0.015   0.016
   1506         6.80        0.173      50     4.6    4.6   4.5     4.4    0.015   0.015   0.016   0.016
                7.10        0.180      52     4.6    4.5   4.4     4.4    0.015   0.015   0.016   0.017
                8.30        0.211      48     4.7    4.6   4.5     4.5    0.014   0.014   0.015   0.016
   7628         8.70        0.221      50     4.6    4.5   4.5     4.4    0.015   0.015   0.016   0.017
                9.20        0.234      52     4.6    4.5   4.4     4.4    0.015   0.015   0.016   0.017
                                                                                                  Version: 1.2
                                                                                                  2022/6/15
