Repository: EIDOSDATA/TraceWave-Studio

# PCB 유전율과 적층 자료

수집/정리 기준일: 2026-11-11.

먼저 [전체 자료 안내 엑셀](Excel/00_전체_자료_안내.xlsx)을 연다. 회사별 엑셀은 `Excel/`에 있고, 원문 검색은 [HTML 안내](START_HERE_ko.html)를 사용한다.

- [자료 사용 안내](docs/자료_사용_안내.md): 폴더, 단위, 조건 선택과 내보내기.
- [자료 검토 결과](docs/자료_검토_결과.md): 확인한 범위, 오류/공백, 정리 내역.
- [TraceWave Studio 연결 설계](../../../Code/docs/pcb_material_catalog.md): 사용자 직접 입력, 소재 선택, 제조업체 적층 선택과 현재 구현의 경계.

57,340개 조건별 관측, 36개 회사와 일반 재료 참고 자료 1개 그룹, 1,756개 출처 기록을 보존했다. 새 엑셀은 전체 안내 1개와 회사/참고 자료별 37개로 총 38개다. 행 수는 고유 소재나 독립 측정 수가 아니다. 공식 자료에 값이 있어도 실제 제조 조건과 해석 대역에 맞는지 확인해야 한다.

사람이 보는 엑셀과 프로그램용 JSONL을 분리했다. 원문 PDF/HTML의 바이트는 보존하면서 파일명을 회사와 소재/용도 중심으로 바꿨다. 중복 저장한 데이터 사본은 복구 폴더로 옮겼고 관측 수치는 삭제하지 않았다.

File: 00_REF/PCB RF ANT/05_PCB_Dielectric_Data_2026/search_text/Kingboard/Kingboard__KB-6065GC_및_KB-6165GC__종합카탈로그__RT0398__추출텍스트.txt
                                      KB-6165GC/KB-6065GC Line up
                                               Electrical Properties
1) CORE (KB-6165GC)
Thinckness   Thinckness                                 Dk±0.2                            Df±10%
                             Layup
(mil)±10%    (mm)±10%                     1GHz   2GHz       5GHz       10GHz   1GHz    2GHz    5GHz    10GHz
    2.0        0.051           106×1       4.3    4.2            4.1    4.1    0.015   0.016   0.017   0.018
    2.5        0.064          1067×1       4.3    4.3            4.2    4.1    0.015   0.016   0.017   0.018
    3.0        0.076          1080×1       4.4    4.3            4.3    4.2    0.014   0.015   0.016   0.017
    3.5        0.089          3313×1       4.7    4.6            4.6    4.5    0.013   0.014   0.015   0.016
    4.0        0.102          2116×1       4.8    4.7            4.7    4.6    0.012   0.014   0.014   0.016
    4.5        0.114          2116×1       4.7    4.7            4.6    4.5    0.013   0.014   0.015   0.016
    5.0        0.127          2165×1       4.8    4.7            4.6    4.6    0.013   0.014   0.015   0.016
    5.5        0.140          1506*1       4.9    4.8            4.8    4.7    0.012   0.013   0.014   0.015
    6.0        0.152          1506*1       4.8    4.8            4.7    4.6    0.012   0.013   0.014   0.015
    7.5        0.191          7628*1       4.8    4.8            4.7    4.7    0.012   0.013   0.014   0.015
    8.0        0.203          7628*1       4.8    4.7            4.6    4.6    0.012   0.014   0.014   0.016
   10.0        0.254          2165*2       4.7    4.7            4.6    4.6    0.013   0.014   0.015   0.016
   12.0        0.305          1506×2       4.9    4.8            4.8    4.7    0.012   0.013   0.014   0.015
   15.0        0.381          7628*2       4.8    4.8            4.7    4.7    0.012   0.013   0.014   0.015
   18.0        0.457      7628×2+1080×1    4.8    4.7            4.7    4.6    0.012   0.014   0.014   0.016
   21.0        0.533          7628*3       4.9    4.8            4.8    4.7    0.012   0.013   0.014   0.015
   25.0        0.635          7628*3       4.7    4.7            4.6    4.6    0.013   0.014   0.015   0.016
   30.0        0.762          7628*4       4.8    4.8            4.7    4.7    0.012   0.013   0.014   0.015
   35.0        0.889          7628*5       4.9    4.8            4.8    4.7    0.012   0.013   0.014   0.015
   40.0        1.016          7628*5       4.8    4.7            4.6    4.6    0.012   0.014   0.014   0.016
   47.0        1.194          7628*6       4.9    4.8            4.7    4.7    0.012   0.013   0.014   0.015
   59.0        1.499          7628*8       4.9    4.8            4.8    4.7    0.012   0.013   0.014   0.015
                                        KB-6165GC/KB-6065GC Line up
                                                 Electrical Properties
2) PREPREG (KB-6065GC)
               Thickness    Thickness                   Dk±0.2                        Df±10%
Glass style                             RC%
              (mil)±10%    (mm)±10%           1GHz   2GHz   5GHz   10GHz   1GHz    2GHz    5GHz    10GHz
                 2.00        0.051      71     4.3    4.3    4.2    4.1    0.015   0.015   0.016   0.017
   106           2.10        0.053      73     4.3    4.2    4.1    4.1    0.015   0.016   0.017   0.017
                 2.30        0.058      75     4.2    4.2    4.1    4.1    0.016   0.016   0.017   0.017
                 3.20        0.081      66     4.4    4.4    4.3    4.2    0.014   0.015   0.016   0.016
 1080/1078       3.40        0.086      68     4.4    4.3    4.2    4.2    0.014   0.015   0.016   0.017
                 3.60        0.091      70     4.3    4.3    4.2    4.1    0.015   0.015   0.016   0.017
                 3.50        0.089      52     4.7    4.6    4.6    4.5    0.013   0.014   0.015   0.015
   3313          3.80        0.097      55     4.6    4.6    4.5    4.5    0.013   0.014   0.015   0.015
                 4.00        0.102      58     4.6    4.5    4.4    4.4    0.013   0.014   0.015   0.016
                 4.30        0.109      50     4.7    4.7    4.6    4.6    0.013   0.013   0.014   0.015
   2116          4.50        0.114      52     4.7    4.6    4.6    4.5    0.013   0.014   0.015   0.015
                 4.80        0.122      54     4.7    4.6    4.5    4.5    0.013   0.014   0.015   0.015
                 5.80        0.147      44     4.9    4.8    4.7    4.7    0.012   0.013   0.014   0.014
   1506          6.10        0.155      46     4.8    4.8    4.7    4.6    0.012   0.013   0.014   0.014
                 6.40        0.163      48     4.8    4.7    4.6    4.6    0.012   0.013   0.014   0.015
                 7.10        0.180      42     4.9    4.8    4.8    4.7    0.012   0.013   0.014   0.014
   7628          7.40        0.188      44     4.9    4.8    4.7    4.7    0.012   0.013   0.014   0.014
                 7.80        0.198      46     4.8    4.7    4.7    4.6    0.012   0.013   0.014   0.015



                                                                                                   Version: 1.1
                                                                                                   2022/3/9

File: 00_REF/PCB RF ANT/05_PCB_Dielectric_Data_2026/search_text/Kingboard/Kingboard__KB-6065LE_및_KB-6165LE__종합카탈로그__RT0389__추출텍스트.txt
                                          KB-6165LE/KB-6065LE Line up
                                                   Electrical Properties
1) CORE (KB-6165LE)
Thinckness   Thinckness                                 Dk±0.2                            Df±10%
                             Layup
(mil)±10%    (mm)±10%                     1GHz   2GHz       5GHz       10GHz   1GHz    2GHz    5GHz    10GHz
   2.0          0.051         106×1        4.1    4.0            3.9    3.9    0.017   0.017   0.018   0.019
   2.5          0.064        1067×1        4.1    4.1            4.0    3.9    0.017   0.017   0.018   0.019
   3.0          0.076        1080×1        4.2    4.2            4.1    4.0    0.017   0.017   0.018   0.018
   3.5          0.089        3313×1        4.5    4.4            4.4    4.3    0.015   0.015   0.016   0.017
   4.0          0.102        2116×1        4.6    4.5            4.5    4.4    0.017   0.018   0.019   0.019
   4.5          0.114        2116×1        4.5    4.5            4.4    4.3    0.015   0.015   0.016   0.017
   5.0          0.127        2165×1        4.6    4.5            4.4    4.4    0.015   0.015   0.016   0.017
   5.5          0.140        1506*1        4.7    4.6            4.6    4.5    0.014   0.014   0.015   0.016
   6.0          0.152        1506*1        4.6    4.6            4.5    4.4    0.014   0.014   0.015   0.016
   7.5          0.191        7628*1        4.6    4.6            4.5    4.5    0.014   0.014   0.015   0.016
   8.0          0.203        7628*1        4.6    4.5            4.4    4.4    0.015   0.015   0.016   0.017
   10.0         0.254        2165*2        4.5    4.5            4.4    4.4    0.015   0.015   0.016   0.017
   12.0         0.305        1506×2        4.7    4.6            4.6    4.5    0.014   0.014   0.015   0.016
   15.0         0.381         7628*2       4.8    4.8            4.7    4.6    0.015   0.016   0.016   0.017
   18.0         0.457     7628×2+1080×1    4.6    4.5            4.5    4.4    0.014   0.015   0.016   0.017
   21.0         0.533         7628*3       4.7    4.6            4.6    4.5    0.014   0.014   0.015   0.016
   25.0         0.635        7628*3        4.5    4.5            4.4    4.4    0.015   0.015   0.016   0.017
   30.0         0.762        7628*4        4.8    4.7            4.7    4.6    0.015   0.015   0.016   0.016
   35.0         0.889        7628*5        4.7    4.6            4.6    4.5    0.014   0.014   0.015   0.016
   40.0         1.016        7628*5        4.7    4.7            4.6    4.5    0.015   0.016   0.016   0.017
   47.0         1.194        7628*6        4.7    4.6            4.5    4.5    0.014   0.014   0.015   0.016
   59.0         1.499        7628*8        4.8    4.7            4.7    4.6    0.014   0.015   0.016   0.017
                                        KB-6165LE/KB-6065LE Line up
                                                 Electrical Properties
2) PREPREG (KB-6065LE)
              Thickness    Thickness                   Dk±0.2                       Df±10%
Glass style                            RC%
              (mil)±10%   (mm)±10%           1GHz   2GHz   5GHz   10GHz   1GHz    2GHz   5GHz     10GHz
                1.80        0.046      68     4.1    4.1   4.0     3.9    0.017   0.017   0.018   0.019
   106          1.90        0.048      70     4.0    4.0   3.9     3.9    0.017   0.018   0.018   0.019
                2.10        0.053      72     3.9    3.9   3.8     3.8    0.018   0.018   0.019   0.019
                2.20        0.056      68     4.1    4.0   4.0     3.9    0.017   0.017   0.018   0.019
   1067         2.40        0.061      70     4.0    4.0   3.9     3.9    0.017   0.017   0.018   0.019
                2.60        0.066      72     4.0    4.0   3.9     3.9    0.017   0.018   0.018   0.019
                2.90        0.074      63     4.3    4.2   4.2     4.1    0.016   0.016   0.017   0.018
 1080/1078      3.10        0.079      65     4.2    4.2   4.1     4.0    0.017   0.017   0.018   0.018
                3.40        0.086      68     4.2    4.1   4.0     4.0    0.017   0.017   0.018   0.019
                3.30        0.084      64     4.3    4.2   4.1     4.1    0.016   0.016   0.017   0.018
   1086         3.50        0.089      66     4.3    4.2   4.1     4.1    0.016   0.016   0.017   0.018
                3.80        0.097      68     4.2    4.2   4.1     4.0    0.016   0.016   0.017   0.018
                3.40        0.086      50     4.5    4.4   4.4     4.3    0.015   0.015   0.016   0.017
   3313         3.50        0.089      52     4.4    4.4   4.3     4.3    0.015   0.015   0.016   0.017
                3.70        0.094      54     4.4    4.3   4.2     4.2    0.016   0.016   0.017   0.018
                4.60        0.117      52     4.5    4.4   4.4     4.3    0.015   0.015   0.016   0.017
   2116         4.80        0.122      54     4.5    4.4   4.3     4.3    0.016   0.015   0.016   0.017
                5.10        0.130      56     4.4    4.4   4.3     4.2    0.016   0.015   0.016   0.017
                5.30        0.135      52     4.6    4.6   4.5     4.5    0.015   0.015   0.016   0.017
   2165         5.80        0.147      55     4.6    4.5   4.5     4.4    0.016   0.016   0.016   0.017
                6.30        0.160      58     4.5    4.5   4.5     4.4    0.016   0.016   0.016   0.017
                6.50        0.165      48     4.7    4.6   4.5     4.5    0.014   0.014   0.015   0.016
   1506         6.80        0.173      50     4.6    4.6   4.5     4.4    0.015   0.015   0.016   0.016
                7.10        0.180      52     4.6    4.5   4.4     4.4    0.015   0.015   0.016   0.017
                8.30        0.211      48     4.7    4.6   4.5     4.5    0.014   0.014   0.015   0.016
   7628         8.70        0.221      50     4.6    4.5   4.5     4.4    0.015   0.015   0.016   0.017
                9.20        0.234      52     4.6    4.5   4.4     4.4    0.015   0.015   0.016   0.017
                                                                                                  Version: 1.2
                                                                                                  2022/6/15

File: 00_REF/PCB RF ANT/05_PCB_Dielectric_Data_2026/search_text/Kingboard/Kingboard__KB-6065_및_KB-6165__종합카탈로그__RT0172__추출텍스트.txt
                                                  KB-6165/KB-6065 Line up
                                                       Electrical Properties
1) CORE (KB-6165)
 Thinckness   Thinckness                             Dk±0.2                        Df±10%
                              Layup
 (mil)±10%    (mm)±10%                     1GHz   2GHz    5GHz   10GHz   1GHz    2GHz   5GHz     10GHz
    2.0          0.051         106×1        4.1    4.0    3.9     3.9    0.017   0.017   0.018   0.019
    2.5          0.064        1067×1        4.1    4.1    4.0     3.9    0.017   0.017   0.018   0.019
    3.0          0.076        1080×1        4.2    4.2    4.1     4.0    0.017   0.017   0.018   0.018
    3.5          0.089        3313×1        4.5    4.4    4.4     4.3    0.015   0.015   0.016   0.017
    4.0          0.102        2116×1        4.6    4.5    4.5     4.4    0.017   0.018   0.019   0.019
    4.5          0.114        2116×1        4.5    4.5    4.4     4.3    0.015   0.015   0.016   0.017
    5.0          0.127        2165×1        4.6    4.5    4.4     4.4    0.015   0.015   0.016   0.017
    5.5          0.140        1506*1        4.7    4.6    4.6     4.5    0.014   0.014   0.015   0.016
    6.0          0.152        1506*1        4.6    4.6    4.5     4.4    0.014   0.014   0.015   0.016
    7.5          0.191        7628*1        4.6    4.6    4.5     4.5    0.014   0.014   0.015   0.016
    8.0          0.203        7628*1        4.6    4.5    4.4     4.4    0.015   0.015   0.016   0.017
    10.0         0.254        2165*2        4.5    4.5    4.4     4.4    0.015   0.015   0.016   0.017
    12.0         0.305        1506×2        4.7    4.6    4.6     4.5    0.014   0.014   0.015   0.016
    15.0         0.381         7628*2       4.8    4.8    4.7     4.6    0.015   0.016   0.016   0.017
    18.0         0.457     7628×2+1080×1    4.6    4.5    4.5     4.4    0.014   0.015   0.016   0.017
    21.0         0.533         7628*3       4.7    4.6    4.6     4.5    0.014   0.014   0.015   0.016
    25.0         0.635        7628*3        4.5    4.5    4.4     4.4    0.015   0.015   0.016   0.017
    30.0         0.762        7628*4        4.8    4.7    4.7     4.6    0.015   0.015   0.016   0.016
    35.0         0.889        7628*5        4.7    4.6    4.6     4.5    0.014   0.014   0.015   0.016
    40.0         1.016        7628*5        4.7    4.7    4.6     4.5    0.015   0.016   0.016   0.017
    47.0         1.194        7628*6        4.7    4.6    4.5     4.5    0.014   0.014   0.015   0.016
    59.0         1.499        7628*8        4.8    4.7    4.7     4.6    0.014   0.015   0.016   0.017
    63.0         1.600        7628*8        4.7    4.7    4.6     4.6    0.014   0.014   0.015   0.015
    67.0         1.700        7628*9        4.8    4.7    4.7     4.7    0.013   0.014   0.014   0.015
    71.0         1.803        7628*10       4.8    4.8    4.7     4.7    0.013   0.013   0.014   0.014
    75.0         1.910        7628*10       4.8    4.7    4.7     4.7    0.013   0.014   0.014   0.015
    79.0         2.006        7628*11       4.8    4.8    4.7     4.7    0.013   0.013   0.014   0.014
                                                     KB-6165/KB-6065 Line up
                                                          Electrical Properties
2) PREPREG (KB-6065)
               Thickness    Thickness                    Dk±0.2                       Df±10%
Glass style                             RC%
              (mil)±10%    (mm)±10%           1GHz    2GHz   5GHz   10GHz   1GHz    2GHz   5GHz     10GHz
                 1.80        0.046      68     4.1     4.1   4.0     3.9    0.017   0.017   0.018   0.019
   106           1.90        0.048      70     4.0     4.0   3.9     3.9    0.017   0.018   0.018   0.019
                 2.10        0.053      72     3.9     3.9   3.8     3.8    0.018   0.018   0.019   0.019
                 2.20        0.056      68     4.1     4.0   4.0     3.9    0.017   0.017   0.018   0.019
   1067          2.40        0.061      70     4.0     4.0   3.9     3.9    0.017   0.017   0.018   0.019
                 2.60        0.066      72     4.0     4.0   3.9     3.9    0.017   0.018   0.018   0.019
                 2.90        0.074      63     4.3     4.2   4.2     4.1    0.016   0.016   0.017   0.018
 1080/1078       3.10        0.079      65     4.2     4.2   4.1     4.0    0.017   0.017   0.018   0.018
                 3.40        0.086      68     4.2     4.1   4.0     4.0    0.017   0.017   0.018   0.019
                 3.30        0.084      64     4.3     4.2   4.1     4.1    0.016   0.016   0.017   0.018
   1086          3.50        0.089      66     4.3     4.2   4.1     4.1    0.016   0.016   0.017   0.018
                 3.80        0.097      68     4.2     4.2   4.1     4.0    0.016   0.016   0.017   0.018
                 3.40        0.086      50     4.5     4.4   4.4     4.3    0.015   0.015   0.016   0.017
   3313          3.50        0.089      52     4.4     4.4   4.3     4.3    0.015   0.015   0.016   0.017
                 3.70        0.094      54     4.4     4.3   4.2     4.2    0.016   0.016   0.017   0.018
                 4.60        0.117      52     4.5     4.4   4.4     4.3    0.015   0.015   0.016   0.017
   2116          4.80        0.122      54     4.5     4.4   4.3     4.3    0.016   0.015   0.016   0.017
                 5.10        0.130      56     4.4     4.4   4.3     4.2    0.016   0.015   0.016   0.017
                 5.30        0.135      52     4.6     4.6   4.5     4.5    0.015   0.015   0.016   0.017
   2165          5.80        0.147      55     4.6     4.5   4.5     4.4    0.016   0.016   0.016   0.017
                 6.30        0.160      58     4.5     4.5   4.5     4.4    0.016   0.016   0.016   0.017
                 6.50        0.165      48     4.7     4.6   4.5     4.5    0.014   0.014   0.015   0.016
   1506          6.80        0.173      50     4.6     4.6   4.5     4.4    0.015   0.015   0.016   0.016
                 7.10        0.180      52     4.6     4.5   4.4     4.4    0.015   0.015   0.016   0.017
                 8.30        0.211      48     4.7     4.6   4.5     4.5    0.014   0.014   0.015   0.016
   7628          8.70        0.221      50     4.6     4.5   4.5     4.4    0.015   0.015   0.016   0.017
                 9.20        0.234      52     4.6     4.5   4.4     4.4    0.015   0.015   0.016   0.017

                                                                                                    Version: 1.0
                                                                                                    2025/3/1

File: 00_REF/PCB RF ANT/05_PCB_Dielectric_Data_2026/search_text/Kingboard/Kingboard__KB-6067F_및_KB-6167F__종합카탈로그__RT0392__추출텍스트.txt
                                                 KB-6167F/KB-6067F Line up
                                                        Electrical Properties
1) CORE (KB-6167F)
Thinckness   Thinckness                                  Dk±0.2                            Df±10%
                             Layup
(mil)±10%    (mm)±10%                     1GHz    2GHz       5GHz       10GHz   1GHz    2GHz    5GHz    10GHz
   2.0          0.051         106×1        4.1     4.0            3.9    3.9    0.017   0.017   0.018   0.019
   2.5          0.064        1067×1        4.1     4.1            4.0    3.9    0.017   0.017   0.018   0.019
   3.0          0.076        1080×1        4.2     4.2            4.1    4.0    0.017   0.017   0.018   0.018
   3.5          0.089        3313×1        4.5     4.4            4.4    4.3    0.015   0.015   0.016   0.017
   4.0          0.102        2116×1        4.6     4.5            4.5    4.4    0.017   0.018   0.019   0.019
   4.5          0.114        2116×1        4.5     4.5            4.4    4.3    0.015   0.015   0.016   0.017
   5.0          0.127        2165×1        4.6     4.5            4.4    4.4    0.015   0.015   0.016   0.017
   5.5          0.140        1506*1        4.7     4.6            4.6    4.5    0.014   0.014   0.015   0.016
   6.0          0.152        1506*1        4.6     4.6            4.5    4.4    0.014   0.014   0.015   0.016
   7.5          0.191        7628*1        4.6     4.6            4.5    4.5    0.014   0.014   0.015   0.016
   8.0          0.203        7628*1        4.6     4.5            4.4    4.4    0.015   0.015   0.016   0.017
   10.0         0.254        2165*2        4.5     4.5            4.4    4.4    0.015   0.015   0.016   0.017
   12.0         0.305        1506×2        4.7     4.6            4.6    4.5    0.014   0.014   0.015   0.016
   15.0         0.381         7628*2       4.8     4.8            4.7    4.6    0.015   0.016   0.016   0.017
   18.0         0.457     7628×2+1080×1    4.6     4.5            4.5    4.4    0.014   0.015   0.016   0.017
   21.0         0.533         7628*3       4.7     4.6            4.6    4.5    0.014   0.014   0.015   0.016
   25.0         0.635        7628*3        4.5     4.5            4.4    4.4    0.015   0.015   0.016   0.017
   30.0         0.762        7628*4        4.8     4.7            4.7    4.6    0.015   0.015   0.016   0.016
   35.0         0.889        7628*5        4.7     4.6            4.6    4.5    0.014   0.014   0.015   0.016
   40.0         1.016        7628*5        4.7     4.7            4.6    4.5    0.015   0.016   0.016   0.017
   47.0         1.194        7628*6        4.7     4.6            4.5    4.5    0.014   0.014   0.015   0.016
   59.0         1.499        7628*8        4.8     4.7            4.7    4.6    0.014   0.015   0.016   0.017
                                             KB-6167F/KB-6067F Line up
                                                    Electrical Properties
2) PREPREG (KB-6067F)
              Thickness    Thickness                   Dk±0.2                       Df±10%
Glass style                            RC%
              (mil)±10%   (mm)±10%           1GHz   2GHz   5GHz   10GHz   1GHz    2GHz   5GHz     10GHz
                2.10        0.053      72     4.1    4.1   4.0     3.9    0.017   0.017   0.018   0.019
   106          2.20        0.056      74     4.0    4.0   3.9     3.9    0.017   0.017   0.018   0.019
                2.40        0.061      76     3.9    3.9   3.9     3.8    0.018   0.018   0.019   0.019
                2.20        0.056      68     4.1    4.0   4.0     3.9    0.017   0.017   0.018   0.019
   1067         2.40        0.061      70     4.0    4.0   3.9     3.9    0.017   0.017   0.018   0.019
                2.60        0.066      72     4.0    4.0   3.9     3.9     0.01   0.018   0.018   0.019
                2.80        0.071      62     4.3    4.2   4.2     4.1    0.016   0.016   0.017   0.018
 1080/1078      3.00        0.076      64     4.2    4.2   4.1     4.0    0.017   0.017   0.018   0.018
                3.20        0.081      66     4.2    4.1   4.0     4.0    0.017   0.017   0.018   0.019
                2.90        0.074      60     4.3    4.2   4.1     4.1    0.016   0.016   0.017   0.018
   1086         3.10        0.079      62     4.3    4.2   4.1     4.0    0.016   0.016   0.017   0.018
                3.30        0.084      64     4.2    4.2   4.1     4.0    0.017   0.017   0.017   0.018
                3.60        0.091      53     4.5    4.4   4.4     4.3    0.015   0.015   0.016   0.017
   3313         3.80        0.097      55     4.4    4.4   4.3     4.3    0.015   0.015   0.016   0.017
                4.10        0.104      57     4.4    4.3   4.2     4.2    0.016   0.016   0.017   0.018
                4.70        0.119      53     4.5    4.4   4.4     4.3    0.015   0.015   0.016   0.017
   2116         5.00        0.127      55     4.5    4.4   4.3     4.3    0.015   0.015   0.016   0.017
                5.20        0.132      57     4.4    4.4   4.3     4.2    0.016   0.016   0.016   0.017
                5.30        0.135      52     4.6    4.6   4.5     4.5    0.015   0.015   0.016   0.017
   2165         5.80        0.147      55     4.6    4.5   4.5     4.4    0.016   0.016   0.016   0.017
                6.20        0.157      57     4.5    4.5   4.5     4.4    0.016   0.016   0.016   0.017
                6.50        0.165      48     4.7    4.6   4.5     4.5    0.014   0.014   0.015   0.016
   1506         6.80        0.173      50     4.6    4.6   4.5     4.4    0.015   0.015   0.015   0.016
                7.10        0.180      52     4.6    4.5   4.4     4.4    0.015   0.015   0.016   0.017
                7.30        0.185      43     4.7    4.6   4.5     4.5    0.014   0.014   0.015   0.016
   7628         7.70        0.196      45     4.6    4.5   4.5     4.4    0.015   0.015   0.016   0.017
                8.10        0.206      47     4.6    4.5   4.4     4.4    0.015   0.015   0.016   0.017
                                                                                                  Version: 1.2
                                                                                                  2022/6/15

File: 00_REF/PCB RF ANT/05_PCB_Dielectric_Data_2026/search_text/Kingboard/Kingboard__KB-6069GT_및_KB-6169GT__기술자료__RT0404__추출텍스트.txt
                                                 KB-6169GT/KB-6069GT Line up
                                                          Electrical Properties
1) CORE (KB-6169GT)
Thinckness   Thinckness                                  Dk±0.2                            Df±10%
                             Layup
(mil)±10%    (mm)±10%                     1GHz    2GHz       5GHz       10GHz   1GHz    2GHz    5GHz    10GHz
    2.5        0.064          1067×1       4.0     4.0            3.9    3.9    0.016   0.016   0.017   0.017
    3.0        0.076          1080×1       4.2     4.2            4.1    4.0    0.014   0.015   0.016   0.017
    3.5        0.089          3313×1       4.5     4.4            4.4    4.4    0.013   0.014   0.015   0.016
    4.0        0.102          2116×1       4.6     4.5            4.5    4.4    0.012   0.013   0.014   0.015
    4.5        0.114          2116×1       4.5     4.4            4.4    4.3    0.013   0.014   0.015   0.015
    5.0        0.127          2116×1       4.4     4.3            4.3    4.2    0.013   0.014   0.015   0.016
    5.0        0.127          2165×1       4.5     4.4            4.4    4.4    0.012   0.013   0.014   0.015
    5.5        0.140          1506*1       4.7     4.6            4.5    4.5    0.012   0.013   0.014   0.014
    6.0        0.152          1506*1       4.6     4.5            4.5    4.4    0.012   0.013   0.014   0.015
    7.5        0.191          7628*1       4.7     4.6            4.5    4.5    0.012   0.013   0.014   0.015
    8.0        0.203          7628*1       4.6     4.5            4.5    4.4    0.012   0.013   0.014   0.015
   10.0        0.254          2116*2       4.4     4.3            4.3    4.2    0.013   0.014   0.015   0.016
   10.0        0.254          2165*2       4.5     4.4            4.4    4.4    0.012   0.013   0.014   0.015
   12.0        0.305          1506×2       4.7     4.6            4.6    4.5    0.012   0.013   0.014   0.015
   15.0        0.381          7628*2       4.7     4.6            4.5    4.5    0.012   0.013   0.014   0.015
   18.0        0.457      7628×2+1080×1    4.6     4.5            4.5    4.4    0.012   0.013   0.014   0.015
   21.0        0.533          7628*3       4.7     4.6            4.5    4.5    0.012   0.013   0.014   0.014
   24.0        0.610          7628*3       4.6     4.5            4.5    4.4    0.012   0.013   0.014   0.015
   30.0        0.762          7628*4       4.7     4.6            4.5    4.5    0.012   0.013   0.014   0.015
   35.0        0.889          7628*5       4.7     4.6            4.5    4.5    0.012   0.013   0.014   0.014
   40.0        1.016          7628*5       4.6     4.5            4.5    4.4    0.012   0.013   0.014   0.015
   47.0        1.194          7628*6       4.6     4.5            4.5    4.4    0.012   0.013   0.014   0.015
   59.0        1.499          7628*8       4.7     4.6            4.5    4.5    0.012   0.013   0.014   0.015
                                               KB-6169GT/KB-6069GT Line up
                                                        Electrical Properties
2) PREPREG (KB-6069GT)
                Thickness    Thickness                   Dk±0.2                       Df±10%
 Glass style                             RC%
               (mil)±10%    (mm)±10%           1GHz   2GHz   5GHz   10GHz   1GHz    2GHz   5GHz     10GHz
                  2.0         0.051      72     4.0    4.0   3.9     3.9    0.016   0.016   0.017     0.017
                  2.2         0.056      74     4.0    4.0   3.9     3.8    0.016   0.016   0.017     0.017
    106
                  2.4         0.061      76     4.0    4.0   3.9     3.8    0.016   0.017   0.018     0.018
                  2.6         0.066      78     3.9    3.9   3.8     3.8    0.017   0.017   0.018     0.018
                  2.3         0.058      70     4.1    4.0   4.0     3.9    0.015   0.016   0.017     0.017
    1067          2.5         0.064      72     4.0    4.0   3.9     3.9    0.016   0.016   0.017     0.017
                  2.7         0.069      74     4.0    4.0   3.9     3.8    0.016   0.016   0.017     0.017
                  2.7         0.069      62     4.2    4.2   4.1     4.0    0.014   0.015   0.016     0.016
 1080/1078        2.9         0.074      64     4.2    4.2   4.1     4.0    0.014   0.015   0.016     0.016
                  3.3         0.084      68     4.2    4.2   4.1     4.0    0.014   0.015   0.016     0.017
                  3.2         0.081      64     4.2    4.2   4.1     4.0    0.014   0.015   0.016     0.016
    1086          3.4         0.086      66     4.2    4.2   4.1     4.0    0.014   0.015   0.016     0.017
                  3.7         0.094      68     4.2    4.2   4.1     4.0    0.014   0.015   0.016     0.017
                  3.6         0.091      52     4.5    4.4   4.4     4.3    0.013   0.014   0.015     0.015
    3313          3.9         0.099      55     4.4    4.4   4.3     4.3    0.013   0.014   0.015     0.015
                  4.2         0.107      58     4.4    4.3   4.2     4.2    0.013   0.014   0.015     0.016
                  4.5         0.114      52     4.5    4.4   4.4     4.3    0.013   0.014   0.015     0.015
                  4.8         0.122      54     4.4    4.4   4.3     4.3    0.013   0.014   0.015     0.015
    2116          5.0         0.127      56     4.4    4.3   4.3     4.2    0.013   0.014   0.015     0.016
                  5.3         0.135      58     4.4    4.3   4.2     4.2    0.013   0.014   0.015     0.016
                  5.6         0.142      60     4.3    4.2   4.2     4.1    0.014   0.014   0.015     0.016
                  5.3         0.135      52     4.5    4.4   4.4     4.3    0.013   0.014   0.015     0.015
    2165          5.7         0.145      55     4.4    4.4   4.3     4.3    0.013   0.014   0.015     0.015
                  6.2         0.157      58     4.4    4.3   4.2     4.2    0.013   0.014   0.015     0.016
                  6.4         0.163      48     4.6    4.5   4.5     4.4    0.012   0.013   0.014     0.015
    1506          6.7         0.170      50     4.5    4.4   4.4     4.4    0.012   0.013   0.014     0.015
                  7.1         0.180      52     4.5    4.4   4.4     4.3    0.013   0.014   0.015     0.015
                  7.3         0.185      43     4.7    4.6   4.5     4.5    0.012   0.013   0.014     0.014
    7628          7.6         0.193      45     4.6    4.5   4.5     4.4    0.012   0.013   0.014     0.015
                  8.0         0.203      47     4.6    4.5   4.5     4.4    0.012   0.013   0.014     0.015
                                                                                                    Version: 1.3
                                                                                                    2026/10/29

File: 00_REF/PCB RF ANT/05_PCB_Dielectric_Data_2026/search_text/Kingboard/Kingboard__KB-6150__기술자료__RT0156__추출텍스트.txt
                              Technical Information                                                  Laminate: KB-6150
                              产品技术资料                                                                                  UL: E123995



   Conventional FR-4/Normal Tg
       特性(Feature)                                                                      应用(Application)
       • 优异的尺寸稳定性                                                                      • 通讯设备
         Excellent dimensional stability                                                 Communication equipment
       • 优良的耐热性能和机械性能                                                                  • 仪器仪表
         Excellent heat resistance and mechanical                                        Instrument
         properties                                                                    • 办公自动设备等
       • 符合IPC-4101E/21的规范要求                                                             OA equipment, etc.
         IPC-4101E/21 specification is applicable




         板材性能(Laminate Properties)
                                                      Test Method
                Test Item                                                       Test Condition          Unit    Typical Value
                                                     (IPC-TM- 650)
                 测试项目                                                              处理条件                 单位         典型值
                                                        测试方法
                        Thermal Stress
                            热应力
                                                           2.4.13.1         Float 288 ℃ / Unetched      Sec         ≥180
                     Glass Transition (Tg)
                        玻璃化转变温度
                                                            2.4.25                     DSC               ℃          132
 Thermal           CTE / Z-Axis Expansion                                            Alpha 1                         58
  热性能                  Z-轴热膨胀系数
                                                            2.4.24                                     ppm/℃
                                                                                     Alpha 2                        286
                     TD(5% weight loss)                    2.4.24.6                    TGA               ℃          305
                          Flammability
                             燃烧性
                                                            UL94                    E-24/125           Rating       V-0
                      Surface Resistivity
                          表面电阻率
                                                           2.5.17.1                C-96/35/90           MΩ         1.0×106
                      Volume Resistivity
                         体积电阻率
                                                           2.5.17.1                C-96/35/90          MΩ-cm       1.0×108
                    Dielectric Breakdown
                          击穿电压
                                                            2.5.6              D-48/50+D-0.5/23         kV          ≥45

                      Dielectric Constant                                     Etched         @ 1 MHz                 4.6
 Electrical                介电常数
                                                            2.5.5.9                                      —
                                                                             (RC50%)         @ 1 GHz                 4.4
   电性能
                         Loss Tangent                                         Etched         @ 1 MHz                0.017
                           介质损耗
                                                            2.5.5.9                                      —
                                                                             (RC50%)         @ 1 GHz                0.018
                          CTI
                       相对漏电起痕指数
                                                           IEC60112           Etched/0.1% NH4CL          V          ≥150
                        Arc Resistance
                           耐电弧性
                                                            2.5.1              D-48/50+D-0.5/23         Sec         125

                     Peel Strength (1 oz.)                                              A                            --
                        铜箔剥离强度
                                                            2.4.8                                      N/mm
                                                                              Float 288 ℃ / 10 Sec                  1.75
Mechanical                                                                         Lengthwise                       560
                       Flexural Strength
 机械性能                                                       2.4.4                                      N/mm2
                           弯曲强度
                                                                                    Crosswise                       440
                      Water Absorption
                           吸水率
                                                            2.6.2.1                  D-24/23             %          0.17


 Remarks:                                                             注:
 - Typical Values for reference only.                                 - 典型值只供参考
 - Standard Values according to IPC-4101E/ 21                         - 规格值参照 IPC-4101E/ 21
 - Typical Value of Specimen thickness is 1.6mm (8*7628)              - 样品 的厚度为 1.6mm (#7628*8)
