Repository: EIDOSDATA/TraceWave-Studio

# PCB 유전율과 적층 자료

수집/정리 기준일: 2026-11-11.

먼저 [전체 자료 안내 엑셀](Excel/00_전체_자료_안내.xlsx)을 연다. 회사별 엑셀은 `Excel/`에 있고, 원문 검색은 [HTML 안내](START_HERE_ko.html)를 사용한다.

- [자료 사용 안내](docs/자료_사용_안내.md): 폴더, 단위, 조건 선택과 내보내기.
- [자료 검토 결과](docs/자료_검토_결과.md): 확인한 범위, 오류/공백, 정리 내역.
- [TraceWave Studio 연결 설계](../../../Code/docs/pcb_material_catalog.md): 사용자 직접 입력, 소재 선택, 제조업체 적층 선택과 현재 구현의 경계.

57,340개 조건별 관측, 36개 회사와 일반 재료 참고 자료 1개 그룹, 1,756개 출처 기록을 보존했다. 새 엑셀은 전체 안내 1개와 회사/참고 자료별 37개로 총 38개다. 행 수는 고유 소재나 독립 측정 수가 아니다. 공식 자료에 값이 있어도 실제 제조 조건과 해석 대역에 맞는지 확인해야 한다.

사람이 보는 엑셀과 프로그램용 JSONL을 분리했다. 원문 PDF/HTML의 바이트는 보존하면서 파일명을 회사와 소재/용도 중심으로 바꿨다. 중복 저장한 데이터 사본은 복구 폴더로 옮겼고 관측 수치는 삭제하지 않았다.

File: 00_REF/PCB RF ANT/05_PCB_Dielectric_Data_2026/search_text/Kingboard/Kingboard__KB-6164F_KB-6164F_KB-6064F__기술자료__RT0381__추출텍스트.txt
                               Technical Information                                               Laminate: KB-6164F
                               产品技术资料                                                               Prepreg: KB-6064F
                                                                                                                        UL: E123995

   Lead-Free/Tg 140/Low CTE
       特性 (Feature)                                                                      应用 (Application)
       • 无铅兼容Tg 140℃板材                                                                   • 电脑及笔记本电脑
         Lead-free compatible                                                              Computer and NB
       • 优良的耐热性                                                                          • 仪器仪表
         Excellent thermal reliability                                                     Instruments
       • 低的Z轴热膨胀系数                                                                       • 消费电子
         Low Z-CTE                                                                         Consumer electronics
       • 良好的耐CAF性能                                                                       • 汽车电子
         Anti-CAF capability                                                               Automotive electronics
       • 较低吸水率
         Low water absorption


       板材性能 (Laminate Properties)
                                                       Test Method
                Test Item                                                        Test Condition         Unit        Typical Value
                                                      (IPC-TM-650)
                 测试项目                                                               处理条件                单位             典型值
                                                         测试方法
                        Thermal Stress
                            热应力
                                                            2.4.13.1         Float 288 ℃ / Unetched      Sec            ≥240
                     Glass Transition (Tg)
                        玻璃化转变温度
                                                             2.4.25                     DSC               ℃             145
                                                                                      Alpha 1                           43
                   CTE / Z-Axis Expansion                                                               ppm/℃
                       Z-轴热膨胀系数
                                                             2.4.24                  Alpha 2                            245
 Thermal                                                                            50 - 260 ℃            %             3.4
  热性能                      X/Y CTE
                       X/Y-轴热膨胀系数
                                                             2.4.24                40 ℃ - 125 ℃         ppm/℃          12/15
                              T-260                         2.4.24.1                    TMA              min            ＞60
                              T-288                         2.4.24.1                    TMA              min            ＞20
                     TD(5% weight loss)                     2.4.24.6                    TGA               ℃             340
                        Flammability
                            燃烧性
                                                             UL94                    E-24/125           Rating          V-0
                     Surface Resistivity
                         表面电阻率
                                                            2.5.17.1                C-96/35/90           MΩ           5.3×108
                     Volume Resistivity
                         体积电阻率
                                                            2.5.17.1                C-96/35/90          MΩ-cm         4.7×109
                    Dielectric Breakdown
                          击穿电压
                                                             2.5.6              D-48/50+D-0.5/23         kV             ≥45
                     Dielectric Constant                                       Etched         @ 1 MHz                   4.8
 Electrical                                                  2.5.5.9                                     —
                          介电常数                                                (RC50%)         @ 1 GHz                   4.6
   电性能
                         Loss Tangent                                          Etched         @ 1 MHz                  0.015
                           介质损耗
                                                             2.5.5.9                                     —
                                                                              (RC50%)         @ 1 GHz                  0.016
                             CTI
                       相对漏电起痕指数
                                                            IEC60112           Etched/0.1% NH4CL          V             ≥175
                        Arc Resistance
                           耐电弧性
                                                             2.5.1              D-48/50+D-0.5/23         Sec            125
                     Peel Strength (1 oz.)                                               A                               --
                        铜箔剥离强度
                                                             2.4.8                                      N/mm
                                                                               Float 288 ℃ / 10 Sec                     1.60
Mechanical             Flexural Strength                                            Lengthwise                          560
 机械性能                      弯曲强度
                                                             2.4.4                                      N/mm2
                                                                                     Crosswise                          495
                      Water Absorption
                           吸水率
                                                             2.6.2.1                  D-24/23             %             0.10


 Remarks:                                                              注:
 - Typical Values for reference only.                                  - 典型值只供参考
 - Standard Values according to IPC-4101E/ 101                         - 规格值参照 IPC-4101E/ 101
 - Typical Value of Specimen thickness is 1.6mm (#7628*8)              - 样品 的厚度为 1.6mm (#7628*8)

File: 00_REF/PCB RF ANT/05_PCB_Dielectric_Data_2026/search_text/Kingboard/Kingboard__KB-6165-Processing-Guide__공정가이드__RT0173__추출텍스트.txt
                                                                                         KB-6165/KB-6065
                                                                                          Processing Guide
This Processing Guide is edited in according to the IPC-4101 standard, and based on this standard. It is organized according to the
internal test results of product characteristics and the actual use of customers, so that customers are more conducive to the use of KB-
6165/KB-6065.

The recommendations contained herein do not cover all possible PCB designs or processing environments. Manufacturers/ Users will
need to make other process adjustments to accommodate as necessary. The contents of the attachment are for advice and reference
only, and the specific parameter setting should be determined according to the actual situation。
Part 1: CCL Storage Conditions
Storage method
It should be stored in a flat surface with the original packaging to avoid heavy pressure and prevent sheet deformation or sheet bending
problems.

Storage environment
Materials should be stored in a dry environment, avoid direct sunlight, rain, and avoid the erosion of corrosive gases. It is recommended
that the sheet be used within one year of the production date.

Part 2: Prepreg Storage Conditions
Storage method
As soon as a prepreg is received, it should be moved from the receiving area to a controlled environment. All prepreg should be
managed using a first-in, first-out (FIFO) inventory system. If not handled properly, the prepreg may absorb moisture, resulting in the
affections on Tg, curing, and press flow etc. Store in a flat surface with original packaging, and do not stack them together to avoid stress
and damage to materials. Wrap the remaining unused prepreg in a plastic wrap to prevent moisture absorption.

Storage environment
Materials should be stored in a condition of temperature is less than 23 degrees Celsius and the Relative humidity is less than 60%, for
shelf life up to 3 months.
                                                                                   KB-6165/KB-6065
                                                                                    Processing Guide
Part 3: Inner Layer and Copper Foil Treatment
Workers should handle the materials carefully, to prevent wrinkling or creases of the prepreg and avoid affecting the use of the
prepreg. The stored prepreg must undergo a tempering process before use. It is recommended to temper and dehumidify for 12 hours
before usage. Prepreg that has been cut into panels should be stored in the above suggested environment and to be consumed as soon
as possible.
Before mass production, the appropriate compensation coefficient must be determined in according to the proportion of residual
copper and the thickness of the platen, and resin content to be adjusted if need.
The inner layer should be placed in a controlled temperature and humidity environment for 8 hours before punching and AOI. Better
dimensional stability and accuracy in this environment.
The inner layer should be baked at 120°C for at least 60 minutes after the browning treatment.

Part 4: Pressing Process/ Press cycle
In the process of stacking, ensure that the stacking sequence of
the prepreg is consistent, avoid reversal or flipping actions, and
avoid warping and deformation problems.
Pressure setting: vacuum press 300-400psi (the specific high                            Reduce pressure when reach curing
pressure needs to be adjusted according to the customer's                                temperature above 30min to release
                                                                                         stress.
situation).
It is recommended that the heating rate between 80-140 °C is
1.5-2.5 °C/min, please refer to Table 1 for reference.
Temperature for materials’ curing should be at least 180°C or                           Curing temperature above 180
                                                                                         (materials temperature), keep 60min at
above for 60 minutes or more. Full pressure is 300-400 psi. The                          least.
cooling rate is lower than 3°C/min.



                                                                                                    Table 1
                                                                                       KB-6165/KB-6065
                                                                                        Processing Guide
Part 5: Recommendations for Dilling Parameters
Be sure to vacuum up the dust. It will help prevent gouging.
The following table (Table 2) lists a series of parameters for your reference, we assume the CCL overall thickness is 2mm. It needs to be
adjusted according to different tools, board structure, board thickness, number of layers and copper thickness.
After the drilling process, blow the with an air gun properly to avoid blockage of the holes

                                                                                            HITACHI Machine.
                                                                                            Drilling parameters adjusted based on KB-6165
      Drill             Drilling Parameters                                Drill            Drilling Parameters
    Diameter                                             孔限              Diameter                                            孔限
     （mm)          转速 (krpm)         落速 (m/min)         (Hits)            （mm)         转速 (krpm)         落速 (m/min)         (Hits)
    0.20～0.25         170                 2.0           1500            1.50～1.55          50                2.6            1500
    0.275-0.30        170                 2.0           1500            1.60～1.65          50                2.4            1500
    0.35-0.375        160                 2.2           1500            1.70～1.75          50                2.2            1500
    0.40～0.45         135                 2.2           1500            1.80～1.85          45                2.1            1500
    0.50～0.55         120                 2.3           1500            1.90～1.95          45                1.9            1500
    0.60～0.65         110                 2.3           1500            2.00～2.15          45                1.8            1500
    0.70～0.75         105                 2.4           1500            2.20～2.35          40                1.7            1000
    0.80～0.85          85                 2.5           1500            2.40～2.55          40                1.6            1000
    0.90～0.95          80                 2.5           1500            2.60～2.75          35                1.5            1000
    1.00～1.05          75                 2.6           1500            2.80～2.95          35                1.4            800
    1.10～1.15          70                 2.6           1500            3.00～3.25          30                1.3            800
    1.20～1.25          65                 2.7           1500            3.30～3.65          30                0.9            500
    1.30～1.35          60                 2.8           1500            3.70～3.95          30                0.6            500
    1.40～1.45          55                 2.8           1500            4.00～4.45          25                0.5            500
                                                                                      KB-6165/KB-6065
                                                                                       Processing Guide
Part 6: Etching(Glue removal)
Vertical or horizontal permanganate etching can be performed normally, but the cross-sections must be examined with a scanning
microscope.
The following are the suggested parameters of different suppliers, and customers need to adjust them according to the actual situation.

      Factory           Item                    Parameter              Temperature     Time

                       KMnO4                    45~65g/L
    Rohmhaas
                       NaOH                     0.9~1.3N                 72~80℃       18min
    （罗门哈斯）
                       K2MnO4                    ＜25g/L

                       KMnO4                    40-65 g/l
    MacDermid
                       K2MnO4                    < 25 g/l                65~85℃       15min
    （麦德美）
                       NaOH                     1.2 -1.3 N
                                                                                                 Etching control requirements: 0.1-
                       KMnO4                    45-65 g/l
      Atotech
                                                                                                 0.4mg/c㎡, under normal circumstances,
                       K2MnO4                    < 30 g/l                80~85℃       15min
     （安美特）                                                                                       1-2 times of etching can meet the
                       NaOH                     34-45g/l                                         requirements

Part 7: Soldering
Validity period of packaging: The validity period of aluminum foil vacuum packaging is three months. It is best to bake at 125℃/4-8
hours before use.
Reflow soldering parameters: Suitable for conventional lead-free reflow soldering process.
Part 8: Health and Safety advice
Use caution when handling materials. Because the edges of the laminate are exceptionally sharp. Cuts and scratches may result if not
handled properly.
Handling and machining of prepregs and laminates generates dust. Therefore, proper ventilation must be provided in the
machining/pressing area. A protective mask is recommended to avoid inhalation of dust. Gloves, apron and safety glasses are
recommended if the individual is in frequent or prolonged contact with skin or dust. (See KB-6165 Material Safety Data Sheet)
                                                                                                                                   Version: 1.0
                                                                                                                                   2025/3/1

File: 00_REF/PCB RF ANT/05_PCB_Dielectric_Data_2026/search_text/Kingboard/Kingboard__KB-6165F-Processing-Guide__공정가이드__RT0386__추출텍스트.txt
                                                                                   KB-6165F/KB-6065F
                                                                                     Processing Guide
This Processing Guide is edited in according to the IPC-4101 standard, and based on this standard. It is organized according to the
internal test results of product characteristics and the actual use of customers, so that customers are more conducive to the use of KB-
6165F/KB-6065F.

The recommendations contained herein do not cover all possible PCB designs or processing environments. Manufacturers/ Users will
need to make other process adjustments to accommodate as necessary. The contents of the attachment are for advice and reference
only, and the specific parameter setting should be determined according to the actual situation。
Part 1: CCL Storage Conditions
Storage method
It should be stored in a flat surface with the original packaging to avoid heavy pressure and prevent sheet deformation or sheet bending
problems.

Storage environment
Materials should be stored in a dry environment, avoid direct sunlight, rain, and avoid the erosion of corrosive gases. It is recommended
that the sheet be used within one year of the production date.

Part 2: Prepreg Storage Conditions
Storage method
As soon as a prepreg is received, it should be moved from the receiving area to a controlled environment. All prepreg should be
managed using a first-in, first-out (FIFO) inventory system. If not handled properly, the prepreg may absorb moisture, resulting in the
affections on Tg, curing, and press flow etc. Store in a flat surface with original packaging, and do not stack them together to avoid stress
and damage to materials. Wrap the remaining unused prepreg in a plastic wrap to prevent moisture absorption.

Storage environment
Materials should be stored in a condition of temperature is less than 23 degrees Celsius and the Relative humidity is less than 60%, for
shelf life up to 3 months.
                                                                             KB-6165F/KB-6065F
                                                                               Processing Guide
Part 3: Inner Layer and Copper Foil Treatment
Workers should handle the materials carefully, to prevent wrinkling or creases of the prepreg and avoid affecting the use of the
prepreg. The stored prepreg must undergo a tempering process before use. It is recommended to temper and dehumidify for 12 hours
before usage. Prepreg that has been cut into panels should be stored in the above suggested environment and to be consumed as soon
as possible.
Before mass production, the appropriate compensation coefficient must be determined in according to the proportion of residual
copper and the thickness of the platen, and resin content to be adjusted if need.
The inner layer should be placed in a controlled temperature and humidity environment for 8 hours before punching and AOI. Better
dimensional stability and accuracy in this environment.
The inner layer should be baked at 120°C for at least 60 minutes after the browning treatment.

Part 4: Pressing Process/ Press cycle
In the process of stacking, ensure that the stacking sequence of
the prepreg is consistent, avoid reversal or flipping actions, and
avoid warping and deformation problems.
Pressure setting: vacuum press 300-400psi (the specific high                            Reduce pressure when reach curing
pressure needs to be adjusted according to the customer's                                temperature above 30min to release
                                                                                         stress.
situation).
It is recommended that the heating rate between 80-140 °C is
1.5-2.5 °C/min, please refer to Table 1 for reference.
Temperature for materials’ curing should be at least 180°C or                           Curing temperature above 180
                                                                                         (materials temperature), keep 60min at
above for 60 minutes or more. Full pressure is 300-400 psi. The                          least.
cooling rate is lower than 3°C/min.



                                                                                                    Table 1
                                                                                 KB-6165F/KB-6065F
                                                                                   Processing Guide
Part 5: Recommendations for Dilling Parameters
Be sure to vacuum up the dust. It will help prevent gouging.
The following table (Table 2) lists a series of parameters for your reference, we assume the CCL overall thickness is 2mm. It needs to be
adjusted according to different tools, board structure, board thickness, number of layers and copper thickness.
After the drilling process, blow the with an air gun properly to avoid blockage of the holes

                                                                                            HITACHI Machine.
                                                                                            Drilling parameters adjusted based on KB-6165F
      Drill             Drilling Parameters                                Drill            Drilling Parameters
    Diameter                                             孔限              Diameter                                            孔限
     （mm)          转速 (krpm)         落速 (m/min)         (Hits)            （mm)         转速 (krpm)         落速 (m/min)         (Hits)
    0.20～0.25         170                 2.0           1500            1.50～1.55          50                2.6            1500
    0.275-0.30        170                 2.0           1500            1.60～1.65          50                2.4            1500
    0.35-0.375        160                 2.2           1500            1.70～1.75          50                2.2            1500
    0.40～0.45         135                 2.2           1500            1.80～1.85          45                2.1            1500
    0.50～0.55         120                 2.3           1500            1.90～1.95          45                1.9            1500
    0.60～0.65         110                 2.3           1500            2.00～2.15          45                1.8            1500
    0.70～0.75         105                 2.4           1500            2.20～2.35          40                1.7            1000
    0.80～0.85          85                 2.5           1500            2.40～2.55          40                1.6            1000
    0.90～0.95          80                 2.5           1500            2.60～2.75          35                1.5            1000
    1.00～1.05          75                 2.6           1500            2.80～2.95          35                1.4            800
    1.10～1.15          70                 2.6           1500            3.00～3.25          30                1.3            800
    1.20～1.25          65                 2.7           1500            3.30～3.65          30                0.9            500
    1.30～1.35          60                 2.8           1500            3.70～3.95          30                0.6            500
    1.40～1.45          55                 2.8           1500            4.00～4.45          25                0.5            500
                                                                                KB-6165F/KB-6065F
                                                                                  Processing Guide
Part 6: Etching(Glue removal)
Vertical or horizontal permanganate etching can be performed normally, but the cross-sections must be examined with a scanning
microscope.
The following are the suggested parameters of different suppliers, and customers need to adjust them according to the actual situation.

      Factory           Item                    Parameter              Temperature     Time

                       KMnO4                    45~65g/L
    Rohmhaas
                       NaOH                     0.9~1.3N                 72~80℃       18min
    （罗门哈斯）
                       K2MnO4                    ＜25g/L

                       KMnO4                    40-65 g/l
    MacDermid
                       K2MnO4                    < 25 g/l                65~85℃       15min
    （麦德美）
                       NaOH                     1.2 -1.3 N
                                                                                                 Etching control requirements: 0.1-
                       KMnO4                    45-65 g/l
      Atotech
                                                                                                 0.4mg/c㎡, under normal circumstances,
                       K2MnO4                    < 30 g/l                80~85℃       15min
     （安美特）                                                                                       1-2 times of etching can meet the
                       NaOH                     34-45g/l                                         requirements

Part 7: Soldering
Validity period of packaging: The validity period of aluminum foil vacuum packaging is three months. It is best to bake at 125℃/4-8
hours before use.
Reflow soldering parameters: Suitable for conventional lead-free reflow soldering process.
Part 8: Health and Safety advice
Use caution when handling materials. Because the edges of the laminate are exceptionally sharp. Cuts and scratches may result if not
handled properly.
Handling and machining of prepregs and laminates generates dust. Therefore, proper ventilation must be provided in the
machining/pressing area. A protective mask is recommended to avoid inhalation of dust. Gloves, apron and safety glasses are
recommended if the individual is in frequent or prolonged contact with skin or dust. (See KB-6165F Material Safety Data Sheet)
                                                                                                                                   Version: 1.2
                                                                                                                                   2022/6/15

File: 00_REF/PCB RF ANT/05_PCB_Dielectric_Data_2026/search_text/Kingboard/Kingboard__KB-6165G-Processing-Guide__공정가이드__RT0179__추출텍스트.txt
                                                                                KB-6165G/KB-6065G
                                                                                   Processing Guide
This Processing Guide is edited in according to the IPC-4101 standard, and based on this standard. It is organized according to the
internal test results of product characteristics and the actual use of customers, so that customers are more conducive to the use of KB-
6165G/KB-6065G.

The recommendations contained herein do not cover all possible PCB designs or processing environments. Manufacturers/ Users will
need to make other process adjustments to accommodate as necessary. The contents of the attachment are for advice and reference
only, and the specific parameter setting should be determined according to the actual situation。
Part 1: CCL Storage Conditions
Storage method
It should be stored in a flat surface with the original packaging to avoid heavy pressure and prevent sheet deformation or sheet bending
problems.

Storage environment
Materials should be stored in a dry environment, avoid direct sunlight, rain, and avoid the erosion of corrosive gases. It is recommended
that the sheet be used within one year of the production date.

Part 2: Prepreg Storage Conditions
Storage method
As soon as a prepreg is received, it should be moved from the receiving area to a controlled environment. All prepreg should be
managed using a first-in, first-out (FIFO) inventory system. If not handled properly, the prepreg may absorb moisture, resulting in the
affections on Tg, curing, and press flow etc. Store in a flat surface with original packaging, and do not stack them together to avoid stress
and damage to materials. Wrap the remaining unused prepreg in a plastic wrap to prevent moisture absorption.

Storage environment
Materials should be stored in a condition of temperature is less than 23 degrees Celsius and the Relative humidity is less than 60%, for
shelf life up to 3 months.
                                                                           KB-6165G/KB-6065G
                                                                              Processing Guide
Part 3: Inner Layer and Copper Foil Treatment
Workers should handle the materials carefully, to prevent wrinkling or creases of the prepreg and avoid affecting the use of the
prepreg. The stored prepreg must undergo a tempering process before use. It is recommended to temper and dehumidify for 12 hours
before usage. Prepreg that has been cut into panels should be stored in the above suggested environment and to be consumed as soon
as possible.
Before mass production, the appropriate compensation coefficient must be determined in according to the proportion of residual
copper and the thickness of the platen, and resin content to be adjusted if need.
The inner layer should be placed in a controlled temperature and humidity environment for 8 hours before punching and AOI. Better
dimensional stability and accuracy in this environment.
The inner layer should be baked at 120°C for at least 60 minutes after the browning treatment.

Part 4: Pressing Process/ Press cycle
In the process of stacking, ensure that the stacking sequence of
the prepreg is consistent, avoid reversal or flipping actions, and
avoid warping and deformation problems.
Pressure setting: vacuum press 300-400psi (the specific high                              Reduce pressure when reach curing
pressure needs to be adjusted according to the customer's                                  temperature above 30min to release
                                                                                           stress.
situation).
It is recommended that the heating rate between 80-140 °C is
1.5-2.5 °C/min, please refer to Table 1 for reference.                                 Curing temperature above 180(materials
                                                                                       temperature), keep 60min at least.
Temperature for materials’ curing should be at least 180°C or
above for 60 minutes or more. Full pressure is 300-400 psi. The
cooling rate is lower than 3°C/min.



                                                                                                     Table 1
                                                                              KB-6165G/KB-6065G
                                                                                 Processing Guide
Part 5: Recommendations for Dilling Parameters
Be sure to vacuum up the dust. It will help prevent gouging.
The following table (Table 2) lists a series of parameters for your reference, we assume the CCL overall thickness is 2mm. It needs to be
adjusted according to different tools, board structure, board thickness, number of layers and copper thickness.
After the drilling process, blow the with an air gun properly to avoid blockage of the holes

                                                                                            HITACHI Machine.
                                                                                            Drilling parameters adjusted based on KB-6165G
                               钻孔参数                                                                钻孔参数
     钻头直径                                                孔限              钻头直径                                                孔限
     （mm)          转速 (krpm)       落速 (m/min)           (Hits)           （mm)          转速 (krpm)        落速 (m/min)          (Hits)

    0.20～0.25         170              2.0              1500            1.50～1.55          50               2.6             1500

    0.275-0.30        170              2.0              1500            1.60～1.65          50               2.4             1500

    0.35-0.375        160              2.2              1500            1.70～1.75          50               2.2             1500

    0.40～0.45         135              2.2              1500            1.80～1.85          45               2.1             1500

    0.50～0.55         120              2.3              1500            1.90～1.95          45               1.9             1500

    0.60～0.65         110              2.3              1500            2.00～2.15          45               1.8             1500

    0.70～0.75         105              2.4              1500            2.20～2.35          40               1.7             1000

    0.80～0.85          85              2.5              1500            2.00～2.55          40               1.6             1000

    0.90～0.95          80              2.5              1500            2.20～2.75          35               1.5             1000

    1.00～1.05          75              2.6              1500            2.30～2.95          35               1.4             800

    1.10～1.15          70              2.6              1500            2.50～3.25          30               1.3             800

    1.20～1.25          65              2.7              1500            3.30～3.65          30               0.9             500

    1.30～1.35          60              2.8              1500            3.70～3.95          30               0.6             500

    1.40～1.45          55              2.8              1500            4.00～4.45          25               0.5             500
                                                                             KB-6165G/KB-6065G
                                                                                Processing Guide
Part 6: Etching(Glue removal)
Vertical or horizontal permanganate etching can be performed normally, but the cross-sections must be examined with a scanning
microscope.
The following are the suggested parameters of different suppliers, and customers need to adjust them according to the actual situation.

      Factory           Item                    Parameter              Temperature     Time

                       KMnO4                    45~65g/L
    Rohmhaas
                       NaOH                     0.9~1.3N                 72~80℃       18min
    （罗门哈斯）
                       K2MnO4                    ＜25g/L

                       KMnO4                    40-65 g/l
    MacDermid
                       K2MnO4                    < 25 g/l                65~85℃       15min
    （麦德美）
                       NaOH                     1.2 -1.3 N
                                                                                                 Etching control requirements: 0.2-
                       KMnO4                    45-65 g/l
      Atotech
                                                                                                 0.6mg/c㎡, under normal circumstances,
                       K2MnO4                    < 30 g/l                80~85℃       15min
     （安美特）                                                                                       1 times of etching can meet the
                       NaOH                     34-45g/l                                         requirements

Part 7: Soldering
Validity period of packaging: The validity period of aluminum foil vacuum packaging is three months. It is best to bake at 125℃/4-8
hours before use.
Reflow soldering parameters: Suitable for conventional lead-free reflow soldering process.
Part 8: Health and Safety advice
Use caution when handling materials. Because the edges of the laminate are exceptionally sharp. Cuts and scratches may result if not
handled properly.
Handling and machining of prepregs and laminates generates dust. Therefore, proper ventilation must be provided in the
machining/pressing area. A protective mask is recommended to avoid inhalation of dust. Gloves, apron and safety glasses are
recommended if the individual is in frequent or prolonged contact with skin or dust. (See KB-6165G Material Safety Data Sheet)
                                                                                                                                   Version: 1.2
                                                                                                                                   2022/6/15

File: 00_REF/PCB RF ANT/05_PCB_Dielectric_Data_2026/search_text/Kingboard/Kingboard__KB-6165GC_KB-6165GC_KB-6065GC__기술자료__RT0397__추출텍스트.txt
                                  Technical Information                                               Laminate: KB-6165GC
                                  产品技术资料                                                               Prepreg: KB-6065GC
                                                                                                                                UL: E123995

    Halogen-Free/Mid Tg/Low CTE/CTI≥600V
        特性 (Feature)                                                                         应用 (Application)
        • 无卤，无锑，无红磷                                                                          • 在潮湿环境中使用的电子产品
          Halogen, antimony and red phosphorous free                                           Electronics used in humid environment
        • 优良的耐热性                                                                             • 仪器仪表
          Excellent thermal reliability                                                        Instruments
        • 低的Z轴热膨胀系数                                                                          • 消费电子
          Low Z-CTE                                                                            Consumer electronics
        • 良好的耐CAF性能                                                                          • 汽车电子(具有CTI-600要求)
          Anti-CAF capability                                                                  Automotive electronic (With CTI-600
                                                                                               requirements)
        板材性能 (Laminate Properties)
                                                           Test Method
                  Test Item                                                           Test Condition           Unit        Typical Value
                                                          (IPC-TM- 650)
                   测试项目                                                                  处理条件                  单位             典型值
                                                             测试方法
                           Thermal Stress
                               热应力
                                                                 2.4.13.1         Float 288 ℃ / Unetched        Sec             ≥240

                       Glass Transition (Tg)
                                                                  2.4.25                     DSC                                 155
                          玻璃化转变温度
                                                                                                                 ℃
                                                                 2.4.24.4                    DMA                                 166
                                                                                          Alpha 1                                45
                     CTE / Z-Axis Expansion                                                                   ppm/℃
                         Z-轴热膨胀系数
                                                                  2.4.24                  Alpha 2                                232
 Thermal
  热性能                                                                                    50 - 260 ℃              %               2.7
                             X/Y CTE
                         X/Y-轴热膨胀系数
                                                                  2.4.24               40 ℃ - 125 ℃           ppm/℃             12/15
                                 T-260                           2.4.24.1                    TMA                min              >60
                                 T-288                           2.4.24.1                    TMA                min              >60
                       TD(5% weight loss)                        2.4.24.6                    TGA                 ℃               365
                          Flammability
                              燃烧性
                                                                   UL94                   E-24/125             Rating            V-0
                       Surface Resistivity
                           表面电阻率
                                                                 2.5.17.1               C-96/35/90              MΩ            2.7×108
                       Volume Resistivity
                           体积电阻率
                                                                 2.5.17.1               C-96/35/90            MΩ-cm           2.3×109
                      Dielectric Breakdown
                            击穿电压
                                                                   2.5.6             D-48/50+D0.5/23            kV               ≥45

                        Dielectric Constant                                         Etched         @ 1 GHz                       4.6
 Electrical                                               IEC61189-2-721                                         —
                             介电常数                                                  (RC50%)        @ 10 GHz                       4.5
   电性能
                            Loss Tangent                                            Etched         @ 1 GHz                      0.011
                                                          IEC61189-2-721                                         —
                              介质损耗                                                 (RC50%)        @ 10 GHz                      0.013
                               CTI
                         相对漏电起痕指数
                                                                IEC60112            Etched/0.1% NH4CL            V              ≥600
                          Arc Resistance
                             耐电弧性
                                                                   2.5.1             D-48/50+D-0.5/23           Sec              121

                       Peel Strength (1 oz.)                                                  A                                   --
                          铜箔剥离强度
                                                                   2.4.8                                       N/mm
                                                                                    Float 288 ℃ / 10 Sec                        1.40
Mechanical                                                                              Lengthwise                               602
                         Flexural Strength
 机械性能
                             弯曲强度
                                                                   2.4.4                                      N/mm2
                                                                                         Crosswise                               534
                        Water Absorption
                             吸水率
                                                                  2.6.2.1                 D-24/23                %              0.11
Remarks:                                                                    注:
- Typical Values for reference only.                                        - 典型值只供参考
- Standard Values according to IPC-4101E/127/128                            - 规格值参照 IPC-4101E/127/128
- Typical Value of Specimen thickness is 1.6mm (#7628*8)                    - 样品 的厚度为 1.6mm (#7628*8)
- To satisfy CTI ≥ 600V, it is suggested that the outer prepreg layer       -为了满足 CTI ≥ 600V的要求，建议外层半固化片使用 2116(RC≥54%), 7628(RC≥45%)或厚度更大的半固化片。
use 2116 (RC≥54%), 7628 (RC≥45%) or thicker prepreg
