Repository: EIDOSDATA/TraceWave-Studio

# PCB 유전율과 적층 자료

수집/정리 기준일: 2026-11-11.

먼저 [전체 자료 안내 엑셀](Excel/00_전체_자료_안내.xlsx)을 연다. 회사별 엑셀은 `Excel/`에 있고, 원문 검색은 [HTML 안내](START_HERE_ko.html)를 사용한다.

- [자료 사용 안내](docs/자료_사용_안내.md): 폴더, 단위, 조건 선택과 내보내기.
- [자료 검토 결과](docs/자료_검토_결과.md): 확인한 범위, 오류/공백, 정리 내역.
- [TraceWave Studio 연결 설계](../../../Code/docs/pcb_material_catalog.md): 사용자 직접 입력, 소재 선택, 제조업체 적층 선택과 현재 구현의 경계.

57,340개 조건별 관측, 36개 회사와 일반 재료 참고 자료 1개 그룹, 1,756개 출처 기록을 보존했다. 새 엑셀은 전체 안내 1개와 회사/참고 자료별 37개로 총 38개다. 행 수는 고유 소재나 독립 측정 수가 아니다. 공식 자료에 값이 있어도 실제 제조 조건과 해석 대역에 맞는지 확인해야 한다.

사람이 보는 엑셀과 프로그램용 JSONL을 분리했다. 원문 PDF/HTML의 바이트는 보존하면서 파일명을 회사와 소재/용도 중심으로 바꿨다. 중복 저장한 데이터 사본은 복구 폴더로 옮겼고 관측 수치는 삭제하지 않았다.

File: 00_REF/PCB RF ANT/05_PCB_Dielectric_Data_2026/search_text/Kingboard/Kingboard__KB-6168LE_KB-6168LE_KB-6068LE__기술자료__RT0394__추출텍스트.txt
                               Technical Information                                              Laminate: KB-6168LE
                               产品技术资料                                                              Prepreg: KB-6068LE
                                                                                                                          UL: E123995

   Lead-Free/Mid Tg/Low CTE/High Reliability
       特性 (Feature)                                                                       应用 (Application)
       • 无铅 Tg190℃                                                                        • 高端汽车电子
         Lead-free DSC Tg190℃                                                               High-end automotive electronics
       • 优良的耐热性                                                                           • 发动机和汽车三电系統
         Excellent thermal reliability                                                      Engine, Specially for Electric vehicle
       • 超低的Z轴热膨胀系数                                                                       • 工业大电源
         Extremely low Z-CTE                                                                High Power supplier and Industrial
       • 良好的耐CAF性能
         Anti-CAF capability

       板材性能 (Laminate Properties)
                                                       Test Method
                Test Item                                                        Test Condition            Unit       Typical Value
                                                      (IPC-TM-650)
                 测试项目                                                               处理条件                   单位            典型值
                                                         测试方法
                        Thermal Stress
                            热应力
                                                            2.4.13.1          Float 288 ℃ / Unetched       Sec            ≥240

                     Glass Transition (Tg)
                                                             2.4.25                      DSC                               190
                        玻璃化转变温度
                                                                                                            ℃
                                                            2.4.24.4                    DMA                                200
                                                                                       Alpha 1                             37
                   CTE / Z-Axis Expansion                                                                 ppm/℃
                       Z-轴热膨胀系数
                                                             2.4.24                    Alpha 2                             200
 Thermal
  热性能                                                                                50 - 260 ℃             %              2.1
                           X/Y CTE
                       X/Y-轴热膨胀系数
                                                             2.4.24                40 ℃ - 125 ℃           ppm/℃          12/15
                              T-288                         2.4.24.1                    TMA                min             >50
                              T-300                         2.4.24.1                    TMA                min             >30
                     TD(5% weight loss)                     2.4.24.6                     TGA                ℃              370
                        Flammability
                            燃烧性
                                                             UL94                     E-24/125            Rating           V-0
                     Surface Resistivity
                         表面电阻率
                                                            2.5.17.1                 C-96/35/90            MΩ            4.7x108
                     Volume Resistivity
                         体积电阻率
                                                            2.5.17.1                 C-96/35/90          MΩ-cm           7.2x109
                    Dielectric Breakdown
                          击穿电压
                                                             2.5.6               D-48/50+D0.5/23            kV             ≥45

                     Dielectric Constant                                       Etched          @ 1 MHz                     4.8
 Electrical               介电常数
                                                             2.5.5.9                                        —
                                                                              (RC50%)          @ 1 GHz                     4.6
   电性能
                         Loss Tangent                                          Etched          @ 1 MHz                    0.015
                           介质损耗
                                                             2.5.5.9                                        —
                                                                              (RC50%)          @ 1 GHz                    0.016
                             CTI
                       相对漏电起痕指数
                                                            IEC60112            Etched/0.1% NH4CL           V             ≥300
                        Arc Resistance
                           耐电弧性
                                                             2.5.1              D-48/50+D-0.5/23           Sec             129

                     Peel Strength (1 oz.)                                                A                                 --
                        铜箔剥离强度
                                                             2.4.8                                        N/mm
                                                                               Float 288 ℃ / 10 Sec                        1.30
Mechanical                                                                           Lengthwise                            560
                       Flexural Strength
 机械性能                      弯曲强度
                                                             2.4.4                                        N/mm2
                                                                                     Crosswise                             490
                      Water Absorption
                           吸水率
                                                             2.6.2.1                  D-24/23               %              0.08
 Remarks:                                                              注:
 - Typical Values for reference only.                                  - 典型值只供参考
 - Standard Values according to IPC-4101E/99/101/126                   - 规格值参照 IPC-4101E/99/101/126
 - Typical Value of Specimen thickness is 1.6mm (#7628*8)              - 样品 的厚度为 1.6mm (#7628*8)

File: 00_REF/PCB RF ANT/05_PCB_Dielectric_Data_2026/search_text/Kingboard/Kingboard__KB-6200G_PP-KB6200G__기술자료__RT0186__추출텍스트.txt
                               Technical Information                                             Laminate: KB-6200G
                               产品技术资料                                                           Prepreg: PP-KB6200G
                                                                                                                     UL: E123995

   Halogen-Free/High Tg/Very low Loss
       特性 (Feature)                                                                      应用 (Application)
       • 无卤，无锑，无红磷                                                                       • 服务器，交换机，基站
         Halogen, antimony and red phosphorous free                                        Server，Switch，Base station
       • 优良的耐热性                                                                          • 背板
         Excellent thermal reliability                                                     Backplane
       • 优良的介电性能                                                                         • 高性能计算机
       • Very low Dk/Df                                                                    High performance computing
       • 低的Z轴热膨胀系数                                                                       • 网络通信
         Low Z-CTE                                                                         Network and telecom application
       • 良好的耐CAF性能                                                                       • 高复杂度多层板
         Anti-CAF capability                                                               High complexity multi-layers


       板材性能 (Laminate Properties)
                                                      Test Method
                Test Item                                                        Test Condition         Unit     Typical Value
                                                     (IPC-TM- 650)
                 测试项目                                                               处理条件                单位          典型值
                                                        测试方法
                        Thermal Stress
                            热应力
                                                            2.4.13.1         Float 288 ℃ / Unetched      Sec         ≥240
                     Glass Transition (Tg)
                        玻璃化转变温度
                                                            2.4.24.4                    DMA               ℃          200
                                                                                      Alpha 1                         40
                   CTE / Z-Axis Expansion                                                               ppm/℃
                      Z-轴热膨胀系数
                                                             2.4.24                   Alpha 2                        160
 Thermal                                                                            50 – 260 ℃            %          1.5
  热性能                      X/Y CTE
                       X/Y-轴热膨胀系数
                                                             2.4.24                40 ℃ - 125 ℃         ppm/℃        12/15
                              T-260                         2.4.24.1                    TMA              min         >60
                              T-288                         2.4.24.1                    TMA              min         >60
                      TD(5% weight loss)                    2.4.24.6                    TGA               ℃          420
                        Flammability
                            燃烧性
                                                             UL94                    E-24/125           Rating       V-0
                     Surface Resistivity
                         表面电阻率
                                                            2.5.17.1                C-96/35/90           MΩ         5.4×108
                     Volume Resistivity
                         体积电阻率
                                                            2.5.17.1                C-96/35/90          MΩ-cm       6.5×109
                    Dielectric Breakdown
                          击穿电压
                                                             2.5.6              D-48/50+D-0.5/23         kV          ≥45
                                                                               Etched         @ 1 GHz              3.8/0.003
 Electrical                                                                                              —
                  Dielectric Constant/ Loss                                   (RC50%)        @ 10 GHz             3.7/0.0045
   电性能                     Tangent                    IEC61189-2-721
                     介电常数/介质损耗                                                 Etched         @ 1 GHz             3.36/0.0025
                                                                                                         —
                                                                              (RC70%)        @ 10 GHz             3.27/0.0040
                             CTI
                       相对漏电起痕指数
                                                            IEC60112                     A                V          ≥175
                        Arc Resistance
                           耐电弧性
                                                             2.5.1              D-48/50+D-0.5/23         Sec         120
                     Peel Strength (1 oz.)                                               A                            --
                        铜箔剥离强度
                                                             2.4.8                                      N/mm
                                                                               Float 288 ℃ / 10 Sec                  1.10
Mechanical                                                                          Lengthwise                       570
                       Flexural Strength
 机械性能                      弯曲强度
                                                             2.4.4                                      N/mm2
                                                                                     Crosswise                       480
                      Water Absorption
                           吸水率
                                                             2.6.2.1                  D-24/23             %          0.10

 Remarks:                                                              注:
 - Typical Values for reference only.                                  - 典型值只供参考
 - Standard Values according to IPC-4101E/130                          - 规格值参照 IPC-4101E/130
 - Typical Value of Specimen thickness is 1.0mm (10*2116)              - 样品 的厚度为 1.0mm (10*2116)

File: 00_REF/PCB RF ANT/05_PCB_Dielectric_Data_2026/search_text/Kingboard/Kingboard__KB-7150T__기술자료__RT0422__추출텍스트.txt
KB-7150T (ANSI: CEM-3)
高导热布、毡组合覆铜基板
Features 特点                                                                 Applications 应用领域
●High thermal conductivity                                                  ●LED backlight
  高导热率                                                                        液晶 LED 背光
●High CTI value                                                             ●LED light for house or street lamp
  高 CTI 值                                                                     住宅或路灯 LED 照明
●Excellent heat resistance                                                  ●Car display lamp
  优良的耐热性能                                                                     车载显示灯
●Low Z-axis expansion                                                       ●Instrument panel
  较低的 CTE（Z-axis）                                                             仪表面板
●Low moisture absorption                                                    ●DC-AC etc
  较低的吸水率                                                                      逆变电源等
●Excellent Anti CAF performance
  优良的耐离子迁移性能
●IPC-4101E/81 specification is applicable
  符合 IPC-4101E/81 的规范要求

General Properties 一般特性
                                            Test Method                                 Specification
            Test Item              Unit                          Test Condition                            Typical Value
                                            (IPC-TM-650)                                （IPC-4101E）
            测试项目                   单位                              处理条件                                      典型值
                                              测试方法                                         规格值
Thermal 热性能
        Solder Resistance          Sec        2.4.13.1       Float260℃/unetched              ≥10              ≥120
             耐焊性
     Thermal Conductivity
         基板导热系数
                                 W/m･K      ASTM E-1461             LFA447                    —              0.8±0.2
      Glass Transition (Tg)
        玻璃化转变温度
                                   ℃           2.4.25            E-2/105 DSC                ≥130                  136
               TD                  ℃          2.4.24.6               TGA                     —                    323
                                 ppm/℃                             Alpha 1                   —                     36
         Z-Axis Expansion
         Z-轴热膨胀系数
                                               2.4.24              Alpha 2                   —                    270
                                    %                             50-260℃                    —                    3.94
            Flammability
               燃烧性
                                  Rating       UL94                 UL94                     V-0                  V-0
Electrical 电性能
         Surface Resistivity
              表面电阻
                                   MΩ         2.5.17.1            C-96/35/90              ≥1.0×104           1.0×107
         Volume Resistivity
              体积电阻
                                 MΩ-cm        2.5.17.1            C-96/35/90              ≥1.0×106           1.0×109
         Dielectric Constant
              介电常数
                                    —          2.5.5.2         Etched/@1 MHZ                ≤5.4                  4.6
            Loss Tangent
              介质损耗
                                    —          2.5.5.2         Etched/@1 MHZ               ≤0.035             0.020
           Arc Resistance
              耐电弧性
                                   Sec          2.5.1         D-48/50+D-0.5/23               ≥60                  125
    Comparative Tracking Index
         相比漏电起痕指数
                                    V        IEC60112        Etched / 0.1% NH4CL            ≥175                  600
Mechanical 机械性能
        Peel Strength (1 oz.)
                                  N/mm          2.4.8               125℃                   AABUS               1.62
           铜箔剥离强度                                            Float 260℃ / 10 Sec           AABUS               1.60
             Bow / Twist
           弯弓度/翘曲度
                                   %          2.4.22.1                 A                   ≤ 1.0            0.17 / 0.35
          Flexural Strength
                                 N/mm2          2.4.4          Length direction            ≥276                450
              抗弯强度                                              Cross direction            ≥186                390
        Moisture Absorption
               吸水率
                                    %          2.6.2.1             D-24/23                  ≤0.5               0.20
Remarks:
     Specimen Thickness: 1.6mm 1/1 样品厚度：1.6mm 1/1
     A = Keep the specimen originally without any process 保持原样,不作处理
     C = Temperature and humidity conditioning 在恒温恒湿的空气中处理
     D = Immersing in distilled water with temperature control 浸在恒温的水中处理
     E = Temperature conditioning 在恒温的空气中处理

                                                                                                                   6.4

File: 00_REF/PCB RF ANT/05_PCB_Dielectric_Data_2026/search_text/Kingboard/Kingboard__PI-515G_PP-PI515G__기술자료__RT0406__추출텍스트.txt
                               Technical Information                                                Laminate: PI-515G
                               产品技术资料                                                              Prepreg: PP-PI515G
                                                                                                                      UL: E115974

   Halogen-Free/Mid Tg/Low CTE/High Reliability
       特性 (Feature)                                                                      应用 (Application)
       • 无卤，无锑，无红磷                                                                       • 电脑及笔记本电脑
         Halogen, antimony and red phosphorous free                                        Computer and NB
       • 优良的耐热性                                                                          • 仪器仪表
         Excellent thermal reliability                                                     Instruments
       • 低的Z轴热膨胀系数                                                                       • 消费电子
         Low Z-CTE                                                                         Consumer electronics
       • 良好的耐CAF性能                                                                       • 汽车电子
         Anti-CAF capability                                                               Automotive electronics
       • 高抗剥及柔韧性                                                                         • 高密度互连电路板
         Excellent peel and toughness                                                       High Density Interconnector

       板材性能 (Laminate Properties)
                                                      Test Method
                Test Item                                                        Test Condition         Unit      Typical Value
                                                     (IPC-TM- 650)
                 测试项目                                                               处理条件                单位           典型值
                                                        测试方法
                        Thermal Stress
                            热应力
                                                            2.4.13.1         Float 288 ℃ / Unetched      Sec          ≥240

                     Glass Transition (Tg)
                                                             2.4.25                     DSC                               162
                        玻璃化转变温度
                                                                                                         ℃
                                                            2.4.24.4                   DMA                                172
                                                                                      Alpha 1                             41
                   CTE / Z-Axis Expansion                                                              ppm/℃
                      Z-轴热膨胀系数
                                                             2.4.24                   Alpha 2                             235
 Thermal
  热性能                                                                               50 - 260 ℃           %                2.6
                           X/Y CTE
                       X/Y-轴热膨胀系数
                                                             2.4.24                40 ℃ - 125 ℃        ppm/℃          12/15
                              T-260                         2.4.24.1                    TMA             min           >60
                    T-288 （With copper)                     2.4.24.1                    TMA             min           >60
                      TD(5% weight loss)                    2.4.24.6                    TGA              ℃            373
                        Flammability
                            燃烧性
                                                             UL94                    E-24/125          Rating             V-0
                     Surface Resistivity
                         表面电阻率
                                                            2.5.17.1                C-96/35/90          MΩ           5.0×108
                     Volume Resistivity
                         体积电阻率
                                                            2.5.17.1                C-96/35/90         MΩ-cm         4.2×109
                    Dielectric Breakdown
                          击穿电压
                                                             2.5.6               D-48/50+D0.5/23         kV           ≥45
                                                                                              RC50%                 4.3/0.012
 Electrical                                                  2.5.5.9         @ 1 GHz                     —
                  Dielectric Constant/ Loss                                                   RC70%                 4.0/0.014
   电性能                     Tangent
                     介电常数/介质损耗                                                                RC50%                 4.2/0.016
                                                     Cavity Resonator       @ 10 GHz                     —
                                                                                              RC70%                 3.8/0.018
                             CTI
                       相对漏电起痕指数
                                                            IEC60112           Etched/0.1% NH4CL         V            ≥200
                        Arc Resistance
                           耐电弧性
                                                             2.5.1              D-48/50+D-0.5/23         Sec              124
                     Peel Strength (1 oz.)                                               A                             --
                        铜箔剥离强度
                                                             2.4.8                                     N/mm
                                                                               Float 288 ℃ / 10 Sec                   1.60
Mechanical                                                                          Lengthwise                        620
                       Flexural Strength
 机械性能                      弯曲强度
                                                             2.4.4                                     N/mm2
                                                                                     Crosswise                        550
                      Water Absorption
                           吸水率
                                                             2.6.2.1                  D-24/23            %            0.10
 Remarks:                                                              注:
 - Typical Values for reference only.                                  - 典型值只供参考
 - Standard Values according to IPC-4101E/127/128                      - 规格值参照 IPC-4101E/127/128
 - Typical Value of Specimen thickness is 1.6mm (#7628*8)              - 样品 的厚度为 1.6mm (#7628*8)

File: 00_REF/PCB RF ANT/05_PCB_Dielectric_Data_2026/search_text/Kingboard/Kingboard__PI-515G_및_PP-PI515G__종합카탈로그__RT0407__추출텍스트.txt
                                                 PI-515G/PP-PI515G Line up
                                                        Electrical Properties
1) CORE (PI-515G)
Thinckness   Thinckness                                  Dk±0.2                            Df±10%
                             Layup
   (mil)       (mm)                       1GHz    2GHz       5GHz       10GHz   1GHz    2GHz    5GHz    10GHz
    2.0        0.051           106×1       4.1     4.0            3.9    3.9    0.015   0.016   0.017   0.018
    2.4        0.060          1067×1       4.2     4.1            4.0    4.0    0.014   0.015   0.016   0.017
    2.5        0.064          1067×1       4.1     4.1            4.0    3.9    0.015   0.016   0.017   0.018
    3.0        0.076          1080×1       4.2     4.1            4.1    4.0    0.014   0.015   0.016   0.017
    3.5        0.089          3313×1       4.5     4.4            4.4    4.3    0.013   0.014   0.015   0.016
    4.0        0.102          2116×1       4.6     4.5            4.5    4.4    0.012   0.014   0.014   0.016
    4.5        0.114          2116×1       4.5     4.5            4.4    4.3    0.013   0.014   0.015   0.016
    5.0        0.127          2165×1       4.6     4.5            4.4    4.4    0.013   0.014   0.015   0.016
    5.5        0.140          1506*1       4.7     4.6            4.6    4.5    0.012   0.013   0.014   0.015
    6.0        0.152          1506*1       4.6     4.6            4.5    4.4    0.012   0.013   0.014   0.015
    7.5        0.191          7628*1       4.6     4.6            4.5    4.5    0.012   0.013   0.014   0.015
    8.0        0.203          7628*1       4.6     4.5            4.4    4.4    0.012   0.014   0.014   0.016
   10.0        0.254          2165*2       4.5     4.5            4.4    4.4    0.013   0.014   0.015   0.016
   12.0        0.305          1506×2       4.7     4.6            4.6    4.5    0.012   0.013   0.014   0.015
   15.0        0.381          7628*2       4.6     4.6            4.5    4.5    0.012   0.013   0.014   0.015
   18.0        0.457      7628×2+1080×1    4.6     4.5            4.5    4.4    0.012   0.014   0.014   0.016
   21.0        0.533          7628*3       4.7     4.6            4.6    4.5    0.012   0.013   0.014   0.015
   25.0        0.635          7628*3       4.5     4.5            4.4    4.4    0.013   0.014   0.015   0.016
   30.0        0.762          7628*4       4.6     4.6            4.5    4.5    0.012   0.013   0.014   0.015
   35.0        0.889          7628*5       4.7     4.6            4.6    4.5    0.012   0.013   0.014   0.015
   40.0        1.016          7628*5       4.6     4.5            4.4    4.4    0.012   0.014   0.014   0.016
   47.0        1.194          7628*6       4.7     4.6            4.5    4.5    0.012   0.013   0.014   0.015
   59.0        1.499          7628*8       4.7     4.6            4.6    4.5    0.012   0.013   0.014   0.015
                                            PI-515G/PP-PI515G Line up
                                                   Electrical Properties
2) PREPREG (PP-PI515G)
              Thickness   Thickness                   Dk±0.2                       Df±10%
Glass style                           RC%
                (mil)       (mm)            1GHz   2GHz   5GHz   10GHz   1GHz    2GHz   5GHz     10GHz
                 1.57        0.040     71    4.1    4.1    4.0    3.9    0.015   0.015   0.016    0.017
    1027         1.70        0.043     73    4.1    4.0    3.9    3.9    0.015   0.016   0.017    0.017
                 1.86        0.047     75    4.0    4.0    3.9    3.8    0.016   0.016   0.017    0.017
                 1.77        0.045     69    4.2    4.1    4.0    4.0    0.014   0.015   0.016    0.017
    1037         1.92        0.049     71    4.1    4.1    4.0    3.9    0.015   0.015   0.016    0.017
                 2.08        0.053     73    4.1    4.0    3.9    3.9    0.015   0.016   0.017    0.017
                 1.98        0.050     71    4.1    4.1    4.0    3.9    0.015   0.015   0.016    0.017
    106          2.14        0.054     73    4.1    4.0    3.9    3.9    0.015   0.016   0.017    0.017
                 2.30        0.058     75    4.0    4.0    3.9    3.8    0.016   0.016   0.017    0.017
                 2.28        0.058     71    4.1    4.1    4.0    3.9    0.015   0.015   0.016    0.017
                 2.35        0.060     72    4.1    4.0    4.0    3.9    0.015   0.016   0.017    0.017
    1067
                 2.70        0.069     74    4.0    4.0    3.9    3.9    0.016   0.016   0.017    0.017
                 3.00        0.076     76    4.0    4.0    3.9    3.9    0.016   0.016   0.017    0.017
                 2.76        0.070     62    4.3    4.2    4.2    4.1    0.014   0.014   0.015    0.016
  1080/1078      3.06        0.078     65    4.2    4.2    4.1    4.0    0.014   0.015   0.016    0.016
                 3.40        0.086     68    4.2    4.1    4.0    4.0    0.014   0.015   0.016    0.017
                 3.30        0.084     66    4.2    4.2    4.1    4.1    0.014   0.015   0.016    0.016
    1086         3.61        0.092     68    4.2    4.2    4.1    4.0    0.014   0.015   0.016    0.017
                 3.78        0.096     70    4.2    4.1    4.1    4.0    0.014   0.015   0.016    0.017
                 3.50        0.089     52    4.5    4.4    4.4    4.3    0.013   0.014   0.015    0.015
    3313         3.76        0.096     55    4.4    4.4    4.3    4.3    0.013   0.014   0.015    0.015
                 4.13        0.105     58    4.4    4.3    4.2    4.2    0.013   0.014   0.015    0.016
                 4.54        0.115     52    4.5    4.4    4.4    4.3    0.013   0.014   0.015    0.015
    2116         4.79        0.122     54    4.5    4.4    4.3    4.3    0.013   0.014   0.015    0.015
                 5.06        0.129     56    4.4    4.4    4.3    4.2    0.013   0.014   0.015    0.015
                 5.23        0.133     52    4.6    4.5    4.5    4.4    0.013   0.013   0.014    0.014
    2165         5.70        0.145     54    4.5    4.4    4.4    4.3    0.013   0.014   0.014    0.015
                 6.06        0.154     56    4.5    4.4    4.4    4.3    0.013   0.013   0.014    0.015
                 5.81        0.148     44    4.7    4.6    4.5    4.5    0.012   0.013   0.014    0.014
    1506         6.12        0.155     46    4.6    4.6    4.5    4.4    0.012   0.013   0.014    0.014
                 6.43        0.163     48    4.6    4.5    4.4    4.4    0.012   0.013   0.014    0.015
                 7.43        0.189     44    4.7    4.6    4.5    4.5    0.012   0.013   0.014    0.014
    7628         7.99        0.203     47    4.6    4.5    4.5    4.4    0.012   0.013   0.014    0.015
                 8.61        0.219     50    4.5    4.5    4.4    4.4    0.013   0.013   0.014    0.015
                                                                                                 Version: 1.2
                                                                                                 2026/5/1

File: 00_REF/PCB RF ANT/05_PCB_Dielectric_Data_2026/search_text/Kingboard/Kingboard__PI-618G_PP-PI618G__기술자료__RT0409__추출텍스트.txt
                               Technical Information                                                     Laminate: PI-618G
                               产品技术资料                                                                   Prepreg: PP-PI618G
                                                                                                                       UL: E115974

   Halogen-Free/High Tg/Low CTE/High Reliability
       特性 (Feature)                                                                        应用 (Application)
       • 无卤，无锑，无红磷                                                                         • 智能手机，笔记本电脑，平板电脑
         Halogen, antimony and red phosphorous free                                          Smartphone, NB, Tablet,
       • 优良的耐热性与耐CAF性                                                                      • 汽车电子
         Excellent thermal reliability and Anti-CAF                                          Automotive electronics
       • 超低的Z轴热膨胀系数                                                                        • 无线通信设施
         Extremely low Z-CTE                                                                 Wireless communication infrastructure
       • 优秀的尺寸稳定性                                                                          • 服务器
         Excellent Dimensional stability.                                                    Servers

       板材性能 (Laminate Properties)
                                                      Test Method
                Test Item                                                          Test Condition          Unit     Typical Value
                                                     (IPC-TM- 650)
                 测试项目                                                                 处理条件                 单位          典型值
                                                        测试方法
                        Thermal Stress
                            热应力
                                                             2.4.13.1          Float 288 ℃ / Unetched       Sec         ≥360

                     Glass Transition (Tg)
                                                              2.4.25                      DSC                           175
                        玻璃化转变温度
                                                                                                             ℃
                                                             2.4.24.4                    DMA                            195
                                                                                        Alpha 1                          35
                   CTE / Z-Axis Expansion                                                                  ppm/℃
                       Z-轴热膨胀系数
                                                              2.4.24                    Alpha 2                         180
 Thermal
  热性能                                                                                 50 - 260 ℃             %          2.0
                           X/Y CTE
                       X/Y-轴热膨胀系数
                                                              2.4.24                 40 ℃ - 125 ℃          ppm/℃        12/13
                              T-260                          2.4.24.1                     TMA               min         >60
                              T-288                          2.4.24.1                     TMA               min         >60
                      TD(5% weight loss)                     2.4.24.6                     TGA                ℃          390
                          Flammability
                             燃烧性
                                                              UL94                     E-24/125            Rating       V-0
                      Surface Resistivity
                          表面电阻率
                                                             2.5.17.1                 C-96/35/90            MΩ        5.0×108
                      Volume Resistivity
                         体积电阻率
                                                             2.5.17.1                 C-96/35/90           MΩ-cm      6.2×109
                    Dielectric Breakdown
                          击穿电压
                                                              2.5.6               D-48/50+D0.5/23           kV          ≥45

 Electrical
                                                                                                RC50%                4.0/0.007
                  Dielectric Constant/ Loss
                                                                               @ 1 GHz                      —
   电性能                                                                                          RC70%                3.5/0.0075
                           Tangent                   Cavity Resonator
                     介电常数/介质损耗                                                                  RC50%                3.8/0.011
                                                                              @ 10 GHz                      —
                                                                                                RC70%                3.3/0.012
                          CTI
                       相对漏电起痕指数
                                                             IEC60112            Etched/0.1% NH4CL           V          ≥200
                         Arc Resistance
                            耐电弧性
                                                              2.5.1               D-48/50+D-0.5/23          Sec         124
                     Peel Strength (1 oz.)                                                  A                            --
                        铜箔剥离强度
                                                              2.4.8                                        N/mm
                                                                                 Float 288 ℃ / 10 Sec                   1.05
Mechanical             Flexural Strength                                              Lengthwise                        600
 机械性能                      弯曲强度
                                                              2.4.4                                        N/mm2
                                                                                       Crosswise                        530
                      Water Absorption
                           吸水率
                                                              2.6.2.1                   D-24/23              %          0.09

 Remarks:                                                               注:
 - Typical Values for reference only.                                   - 典型值只供参考
 - Standard Values according to IPC-4101E/127/128/130                   - 规格值参照 IPC-4101E/127/128/130
 - Typical Value of Specimen thickness is 1.2mm (#2116*10)              - 样品 的厚度为 1.2mm (#2116*10)
