Repository: EIDOSDATA/TraceWave-Studio

# PCB 유전율과 적층 자료

수집/정리 기준일: 2026-11-11.

먼저 [전체 자료 안내 엑셀](Excel/00_전체_자료_안내.xlsx)을 연다. 회사별 엑셀은 `Excel/`에 있고, 원문 검색은 [HTML 안내](START_HERE_ko.html)를 사용한다.

- [자료 사용 안내](docs/자료_사용_안내.md): 폴더, 단위, 조건 선택과 내보내기.
- [자료 검토 결과](docs/자료_검토_결과.md): 확인한 범위, 오류/공백, 정리 내역.
- [TraceWave Studio 연결 설계](../../../Code/docs/pcb_material_catalog.md): 사용자 직접 입력, 소재 선택, 제조업체 적층 선택과 현재 구현의 경계.

57,340개 조건별 관측, 36개 회사와 일반 재료 참고 자료 1개 그룹, 1,756개 출처 기록을 보존했다. 새 엑셀은 전체 안내 1개와 회사/참고 자료별 37개로 총 38개다. 행 수는 고유 소재나 독립 측정 수가 아니다. 공식 자료에 값이 있어도 실제 제조 조건과 해석 대역에 맞는지 확인해야 한다.

사람이 보는 엑셀과 프로그램용 JSONL을 분리했다. 원문 PDF/HTML의 바이트는 보존하면서 파일명을 회사와 소재/용도 중심으로 바꿨다. 중복 저장한 데이터 사본은 복구 폴더로 옮겼고 관측 수치는 삭제하지 않았다.

File: 00_REF/PCB RF ANT/05_PCB_Dielectric_Data_2026/search_text/Kingboard/Kingboard__PI-618G_Processing_Guide_(ENG)__공정가이드__RT0411__추출텍스트.txt
                                                                                    PI-618G/PP-PI618G
                                                                                      Processing Guide
This Processing Guide is edited in according to the IPC-4101 standard, and based on this standard. It is organized according to the
internal test results of product characteristics and the actual use of customers, so that customers are more conducive to the use of KB-
PI-618G/PP-PI618G.

The recommendations contained herein do not cover all possible PCB designs or processing environments. Manufacturers/ Users will
need to make other process adjustments to accommodate as necessary. The contents of the attachment are for advice and reference
only, and the specific parameter setting should be determined according to the actual situation。
Part 1: CCL Storage Conditions
Storage method
It should be stored in a flat surface with the original packaging to avoid heavy pressure and prevent sheet deformation or sheet bending
problems.

Storage environment
Materials should be stored in a dry environment, avoid direct sunlight, rain, and avoid the erosion of corrosive gases. It is recommended
that the sheet be used within one year of the production date.

Part 2: Prepreg Storage Conditions
Storage method
As soon as a prepreg is received, it should be moved from the receiving area to a controlled environment. All prepreg should be
managed using a first-in, first-out (FIFO) inventory system. If not handled properly, the prepreg may absorb moisture, resulting in the
affections on Tg, curing, and press flow etc. Store in a flat surface with original packaging, and do not stack them together to avoid stress
and damage to materials. Wrap the remaining unused prepreg in a plastic wrap to prevent moisture absorption.

Storage environment
Materials should be stored in a condition of temperature is less than 23 degrees Celsius and the Relative humidity is less than 60%, for
shelf life up to 3 months.
                                                                              PI-618G/PP-PI618G
                                                                                Processing Guide
Part 3: Inner Layer and Copper Foil Treatment
Workers should handle the materials carefully, to prevent wrinkling or creases of the prepreg and avoid affecting the use of the
prepreg. The stored prepreg must undergo a tempering process before use. It is recommended to temper and dehumidify for 12 hours
before usage. Prepreg that has been cut into panels should be stored in the above suggested environment and to be consumed as soon
as possible.
Before mass production, the appropriate compensation coefficient must be determined in according to the proportion of residual
copper and the thickness of the platen, and resin content to be adjusted if need.
The inner layer should be placed in a controlled temperature and humidity environment for 8 hours before punching and AOI. Better
dimensional stability and accuracy in this environment.
The inner layer should be baked at 120°C for at least 60 minutes after the browning treatment.

Part 4: Pressing Process/ Press cycle
In the process of stacking, ensure that the stacking sequence of
the prepreg is consistent, avoid reversal or flipping actions, and
avoid warping and deformation problems.
Pressure setting: vacuum press 300-400psi (the specific high                              Reduce pressure when reach curing
pressure needs to be adjusted according to the customer's                                  temperature above 30min to release
                                                                                           stress.
situation).
It is recommended that the heating rate between 80-140 °C is
2.0 -3.0 °C/min, please refer to Table 1 for reference.
Temperature for materials’ curing should be at least 200°C or                             Curing temperature above 190
                                                                                           (materials temperature), keep 90min at
above for 90 minutes or more. Full pressure is 300-400 psi. The                            least.
cooling rate is lower than 3°C/min.



                                                                                                   Table 1
                                                                                    PI-618G/PP-PI618G
                                                                                      Processing Guide
Part 5: Recommendations for Dilling Parameters
Be sure to vacuum up the dust. It will help prevent gouging.
The following table (Table 2) lists a series of parameters for your reference, we assume the CCL overall thickness is 2mm. It needs to be
adjusted according to different tools, board structure, board thickness, number of layers and copper thickness.
After the drilling process, blow the with an air gun properly to avoid blockage of the holes

                                                                                            HITACHI Machine.
                                                                                            Drilling parameters adjusted based on PI-618G
                               钻孔参数                                                                钻孔参数
     钻头直径                                                孔限              钻头直径                                                孔限
     （mm)          转速 (krpm)       落速 (m/min)           (Hits)           （mm)          转速 (krpm)       落速 (m/min)           (Hits)

    0.20～0.25         150              1.8              1500            1.50～1.55          50               2.6             1500

    0.275-0.30        150              1.8              1500            1.60～1.65          50               2.4             1500

    0.35-0.375        140              2.0              1500            1.70～1.75          50               2.2             1500

    0.40～0.45         130              1.5              1500            1.80～1.85          45               2.1             1500

    0.50～0.55         120              1.5              1500            1.90～1.95          45               1.9             1500

    0.60～0.65         110              2.1              1500            2.00～2.15          45               1.8             1500

    0.70～0.75         105              2.2              1500            2.20～2.35          40               1.7             1000

    0.80～0.85          85              2.3              1500            2.40～2.55          40               1.6             1000

    0.90～0.95          80              2.4              1500            2.60～2.75          35               1.5             1000

    1.00～1.05          75              2.5              1500            2.80～2.95          35               1.4             800

    1.10～1.15          70              2.5              1500            3.00～3.25          30               1.3             800

    1.20～1.25          65              2.6              1500            3.30～3.65          30               0.9             500

    1.30～1.35          60              2.7              1500            3.70～3.95          30               0.6             500

    1.40～1.45          55              2.7              1500            4.00～4.45          25               0.5             500
                                                                                  PI-618G/PP-PI618G
                                                                                    Processing Guide
Part 6: Etching(Glue removal)
Vertical or horizontal permanganate etching can be performed normally, but the cross-sections must be examined with a scanning
microscope.
The following are the suggested parameters of different suppliers, and customers need to adjust them according to the actual situation.

   Factory           Item                    Parameter              Temperature     Time
                                                                                             Etching control requirements: 0.2-0.6mg/c㎡
                    KMnO4                    45~65g/L
 Rohmhaas                                                                                    PI-618G exhibits desmearing characteristics
                     NaOH                    0.9~1.3N                 72~80℃       18min
 （罗门哈斯）
                    K2MnO4                    ＜25g/L
                                                                                             similar to high-Tg halogen-free FR-4 materials.
                                                                                             Depending on product structure and
                    KMnO4                    40-65 g/l
  MacDermid
                                                                                             equipment, use either chemical desmearing
                    K2MnO4                    < 25 g/l                65~85℃       15min
  （麦德美）                                                                                      alone or plasma + chemical desmearing.
                     NaOH                    1.2 -1.3 N                                      Desmearing temperature and time must be
                    KMnO4                    45-65 g/l                                       determined by testing before mass production.
   Atotech
                    K2MnO4                    < 30 g/l                80~85℃       15min
  （安美特）                                                                                      Excessive swelling or desmearing may cause
                     NaOH                     34-45g/l                                       resin shrinkage or hole wall roughness.

Part 7: Soldering
Validity period of packaging: The validity period of aluminum foil vacuum packaging is three months. It is best to bake at 125℃/4-8
hours before use.
Reflow soldering parameters: Suitable for conventional lead-free reflow soldering process.
Part 8: Health and Safety advice
Use caution when handling materials. Because the edges of the laminate are exceptionally sharp. Cuts and scratches may result if not
handled properly.
Handling and machining of prepregs and laminates generates dust. Therefore, proper ventilation must be provided in the
machining/pressing area. A protective mask is recommended to avoid inhalation of dust. Gloves, apron and safety glasses are
recommended if the individual is in frequent or prolonged contact with skin or dust. (See PI-618G Material Safety Data Sheet)
                                                                                                                                   Version: 1.2.1
                                                                                                                                   2026/04/27

File: 00_REF/PCB RF ANT/05_PCB_Dielectric_Data_2026/search_text/Kingboard/Kingboard__PI-618G_및_PP-PI618G__종합카탈로그__RT0410__추출텍스트.txt
                                           PI-618G/PP-PI618G Line up
                                                  Electrical Properties
1) CORE (PI-618G)
 Thinckness   Thinckness                       Dk±0.2                         Df±10%
                           Layup
    (mil)       (mm)                1GHz    2GHz   5GHz    10GHz   1GHz    2GHz    5GHz    10GHz
     2.0        0.051       106×1   3.61    3.56    3.51    3.46   0.007   0.009   0.009   0.010
     2.0        0.051      1067×1   3.74    3.69    3.64    3.59   0.007   0.009   0.009   0.010
     2.5        0.064      1067×1   3.61    3.56    3.51    3.46   0.007   0.009   0.009   0.010
     2.5        0.064      1078×1   3.95    3.90    3.85    3.80   0.007   0.008   0.009   0.010
     3.0        0.076      1080×1   3.82    3.77    3.72    3.67   0.007   0.008   0.009   0.010
     3.0        0.076      1086×1   3.90    3.85    3.80    3.75   0.007   0.008   0.009   0.010
     3.5        0.089      3313×1   4.13    4.08    4.03    3.98   0.007   0.008   0.009   0.010
     3.5        0.089      1086×1   3.77    3.72    3.67    3.62   0.007   0.009   0.009   0.010
     4.0        0.102      3313×1   4.00    3.95    3.90    3.85   0.007   0.008   0.009   0.010
     4.0        0.102      2116×1   4.26    4.21    4.16    4.11   0.007   0.008   0.009   0.010
     4.0        0.102       106×2   3.61    3.56    3.51    3.46   0.007   0.009   0.009   0.010
     4.5        0.114      2116×1   4.13    4.08    4.03    3.98   0.007   0.008   0.009   0.010
     4.5        0.114       106×2   3.54    3.49    3.44    3.39   0.007   0.009   0.009   0.010
     5.0        0.127      2116×1   4.00    3.95    3.90    3.85   0.007   0.008   0.009   0.010
     5.0        0.127      1067×2   3.61    3.56    3.51    3.46   0.007   0.009   0.009   0.010
     5.0        0.127      1080×2   3.95    3.90    3.85    3.80   0.007   0.008   0.009   0.010
     6.0        0.152      1506×1   4.29    4.24    4.19    4.14   0.007   0.008   0.009   0.010
     6.0        0.152      1080×2   3.82    3.77    3.72    3.67   0.007   0.008   0.009   0.010
     7.0        0.178      7628×1   4.37    4.32    4.27    4.22   0.007   0.008   0.009   0.010
     7.0        0.178      3313×2   4.13    4.08    4.03    3.98   0.007   0.008   0.009   0.010
     8.0        0.203      7628×1   4.29    4.24    4.19    4.14   0.007   0.008   0.009   0.010
     8.0        0.203      3313×2   4.00    3.95    3.90    3.85   0.007   0.008   0.009   0.010
    10.0        0.254      2116×2   4.06    4.01    3.96    3.91   0.007   0.008   0.009   0.010
    12.0        0.305      1506×2   4.29    4.24    4.19    4.14   0.007   0.008   0.009   0.010
    15.0         0.38      7628×2   4.34    4.29    4.24    4.19   0.007   0.008   0.009   0.010
                                                  PI-618G/PP-PI618G Line up
                                                         Electrical Properties
1) CORE (PI-618G)
 Thinckness   Thinckness                              Dk±0.2                         Df±10%
                              Layup
    (mil)       (mm)                       1GHz    2GHz   5GHz    10GHz   1GHz    2GHz    5GHz    10GHz
    18.0        0.457      7628×2+1080×1   4.29    4.24    4.19    4.14   0.007   0.008   0.009   0.010
    25.0        0.635          7628×3      4.26    4.21    4.16    4.11   0.007   0.008   0.009   0.010
    30.0        0.762          7628×4      4.34    4.29    4.24    4.19   0.007   0.008   0.009   0.010
    35.0        0.889          7628×5      4.42    4.37    4.32    4.27   0.007   0.008   0.009   0.010
    40.0        1.016          7628×5      4.29    4.24    4.19    4.14   0.007   0.008   0.009   0.010
    59.0         1.50          7628×8      4.42    4.37    4.32    4.27   0.007   0.008   0.009   0.010
                                             PI-618G/PP-PI618G Line up
                                                    Electrical Properties
2) PREPREG (PP-PI618G)
               Thickness   Thickness                   Dk±0.2                       Df±10%
 Glass style                           RC%
                 (mil)       (mm)            1GHz   2GHz   5GHz   10GHz   1GHz    2GHz   5GHz     10GHz
                 1.50        0.038     70    3.74   3.69   3.61    3.56   0.007   0.009   0.009   0.010
    1027         1.70        0.043     73    3.66   3.61   3.53    3.48   0.007   0.009   0.009   0.010
                 1.94        0.049     76    3.58   3.53   3.45    3.40   0.007   0.009   0.009   0.010
                 1.84        0.047     70    3.74   3.69   3.61    3.56   0.007   0.009   0.009   0.010
    1037         2.08        0.053     73    3.66   3.61   3.53    3.48   0.007   0.009   0.009   0.010
                 2.37        0.060     76    3.58   3.53   3.45    3.40   0.007   0.009   0.009   0.010
                 1.98        0.050     70    3.74   3.69   3.61    3.56   0.007   0.009   0.009   0.010
    106          2.24        0.057     73    3.66   3.61   3.53    3.48   0.007   0.009   0.009   0.010
                 2.56        0.065     76    3.58   3.53   3.45    3.40   0.007   0.009   0.009   0.010
                 2.38        0.060     70    3.74   3.69   3.61    3.56   0.007   0.009   0.009   0.010
    1067         2.69        0.068     73    3.66   3.61   3.53    3.48   0.007   0.009   0.009   0.010
                 3.07        0.078     76    3.58   3.53   3.45    3.40   0.007   0.009   0.009   0.010
                 3.06        0.078     64    3.90   3.85   3.77    3.72   0.007   0.009   0.009   0.010
    1078         3.40        0.086     67    3.82   3.77   3.69    3.64   0.007   0.009   0.009   0.010
                 3.79        0.096     70    3.74   3.69   3.61    3.56   0.007   0.009   0.009   0.010
                 2.90        0.074     63    3.92   3.87   3.79    3.74   0.007   0.008   0.009   0.010
    1080         3.21        0.082     66    3.84   3.79   3.71    3.66   0.007   0.009   0.009   0.010
                 3.58        0.091     69    3.77   3.72   3.64    3.59   0.007   0.009   0.009   0.010
                 3.84        0.098     54    4.16   4.11   4.03    3.98   0.007   0.008   0.009   0.010
    3313         4.06        0.103     56    4.10   4.05   3.97    3.92   0.007   0.008   0.009   0.010
                 4.31        0.109     58    4.05   4.00   3.92    3.87   0.007   0.008   0.009   0.010
                 4.98        0.126     54    4.16   4.11   4.03    3.98   0.007   0.008   0.009   0.010
    2116         5.42        0.138     57    4.08   4.03   3.95    3.90   0.007   0.008   0.009   0.010
                 5.93        0.151     60    4.00   3.95   3.87    3.82   0.007   0.008   0.009   0.010
                 7.91        0.201     45    4.39   4.34   4.26    4.21   0.007   0.008   0.009   0.010
    7628
                 8.52        0.216     48    4.31   4.26   4.18    4.13   0.007   0.008   0.009   0.010


                                                                                                  Version: 1.1
                                                                                                  2025/12/2

File: 00_REF/PCB RF ANT/05_PCB_Dielectric_Data_2026/search_text/Kingboard/Kingboard__PI-718G_PP-PI718G__기술자료__RT0412__추출텍스트.txt
                               Technical Information                                                     Laminate: PI-718G
                               产品技术资料                                                                   Prepreg: PP-PI718G
                                                                                                                       UL: E115974

   Halogen-Free/High Tg/Low CTE/Low loss
       特性 (Feature)                                                                        应用 (Application)
       • 无卤无铅兼容                                                                            • 智能手机，笔记本电脑，平板电脑
         Halogen-free and Lead-free Compatible                                               Smartphone, NB, Tablet,
       • 优良的耐热性与耐CAF性                                                                      • 汽车电子
         Excellent thermal reliability and Anti-CAF                                          Automotive electronics
       • 较低的X/Y/Z轴CTE                                                                      • 无线通信设施
         Lower X/Y/Z-axis CTE.                                                               Wireless communication infrastructure
       • 低介质常数及损耗                                                                          • 服务器
         Low Dk & Low Loss                                                                   Servers

       板材性能 (Laminate Properties)
                                                      Test Method
                Test Item                                                          Test Condition          Unit     Typical Value
                                                     (IPC-TM- 650)
                 测试项目                                                                 处理条件                 单位          典型值
                                                        测试方法
                        Thermal Stress
                            热应力
                                                             2.4.13.1          Float 288 ℃ / Unetched       Sec         ≥360

                     Glass Transition (Tg)
                                                              2.4.24                      TMA                           220
                        玻璃化转变温度
                                                                                                             ℃
                                                             2.4.24.4                    DMA                            255
                                                                                        Alpha 1                          30
                   CTE / Z-Axis Expansion                                                                  ppm/℃
                       Z-轴热膨胀系数
                                                              2.4.24                    Alpha 2                         120
 Thermal
  热性能                                                                                 50 - 260 ℃             %          1.2
                           X/Y CTE
                       X/Y-轴热膨胀系数
                                                              2.4.24                 40 ℃ - 125 ℃          ppm/℃        9/10
                              T-288                          2.4.24.1                     TMA               min         >60
                              T-300                          2.4.24.1                     TMA               min         >60
                      TD(5% weight loss)                     2.4.24.6                     TGA                ℃          425
                        Flammability
                            燃烧性
                                                              UL94                     E-24/125            Rating       V-0
                     Surface Resistivity
                         表面电阻率
                                                             2.5.17.1                 C-96/35/90            MΩ        5.0×108
                     Volume Resistivity
                         体积电阻率
                                                             2.5.17.1                 C-96/35/90           MΩ-cm      6.2×109
                    Dielectric Breakdown
                          击穿电压
                                                              2.5.6               D-48/50+D0.5/23           kV          ≥45
                                                                                                RC50%                4.0/0.0045
 Electrical                                                   2.5.5.9          @ 1 GHz                      —
                  Dielectric Constant/ Loss                                                     RC70%                 3.5/0.006
   电性能                     Tangent
                     介电常数/介质损耗                                                                  RC50%                 3.9/0.007
                                                     Cavity Resonator         @ 10 GHz                      —
                                                                                                RC70%                3.5/0.0075
                             CTI
                       相对漏电起痕指数
                                                             IEC60112            Etched/0.1% NH4CL           V          ≥200
                        Arc Resistance
                           耐电弧性
                                                              2.5.1               D-48/50+D-0.5/23          Sec         124

                     Peel Strength (1 oz.)                                                  A                            --
                        铜箔剥离强度
                                                              2.4.8                                        N/mm
                                                                                 Float 288 ℃ / 10 Sec                   0.80
Mechanical                                                                            Lengthwise                        600
                       Flexural Strength
 机械性能                      弯曲强度
                                                              2.4.4                                        N/mm2
                                                                                       Crosswise                        530
                      Water Absorption
                           吸水率
                                                              2.6.2.1                   D-24/23              %          0.09
 Remarks:                                                               注:
 - Typical Values for reference only.                                   - 典型值只供参考
 - Standard Values according to IPC-4101E/127/128/130                   - 规格值参照 IPC-4101E/127/128/130
 - Typical Value of Specimen thickness is 1.2mm (#2116*11)              - 样品 的厚度为 1.2mm (#2116*11)

File: 00_REF/PCB RF ANT/05_PCB_Dielectric_Data_2026/search_text/Multi_Circuit_Boards/Multi_Circuit_Boards__e_3m-9077_uht-adhesive-tape_www.multi-circuit-boards.eu__기술자료__FB095__추출텍스트.txt
3
Ultra High Temperature 100HTL
Adhesive Transfer Tapes
9077 • 9079
 Technical Data                                                                       November, 2006


Product Description   3M™ Ultra High Temperature 100HTL Adhesive Transfer Tapes utilize a high
                      performance and low outgassing adhesive system having excellent heat resistance
                      in high temperature environments. These adhesive systems have excellent holding
                      power and much higher adhesion strength at high temperatures than typical pressure
                      sensitive adhesive tapes.
                      3M™ Ultra High Temperature 100HTL Adhesive Transfer Tape 9077 is a double
                      coated non-woven adhesive tape with improved die-cut and converting performance.
                      3M™ Ultra High Temperature 100HTL Adhesive Transfer Tape 9079 is a solid
                      adhesive transfer tape with no carrier in the adhesive, which provides better adhesive
                      wet-out for improved initial adhesion.



Construction
                                             3M™ Ultra High Temperature 100HTL Adhesive Transfer Tape

                        Product                         9077                             9079

                        Adhesive Type         0.002 in. (0.05 mm) thick      0.002 in. (0.05 mm) thick high
                                           double coated non-woven high      temperature acrylic adhesive
                                            temperature acrylic adhesive

                        Release Liner         0.0036 in. (0.09 mm) thick       0.0036 in. (0.09 mm) thick
                                                  heat resistant liner             heat resistant liner

                        Color                           Clear                            Clear




Features              • High temperature release liner that is able to survive from a typical lead-free
                        solder reflow process having a peak temperature up to 500°F (260°C).
                      • Ideal for Flexible Printed Circuit (FPC) attachments in many areas of electronics
                        subjected to high temperature processing and operating environments.
                      • Releasable after lead-free solder reflow.
                      • High adhesion, excellent holding power and low outgas.
3M™ Ultra High Temperature 100HTL Adhesive Transfer Tapes
9077 • 9079

Typical Physical   Note: The following technical information and data should be considered representative
Properties               or typical only, and should not be used for specification purposes.

                                             3M™ Ultra High Temperature 100HTL Adhesive Transfer Tape

                    Product                                  9077                                  9079

                    Temperature Tolerance      Adhesive: 500°F (260°C)               Adhesive: 530°F (275°C)
                    (Short Term)               Liner: 500°F (260°C)                  Liner: 500°F (260°C)

                    Temperature Tolerance      Adhesive: 300°F (150°C)               Adhesive: 350°F (175°C)
                    (Long Term)                Liner: N/A                            Liner: N/A




Performance        Note: The following technical information and data should be considered representative
Characteristics          or typical only, and should not be used for specification purposes.

                   Both tapes are made from high temperature acrylic adhesive systems, and will
                   become softer as temperature increases and firmer as temperature decreases. As the
                   adhesive becomes firmer, the adhesion performance generally increases. At low
                   temperatures (lower than -40°F [-40°C]), the tapes become very firm and glassy;
                   the ability to absorb impact energy is reduced. Adhesive strength and liner release
                   performance before and after a typical lead-free solder reflow are presented here
                   along with static shear data a high temperatures.
                   1. 90° Peel Adhesion to Various Surfaces (per ASTM D3330)
                      - Pull Tab: 0.003 in. (75 µm) thick Copper Clad Laminate (or flexible circuit).
                      - Bonded samples were dwelled at room temperature for 20 to 40 minutes.
                      - Peel speed at 12 in./min. (or 300 mm/min.) at room temperature.
                      - Solder reflow peak temperature: 500°F (260°C) for 40 seconds.

                                             3M™ Ultra High Temperature 100HTL Adhesive Transfer Tape

                    Product                                  9077                                  9079

                     Solder Reflow Effect    Before Reflow      After Reflow       Before Reflow      After Reflow

                     Polyimide Film           5.31 lb./in.          2.91 lb./in.    3.37 lb./in.          2.97 lb./in.
                                              (9.3 N/cm)            (5.1 N/cm)      (5.9 N/cm)            (5.2 N/cm)

                     Glass Epoxy              6.28 lb./in.          5.19 lb./in.    3.08 lb./in.          2.80 lb./in.
                                              (11 N/cm)             (9.1 N/cm)      (5.4 N/cm)            (4.9 N/cm)

                     Polyester Film               N/A                  N/A          3.20 lb./in.          2.85 lb./in.
                                                                                    (5.6 N/cm)            (5.0 N/cm)




                                            -2-
3M™ Ultra High Temperature 100HTL Adhesive Transfer Tapes
9077 • 9079

Performance              Note: The following technical information and data should be considered representative
Characteristics                or typical only, and should not be used for specification purposes.
(continued)
                         2. Static Shear (Creep or Slippage Testing)
                            - Overlap area: 1 in. x 1 in. (or 25 mm x 25 mm).
                            - 1 hour dwell time to stainless steel at 212°F (100°C) and 356°F (180°C),
                              respectively.
                            - Measure the slippage length after 1 hour with a holding weight of 3.3 pounds
                              (1.5 kg).

                                                3M™ Ultra High Temperature 100HTL Adhesive Transfer Tape

                           Product                         9077                             9079

                           212°F (100°C)                No slippage                      No slippage

                           356°F (180°C)            0.008 in. (0.2 mm)                0.012 in. (0.3 mm)


                         3. 90° Liner Release
                            - Peel off liner at 90° angle.
                            - Peel speed at 12 in./min. (or 300 mm/min.) at room temperature.
                            - Solder reflow peak temperature and duration time: 500°F (260°C) for 20 to
                              40 seconds.

                                                3M™ Ultra High Temperature 100HTL Adhesive Transfer Tape

                           Product                         9077                             9079

                           Before Reflow         29 grams/in. (0.11 N/cm)          47 grams/in. (0.18 N/cm)

                           After Reflow          39 grams/in. (0.15 N/cm)         114 grams/in. (0.44 N/cm)




Application Techniques   Bond strength is dependent upon the amount of adhesive-to-surface contact
                         developed. Firm application pressure helps develop better adhesive contact and
                         improves bond strength.
                         To obtain optimum adhesion, the bonding surfaces must be clean, dry, and well
                         unified. Some typical surface cleaning solvents are isopropyl alcohol/water
                         mixture or heptane.*
                         Ideal tape application temperature range is 70°F to 100°F (21°C to 38°C). Initial
                         tape application to surfaces at temperatures below 50°F (10°C) is not recommended
                         because the adhesive becomes too firm to adhere readily. However, once properly
                         applied, low temperature holding is generally satisfactory.
                         *Note: When using solvents, extinguish all ignition sources and follow the
                                manufacturer’s precautions and directions for use.




                                                  -3-
3M™ Ultra High Temperature 100HTL Adhesive Transfer Tapes
9077 • 9079

Available Sizes                 Standard Length:                                                         109.3 yds. (100 m)

                                Standard Width:                                                           19.6 in. (500 mm)

                                Normal Slitting Tolerance:                                               ± 1/32 in. (0.8 mm)




Storage                         Store in original cartons at 70°F (21°C) and 50% relative humidity.


Shelf Life                      If stored under proper conditions, product retains its performance and properties for
                                12 months from date of manufacture.


Product Use                     All statements, technical information and recommendations contained in this document are based upon
                                tests or experience that 3M believes are reliable. However, many factors beyond 3M’s control can affect
                                the use and performance of a 3M product in a particular application, including the conditions under
                                which the product is used and the time and environmental conditions in which the product is expected to
                                perform. Since these factors are uniquely within the user’s knowledge and control, it is essential that the
                                user evaluate the 3M product to determine whether it is fit for a particular purpose and suitable for the
                                user’s method of application.




Warranty and                    Unless stated otherwise in 3M’s product literature, packaging inserts or product packaging for individual
                                products, 3M warrants that each 3M product meets the applicable specifications at the time 3M ships the
Limited Remedy                  product. Individual products may have additional or different warranties as stated on product literature,
                                package inserts or product packages. 3M MAKES NO OTHER WARRANTIES, EXPRESS OR IMPLIED,
                                INCLUDING, BUT NOT LIMITED TO, ANY IMPLIED WARRANTY OF MERCHANTABILITY OR FITNESS
                                FOR A PARTICULAR PURPOSE OR ANY IMPLIED WARRANTY ARISING OUT OF A COURSE OF
                                DEALING, CUSTOM OR USAGE OF TRADE. User is responsible for determining whether the 3M product
                                is fit for a particular purpose and suitable for user’s application. If the 3M product is defective within the
                                warranty period, your exclusive remedy and 3M’s and seller’s sole obligation will be, at 3M’s option, to
                                replace the product or refund the purchase price.




Limitation of Liability         Except where prohibited by law, 3M and seller will not be liable for any loss or damage arising from the
                                3M product, whether direct, indirect, special, incidental or consequential, regardless of the legal theory
                                asserted, including warranty, contract, negligence or strict liability.
                                                                                        ISO 9001: 2000

                                This Industrial Adhesives and Tapes Division product was manufactured under a 3M quality system registered to ISO 9001: 2000 standards.




3
Industrial Business
Converter Markets
Industrial Adhesives and Tapes Division
3M Center, Building 21-1W-10, 900 Bush Avenue
St. Paul, MN 55144-1000                                                        Recycled Paper                                     3M is a trademark of 3M Company.
800-223-7427 • 651-778-4244 (fax)                                              40% pre-consumer                                   Printed in U.S.A.
www.3M.com/converter                                                           10% post-consumer                                  ©3M 2006 70-0713-4484-3 (11/06)


                                                                        -4-
