Repository: EIDOSDATA/TraceWave-Studio

# PCB 유전율과 적층 자료

수집/정리 기준일: 2026-11-11.

먼저 [전체 자료 안내 엑셀](Excel/00_전체_자료_안내.xlsx)을 연다. 회사별 엑셀은 `Excel/`에 있고, 원문 검색은 [HTML 안내](START_HERE_ko.html)를 사용한다.

- [자료 사용 안내](docs/자료_사용_안내.md): 폴더, 단위, 조건 선택과 내보내기.
- [자료 검토 결과](docs/자료_검토_결과.md): 확인한 범위, 오류/공백, 정리 내역.
- [TraceWave Studio 연결 설계](../../../Code/docs/pcb_material_catalog.md): 사용자 직접 입력, 소재 선택, 제조업체 적층 선택과 현재 구현의 경계.

57,340개 조건별 관측, 36개 회사와 일반 재료 참고 자료 1개 그룹, 1,756개 출처 기록을 보존했다. 새 엑셀은 전체 안내 1개와 회사/참고 자료별 37개로 총 38개다. 행 수는 고유 소재나 독립 측정 수가 아니다. 공식 자료에 값이 있어도 실제 제조 조건과 해석 대역에 맞는지 확인해야 한다.

사람이 보는 엑셀과 프로그램용 JSONL을 분리했다. 원문 PDF/HTML의 바이트는 보존하면서 파일명을 회사와 소재/용도 중심으로 바꿨다. 중복 저장한 데이터 사본은 복구 폴더로 옮겼고 관측 수치는 삭제하지 않았다.

File: 00_REF/PCB RF ANT/05_PCB_Dielectric_Data_2026/search_text/Multi_Circuit_Boards/Multi_Circuit_Boards__e_arlon-med-85n_www.multi-circuit-boards.eu__기술자료__FB111__추출텍스트.txt
85N
POLYIMIDE Laminate and Prepreg
                                    85N is the ultimate polyimide and laminate and prepreg system for
                                    PWB’s requiring resistance to high temperature, both in process and
                                    in end-use application. Bromine-free chemistry provides Best-in-Class
                                    thermal stability for applications with sustained high in-use
                                    temperatures as well as for use in lead-free soldering applications.


                                    Features:

                                    •   Polyimide with the best thermal performance, including Tg greater than
                                        250°C, decomposition temperature >400°C, and T300>60 min.

                                    •    Low z-expansion of 1.2% between 50-260°C (vs. 2.5-4.0% for typical
                                         high-performance epoxies) offering superior PTH reliability through
                                         process and in-service

                                    •    Low Z-expansion minimizes the risk of latent PTH defects caused
                                         during solder reflow and device attachment.

                                    •     Decomposition temperature of 407°C, compared with 300-360°C
                                         for typical high-performance epoxies, offering outstanding long-
                                         term high-temperature performance

                                    •     Up to 50% or more reduction in cure time compared with
                                         traditional polyimide cycles

                                    •     Electrical and mechanical properties meeting the requirements of
                                         IPC-4101/40 and /41

                                    •    Toughened, Non-MDA chemistry resists drill cracking

                                    •    Halogen-free chemistry

                                    •    Compatible with lead-free processing

                                    •    RoHS/WEEE compliant

Typical Applications:

•   PCBs that are subjected to high temperatures during processing,
    such as lead-free soldering

• Applications with significant lifetimes at high temperatures,
  such as aircraft engine instrumentation, down hole drilling,
  under-hood automotive controls, burn-in boards,
  or industrial sensors
      Typical Properties:                                                                                                                                                   85N
                                  Property                                               Units                              Value                              Test Method
      1. Electrical Properties
           Dielectric Constant (may vary with Resin %)
            @ 1 MHz                                                                         -                                 4.2                          IPC TM-650 2.5.5.3
            @ 1 GHz                                                                          -                                                             IPC TM-650 2.5.5.9
           Dissipation Factor
             @ 1 MHz                                                                        -                                0.01                          IPC TM-650 2.5.5.3
             @ 1 GHz                                                                        -                                                              IPC TM-650 2.5.5.9
           Volume Resistivity
             C96/35/90                                                                  MΩ-cm                             1.5 x 108                       IPC TM-650 2.5.17.1
             E24/125                                                                    MΩ-cm                             3.0 x 108                       IPC TM-650 2.5.17.1
           Surface Resistivity
             C96/35/90                                                                 MΩ                                1.6 x 109                        IPC TM-650 2.5.17.1
             E24/125                                                                   MΩ                                1.6 x 109                        IPC TM-650 2.5.17.1
           Electrical Strength                                                  Volts/mil (kV/mm)                       1450 (57.1)                        IPC TM-650 2.5.6.2
           Dielectric Breakdown                                                        kV                                                                   IPC TM-650 2.5.6
           Arc Resistance                                                              sec                                    143                           IPC TM-650 2.5.1
      2. Thermal Properties
           Glass Transition Temperature (Tg)
             TMA                                                                           °C                                 250                          IPC TM-650 2.4.24
             DSC                                                                           °C                                                              IPC TM-650 2.4.25
           Decomposition Temperature (Td)
             Initial                                                                     °C                                   387                          IPC TM-650 2.3.41
             5%                                                                          °C                                   407                          IPC TM-650 2.3.41
           T260                                                                          min                                  >60                         IPC TM-650 2.4.24.1
           T288                                                                          min                                  >60                         IPC TM-650 2.4.24.1
           T300                                                                          min                                  >60                         IPC TM-650 2.4.24.1
           CTE (x,y)                                                                   ppm/°C                                  16                          IPC TM-650 2.4.41
           CTE (z)
             < Tg                                                                      ppm/°C                                  55                          IPC TM-650 2.4.24
              > Tg                                                                     ppm/°C                                 149                          IPC TM-650 2.4.24
           z-axis Expansion (50-260ºC)                                                   %                                    1.2                          IPC TM-650 2.4.24
      3. Mechanical Properties
           Peel Strength to Copper (1 oz/35 micron)
            After Thermal Stress                                                   lb/in (N/mm)                           7.1 (1.2)                         IPC TM-650 2.4.8
            At Elevated Temperatures                                               lb/in (N/mm)                           7.1 (1.2)                        IPC TM-650 2.4.8.2
            After Process Solutions                                                lb/in (N/mm)                           7.1 (1.2)                         IPC TM-650 2.4.8
           Young’s Modulus                                                           Mpsi (GPa)                               3.2                         IPC TM-650 2.4.18.3
           Flexural Strength                                                         kpsi (MPa)                                                             IPC TM-650 2.4.4
           Tensile Strength                                                          kpsi (MPa)                                                           IPC TM-650 2.4.18.3
           Compressive Modulus                                                       kpsi (MPa)                                                                 ASTM D-695
           Poisson’s Ratio (x, y)                                                         -                                  0.15                              ASTM D-3039
      4. Physical Properties
           Water Absorption                                                               %                                  0.27                         IPC TM-650 2.6.2.1
           Specific Gravity                                                             g/cm3                                 1.6                        ASTM D792 Method A
           Thermal Conductivity                                                         W/mK                                  0.2                            ASTM E1461
           Flammability                                                                 class                                 HB                                UL-94


Results listed above are typical properties, provided without warranty, expressed or implied, and without liability. Properties may vary, depending on design and application. Arlon reserves
the right to change or update these values.
        Availability:
               Arlon Part                 Glass Style                   Resin %                 Scaled Flow                  Scaled Flow
                Number                                                                           Hf (mils)                     H (mils)
               85N0672                        106                         72 ± 3                  1.7 ± 0.3                  0.75 ± 0.20
               85N8063                       1080                         63 ± 3                  2.4 ± 0.3                  0.75 ± 0.20
               85N2355                       2313                         55 ± 3                  3.4 ± 0.3                  0.75 ± 0.20
               85N2650                       2116                         50 ± 3                  4.1 ± 0.3                  0.75 ± 0.20
               85N2840                       7628                         40 ± 3                  6.6 ± 0.3                  0.70 ± 0.20


       Recommended Process Conditions:

        Process inner-layers through develop, etch, and strip using standard industry practices. Use
        brown oxide on inner layers. Adjust dwell time in the oxide bath to ensure uniform coating.
        Bake inner layers in a rack for 60 minutes at 225°F - 250°F (107°C - 121°C) immediately
        prior to lay-up. Store prepreg at 60-70°F at or below 30% RH. Vacuum desiccate the prepreg
        for 8 - 12 hours prior to lamination.

        Lamination Cycle:

       1)        Pre-vacuum for 30 - 45 minutes

       2)        Control the heat rise to 8°F - 12°F (4°C - 6°C) per minute between 150°F and 250°F (65°C and
                 121°C). Vacuum lamination is preferred. Start point vacuum lamination pressures are shown in
                 the table below:
                              Panel Size                                     Pressure                             Pressure / 29“ Vacuum
                         in                   cm                    psi                 kg/sq cm                     psi                 kg/cm2
                     12 x 18               40 x 46                 275                       19                     200                    14.0
                     16 x 18               30 x 46                 350                       25                     250                    17.5
                     18 x 24               46 x 61                 400                       28                     300                    21.0

       3)        Product temperature at start of cure = 425°F (218°C).

       4)        Cure time at temperature = 2.0 hours

       5)        Cool down under pressure at ≤ 10°F/min (5°C/min)

       Drill at 400-500 SFM. Undercut bits are recommended for vias 0.018” (0.045cm) and smaller

       De-smear using alkaline permanganate or plasma with settings appropriate for polyimide;
       plasma is preferred for positive etchback

       Conventional plating processes are compatible with 85N

       Standard profiling parameters may be used; chip breaker style router bits are not recommended

       Bake for 1 - 2 hours at 250°F (121°C) prior to solder to reflow of HASL                                                                  85N
Optimal processing requirements may vary depending on specific equipment and operating conditions. These recommendations are offered only as a starting point.
North America:
9433 Hyssop Drive, Rancho Cucamonga, California 91730
Tel: (909) 987-9533 • Fax: (909) 987-8541

1100 Governor Lea Road, Bear, Delaware, 19701
Tel: (302) 834-2100, (800) 635-9333
Fax: (302) 834-2574

Northern Europe:
44 Wilby Avenue, Little Lever, Bolton, Lancaster, BL31QE, UK
Tel/Fax: (44) 120-457-6068

Southern Europe:
1 Bis Rue de la Remarde, 91530 Saint Cheron, France
Tel: (33) 871-096-082 • Fax: (33) 164-566-489

Arlon Material Technologies
No. 20 Datong Road, Export Processing Zone, Suzhou New & High Dis-
trict, Jiangsu, China
Tel (86) 512-6269-6966
Fax: (86) 512-6269-6038

Arlon Electronic Materials (Suzhou) Co., Ltd.
Building 7, Da Xing Industrial Park of Suzhou New & High District
Jinangsu, China 21500
Tel: (86) 512-6672-1698
Fax: (86) 512-6672-1697

Eastern China:
Room 11/401, No. 8, Hong Gu Road, Shanghai, China, 200336
Tel/Fax: (86) 21-6209-0202

Southern China:
Room 601, Unit 1, Building 6, Liyuanxincun, Road Holiday,
Hua qiaocheng, Nanshan District, Shenzhen City, China
Tel: (86) 755-26906612 • Fax: (86) 755-26921357




   Certified to
 ISO 9001:2008
                                      © 2008, 2009 Arlon Incorporated

Rev 1.2                                    www.arlon-med.com

File: 00_REF/PCB RF ANT/05_PCB_Dielectric_Data_2026/search_text/Multi_Circuit_Boards/Multi_Circuit_Boards__e_panasonic_megtron6_www.multi-circuit-boards.eu__기술자료__FB105__추출텍스트.txt
                 Circuit Board Materials
                 電子回路基板材料




 Ultra-low transmission loss Highly heat resistant
 Multi-layer circuit board materials               Laminate R-5775(N)* R-5775(K) R-5775(G) R-5775(S)* R-5775(R)
 超低伝送損失・高耐熱多層基板材料                                                                                                                   Prepreg R-5670(N)* R-5670(K) R-5670(G)
                                                                                                                                                    *Low Dk glass cloth type R-5775(S)/R-5775(R): Buried Resistor Copper Foil

                            Applications ⽤途
                           ICT infrastructure equipment, Supercomputer, Measuring instrument,
                           Antenna(Base station, Automotive millimeter-wave radar), Etc.
                           ICT インフラ機器 ( スーパーコンピュータ、計測⽤機器 )、                                                                                                                      Network                                          ireless
                           アンテナ ( 基地局、車載ミリ波レーダ )、高周波⽤途など


 The industry standard for high speed, ultra-low loss PCB material.                                                                                                              Better

 Excellent HDI and thermal performance.




                                                                                                                                                                                     Transmission oss
                                                                                                                                                                                                                                  High end zone
 超高性能サーバやルータ向け材料のデファクトスタンダード。                                                                                                                                                                                                     Ultra-Low loss




                                                                                                                                                                                     performance
 低伝送ロスを実現し、超高性能サーバやルータの性能向上に貢献                                                                                                                                                                                                    High end/ volume zone
                                                                                                                                                                                                                                  Low loss
                                                                                                                                                                                                                                  Volume zone
                                                                                                                                                                                                                                  Middle Loss



                                          Dk 3.4 Df 0.004                                                                  Tg (DSC)                                                              T288 (with copper)
                                             @12GHz                                                                         185℃                                                                     >120min



 ■ requency dependence y Transmission loss                                                                                          ■ Heat resistance of High Multi-layered
  伝送                                                                                                                                  高        倳性
                             0
                                                                                                                                         Result
                                                                                                                                                                                                                        φ0.3
Transmission loss (dB/m)




                            -50                                                                     R-5775(N) H-              P            Drill diameter
                                                                                                         Low Dk glass cloth
                                                                                                                                              all to wall distance                                             0.5mm                   0.6mm
                           -100

                                                                                                                                                              (Low Dk glass cloth)                              pass                     pass
                           -150
                                                        R-5775(K)/R-5775(G)
                                                              H- P                                                                       Condition
                           -200                            Normal Glass cloth

                                                                                                                                          260℃ reflow x 10times
                           -250
                                  0              20               40               60              80                100                 Construction
                                                                       Fre uency (GHz)
                                                                                                                                                        32 Layers
                     Construction                                                                                                         Board thickness: 4.5mm
                     Microstrip line                                            Measurement             2 port S-Parameter
                                               Sig
                                                                                Fre uency               10MHz-110GHz
                                      PCB
                                      Thickness 0.100mm                         De-embedded             Multiline TRL method
                                                  (4mil)
                                             GND                                Measurement line        ad ust to 50    ( o)

                     Layer1 : Signal Line          Layer2 : GND Plane
                             (line width : 270μm)          (Cu thickness : 24μm)
                             (Cu thickness : 24μm)



  ■ General properties                                          ⼀般特性

                                                                                                                                                                                      R-5775(S)                   R-5775(R)
                                        Item                       Test method              Condition       Unit           R-5775(N)       R-5775(K)/R-5775(G)
                                                                                                                                                                                    Low Dk glass cloth          Normal glass cloth
                                                                                                                        Low Dk glass cloth Normal glass cloth
                                                                                                                                                                                Buried Resistor Copper Foil Buried Resistor Copper Foil
                  Tg                                                     DSC                   A              ℃                   185                          185                                      185                           185
                                                      α1                                                                           45                           45                                       45                            45
                  CTE z-axis                                   IPC-TM-650 2.4.24               A           ppm/℃
                                                      α2                                                                          260                          260                                      260                           260
                  T288(with copper)                            IPC-TM-650 2.4.24.1             A            min                   >120                        >120                                      >120                         >120
                  Dk                                               Balanced-type                                                   3.4                          3.6                                      3.4                           3.6
                                                     12GHz                             C-24/23/50             －
                  Df                                           circular disk resonator                                            0.004                       0.004                                     0.004                        0.004
                  Peel strength*¹ 1oz(35μm) IPC-TM-650 2.4.8                                   A           kN/m                    0.8                          0.8                                     0.8*²                        0.8*²
  The sample thickness is 0.75mm.
  *1 H-VLP Copper *2 Buried Resistor Copper Foil 1/2oz (18μm)
                                                                                                                    The above data are typical values and not guaranteed values. 上記データは当社測定による代表値であり、保証値ではありません。
                                                                                                                                         Please see the page for “Notes before you use”                 商品のご採用に当たっての注意事項は こちら
 industrial.panasonic.com/ww/electronic-materials                                                                                                                                                                 Ⓒ Panasonic Industry Co., Ltd.   202205

             panasonic R-5775
                                                                                                                        No.; 21041931 - 1

                                           Specification / Laminate R-5775

                                Property                                  Units       Test Method         Condition    Typical Value

                                                                                          DSC            As received       185
                              Glass Transition Temp ( Tg )                 C
                                                                                          DMA            As received       210

                         Thermal Decomposition Temp ( Td )                 C              TGA            As received       410

                            Time to Delam                 Without Cu       Min     IPC TM-650 2.4.24.1   As received      > 120

     THERMAL                   ( T288 )                     With Cu        Min     IPC TM-650 2.4.24.1   As received      > 120

                                                            X - axis     ppm / C   IPC TM-650 2.4.24        < Tg         14 - 16

                               CTE : α1                     Y - axis     ppm / C   IPC TM-650 2.4.24        < Tg         14 - 16

                                                            Z - axis     ppm / C   IPC TM-650 2.4.24        < Tg            45

                               CTE : α2                     Z - axis     ppm / C   IPC TM-650 2.4.24        > Tg           260

                                     Volume Resistivity                  MΩ - cm   IPC TM-650 2.5.17.1   C-96/35/90      1 x 10 9

                                     Surface Resistivity                   MΩ      IPC TM-650 2.5.17.1   C-96/35/90      1 x 10 8

                         Dielectric Constant               @ 1GHz           -      IPC TM-650 2.5.5.9    C-24/23/50        3.71
    ELECTRICAL
                                ( Dk )                    @ 10GHz           -      IPC TM-650 2.5.5.5    C-24/23/50        3.61

                         Dissipation Factor                @ 1GHz           -      IPC TM-650 2.5.5.9    C-24/23/50       0.002
                               ( Df )                     @ 10GHz           -      IPC TM-650 2.5.5.5    C-24/23/50       0.004

                                     Water Absorption                      %       IPC TM-650 2.6.2.1     D-24/23          0.14

    PHYSICAL                Peel Strength               1oz ( H-VLP )    kN / m     IPC TM-650 2.4.8     As Received       0.8

                                        Flammability                        -              UL            C-48/23/50       94V-0

Sample thickness ; 29.5 mil = 0.750 mm ( Core Type 30 )
* The data in the above table are not guaranteed values.

2       © Panasonic Corporation Electronic Materials Business Division
                                                                                                                                               No.; 21041931 - 2

                                           Specification / Laminate R-5775(K)

 1GHz ; IPC TM650-2.5.5.9                            2GHz-10GHz ; IPC TM650-2.5.5.5

                  Actual                           Typical
    Core                           Cloth            Resin                           Typical Dk                                  Typical Df
                Thickness                    ply
    Type                           Style           Content
               mil      mm                         （％）          1GHz        2GHz   4GHz   6GHz   8GHz 10GHz 1GHz       2GHz    4GHz    6GHz    8GHz 10GHz
     2        2.0      0.050       1035       1        65       3.46        3.39   3.38   3.38   3.38   3.37   0.002   0.002   0.003   0.003   0.004   0.004
    2.6       2.6      0.065       1080       1        57       3.65        3.58   3.57   3.56   3.56   3.55   0.002   0.002   0.003   0.003   0.004   0.004
    2.6       2.6      0.065       1078       1        57       3.65        3.58   3.57   3.56   3.56   3.55   0.002   0.002   0.003   0.003   0.004   0.004
     3        3.0      0.075       1078       1        63       3.49        3.42   3.41   3.40   3.40   3.39   0.002   0.002   0.003   0.003   0.004   0.004
    3.5       3.5      0.090       1078       1       68        3.41        3.34   3.33   3.33   3.33   3.32   0.002   0.002   0.003   0.003   0.004   0.004
     4        3.9      0.100       3313       1       54        3.71        3.64   3.63   3.63   3.62   3.61   0.002   0.002   0.003   0.003   0.004   0.004
     4        3.9      0.100       1035       2        65       3.46        3.39   3.38   3.38   3.38   3.37   0.002   0.002   0.003   0.003   0.004   0.004
     5        5.0      0.127       1078       2       57        3.65        3.58   3.57   3.56   3.56   3.55   0.002   0.002   0.003   0.003   0.004   0.004
     5        4.9      0.125       2116       1       54        3.71        3.64   3.63   3.63   3.62   3.61   0.002   0.002   0.003   0.003   0.004   0.004
     5        5.1      0.130       1080       2       57        3.65        3.58   3.57   3.56   3.56   3.55   0.002   0.002   0.003   0.003   0.004   0.004
     6        5.7      0.146       1078       2       63        3.49        3.42   3.41   3.40   3.40   3.39   0.002   0.002   0.003   0.003   0.004   0.004
     6        5.9      0.150       1080       2       63        3.49        3.42   3.41   3.40   3.40   3.39   0.002   0.002   0.003   0.003   0.004   0.004
     7        7.0      0.178       1078       2       68        3.41        3.34   3.33   3.33   3.33   3.32   0.002   0.002   0.003   0.003   0.004   0.004
     8        7.9      0.200       3313       2       54        3.71        3.64   3.63   3.63   3.62   3.61   0.002   0.002   0.003   0.003   0.004   0.004
    10        9.8      0.250       2116       2       54        3.71        3.64   3.63   3.63   3.62   3.61   0.002   0.002   0.003   0.003   0.004   0.004
    12        11.8     0.300       3313       3       54        3.71        3.64   3.63   3.63   3.62   3.61   0.002   0.002   0.003   0.003   0.004   0.004
    16        15.7     0.400       3313       4       54        3.71        3.64   3.63   3.63   3.62   3.61   0.002   0.002   0.003   0.003   0.004   0.004
    20        19.7     0.500       2116       4       54        3.71        3.64   3.63   3.63   3.62   3.61   0.002   0.002   0.003   0.003   0.004   0.004
    25        24.6     0.625       2116       5       54        3.71        3.64   3.63   3.63   3.62   3.61   0.002   0.002   0.003   0.003   0.004   0.004
    30        29.5     0.750       2116       6       54        3.71        3.64   3.63   3.63   3.62   3.61   0.002   0.002   0.003   0.003   0.004   0.004

* The data in the above table are not guaranteed values.

3          © Panasonic Corporation Electronic Materials Business Division
                                                                                                                                       No.; 21041931 - 3

                                         Specification / Prepreg R-5670(K)

 1GHz ; IPC TM650-2.5.5.9                         2GHz-10GHz ; IPC TM650-2.5.5.5
                    Resin            Typical                              Typical Dk                                   Typical Df
    Cloth
                   Content          Thickness
    Style
                    (%)               ( um )          1GHz      2GHz     4GHz   6GHz   8GHz   10GHz   1GHz    2GHz    4GHz    6GHz    8GHz    10GHz

    1027              75                 49           3.28      3.21     3.20   3.20   3.20   3.19    0.002   0.002   0.003   0.003   0.004   0.004

                      70                 60           3.35      3.25     3.25   3.24   3.24   3.23    0.002   0.002   0.003   0.003   0.004   0.004

    1035              73                 68           3.29      3.22     3.22   3.21   3.21   3.20    0.002   0.002   0.003   0.003   0.004   0.004

                      75                 74           3.28      3.21     3.20   3.20   3.20   3.19    0.002   0.002   0.003   0.003   0.004   0.004

                      64                 76           3.47      3.40     3.39   3.39   3.39   3.38    0.002   0.002   0.003   0.003   0.004   0.004
    1080
                      68                 87           3.41      3.34     3.33   3.33   3.33   3.32    0.002   0.002   0.003   0.003   0.004   0.004

                      64                 77           3.47      3.40     3.39   3.39   3.39   3.38    0.002   0.002   0.003   0.003   0.004   0.004

                      68                 89           3.41      3.34     3.33   3.33   3.33   3.32    0.002   0.002   0.003   0.003   0.004   0.004
    1078
                      72                104           3.31      3.24     3.23   3.23   3.23   3.22    0.002   0.002   0.003   0.003   0.004   0.004

                      75                118           3.28      3.21     3.20   3.20   3.20   3.19    0.002   0.002   0.003   0.003   0.004   0.004

                      54                 98           3.71      3.64     3.63   3.63   3.62   3.61    0.002   0.002   0.003   0.003   0.004   0.004
    3313
                      57                106           3.65      3.58     3.57   3.56   3.56   3.55    0.002   0.002   0.003   0.003   0.004   0.004

                      54                125           3.71      3.64     3.63   3.63   3.62   3.61    0.002   0.002   0.003   0.003   0.004   0.004
    2116
                      56                132           3.67      3.60     3.59   3.58   3.58   3.57    0.002   0.002   0.003   0.003   0.004   0.004


* The data in the above table are not guaranteed values.

4       © Panasonic Corporation Electronic Materials Business Division
                                                                                                                                            No.; 21041931 - 4

                                           Specification / Laminate R-5775(G)

 1GHz ; IPC TM650-2.5.5.9                            2GHz-10GHz ; IPC TM650-2.5.5.5
                                                   Typical
                  Actual
    Core                           Cloth            Resin                           Typical Dk                               Typical Df
                Thickness                    ply
    Type                           Style           Content
               mil      mm                         （％）          1GHz        2GHz   4GHz   6GHz   8GHz 10GHz 1GHz    2GHz    4GHz    6GHz    8GHz 10GHz
     2        2.0      0.050       1035       1      65         3.46        3.39   3.38   3.38   3.38  3.37 0.002   0.002   0.003   0.003   0.004 0.004
     2        2.0      0.050       1067       1      64         3.47        3.40   3.39   3.39   3.39  3.38 0.002   0.002   0.003   0.003   0.004 0.004
    2.6       2.6      0.065       1080       1      57         3.65        3.58   3.57   3.56   3.56  3.55 0.002   0.002   0.003   0.003   0.004 0.004
    2.6       2.6      0.065       1078       1      57         3.65        3.58   3.57   3.56   3.56  3.55 0.002   0.002   0.003   0.003   0.004 0.004
     3        3.0      0.075       1078       1      63         3.49        3.42   3.41   3.40   3.40  3.39 0.002   0.002   0.003   0.003   0.004 0.004
    3.5       3.5      0.090       1078       1      68         3.41        3.34   3.33   3.33   3.33  3.32 0.002   0.002   0.003   0.003   0.004 0.004
     4        3.9      0.100       3313       1      54         3.71        3.64   3.63   3.63   3.62  3.61 0.002   0.002   0.003   0.003   0.004 0.004
     4        3.9      0.100       1035       2      65         3.46        3.39   3.38   3.38   3.38  3.37 0.002   0.002   0.003   0.003   0.004 0.004
     5        5.0      0.127       1078       2      57         3.65        3.58   3.57   3.56   3.56  3.55 0.002   0.002   0.003   0.003   0.004 0.004
     5        4.9      0.125       2116       1      54         3.71        3.64   3.63   3.63   3.62  3.61 0.002   0.002   0.003   0.003   0.004 0.004
     5        5.1      0.130       1080       2      57         3.65        3.58   3.57   3.56   3.56  3.55 0.002   0.002   0.003   0.003   0.004 0.004
     6        5.7      0.146       1078       2      63         3.49        3.42   3.41   3.40   3.40  3.39 0.002   0.002   0.003   0.003   0.004 0.004
     6        5.9      0.150       1080       2      63         3.49        3.42   3.41   3.40   3.40  3.39 0.002   0.002   0.003   0.003   0.004 0.004
     7        7.0      0.178       1078       2      68         3.41        3.34   3.33   3.33   3.33  3.32 0.002   0.002   0.003   0.003   0.004 0.004
     8        7.9      0.200       3313       2      54         3.71        3.64   3.63   3.63   3.62  3.61 0.002   0.002   0.003   0.003   0.004 0.004
    10        9.8      0.250       2116       2      54         3.71        3.64   3.63   3.63   3.62  3.61 0.002   0.002   0.003   0.003   0.004 0.004
    12        11.8     0.300       3313       3      54         3.71        3.64   3.63   3.63   3.62  3.61 0.002   0.002   0.003   0.003   0.004 0.004
    16        15.7     0.400       3313       4      54         3.71        3.64   3.63   3.63   3.62  3.61 0.002   0.002   0.003   0.003   0.004 0.004
    20        19.7     0.500       2116       4      54         3.71        3.64   3.63   3.63   3.62  3.61 0.002   0.002   0.003   0.003   0.004 0.004
    22        21.9     0.555       7628       3      42         4.07        4.00   3.97   3.96   3.95  3.95 0.002   0.002   0.003   0.003   0.004 0.004
    25        24.6     0.625       2116       5      54         3.71        3.64   3.63   3.63   3.62  3.61 0.002   0.002   0.003   0.003   0.004 0.004
    29        29.1     0.740       7628       4      42         4.07        4.00   3.97   3.96   3.95  3.95 0.002   0.002   0.003   0.003   0.004 0.004
    30        29.5     0.750       2116       6      54         3.71        3.64   3.63   3.63   3.62  3.61 0.002   0.002   0.003   0.003   0.004 0.004
    37        36.4     0.925       7628       5      42         4.07        4.00   3.97   3.96   3.95  3.95 0.002   0.002   0.003   0.003   0.004 0.004

* The data in the above table are not guaranteed values.

5          © Panasonic Corporation Electronic Materials Business Division
                                                                                                                                       No.; 21041931 - 5

                                         Specification / Prepreg R-5670(G)

 1GHz ; IPC TM650-2.5.5.9                         2GHz-10GHz ; IPC TM650-2.5.5.5
                    Resin            Typical                              Typical Dk                                   Typical Df
    Cloth
                   Content          Thickness
    Style                                             1GHz      2GHz     4GHz   6GHz   8GHz   10GHz   1GHz    2GHz    4GHz    6GHz    8GHz    10GHz
                    (%)               ( um )
    1027              75                 49           3.28       3.21    3.20   3.20   3.20   3.19    0.002   0.002   0.003   0.003   0.004   0.004

                      70                 60           3.35      3.25     3.25   3.24   3.24   3.23    0.002   0.002   0.003   0.003   0.004   0.004

    1035              73                 68           3.29      3.22     3.22   3.21   3.21   3.20    0.002   0.002   0.003   0.003   0.004   0.004

                      75                 74           3.28      3.21     3.20   3.20   3.20   3.19    0.002   0.002   0.003   0.003   0.004   0.004

                      69                 59           3.38      3.29     3.29   3.28   3.28   3.27    0.002   0.002   0.003   0.003   0.004   0.004

    1067              72                 67           3.31      3.24     3.23   3.23   3.23   3.22    0.002   0.002   0.003   0.003   0.004   0.004

                      74                 72           3.29      3.22     3.21   3.21   3.21   3.20    0.002   0.002   0.003   0.003   0.004   0.004

                      64                 76           3.47      3.40     3.39   3.39   3.39   3.38    0.002   0.002   0.003   0.003   0.004   0.004
    1080
                      68                 87           3.41      3.34     3.33   3.33   3.33   3.32    0.002   0.002   0.003   0.003   0.004   0.004

                      64                 77           3.47      3.40     3.39   3.39   3.39   3.38    0.002   0.002   0.003   0.003   0.004   0.004

                      68                 89           3.41      3.34     3.33   3.33   3.33   3.32    0.002   0.002   0.003   0.003   0.004   0.004
    1078
                      72                104           3.31      3.24     3.23   3.23   3.23   3.22    0.002   0.002   0.003   0.003   0.004   0.004

                      75                118           3.28      3.21     3.20   3.20   3.20   3.19    0.002   0.002   0.003   0.003   0.004   0.004

                      54                 98           3.71      3.64     3.63   3.63   3.62   3.61    0.002   0.002   0.003   0.003   0.004   0.004
    3313
                      57                106           3.65      3.58     3.57   3.56   3.56   3.55    0.002   0.002   0.003   0.003   0.004   0.004

                      54                125           3.71      3.64     3.63   3.63   3.62   3.61    0.002   0.002   0.003   0.003   0.004   0.004
    2116
                      56                132           3.67      3.60     3.59   3.58   3.58   3.57    0.002   0.002   0.003   0.003   0.004   0.004
* The data in the above table are not guaranteed values.

6       © Panasonic Corporation Electronic Materials Business Division
                                                                                                                                               No.; 21041931 - 6

                                                           ++ Before purchase ++

   【Notes before you use】
      ・Please verify the suitability and fitness for intended application by quality testing, evaluation or other means at your
       own option before any adoption, use or change of use conditions of a product listed in the datasheet.
      ・We would like to have a delivery specifications mutually agreed for the product that you have decided to use.
       The agreements defined in the delivery specifications are assigned higher priority.
      ・Please note that images shown may somewhat differ from the actual product in color.
      ・Please note that specifications and external design are subject to change for product improvement without notice.
      ・For details on products in the datasheet, please contact your distributor or our sales department.

   【Safety Information】
      ・Before using the product, please read the delivery specifications carefully or contact the distributor from which
       you purchased the product or our sales department in order to use the product correctly.
      ・The products in the datasheet are Electronic circuit board materials for electronic and electrical devices.
       Please do not use them for other than specified use.

Please Contact us of more
【Technical Marketing】                             【Sales Offices】
・Japan (Osaka)         TEL: 81-6-6904-2771        ・China (Hong Kong)        TEL: 852-2529-3956      Panasonic Corporation
・USA (Mountain view)   TEL: 1-408-861-3946        ・China (Suzhou)           TEL: 86-512-6825-1565   Industrial Solutions Company
・Austria (Enns)        TEL: 43-7223-883           ・China (Guangzhou)        TEL: 86-20-8713-0888
・China (Guangzhou)     TEL: 86-20-8713-0888       ・Korea (Seoul)            TEL: 82-2-361-7873
                                                                                                    Electronic Materials Business Division
                                                  ・Taiwan (Hsinchu)         TEL: 886-3-598-3201     Circuit Board Materials Business Unit.
                                                  ・Thailand (Ayuthaya)      TEL: 66-3533-0846       Head Office: 1006 Kadoma, Kadoma City, Osaka 571-8506
                                                  ・Austria (Enns)           TEL: 43-7223-883
                                                                                                    TEL: 81-6-6908-1101
                                                  ・USA (Mountain view)      TEL: 1-408-861-3946
                                                  ・Japan (Osaka)            TEL: 81-6-6904-2771     industrial.panasonic.com/ww/electronic-materials

 * The data in the above table are not guaranteed values.

  7        © Panasonic Corporation Electronic Materials Business Division
