Repository: EIDOSDATA/TraceWave-Studio

# PCB 유전율과 적층 자료

수집/정리 기준일: 2026-11-11.

먼저 [전체 자료 안내 엑셀](Excel/00_전체_자료_안내.xlsx)을 연다. 회사별 엑셀은 `Excel/`에 있고, 원문 검색은 [HTML 안내](START_HERE_ko.html)를 사용한다.

- [자료 사용 안내](docs/자료_사용_안내.md): 폴더, 단위, 조건 선택과 내보내기.
- [자료 검토 결과](docs/자료_검토_결과.md): 확인한 범위, 오류/공백, 정리 내역.
- [TraceWave Studio 연결 설계](../../../Code/docs/pcb_material_catalog.md): 사용자 직접 입력, 소재 선택, 제조업체 적층 선택과 현재 구현의 경계.

57,340개 조건별 관측, 36개 회사와 일반 재료 참고 자료 1개 그룹, 1,756개 출처 기록을 보존했다. 새 엑셀은 전체 안내 1개와 회사/참고 자료별 37개로 총 38개다. 행 수는 고유 소재나 독립 측정 수가 아니다. 공식 자료에 값이 있어도 실제 제조 조건과 해석 대역에 맞는지 확인해야 한다.

사람이 보는 엑셀과 프로그램용 JSONL을 분리했다. 원문 PDF/HTML의 바이트는 보존하면서 파일명을 회사와 소재/용도 중심으로 바꿨다. 중복 저장한 데이터 사본은 복구 폴더로 옮겼고 관측 수치는 삭제하지 않았다.

File: 00_REF/PCB RF ANT/05_PCB_Dielectric_Data_2026/search_text/Multi_Circuit_Boards/Multi_Circuit_Boards__e_panasonic_rf775-polyimide_www.multi-circuit-boards.eu__기술자료__FB091__추출텍스트.txt
6                                                                      DATA SHEET FELIOS FLEX



FELIOS FLEX
ADESIVELESS FLEXIBLE LAMINATES

Description
Panasonic FELIOS® Adhesiveless Flexible Laminates are the ideal choice for technically advanced Multilayer,
Rigid-flex, Double and Single sided applications. FELIOS® Flex is an engineered, all Polyimide Substrate with
premium copper foil bonded on two sides

Applications
FELIOS® Flex is currently used in many of today’s advanced flexible applications.
     Avionics
     Computers
     Medical Equipment
     Hand Held Computers
     Instrumentation.

Features
       Superior Dimensional Stability
       Excellent Copper Foil Bond Strength
       Consistent dielectric thickness and electrical performance
       Halogen and Antimony Free
       UL94-V0, 160° C UL Operating Temperature
       Certified to IPC 4204/11, wide processing window
       31032 Tested, 340° C Tg, RoHaS Compliant

Product Offering
                                           Polyimide Thickness                              Copper Foil RA *
                                                      .0005                                      Q, T, H oz
    RF775                                            .00058                                     Q, T, H, 1 oz
    Double Sided                                      .0008                                     Q, T, H, 1 oz
                                                       .001                                    Q, T, H, 1, 2 oz
                                                       .002                                    Q, T, H, 1, 2 oz
                                                   .003 /.004                                   Q, T, H, 1 oz

                                           Polyimide Thickness                             Copper Foil RA *
    RF770                                           .0008                                        T, H, 1 oz
    Single Sided                                     .001                                        T, H, 1 oz
                                                     .002                                        T, H, 1 oz
                                                  .003 /.004                                    Q, T, H, 1 oz

                                  * ED Foil available on request

Contact Us
For more information about Panasonic FELIOS® Adhesiveless Flexible Laminates, please contact our Customer
or Technical Service Group at 800-668-5447 or visit our Website: www.matrixusa.us.



            1124 Midway Blvd, Mississauga, Ontario, L5T 2C1 Tel (905) 670-8400 (866) 862-8749 Fax (905) 670-8420
6                                                                               DATA SHEET FELIOS FLEX



General Characteristics

                   Property                              Unit            Test Method                  25µ              50µ             100µ
Peel Strength                                           kN/m            IPC-TM-650 2.4.9
     -    as Fabricated                                                                                1.7              1.7              1.7
     -    after Solder                                                                                 1.7              1.7              1.7
Solder Float                                            288°C                                         Pass            Pass              Pass
Tensile Strength                                         MPA           IPC-TM-650 2.4.19              500              500              500
Tensile Modulus                                          Gpa           IPC-TM-650 2.4.19               7.1              7.1              7.1
Elongation                                                %            IPC-TM-650 2.4.19               93               93               93
Poisson’s Ratio                                                                                        0.3              0.3              0.3
MIT Folding Endurance                                                   JIS C6471 R=0.38              220               60
Water Absorption                                          %             IPC-TM-650 2.6.2                1                1                1
Moisture Absorption                                       %            23°C,50%RH, 24 hr               0.7              0.7              0.7
Dielectric Thickness Tolerance                                          IPC-TM-650 4.2.6              ±10              ±10              ±10
UL Flammability                                                                UL-94                 94V-0            94V-0
Dielectric Constant                                     1 MHz          IPC-TM-650 2.5.5.3              3.2              3.2              3.2
Dissipation Factor                                      1 MHz          IPC-TM-650 2.5.5.3            0.002            0.002            0.002
Dielectric Strength                                     kV/mil             ASTM-D-149                   7                7                7
Volume Resistivity                                     ohm-cm         IPC-TM-650 2.5.17.1           >1E+14           >1E+14           >1E+14
Surface Resistivity                                     ohms          IPC-TM-650 2.5.17.1           >1E+14           >1E+14           >1E+14
Moisture & Insulation Resistance                        ohms           IPC-TM-650 2.6.3.2           >1E+13           >1E+13           >1E+13
Initiation Tear Strength                                   g                   2.4.26                 1700
Chemical Resistance                                     min,%                  2.3.2               Pass >95         Pass >95         Pass >95
Propagation Tear Strength                                  g                 2.4.17.1                  10               20
Solderability                                                             IPC-S-804,M.1               Pass            Pass              Pass
Glass Transition (Tg)                                     C                                           343              343              343
Flexural Endurance                                   min/cycles                2.4.3                >10000           >10000           >10000
Dimensional Change after etch MD/TD                       %           IPC-TM-650 2.2.4 (B)        0.017/0.030      0.009/0.016      0.010/0.017
Dimensional Change after heat MD/TD                       %             IPC-TM-650 2.2.4          0.012/0.009      0.007/0.010      0.007/0.014
                                                                       TMA 250°C--100°C
Coefficient of Thermal Expansion                        ppm/k                                          18               18               18
                                                                          5°C/min, 500g
Coefficient of Humidity Expansion                    ppm/%RH              23°C, 24 hrs                 10               10               10
Thermal Conductivity                                    W/mK           Laser Flash Method             0.24             0.24             0.24
Specific Heat                                            J/gK          Laser Flash Method             1.13             1.13             1.13
                                                               3
Density                                                 g/cm           Laser Flash Method             1.47             1.47             1.47

The information given herein is based on data believe to be reliable, but Panasonic makes no warranties express or implied as to its
accuracy and assumes no liability arising out of its use by others. This publication is not to be taken as a license to operate under, or to
recommend infringement on any patent.
                                                                                                                               Dec 14-2010

                1124 Midway Blvd, Mississauga, Ontario, L5T 2C1 Tel (905) 670-8400 (866) 862-8749 Fax (905) 670-8420

File: 00_REF/PCB RF ANT/05_PCB_Dielectric_Data_2026/search_text/Multi_Circuit_Boards/Multi_Circuit_Boards__e_taconic_tlc-hf_www.multi-circuit-boards.eu__기술자료__FB110__추출텍스트.txt
                                                                                                        TLC Low Cost RF Substrate
                        TLC            laminates are engineered to provide a cost
                                       effective substrate suitable for a wide range
                        of microwave applications. TLC laminates offer superior
                                                                                                                                Benefits & Applications:
                        electrical performance compared to thermoset laminates
                        (e.g. FR-4, PPO, BT, polyimide and cyanate ester). TLC’s                                          • Low cost
                        construction also provides exceptional mechanical                                                 • Tightly controlled Dk
                        stability.                                                                                        • Low Df
                                                                                                                          • Excellent dimensional stability
                        TLC laminates can be sheared, drilled, milled and plated                                          • High flexural strength
                        using standard methods for PTFE/woven fiberglass                                                  • UL 94 V-0 rating
                        materials. The laminates are dimensionally stable
                        and exhibit virtually no moisture absorption during
                        fabrication.

                        Taconic is a world leader in RF laminates and high speed                                          • LNBs
                        digital materials, offering a wide range of high frequency                                        • Power amplifiers
                        laminates and prepregs. These advanced materials are                                              • PCS/PCN large format antennas
                        used in the fabrication of antennas, multilayer RF and                                            • Passive components
                        high speed digital boards, interconnections and devices.


                                             Z-AXIS THERMAL EXPANSION RATE
                                Dimension
                                Change %

                                     6


                                     4


                                     2


                                     0
                                         0   25   50         75     100 125 150 175 200 225 250
                                                                  Temperature (∞C)


          LOSS vs. FREQUENCY                       Dk              DIELECTRIC CONSTANT
050
                                                                      vs. FREQUENCY
                                                   3.4

040                     North & South America                      Europe/Middle East/Australia                 Asia                                 China
                        Taconic - Headquarters                        Taconic International Ltd.        Korea Taconic Company      Taconic Advanced Material (Suzhou) Co., Ltd.
030                                                                                                        Republic of Korea
                         Petersburgh, NY 12138 3.2                       Republic of Ireland                                                    Suzhou City, China
                                                                                                         Tel: +82-31-704-1858
020               Tel: 518-658-3202 / 1-800-833-1805                    Tel: +353-44-9395600                                                 Tel: +86-512-8718-9678
                                                                                                          sales@taconic.co.kr
010
                         addinfo@4taconic.com                            add@4taconic.com                                                      tssales@taconic.co.kr

000                                                3.0
      0            10              20                    0             5       10        15        20
             Frequency (GHz)                                                   An ISO 9001:2000 Registered Company
                                                                       Frequency (GHz)
                                                                                       www.taconic-add.com
                                                                               TLC-32 Typical Values
                              Property                                Test Method                       Unit                Value         Unit             Value
              Dk @ 10 GHz                   IPC-650 2.5.5.5                                                                 3.20                  3.20
              Df @ 10 GHz                   IPC-650 2.5.5.5                                                                0.0030               0.0030
              Moisture Absorption           IPC-650 2.6.2.1                                              %                 <0.02      %          <0.02
              Dielectric Breakdown          IPC-650 2.5.6                                                Kv                 >60       Kv          >60
              Volume Resistivity            IPC-650 2.5.17.1                                       Mohms/cm                  10⁷  Mohms/cm 10⁷
                      Z-AXIS THERMAL EXPANSION RATE                                                                                           Z-AXIS THERMAL EXPAN
              Surface Resistivity           IPC-650 2.5.17.1                                          Mohms                  10⁷   Mohms
                                                                                                                                    Dimension
                                                                                                                                                  10⁷
            Dimension
            Change %                                                                                                                Change %
              Arc Resistance                IPC-650 2.5.1                                             seconds               >180   seconds       >180
              Flexural
                 6       Strength (MD)      IPC-650 2.4.4                                            lbs./inch            >40,000 N/mm²  6       >276
              Flexural Strength (CD)        IPC-650 2.4.4                                            lbs./inch            >35,000 N/mm²          >241
              Peel
                 4 Strength (1 oz. copper) IPC-650 2.4.8                                         lbs./linear inch           12.0    N/mm 4         2.1
              Thermal Conductivity          ASTM F 433                                                W/m/K                 0.24   W/m/K          0.24
              CTE2 (x-y axis)               ASTM D 3386/TMA                                           ppm/ºC               9 - 12  ppm/ºC2       9 - 12
              CTE (z axis)                  ASTM D 3386/TMA                                           ppm/ºC                 70    ppm/ºC          70
              UL-94
                 0     Flammability Rating UL-94                                                                            V-0          0        V-0
                   0   25     50         75   100 125 150 175 200 225 250                                                                         0   25    50         75   100 125 1
            All reported values are typical and (∞
                                 Temperature    should
                                                  C)   not be used for specification purposes. In all instances, the user shall determine suitabilityTemperature
            in any given application.

REQUENCY                       Dk             DIELECTRIC CONSTANT                                     Df           LOSS vs. FREQUENCY                        Dk             DIELECTR
                                                 vs. FREQUENCY                                        0.0050
                                                                                                                                                                               vs. FRE
                               3.4                                                                                                                           3.4

                                                                                                      0.0040

                                                                                                      0.0030
                               3.2                                                                                                                           3.2
                                                                                                      0.0020

                                                                                                      0.0010


                               3.0                                                                    0.0000                                                 3.0
 0            20                     0           5           10      15          20                            0             10              20                    0           5
ncy (GHz)                                        Frequency (GHz)                                                      Frequency (GHz)                                          Freque




                                                                                       Dielectric Thickness        Dielectric Thickness
                                              Designation                 Dk
                                                                                              inches                       mm
                                                TLC-27            2.75 +/-0.05               0.0145                        0.37
                                                                                             0.0200                        0.50
                                                TLC-30            3.00 +/- 0.05
                                                                                        0.0300 - 0.0620                 0.78 - 1.5
                                                TLC-32            3.20 +/- 0.05             ≥0.0300                       ≥0.78


                                                                                                                           Available Sheet Sizes
                                                       Available Copper Cladding                                          Inches            mm
                                                                  Copper Thickness                                       12 x 18      304 x 457
                            Designation               Weight                                Description
                                                                   inches     µm
                                                                                                                         16 x 18      406 x 457
                                   CH            1/2 oz / ft2 ~0.0007            ~18     Electrodeposited
                                                                                                                         18 x 24      457 x 610
                                   C1                1 oz / ft2   ~0.0014        ~35     Electrodeposited
                                                                                                                         16 x 36      406 x 914
                                   C2                2 oz / ft2   ~0.0028        ~70     Electrodeposited
                                                                                                                         24 x 36      610 x 914
                            Heavy metal claddings (aluminum, brass & copper) may also be
                            available upon request. Standard sheet size is 36” x 48” (914 mm x
                                                                                                                         18 x 48      457 x 1220
                            1220 mm). Please contact our Customer Service Department for the
                            availability of other sizes and claddings.


               An example of our part number is: TLC-32-0620-CH/CH - 18” x 24” (457 mm x 610 mm)
               				                                                                                                                                              rev. 1/09

File: 00_REF/PCB RF ANT/05_PCB_Dielectric_Data_2026/search_text/Multi_Circuit_Boards/Multi_Circuit_Boards__e_ventec_vt-4b3_www.multi-circuit-boards.eu__기술자료__FB100__추출텍스트.txt
VT-4B3                                                                                                      UL Approval: E214381     Version: B8

Aluminum Base Laminate/RCF (Resin Coated Film)




CORPORATE HEADQUARTERS        EMEA REGIONAL HEADQUARTERS       AMERICAS REGIONAL HEADQUARTERS
Ventec Electronics Co. Ltd.   Ventec Europe                    Ventec USA
308 TaiShan Rd,               Unit 1 Trojan Business Centre,   21 Water Street, Amesbury,
New District Suzhou,          Tachbrook Park Estate,           Massachusetts, MA 01913,
Jiangsu, P.R. China 215129    Leamington-Spa, CV34 6RH, UK     United States of America
                                                                                                                                         Page 1 of 4
T: +86 512-68091810           T: +44 1926-889822               T: +1 978-5219700
Email: sales@ventec.com.cn    Email: sales@ventec-europe.com   Email: saleseast@ventec-usa.com   www.venteclaminates.com      Published on: 14/04/2017
VT-4B3                                                                                                                UL Approval: E214381          Version: B8

Aluminum Base Laminate/RCF (Resin Coated Film)



General Information
> Thermal conductivity -- 3.0W/mK
> Ceramic Filled
> Halogen Free
> Flammability UL94 V0
> MOT 130˚C℃


Application
> Ultra bright LED Substrate
> Power Conversion
> PDP, LED, Regulator for TV
> Monitor Drives
> Rectifier, Power Supply


Storage Condition & Shelf Life
                                                                     Prepreg                                                     Laminate

  Storage                         Temperature                        < 23ºC (73ºF)                   < 5ºC (41ºF)                Room
  Condition
                                  Relative humidity                  < 55%                           /                           /

  Shelf Life                                                         2 months                        4 months                    24 months

The RCC exceeding shelf life should be retested.




Designation of IMS Laminate
 VT-4BX         .003”		 5052		 -1.0             /      1
                                                                                                                          Copper Foil
 								                                                        Copper Thickness
 						                                         Aluminum Thickness
                                                                                                                    Dielectric Layer
 				                               Aluminum style
 		                       Dielectric Thickness
                                                                                                            Aluminum Plate
            Non-reinforcement, X=3 or 5




CORPORATE HEADQUARTERS          EMEA REGIONAL HEADQUARTERS             AMERICAS REGIONAL HEADQUARTERS
Ventec Electronics Co. Ltd.     Ventec Europe                          Ventec USA
308 TaiShan Rd,                 Unit 1 Trojan Business Centre,         21 Water Street, Amesbury,
New District Suzhou,            Tachbrook Park Estate,                 Massachusetts, MA 01913,
Jiangsu, P.R. China 215129      Leamington-Spa, CV34 6RH, UK           United States of America
                                                                                                                                                        Page 2 of 4
T: +86 512-68091810             T: +44 1926-889822                     T: +1 978-5219700
Email: sales@ventec.com.cn      Email: sales@ventec-europe.com         Email: saleseast@ventec-usa.com     www.venteclaminates.com           Published on: 14/04/2017
VT-4B3                                                                                                                 UL Approval: E214381                Version: B8

Aluminum Base Laminate/RCF (Resin Coated Film)



Laminate Properties
  Item                                                     Test Method                 Unit                                     VT-4B3
                                                           (IPC-TM-650)
                                                                                                    50um     75um      100um     125um      150um      180um       230um

  Thermal Conductivity                                     ISO22007-2                W/m*K                                            3.0

  Thermal Impedance                                        ISO22007-2                ºC*in2/W       0.027    0.040     0.053      0.067     0.080       0.095      0.130

  Tg                          DSC                          2.4.25                        ºC                                       130

  Td                          TGA                          ASTM D3850                    ºC                                       380

  Thermal Stress              Solder Dip @ 288ºC           2.4.13.1                   Minute                                          ≥5

  Hi-Pot Withstand            DC                           2.5.7.2                       V          2000     3000      4000       5000      6000        8000       10000

  Breakdown Voltage           AC                           2.5.6.3                       V          4000     7000      8000       9000      10000      11000       13000

  Dk @ 1MHz                   C-24 /23 / 50                2.5.5.3                       _                                            4.8

  Df @ 1MHz                   C-24/ 23 / 50                2.5.5.3                       _                                       0.016

  Volume Resistance           After Moisture               2.5.17.1                  MΩ-cm                                      5.0E+8

                              E-24/125                                                                                          3.0E+7

  Surface Resistance          After Moisture               2.5.17.1                     MΩ                                      2.0E+7

                              E-24/125                                                                                          5.0E+6

  Peel strength (1oz)         As Received                  2.4.8                       Lb/in                                          11

  CTI                         As Received                  ASTM D3638                    V                                        600

  Flammability                As Received                  UL 94                      Rating                                          V0

  RTI                         Electric                     UL 94                         ºC                                       130
                              Mechanical                   UL 94                         ºC                                       130

All test data provided are typical values and not intended to be specification values.




CORPORATE HEADQUARTERS         EMEA REGIONAL HEADQUARTERS             AMERICAS REGIONAL HEADQUARTERS
Ventec Electronics Co. Ltd.    Ventec Europe                          Ventec USA
308 TaiShan Rd,                Unit 1 Trojan Business Centre,         21 Water Street, Amesbury,
New District Suzhou,           Tachbrook Park Estate,                 Massachusetts, MA 01913,
Jiangsu, P.R. China 215129     Leamington-Spa, CV34 6RH, UK           United States of America
                                                                                                                                                                Page 3 of 4
T: +86 512-68091810            T: +44 1926-889822                     T: +1 978-5219700
Email: sales@ventec.com.cn     Email: sales@ventec-europe.com         Email: saleseast@ventec-usa.com       www.venteclaminates.com                 Published on: 14/04/2017
VT-4B3                                                                                                         UL Approval: E214381     Version: B8

Aluminum Base Laminate/RCF (Resin Coated Film)



Availability

Laminate
  Item                                                  Availability

  Dielectric                                            .002” (50um), .004” (100um), .005” (125um), .006” (150um), .007” (180um), .009”(230um)
  Standard Size                 Imperial                18*24, 20*24, 21*24, 18*48, 20*48, 21*48
                                Metric                  457*610, 508*610, 533*610, 457*1220, 508*1220, 533*1220
  Copper Weight                                         1/3oz, Hoz, 1oz, 2oz, 3oz, 4oz, 6oz
  Aluminum Thickness                                    0.6mm, 0.8mm, 1.0mm, 1.2mm, 1.5mm, 2.0mm, 3.0mm
  Aluminum Alloy                                        1100, 5052, or as required




RCF
  Item                          Availability

  Dielectric                    .003” (75um), .004” (100um)
  Flow-in                       70~250mil
  Standard Size                 Width: 18.7” (476mm), 20.6”(524mm), 21.6”(549mm) Length: Max 49.06” (1246mm)
  PET Film                      75um




Protective Film for Aluminium Plate
  Type                                                           Material                            Max Operation Temperature

  Standard                                                       PET                                 170 ºC

  High Temperature                                               Polyimide                           270 ºC




CORPORATE HEADQUARTERS        EMEA REGIONAL HEADQUARTERS          AMERICAS REGIONAL HEADQUARTERS
Ventec Electronics Co. Ltd.   Ventec Europe                       Ventec USA
308 TaiShan Rd,               Unit 1 Trojan Business Centre,      21 Water Street, Amesbury,
New District Suzhou,          Tachbrook Park Estate,              Massachusetts, MA 01913,
Jiangsu, P.R. China 215129    Leamington-Spa, CV34 6RH, UK        United States of America
                                                                                                                                            Page 4 of 4
T: +86 512-68091810           T: +44 1926-889822                  T: +1 978-5219700
Email: sales@ventec.com.cn    Email: sales@ventec-europe.com      Email: saleseast@ventec-usa.com   www.venteclaminates.com      Published on: 14/04/2017
