Repository: EIDOSDATA/TraceWave-Studio

# PCB 유전율과 적층 자료

수집/정리 기준일: 2026-11-11.

먼저 [전체 자료 안내 엑셀](Excel/00_전체_자료_안내.xlsx)을 연다. 회사별 엑셀은 `Excel/`에 있고, 원문 검색은 [HTML 안내](START_HERE_ko.html)를 사용한다.

- [자료 사용 안내](docs/자료_사용_안내.md): 폴더, 단위, 조건 선택과 내보내기.
- [자료 검토 결과](docs/자료_검토_결과.md): 확인한 범위, 오류/공백, 정리 내역.
- [TraceWave Studio 연결 설계](../../../Code/docs/pcb_material_catalog.md): 사용자 직접 입력, 소재 선택, 제조업체 적층 선택과 현재 구현의 경계.

57,340개 조건별 관측, 36개 회사와 일반 재료 참고 자료 1개 그룹, 1,756개 출처 기록을 보존했다. 새 엑셀은 전체 안내 1개와 회사/참고 자료별 37개로 총 38개다. 행 수는 고유 소재나 독립 측정 수가 아니다. 공식 자료에 값이 있어도 실제 제조 조건과 해석 대역에 맞는지 확인해야 한다.

사람이 보는 엑셀과 프로그램용 JSONL을 분리했다. 원문 PDF/HTML의 바이트는 보존하면서 파일명을 회사와 소재/용도 중심으로 바꿨다. 중복 저장한 데이터 사본은 복구 폴더로 옮겼고 관측 수치는 삭제하지 않았다.

File: 00_REF/PCB RF ANT/05_PCB_Dielectric_Data_2026/search_text/Multi_Circuit_Boards/Multi_Circuit_Boards__isola_is410-high-tg_www.multi-circuit-boards.eu__기술자료__FB086__추출텍스트.txt
                                                                                                        High Performance


                                                                                                              IS410
                                                                                                          Data Sheet
IS410 Lead-free
Epoxy Laminate and Prepreg                                                                             Tg 180, Td 350
IS410 is a high-performance FR-4 epoxy laminate and prepreg                                            Dk 3.97, Df 0.02
system designed to support the printed circuit board industry’s                                      /21 /24 /26 /28 /121
requirements for higher levels of reliability and the trend to use
lead‑free solder.                                                                                         /124 /129
Isola’s IS410 has a glass transition temperature (Tg) of 180°C and
is specially formulated for superior performance through multiple
thermal excursions, passing 6X solder tests at 288°C. IS410 is                                  Features
optimized for enhanced drilling performance allowing high aspect
                                                                                                • High Thermal Performance
ratio holes of ≤10 mils. Its unique resin chemistry provides CAF                                   Tg: 180°C (DSC)
resistance with the benefit of long-term reliability of boards built                               Td: 350°C (TGA @ 5% wt loss)
with small feature designs.                                                                        Superior performance through multiple thermal
                                                                                                  		 excursions – passes 6x @ 288°C
                                                                                                • T260: 50 minutes
www.isola-group.com/products/IS410                                                              • T288: 10 minutes
                                                                                                • RoHS Compliant
                                                                                                • Enhanced Drilling Performance for High Aspect PTH
                                                                                                   Greater than 10 to 1 aspect ratio
                                                                                                   Optimized for drilling small holes (≤10 mils)
                                                                                                • Core Material Standard Availability
                                                                                                   Thickness: 0.002″ (0.05 mm) to 0.125″ (3.2 mm)
                                                                                                   Available in full size sheet or panel form
                                                                                                • Prepreg Standard Availability
                                                                                                   Roll or panel form
                                                                                                   Tooling of prepreg panels available
                                                                                                • Copper Foil Type Availability
                                                                                                   Standard HTE Grade 3
                                                                                                   RTF (Reverse Treat Foil)
                                                                                                • Copper Weights
                                                                                                   ½, 1 and 2 oz (18, 35 and 70 µm) available
                                                                                                   Heavier copper available upon request
                                                                                                   Thinner copper foil available upon request
                                                                                                • Glass Fabric Availability
                                                                                                   Standard E-glass
                                                                                                   Square weave glass fabric available

ORDERING INFORMATION:                                                                           • Industry Approvals
                                                                                                   IPC-4101C /21 /24 /26 /28 /121 /124 /129
Contact your local sales representative or visit www.isola-group.com for further information.
                                                                                                   UL - File Number E41625
Isola Group                 Isola Asia Pacific (Hong Kong) Ltd.      Isola GmbH
3100 West Ray Road          Unit 3512 - 3522, 35/F                   Isola Strasse 2
Suite 301                   No. 1 Hung To Road, Kwun Tong,           D-52348 Düren, Germany
Chandler, AZ 85226          Kowloon, Hong Kong                       Phone: 49-2421-8080
Phone: 480-893-6527         Phone: 852-2418-1318                     Fax: 49-2421-808164
Fax: 480-893-1409           Fax: 852-2418-1533                       info-dur@isola-group.com
info@isola-group.com        info.hkg@isola-group.com
IS410 Specifications

                                                                                                                                                              Typical Values

                                                     Property                                                                                                              Units        Test Method
                                                                                                                              Typical                                     Metric         IPC-TM-650
                                                                                                                                                 Specification
                                                                                                                               Value                                     (English)      (or as noted)
 Glass Transition Temperature (Tg) by DSC                                                                                       180                170-200                     ºC          2.4.25
 Decomposition Temperature (Td) by TGA @ 5% weight loss                                                                         350                    –                       ºC       ASTM D3850
 T260                                                                                                                            50                    –                  Minutes       ASTM D3850
 T288                                                                                                                            10                    –                  Minutes       ASTM D3850
                                                           A. Pre-Tg                                                             55                 AABUS
 CTE, Z-axis                                                                                                                                                              ppm/ºC           2.4.24
                                                           B. Post-Tg                                                           250                   –
                                                           A. Pre-Tg                                                             11                 AABUS
 CTE, X-, Y-axes                                                                                                                                                          ppm/ºC           2.4.24
                                                           B. Post-Tg                                                            13                   –
 Z-axis Expansion (50-260ºC)                                                                                                     3.5                   –                       %           2.4.24
 Thermal Conductivity                                                                                                            0.5                   –                   W/mK         ASTM D5930
 Thermal Stress 10 sec @ 288ºC                             A. Unetched
                                                                                                                                Pass              Pass Visual              Rating         2.4.13.1
 (550.4ºF)                                                 B. Etched
                                                           A. @ 100 MHz (HP4285A)                                              3.96                   5.4                                  2.5.5.3
 Dk, Permittivity                                          B. @ 1 GHz (HP4291A)                                                3.90                    –                                   2.5.5.9
 (Laminate & prepreg as laminated)                         C. @ 2 GHz (Bereskin Stripline)                                     3.97                    –                       –           2.5.5.5
 Tested at 50% resin                                       D. @ 5 GHz (Bereskin Stripline)                                     3.87                    –                                   2.5.5.5
                                                           E. @ 10 GHz (Bereskin Stripline)                                    3.87                    –                                   2.5.5.5
                                                           A. @ 100 MHz (HP4285A)                                             0.0149                 0.035                                 2.5.5.3
 Df, Loss Tangent                                          B. @ 1 GHz (HP4291A)                                               0.0189                   –                                   2.5.5.9
 (Laminate & prepreg as laminated)                         C. @ 2 GHz (Bereskin Stripline)                                    0.0200                   –                       –           2.5.5.5
 Tested at 50% resin                                       D. @ 5 GHz (Bereskin Stripline)                                    0.0230                   –                                   2.5.5.5
                                                           E. @ 10 GHz (Bereskin Stripline)                                   0.0230                   –                                   2.5.5.5
                                                           A. 96/35/90                                                           –                  1.0x106
 Volume Resistivity                                        B. After moisture resistance                                       5.0x108                  –                  MΩ-cm           2.5.17.1
                                                           C. At elevated temperature                                         3.6x108               1.0x103
                                                           A. 96/35/90                                                           –                  1.0x104
 Surface Resistivity                                       B. After moisture resistance                                       8.0x106                  –                       MΩ         2.5.17.1
                                                           C. At elevated temperature                                         4.5x108               1.0x103
 Dielectric Breakdown                                                                                                           >50                    –                       kV           2.5.6
 Arc Resistance                                                                                                                 129                   60                  Seconds           2.5.1
                                                                                                                                                                          kV/mm
 Electric Strength (Laminate & prepreg as laminated)                                                                         44 (1100)             30 (750)                                2.5.6.2
                                                                                                                                                                          (V/mil)
                                                                                                                                                                                          UL-746A
 Comparative Tracking Index (CTI)                                                                                          3 (175-249)                 –                Class (Volts)
                                                                                                                                                                                        ASTM D3638
                                                           A. Low profile copper foil and very low                           1.14 (6.5)            0.70 (4.0)                              2.4.8
                                                              profile – all copper weights >17 microns
                                                           B. Standard profile copper                                            –                     –                    N/mm           2.4.8.2
 Peel Strength
                                                              1. After thermal stress                                       1.225 (7.0)            0.80 (4.5)             (lb/inch)        2.4.8.3
                                                              2. At 125ºC (257ºF)                                            1.14 (6.5)            0.70 (4.0)                                 –
                                                              3. After process solutions                                     0.90 (5.1)            0.55 (3.0)                                 –
                                                           A. Lengthwise direction                                            82,600
 Flexural Strength                                                                                                                                     –                  lb/inch2           –
                                                           B. Crosswise direction                                             66,400
                                                           A. Lengthwise direction                                            60,890
 Tensile Strength                                                                                                                                      –                  lb/inch2           –
                                                           B. Crosswise direction                                             45,750
                                                           A. Grain direction                                                  3677
 Young's Modulus                                                                                                                                       –                       ksi          ww
                                                           B. Fill direction                                                   3179
                                                           A. Grain direction                                                  0.175
 Poisson's Ratio                                                                                                                                       –                       –             xx
                                                           B. Fill direction                                                   0.143
 Moisture Absorption                                                                                                            0.20                   –                       %           2.6.2.1
 Flammability (Laminate & prepreg as laminated)                                                                                  V-0                   –                   Rating          UL 94
 Max Operating Temperature                                                                                                      130                 UL Cert                    ºC            –
The data, while believed to be accurate and based on analytical methods considered to be reliable, is for information purposes only. Any sales of these products will be governed by the
terms and conditions of the agreement under which they are sold.




www.isola-group.com/products/IS410
The Isola name and logo are registered trademarks of Isola Corp. USA in the USA and other countries. All other trademarks mentioned herein are
property of their respective owners. © 2012, Isola Group, All Rights Reserved. 04/14 DSIS410B

File: 00_REF/PCB RF ANT/05_PCB_Dielectric_Data_2026/search_text/Multi_Circuit_Boards/Multi_Circuit_Boards__isola_is420-high-tg_www.multi-circuit-boards.eu__기술자료__FB087__추출텍스트.txt
                                                                                                      High Performance



                                                                                                            IS420
IS420 Lead-free                                                                                         Data Sheet
Laminate and Prepreg
                                                                                                       Tg 170, Td 350
IS420 is a high performance 170°C glass transition temperature
(Tg) FR-4 system for multilayer Printed Wiring Board (PWB)
                                                                                                      Dk 4.04, Df 0.021
applications where maximum thermal performance and                                                      /98 /99 /101
reliability are required. IS420 laminate and prepreg products are
manufactured with a unique high performance multifunctional
epoxy resin, reinforced with electrical grade (E-glass) glass fabric.
This system provides improved thermal performance and low
expansion rates in comparison to traditional FR-4 while retaining                               Features
FR-4 processability.                                                                            • High Thermal Performance
                                                                                                   Tg: 170°C (DSC)
In addition to this superior thermal performance, the mechanical,                                  Td: 350°C (TGA @ 5% wt loss)
chemical and moisture resistance properties all equal or exceed                                    Low CTE for reliability
the performance of traditional FR-4 materials. The IS420 system is                              • T260: 60 minutes
also laser fluorescing and UV blocking for maximum compatibility                                • T288: >15 minutes
with Automated Optical Inspection (AOI) systems, optical positioning                            • RoHS Compliant
systems and photoimagable solder mask imaging.                                                  • UV Blocking and AOI Fluorescence
                                                                                                   High throughput and accuracy during PCB
                                                                                                     fabrication and assembly
www.isola-group.com/products/IS420                                                              • Superior Processing
                                                                                                   Closest to conventional FR-4 processing of all
                                                                                                     high speed materials
                                                                                                • Standard Availability
                                                                                                   Thickness: 0.002″ (.05 mm) to 0.093″
                                                                                                  		 (2.4 mm)
                                                                                                   Available in sheet or panel form
                                                                                                • Prepreg Standard Availability
                                                                                                   Roll or panel form
                                                                                                   Tooling of prepreg panels available
                                                                                                • Copper Foil Type Availability
                                                                                                   Standard HTE Grade 3
                                                                                                   RTF (Reverse Treat Foil)
                                                                                                • Copper Weights
                                                                                                   ½, 1 and 2 oz (18, 35 and 70 µm) available
                                                                                                   Heavier copper available upon request
                                                                                                   Thinner copper foil available upon request

ORDERING INFORMATION:                                                                           • Glass Fabric Availability
                                                                                                   Standard E-glass
Contact your local sales representative or visit www.isola-group.com for further information.
                                                                                                   Square weave glass fabric available
Isola Group                 Isola Asia Pacific (Hong Kong) Ltd.      Isola GmbH
3100 West Ray Road          Unit 3512 - 3522, 35/F                   Isola Strasse 2
                                                                                                • Industry Approvals
Suite 301                   No. 1 Hung To Road, Kwun Tong,           D-52348 Düren, Germany        IPC-4101C /98 /99 /101
Chandler, AZ 85226          Kowloon, Hong Kong                       Phone: 49-2421-8080           UL – File Number E45456
Phone: 480-893-6527         Phone: 852-2418-1318                     Fax: 49-2421-808164           Qualified to UL's MCIL Program
Fax: 480-893-1409           Fax: 852-2418-1533                       info-dur@isola-group.com
info@isola-group.com        info.hkg@isola-group.com
IS420 Specifications

                                                                                                                                                              Typical Values

                                                     Property                                                                                                              Units        Test Method
                                                                                                                              Typical                                     Metric         IPC-TM-650
                                                                                                                                                 Specification
                                                                                                                               Value                                     (English)      (or as noted)
 Glass Transition Temperature (Tg) by DSC                                                                                       170                170-200                     ºC          2.4.25
 Decomposition Temperature (Td) by TGA @ 5% weight loss                                                                         350                    –                       ºC       ASTM D3850
 T260                                                                                                                            60                    –                  Minutes       ASTM D3850
 T288                                                                                                                           >15                    –                  Minutes       ASTM D3850
                                                           A. Pre-Tg                                                             45                 AABUS
 CTE, Z-axis                                                                                                                                                              ppm/ºC           2.4.24
                                                           B. Post-Tg                                                           230                   –
                                                           A. Pre-Tg                                                           13/14                AABUS
 CTE, X-, Y-axes                                                                                                                                                          ppm/ºC           2.4.24
                                                           B. Post-Tg                                                          14/17                  –
 Z-axis Expansion (50-260ºC)                                                                                                     2.8                   –                       %           2.4.24
 Thermal Conductivity                                                                                                            0.4                   –                   W/mK         ASTM D5930
 Thermal Stress 10 sec @ 288ºC                             A. Unetched
                                                                                                                                Pass              Pass Visual              Rating         2.4.13.1
 (550.4ºF)                                                 B. Etched
                                                           A. @ 100 MHz (HP4285A)                                              4.24                   5.4                                  2.5.5.3
 Dk, Permittivity                                          B. @ 1 GHz (HP4291A)                                                4.17                    –                                   2.5.5.9
 (Laminate & prepreg as laminated)                         C. @ 2 GHz (Bereskin Stripline)                                     4.04                    –                       –           2.5.5.5
 Tested at 50% resin                                       D. @ 5 GHz (Bereskin Stripline)                                     3.92                    –                                   2.5.5.5
                                                           E. @ 10 GHz (Bereskin Stripline)                                    3.92                    –                                   2.5.5.5
                                                           A. @ 100 MHz (HP4285A)                                             0.0150                 0.035                                 2.5.5.3
 Df, Loss Tangent                                          B. @ 1 GHz (HP4291A)                                               0.0161                   –                                   2.5.5.9
 (Laminate & prepreg as laminated)                         C. @ 2 GHz (Bereskin Stripline)                                    0.0210                   –                       –           2.5.5.5
 Tested at 50% resin                                       D. @ 5 GHz (Bereskin Stripline)                                    0.0250                   –                                   2.5.5.5
                                                           E. @ 8 GHz (Bereskin Stripline)                                    0.0250                   –                                   2.5.5.5
                                                           A. 96/35/90                                                           –                  1.0x106
 Volume Resistivity                                        B. After moisture resistance                                       3.0x108                  –                  MΩ-cm           2.5.17.1
                                                           C. At elevated temperature                                         7.0x108               1.0x103
                                                           A. 96/35/90                                                           –                  1.0x104
 Surface Resistivity                                       B. After moisture resistance                                       3.0x106                  –                       MΩ         2.5.17.1
                                                           C. At elevated temperature                                         2.0x108               1.0x103
 Dielectric Breakdown                                                                                                           >50                    –                       kV           2.5.6
 Arc Resistance                                                                                                                 115                   60                  Seconds           2.5.1
                                                                                                                                                                          kV/mm
 Electric Strength (Laminate & prepreg as laminated)                                                                         54 (1350)             30 (750)                                2.5.6.2
                                                                                                                                                                          (V/mil)
                                                                                                                                                                                          UL-746A
 Comparative Tracking Index (CTI)                                                                                          3 (175-249)                 –                Class (Volts)
                                                                                                                                                                                        ASTM D3638
                                                           A. Low profile copper foil and very low                           1.14 (6.5)            0.70 (4.0)                              2.4.8
                                                              profile – all copper weights >17 microns
                                                           B. Standard profile copper                                            –                     –                    N/mm           2.4.8.2
 Peel Strength
                                                              1. After thermal stress                                        1.25 (7.0)            0.80 (4.5)             (lb/inch)        2.4.8.3
                                                              2. At 125ºC (257ºF)                                            1.25 (7.0)            0.70 (4.0)                                 –
                                                              3. After process solutions                                     1.14 (6.5)            0.55 (3.0)                                 –
                                                           A. Lengthwise direction                                              TBD
 Flexural Strength                                                                                                                                     –                  lb/inch2          2.4.4
                                                           B. Crosswise direction                                               TBD
                                                           A. Lengthwise direction                                              TBD
 Tensile Strength                                                                                                                                      –                  lb/inch2           –
                                                           B. Crosswise direction                                               TBD
 Moisture Absorption                                                                                                            0.15                   –                       %           2.6.2.1
 Flammability (Laminate & prepreg as laminated)                                                                                  V-0                   –                   Rating          UL 94
 Max Operating Temperature                                                                                                      130                 UL Cert                    ºC            –
The data, while believed to be accurate and based on analytical methods considered to be reliable, is for information purposes only. Any sales of these products will be governed by the
terms and conditions of the agreement under which they are sold.




www.isola-group.com/products/IS420
The Isola name and logo are registered trademarks of Isola Corp. USA in the USA and other countries. All other trademarks mentioned herein are
property of their respective owners. © 2014, Isola Group, All rights reserved.

04/14 DSIS420B

File: 00_REF/PCB RF ANT/05_PCB_Dielectric_Data_2026/search_text/Multi_Circuit_Boards/Multi_Circuit_Boards__iteq_it-180a_www.multi-circuit-boards.eu__기술자료__FB084__추출텍스트.txt
IT-180ABS/IT-180ATC
High Tg, Low CTE, Multifunctional Epoxy Resin Laminate & Prepreg

IT-180A is an advanced high Tg (175℃ by DSC) multifunctional epoxy                            Applications
with low CTE, high thermal reliability and CAF resistance. It’s design for
high layer PCB and can pass 260℃ Lead free assembly and sequential                            Multilayer and High Layer PCB
lamination process.
                                                                                              Automobile
Key Features ===============================                                                  Backplanes
Advanced High Tg Resin Technology
     Industrial standard material with high Tg (175℃ by DSC)                                  Servers and Networking
multifunctional epoxy resin and excellent thermal reliability.
                                                                                              Telecommunications
Lead-Free Assembly Compatible
      RoHS compliant and suitable for high thermal reliability needs, and                     Data Storage
Lead free assemblies with a maximum reflow temperature of 260℃.
                                                                                              Heavy Copper Application
Friendly Processing and CAF Resistance
     Friendly PCB process like high Tg FR4. Users can short the learning
curve when using this material.
CAF Resistance
    Low thermal expansion coefficient (CTE) helps to excellent thermal                        Industrial Approval
reliability and CAF resistance providing long-term reliability for industrial
boards and automobile application.                                                            UL 94 V-0
Available in Variety of Constructions                                                         IPC-4101C Spec / 99/ 101/ 126
     Available in a various of constructions, copper weights and glass
styles, including standard(HTE), RTF and VLP copper foil.                                     RoHS Compliant




Global Availability
Area            Address                                                         Contact e-mail                               TEL
                22,Kung Yen 1st Rd. Ping Chen Industry Zone. Ping Chen,         Sales: jimmy.chiang@iteq.com.tw              886-3-4152345 #3000
Taiwan
                Taoyuan, Taiwan, R.O.C.                                         Technician: tompeng@iteq.com.tw              886-3-4152345 #3203

                Chun Hui Rd., Xishan Economic Development Zone,                 Sales : lian@wxmail.iteq.com.cn              86-510-8223-5888 #3200
East China
                Wuxi City, Jiangsu Province, China                              Technician: jimmypeng@wxmail.iteq.com.cn     86-510-8223-5888 #3000

                168, Dongfang Road, Nanfang Industrial Park, Beice              Sales: lo@iteq.com.cn                        86-769-88623268 #320
South China
                                                                                Technician : calvinwu@iteq.com.cn            86-769-88623268 #309
                Village, Humen Town, Dongguan City, Guangdong Province, China
                No.2, Huafang Rd, Yonghe Economic Zone, Economic and
                                                                                Sales: Stephen@iteq.com.cn                   86-20-6286-8088 #8027
Japan           Technological Development Zone, Guangzhou,
                                                                                Technician : anderson@iteq.com.tw            886-3-4152345 #5388
                Guangdong Province, China
                Tapco Circuit Supply
                                                                                Sales: mshields@tapcocircuitsupply.com        1-614-937-5205
USA             1225 Greenbriar Drive, Suite A
                                                                                Technician :bmacdonald@tapcocircuitsupply.com 1-603-583-2888
                Addison, IL 60101, USA
                ITEQ Europe,                                                    Sales: serena@iteqeurope.eu                  39-0461-820526
Europe
                Via L. Pergher, 16 38121 Trento, Italy                          Technician : service@iteqeurope.eu           39-0461-820526




                                                                                                                                        REV 01-14
                                             ITEQ Laminate/ Prepreg : IT-180ATC / IT-180ABS
                                                                           IPC-4101C Spec / 99 / 101 / 126
                                                                                LAMINATE( IT-180ATC)
                                                                                   Thickness<0.50 mm                                Thickness≧0.50 mm
                                                                                              [0.0197 in]                                      [0.0197 in]                       Units            Test Method
                           Property                                                                                                                                             Metric            IPC-TM-650
                                                                           Typical Value                  Spec                Typical Value                 Spec
                                                                                                                                                                               (English)          (or as noted)
Peel Strength, minimum
A. Low profile copper foil and very low profile copper
      foil - all copper weights > 17m [0.669 mil]                            0.88 (5.0)              0.70 (4.00)                0.88 (5.0)              0.70 (4.00)
                                                                                                                                                                                                       2.4.8
B. Standard profile copper foil                                                                                                                                                  N/mm
                                                                                                                                                                                                      2.4.8.2
  1. After Thermal Stress                                                                                                                                                       (lb/inch)
                                                                                                                                                                                                      2.4.8.3
  2. At 125°C [257 F]                                                         1.23 (7.0)              0.80 (4.57)                1.40 (8.0)              1.05 (6.00)
  3. After Process Solutions                                                  1.05 (6.0)              0.70 (4.00)                1.23 (7.0)              0.70 (4.00)
                                                                              1.05 (6.0)              0.55 (3.14)                1.23 (7.0)              0.80 (4.57)
Volume Resistivity, minimum
    A. C-96/35/90                                                              3.0x1010                    106                       --                        --
                                                                                                                                                                                M-cm                2.5.17.1
    B. After moisture resistance                                                  --                        --                    3.0x1010                    104
    C. At elevated temperature E-24/125                                        5.0x1010                    103                    1.0x1010                    103
Surface Resistivity, minimum
    A. C-96/35/90                                                              3.0x1010                    104                        --                       --
                                                                                                                                                                                   M                2.5.17.1
    B. After moisture resistance                                                  --                        --                     3.0x1010                   104
    C. At elevated temperature E-24/125                                        4.0x1010                    103                     4.0x1010                   103
Moisture Absorption, maximum                                                      --                        --                      0.12                      0.5                   %                 2.6.2.1
Dielectric Breakdown, minimum                                                     --                        --                       60                       40                    kV                 2.5.6
Permittivity (Dk, 50% resin content)
   (Laminate & Laminated Prepreg)
   A. 1MHz                                                                        4.4                                                4.4
                                                                                                                                                                                                      2.5.5.9
   B. 1GHz                                                                        4.4                      5.4                       4.4                      5.4                   --
   C. 2GHz                                                                        4.2                                                4.3
                                                                                                                                                                                                     2.5.5.13
   D. 5GHz                                                                        4.1                                                4.1
   E. 10GHz                                                                       4.0                                                4.1
Loss Tangent (Df, 50% resin content)
   (Laminate & Laminated Prepreg)
   A. 1MHz                                                                      0.015                                               0.014
                                                                                                                                                                                                      2.5.5.9
   B. 1GHz                                                                      0.015                     0.035                     0.015                   0.035                   --
   C. 2GHz                                                                      0.015                                               0.015
                                                                                                                                                                                                     2.5.5.13
   D. 5GHz                                                                      0.016                                               0.016
   E. 10GHz                                                                     0.017                                               0.016
Flexural Strength, minimum
    A. Length direction                                                            --                       --                   500-530                    415
                                                                                                                                                                                N/mm2
                                                                                   --                       --               (72,500-76,850)              (60,190)                                     2.4.4
                                                                                                                                                                                (lb/in2)
    B. Cross direction                                                             --                       --                   410-440                    345
                                                                                   --                       --               (59,450-63,800)              (50,140)
Arc Resistance, minimum                                                           125                       60                     125                       60                      s                 2.5.1
Thermal Stress 10 s at 288°C [550.4F],minimum
   A. Unetched                                                                   Pass                 Pass Visual                   Pass                 Pass Visual             Rating              2.4.13.1
   B. Etched                                                                     Pass                 Pass Visual                   Pass                 Pass Visual
Electric Strength, minimum
                                                                                  45                        30                        --                       --               kV/mm                 2.5.6.2
  (Laminate & Laminated Prepreg)
Flammability,
                                                                                  V-0                      V-0                       V-0                      V-0                Rating                UL94
   (Laminate & Laminated Prepreg)
Glass Transition Temperature(DSC)                                                 175               170 minimum                      175               170 minimum                  ˚C               2.4.25
Decomposition Temperature                                                                                                                                                                           2.4.24.6
                                                                                   --                       --                       345               340 minimum                  ˚C
                                                                                                                                                                                                  (5% wt loss)
X/Y Axis CTE (40℃ to 125℃)                                                         --                       --                      10-13                      --               PPM/˚C               2.4.24
Z-Axis CTE
   A. Alpha 1                                                                      --                       --                       45                 60 maximum              PPM/˚C
                                                                                                                                                                                                      2.4.24
   B. Alpha 2                                                                      --                       --                       210               300 maximum              PPM/˚C
   C. 50 to 260 Degrees C                                                          --                       --                       2.7               3.0 maximum                %
Thermal Resistance
  A. T260                                                                          --                       --                      >60                 30 minimum             Minutes               2.4.24.1
  B. T288                                                                          --                       --                      >30                 15 minimum             Minutes
CAF Resistance                                                                     --                       --                      Pass                   AABUS               Pass/Fail              2.6.25
The above data and fabrication guide provide designers and PCB shop for their reference. We believe that these information are accurate, however, the data may vary depend on the test methods and specification
used. The actual sales of the product should be according to specification in the agreement between ITEQ and its customer. ITEQ reserves the right to revise its data at any time without notice and maintain the best
information available to users.




                                                                                                                                                                                                    REV 01-14
