Repository: EIDOSDATA/TraceWave-Studio

# PCB 유전율과 적층 자료

수집/정리 기준일: 2026-11-11.

먼저 [전체 자료 안내 엑셀](Excel/00_전체_자료_안내.xlsx)을 연다. 회사별 엑셀은 `Excel/`에 있고, 원문 검색은 [HTML 안내](START_HERE_ko.html)를 사용한다.

- [자료 사용 안내](docs/자료_사용_안내.md): 폴더, 단위, 조건 선택과 내보내기.
- [자료 검토 결과](docs/자료_검토_결과.md): 확인한 범위, 오류/공백, 정리 내역.
- [TraceWave Studio 연결 설계](../../../Code/docs/pcb_material_catalog.md): 사용자 직접 입력, 소재 선택, 제조업체 적층 선택과 현재 구현의 경계.

57,340개 조건별 관측, 36개 회사와 일반 재료 참고 자료 1개 그룹, 1,756개 출처 기록을 보존했다. 새 엑셀은 전체 안내 1개와 회사/참고 자료별 37개로 총 38개다. 행 수는 고유 소재나 독립 측정 수가 아니다. 공식 자료에 값이 있어도 실제 제조 조건과 해석 대역에 맞는지 확인해야 한다.

사람이 보는 엑셀과 프로그램용 JSONL을 분리했다. 원문 PDF/HTML의 바이트는 보존하면서 파일명을 회사와 소재/용도 중심으로 바꿨다. 중복 저장한 데이터 사본은 복구 폴더로 옮겼고 관측 수치는 삭제하지 않았다.

File: 00_REF/PCB RF ANT/05_PCB_Dielectric_Data_2026/search_text/Multi_Circuit_Boards/Multi_Circuit_Boards__msc_polytherm_tc-lam-2.0_www.multi-circuit-boards.eu__기술자료__FB096__추출텍스트.txt
TC-Lam 2.0
Product description
The POLYTHERM product is an insulated metal substrate from MSC Polymer AG.
An Aluminium base plate and electrodeposited copper foil is bonded together with a special dielectric.
This guarantees as well enhanced thermal conductivity as electrical insulation.
It is the ideal product for all applications, which require higher thermal conductivity, like LED
circuitries or power converters. The dielectric is specially formulated and guarantees excellent thermal
conductivity, high dielectric breakdown and high thermal stability. Processing and assembly can be
done with well known processes. The Aluminium base plate is covered with the protective film HT.
The film usually protects the Aluminium side in wet processes. Moreover the protective film HT (high
temperature) is usable during solder mask cure and HAL process.
POLYTHERM products fulfil the ROHS Directive 2002/95/EC and are UL qualified.


STANDARD BUILD UP
Thickness Aluminium in µm            500 - 1000 - 1500 - 2000 - 3000       Aluminium alloy                            5052 H34
Copper foil (ED) thickness in µm     18 - 35 - 70 - 105 - 140 - 210                                                   1100 H24
Thickness dielectric in µm           75, 100, 125, 150, 200                Protective Film HT (high temperature)      ≤ 280 °C



Material properties                                           Test method /
                                                                                          Unit       Specification   Typical values
(1500 µm Al / 100 µm Dielectric / 35 µm Cu )                Treating condition
Thermal stress 288 °C, no delamination                       TM 650-2.4.13.1             sec              ≥ 20           120
Copper peel strength, 1 Oz copper                              288 °C, 10 s             N/mm             ≥ 1.05          1.8
Dielectric strength                                           TM 650-2.5.6.2              kV               ≥5            ≥5
Dielectric constant (1 MHz)                                   TM 650-2.5.5.1              ---              ---           6.5
Thermal conductivity dielectric                               ASTM-D5470                W/m*K             ≥ 2.0          2.0
Thermal resistance dielectric                                    internal                K/W               ---           0.50
                                                                                                                4              7
Surface resistance                                           TM 650-2.5.17.1             MΩ              ≥ 10             10
                                                                                                                4              7
Volume resistance                                            TM 650-2.5.17.1            MΩ-cm            ≥ 10            10
Flammability                                                      UL-94                  class            V-0            V-0
Comparative tracking index CTI                                   UL746A                    V             PLC 0          PLC 0
Water absorption                                              TM 650-2.6.2.1               %             ≤ 0.5           0.03
Glass transition temperature Tg                                   DSC                     ºC              ---            100




Availability and Tolerances
Standard size in mm                                 480 x 580, 480 x 600, 460 x 610, 530 x 630
Dimensions tolerance in mm                          ±5
Dielectric thickness tolerance                      IPC-4101B grade B/L
Max. bow and twist in %                             0.5


The typical values are based on data from production and from sample measurements in the lab.
This data should be considered as general information.
It is the responsibility of the user to ensure that the product complies with his requirements.




        MSC-POLYMER AG             D-35460 Staufenberg Tel. ++49 (0) 6406 / 914 90                Fax ++49 (0) 6406 / 6782
                                              www.msc-polymer.com                                            21.10.2015(2)

File: 00_REF/PCB RF ANT/05_PCB_Dielectric_Data_2026/search_text/Multi_Circuit_Boards/Multi_Circuit_Boards__multi_cb_material-ims_standard-values__기술자료__FB077__추출텍스트.txt
                                  7.0

Ω                 10^8    10^7   x 10^7

         3.5        3.5           8.0
    2L ≥ 7.0   2L ≥ 8.0

File: 00_REF/PCB RF ANT/05_PCB_Dielectric_Data_2026/search_text/Multi_Circuit_Boards/Multi_Circuit_Boards__종합카탈로그_PCB_material_default_values_FR4__기술자료__FB050__추출텍스트.txt
                                                                                                                  PRINTED CIRCUIT BOARDS
                                                                                                                  1-48 layers · From 1WD express · 30 years


Materials Default Values                        FR4                                                                                      Poole, 15.10.2025



In the following, we have listed the established default values for FR4 materials used at Multi Circuit
Boards Ltd.

The quality of your PCBs is assured through the use of technical comparable materials (dependent on
manufacturing inventory, global market). A specific material can be defined on request; this may lead
to a longer production time and / or a price adjustment.


                                                                   FR4                      FR4                         FR4            FR4
                                                                                                                                      Track            Polyimid
                                                               Standard                 High-TG               Halogen-free
                                                                                                                                  resistant
 TG                                           °C
 CTE-z                                      ppm/°C                  60                       45                         45              50                20
 Permittivity εr                            at 1MHz               4,6                    4,8                       4,7                4,7                 3,4
 Electrical strength                        KV/mm                 45                      55                        50                 45                 125
 Surface resistivity                           MΩ               10^6                    10^7                      10^7               10^7                10^6
 Tracking resistance                            V             175 - 249*              175 - 249*                175 - 249*        400 - 599**               -
 CTI                                           PLC                 3                       3                         3                  1                   -
 Td value                                      °C                301                     345                       360                310                 ***
 Peel strenth                                N/mm              1,1 - 1,6                 1,2                       1,4                1,6                 1,6
 Flammability class                          UL-94                V0                      V0                       V0                  V0                  V0

 Standard                                                      IPC-4101                IPC-4101                  IPC-4101           IPC-4101          IPC-4204

 Depending on availability                      e.g.           Isola Duraver            Isola IS410           Isola Duraver 156   Isola Duraver KF   DuPont Pyralux
 and / or customer request                                   Shengyi S1141          Shengyi S1000-2            Shengyi S1155      Shengyi S1600      Shengyi SF302

                                                            KingBoard 6160             Iteq IT180-A           KingBoard 6162
                                                               Panasonic                 Panasonic               Panasonic                             Panasonic
                                                               R-1766M                   R-1755V                 R-1566V                                R-F775


 * ISOLA recommends the value of 200 for calculations.

 *** Recommended operating temperature: standard 105°C, on request 210°C (Arlon).


 If you need a special material (e.g. halogen-free, high-Tg, metal-core, BT epoxy or PTFE), please
 contact us. You can find an overview on our website: www.multi-circuit-boards.eu


 Text data contained in this data sheet represents typical values and does not constitute any warranty or guarantee. For review
 of critical specification tolerances, please contact our CAM department.



   SUPPORT:                     CONTRACTING PARTY:
   Multi Leiterplatten GmbH     Multi Circuit Boards Ltd. | Business Centres, Holyrood Close | GB-Poole, BH17 7FJ
   Brunnthaler Straße 2         VAT-ID: DE281397430 | GB Co. Reg: 07909372
   DE-85649 Brunnthal           Contact: Tel: +44 1425 489 111 | info@multi-circuit-boards.eu | www.multi-cb.eu
   +49 8104 628-0 | Fax: -160   Bank details: Commerzbank Munich | IBAN DE31 7004 0048 0763 3407 00 | BIC COBADEFF970

File: 00_REF/PCB RF ANT/05_PCB_Dielectric_Data_2026/search_text/Nanya_New_Material/Nanya_New_Material__NOUYANY1600DatasheetREV202508V0__데이터시트__RT0467__추출텍스트.txt
                Normal Tg & High CTI Material & Conventional
                             NY1600/NY1600P

     特点 FEATURES:
            优秀的耐漏电起痕性 CTI＞600V（IEC60112方法）Excellent Tracking Resistance CT1>600V (IEC60112 Method)
            Tg135℃ FR-4板材 Tg135℃ FR-4

            优秀的剥离强度 Excellent Peel Strength

            UV Blocking和AOI兼容 UV Blocking/AOl Compatible

            低的吸水率 Low Water Absorption

            优秀的尺寸安定性 Excellent Dimension Stability


     应用领域 APPLICATIONS:
            消费电子类 Consumer Electronics
            仪器仪表 Instrumentations
            家电产品如洗衣机、等离子电视等 Home appliances such as washing machine plasma TV, etc

NY1600基板典型性能 Typical Properties for NY1600 Laminate
  属性                           项目                        测试方法           测试条件            单位        典型值
Property                       Item                    IPC-TM-650     Test Condition    Unit   Typical Value
                                                          2.4.25           DSC           ℃          135
                        玻璃态转换温度 Tg                        2.4.24          TMA           ℃            \
                                                         2.4.24.4         DMA           ℃            \
                   X/Y轴热膨胀系数CTE,X/Y-axis                 2.4.24.5       ＜Tg,TMA        PPM/℃      13\14
 热性能                                                                    ＜Tg,TMA        PPM/℃        65
                           Z轴热膨胀系数                        2.4.24
Thermal                                                                 ＞Tg,TMA        PPM/℃       310
                              Z-axis
                                                          2.4.24        50~260℃          %          4.5
                          热裂解温度 Td                       2.4.24.6     TGA(5%W.L)        ℃          315
                                                                          Clad          Min         2
                           耐热性 T288                      2.4.24.1
                                                                         Etched         Min         2
                                               1MHz                                              4.25\3.90
                      介电常数 DK                            2.5.5.9
                                               1GHz                    C-24/23/50        -       3.90\3.50
                     (R/C:55%/70%)
                                               10GHz   SPDR method                                   \

 电性能                                           1MHz                                                  \
                       介质损耗 Df                           2.5.5.9
Electrical                                     1GHz                    C-24/23/50              0.0175\0.0194
                     (R/C:55%/70%)                                                       -
                                               10GHz   SPDR method                             0.0191\0.0209
                    体积电阻 Volume Resistivity                                            MΩ-cm     4.9×108
                                                         2.5.17.1      C-96/35/90
                    表面电阻 Surface Resistivity                                            MΩ       5.8×107
                     吸水率 Water Absorption                2.6.2.1     E-1/105+D-24/23     %          0.4
               剥离强度 Peel Strength (HTE)         1oz                                                 1.6
               剥离强度 Peel Strength (RTF)         1oz       2.4.8       As Received      N/mm          \
物理性能
              剥离强度 Peel Strength (HVLP)         1oz                                                  \
Physical
                        弯曲强度                   Warp                                                600
                                                          2.4.4       As Received      N/mm2
                    Flexural Strength           Fill                                               500
                     耐燃性 Flame Resistance                 UL-94        A&E-4/125         -         V-0

IPC-4101 Type Designation : /21                                                                Rev: 202508V0

File: 00_REF/PCB RF ANT/05_PCB_Dielectric_Data_2026/search_text/Nanya_New_Material/Nanya_New_Material__NOUYANY2140DatasheetREV202508V0__데이터시트__RT0693__추출텍스트.txt
                Low CTE& Normal Tg & Lead Free Compatible
                            NY2140/NY2140P

     特点 FEATURES:
            Tg140℃ 无铅兼容 Tg140℃ Lead-free Compatible

            优秀的剥离强度 Excellent Peel Strength

            低Z-CTE值 Low Z-axis CTE

            低的吸水率 Low Water Absorption

            优秀的耐CAF性能 Excellent Anti-CAF Performance

            优秀的尺寸安定性 Excellent Dimension Stability

     应用领域 APPLICATIONS:
            消费电子 Consumer Electronics
            电源、仪器仪表 Power supplies、Instrumentations
            通讯设备Communication Equipment
            汽车电子 Automotives

NY2140基板典型性能 Typical Properties for NY2140 Laminate
  属性                           项目                        测试方法           测试条件            单位        典型值
Property                       Item                    IPC-TM-650     Test Condition    Unit   Typical Value
                                                          2.4.25           DSC           ℃          140
                        玻璃态转换温度 Tg                        2.4.24          TMA           ℃            \
                                                         2.4.24.4         DMA           ℃            \
                   X/Y轴热膨胀系数CTE,X/Y-axis                 2.4.24.5       ＜Tg,TMA        PPM/℃      13\14
 热性能                                                                    ＜Tg,TMA        PPM/℃        50
                           Z轴热膨胀系数                        2.4.24
Thermal                                                                 ＞Tg,TMA        PPM/℃       260
                              Z-axis
                                                          2.4.24        50~260℃          %          3.5
                          热裂解温度 Td                       2.4.24.6     TGA(5%W.L)        ℃          350
                                                                          Clad          Min         15
                           耐热性 T288                      2.4.24.1
                                                                         Etched         Min         30
                                               1MHz                                              4.20\3.80
                      介电常数 DK                            2.5.5.9
                                               1GHz                    C-24/23/50        -       4.15\3.70
                    (R/C:55%/70%)
                                               10GHz   SPDR method                                   \

 电性能                                           1MHz                                            0.0155\0.0166
                       介质损耗 Df                           2.5.5.9
Electrical                                     1GHz                    C-24/23/50              0.0166\0.0178
                    (R/C:55%/70%)                                                        -
                                               10GHz   SPDR method                                   \
                    体积电阻 Volume Resistivity                                            MΩ-cm     5.5×108
                                                         2.5.17.1      C-96/35/90
                    表面电阻 Surface Resistivity                                            MΩ       3.0×107
                     吸水率 Water Absorption                2.6.2.1     E-1/105+D-24/23     %         0.12
               剥离强度 Peel Strength (HTE)         1oz                                                1.42
               剥离强度 Peel Strength (RTF)         1oz       2.4.8       As Received      N/mm          \
物理性能
              剥离强度 Peel Strength (HVLP)         1oz                                                  \
Physical
                        弯曲强度                   Warp                                                515
                                                          2.4.4       As Received      N/mm2
                    Flexural Strength           Fill                                               405
                     耐燃性 Flame Resistance                 UL-94        A&E-4/125         -         V-0

IPC-4101 Type Designation : /101                                                               Rev: 202508V0

File: 00_REF/PCB RF ANT/05_PCB_Dielectric_Data_2026/search_text/Nanya_New_Material/Nanya_New_Material__NOUYANY2150DatasheetREV202508V0__데이터시트__RT0692__추출텍스트.txt
                   Low CTE& Mid Tg & Lead Free Compatible
                             NY2150/NY2150P

     特点 FEATURES:
            Tg155℃ 无铅兼容 Tg155℃ Lead-free Compatible

            优秀的剥离强度 Excellent Peel Strength

            低Z-CTE值 Low Z-axis CTE

            低的吸水率 Low Water Absorption

            优秀的耐CAF性能 Excellent Anti-CAF Performance

            优秀的尺寸安定性 Excellent Dimension Stability


     应用领域 APPLICATIONS:
            汽车电子 Automotive
            消费电子 Consumer Electronics
            仪器仪表 Instrumentations
            通讯 Communications

NY2150基板典型性能 Typical Properties for NY2150 Laminate
  属性                           项目                        测试方法           测试条件            单位        典型值
Property                       Item                    IPC-TM-650     Test Condition    Unit   Typical Value
                                                          2.4.25           DSC           ℃          155
                        玻璃态转换温度 Tg                        2.4.24          TMA           ℃          145
                                                         2.4.24.4         DMA           ℃            \
                   X/Y轴热膨胀系数CTE,X/Y-axis                 2.4.24.5       ＜Tg,TMA        PPM/℃      13\14
 热性能                                                                    ＜Tg,TMA        PPM/℃        40
                           Z轴热膨胀系数                        2.4.24
Thermal                                                                 ＞Tg,TMA        PPM/℃       245
                              Z-axis
                                                          2.4.24        50~260℃          %          3
                          热裂解温度 Td                       2.4.24.6     TGA(5%W.L)        ℃          350
                                                                          Clad          Min         30
                           耐热性 T288                      2.4.24.1
                                                                         Etched         Min         30
                                               1MHz                                              4.30\3.90
                      介电常数 DK                            2.5.5.9
                                               1GHz                    C-24/23/50        -       4.25\3.85
                    (R/C:55%/70%)
                                               10GHz   SPDR method                                   \

 电性能                                           1MHz                                            0.0147\0.0158
                       介质损耗 Df                           2.5.5.9
Electrical                                     1GHz                    C-24/23/50              0.0158\0.0170
                    (R/C:55%/70%)                                                        -
                                               10GHz   SPDR method                                   \
                    体积电阻 Volume Resistivity                                            MΩ-cm     6.0×108
                                                         2.5.17.1      C-96/35/90
                    表面电阻 Surface Resistivity                                            MΩ       3.3×107
                     吸水率 Water Absorption                2.6.2.1     E-1/105+D-24/23     %         0.12
               剥离强度 Peel Strength (HTE)         1oz                                                1.39
               剥离强度 Peel Strength (RTF)         1oz       2.4.8       As Received      N/mm          \
物理性能
              剥离强度 Peel Strength (HVLP)         1oz                                                  \
Physical
                        弯曲强度                   Warp                                                515
                                                          2.4.4       As Received      N/mm2
                    Flexural Strength           Fill                                               405
                     耐燃性 Flame Resistance                 UL-94        A&E-4/125         -         V-0

IPC-4101 Type Designation : /98,/99,/101                                                       Rev: 202208V0

File: 00_REF/PCB RF ANT/05_PCB_Dielectric_Data_2026/search_text/Nanya_New_Material/Nanya_New_Material__NOUYANY2170HDatasheetREV202508V0__데이터시트__RT0688__추출텍스트.txt
                Low CTE& High Thermal Reliability & High-Tg
                          NY2170H/NY2170HP

     特点 FEATURES:
            Tg170℃ 无铅兼容 Tg170℃ Lead-free Compatible

            优秀的剥离强度 Excellent Peel Strength

            非常低Z-CTE值 Very Low Z-axis CTE

            低的吸水率 Low Water Absorption

            优秀的耐CAF性能 Excellent Anti-CAF Performance

            优秀的尺寸安定性 Excellent Dimension Stability

     应用领域 APPLICATIONS:
            汽车电子 Automotives
            服务器 Server
            通讯 Communications
            电源 Power

NY2170H基板典型性能 Typical Properties for NY2170H Laminate
  属性                           项目                         测试方法           测试条件            单位        典型值
Property                       Item                     IPC-TM-650     Test Condition    Unit   Typical Value
                                                           2.4.25           DSC           ℃           \
                        玻璃态转换温度 Tg                         2.4.24          TMA           ℃          170
                                                          2.4.24.4         DMA           ℃          240
                   X/Y轴热膨胀系数CTE,X/Y-axis                  2.4.24.5       ＜Tg,TMA        PPM/℃      13\14
 热性能                                                                     ＜Tg,TMA        PPM/℃        35
                           Z轴热膨胀系数                         2.4.24
Thermal                                                                  ＞Tg,TMA        PPM/℃       170
                              Z-axis
                                                           2.4.24        50~260℃          %          1.8
                          热裂解温度 Td                        2.4.24.6     TGA(5%W.L)        ℃          350
                                                                           Clad          Min         35
                           耐热性 T288                       2.4.24.1
                                                                          Etched         Min         50
                                                1MHz                                              4.50\4.05
                        介电常数 DK                           2.5.5.9
                                                1GHz                    C-24/23/50        -       4.45\4.00
                    (R/C:55%/70%)
                                                10GHz   SPDR method                                   \

 电性能                                            1MHz                                            0.0156\0.0167
                        介质损耗 Df                           2.5.5.9
Electrical                                      1GHz                    C-24/23/50              0.0167\0.0179
                    (R/C:55%/70%)                                                         -
                                                10GHz   SPDR method                                   \
                    体积电阻 Volume Resistivity                                             MΩ-cm     2.8×108
                                                          2.5.17.1      C-96/35/90
                    表面电阻 Surface Resistivity                                             MΩ       2.5×107
                     吸水率 Water Absorption                 2.6.2.1     E-1/105+D-24/23     %         0.08
               剥离强度 Peel Strength (HTE)          1oz                                                 1.0
               剥离强度 Peel Strength (RTF)          1oz       2.4.8       As Received      N/mm          \
物理性能
              剥离强度 Peel Strength (HVLP)          1oz                                                  \
Physical
                         弯曲强度                   Warp                                                580
                                                           2.4.4       As Received      N/mm2
                    Flexural Strength            Fill                                               460
                     耐燃性 Flame Resistance                  UL-94        A&E-4/125         -         V-0

IPC-4101 Type Designation : /98,/99,/101,/126                                                   Rev: 202508V0
