Repository: EIDOSDATA/TraceWave-Studio

# PCB 유전율과 적층 자료

수집/정리 기준일: 2026-11-11.

먼저 [전체 자료 안내 엑셀](Excel/00_전체_자료_안내.xlsx)을 연다. 회사별 엑셀은 `Excel/`에 있고, 원문 검색은 [HTML 안내](START_HERE_ko.html)를 사용한다.

- [자료 사용 안내](docs/자료_사용_안내.md): 폴더, 단위, 조건 선택과 내보내기.
- [자료 검토 결과](docs/자료_검토_결과.md): 확인한 범위, 오류/공백, 정리 내역.
- [TraceWave Studio 연결 설계](../../../Code/docs/pcb_material_catalog.md): 사용자 직접 입력, 소재 선택, 제조업체 적층 선택과 현재 구현의 경계.

57,340개 조건별 관측, 36개 회사와 일반 재료 참고 자료 1개 그룹, 1,756개 출처 기록을 보존했다. 새 엑셀은 전체 안내 1개와 회사/참고 자료별 37개로 총 38개다. 행 수는 고유 소재나 독립 측정 수가 아니다. 공식 자료에 값이 있어도 실제 제조 조건과 해석 대역에 맞는지 확인해야 한다.

사람이 보는 엑셀과 프로그램용 JSONL을 분리했다. 원문 PDF/HTML의 바이트는 보존하면서 파일명을 회사와 소재/용도 중심으로 바꿨다. 중복 저장한 데이터 사본은 복구 폴더로 옮겼고 관측 수치는 삭제하지 않았다.

File: 00_REF/PCB RF ANT/05_PCB_Dielectric_Data_2026/search_text/Nanya_New_Material/Nanya_New_Material__NOUYANY2600DatasheetREV202508V0__데이터시트__RT0690__추출텍스트.txt
                   Mid Tg& High CTI & Lead Free Compatible
                              NY2600/NY2600P

      特点 FEATURES:
            Tg150℃ 无铅兼容 Tg150℃ Lead-free Compatible

            低Z-CTE值 Low Z-axis CTE
            优秀的阻燃性符合UL94 V-0要求 Excellent Flammability Resistance
            优秀的耐CAF性能 Excellent Anti-CAF Performance

            优秀的尺寸安定性 Excellent Dimension Stability

            优秀的耐漏电性CTI≥600V(IEC60112方法) Excellent Tracking Resistance CTI≥600V(IEC60112 Method)


      应用领域 APPLICATIONS:
            消费电子 Consumer Electronics

            电源 Power supplies

            仪器仪表 Instrumentartions

            汽车电子 Automotive(Infotainment,Safety system)

NY2600基板典型性能 Typical Properties for NY2600 Laminate
  属性                           项目                        测试方法           测试条件            单位        典型值
Property                       Item                    IPC-TM-650     Test Condition    Unit   Typical Value
                                                          2.4.25           DSC           ℃          155
                        玻璃态转换温度 Tg                         2.4.24         TMA           ℃            \
                                                         2.4.24.4         DMA           ℃            \
                   X/Y轴热膨胀系数CTE,X/Y-axis                 2.4.24.5       ＜Tg,TMA        PPM/℃         \
 热性能                                                                    ＜Tg,TMA        PPM/℃        45
                           Z轴热膨胀系数                         2.4.24
Thermal                                                                 ＞Tg,TMA        PPM/℃       240
                              Z-axis
                                                           2.4.24       50~260℃          %         3.0
                          热裂解温度 Td                       2.4.24.6     TGA(5%W.L)        ℃          350
                                                                          Clad          Min         25
                           耐热性 T288                      2.4.24.1
                                                                         Etched         Min         30
                                               1MHz                                                4.30
                      介电常数 DK                            2.5.5.9
                                               1GHz                    C-24/23/50        -         4.25
                    (R/C:55%/70%)
                                               10GHz   SPDR method                                   \

 电性能                                           1MHz                                               0.0140
                       介质损耗 Df                           2.5.5.9
Electrical                                     1GHz                    C-24/23/50                 0.0158
                    (R/C:55%/70%)                                                        -
                                               10GHz   SPDR method                                   \
                    体积电阻 Volume Resistivity                                            MΩ-cm     4.9×108
                                                         2.5.17.1      C-96/35/90
                    表面电阻 Surface Resistivity                                            MΩ       5.8×107
                     吸水率 Water Absorption                2.6.2.1     E-1/105+D-24/23     %         0.14
               剥离强度 Peel Strength (HTE)         1oz                                                1.0
               剥离强度 Peel Strength (RTF)         1oz        2.4.8      As Received      N/mm          \
物理性能
              剥离强度 Peel Strength (HVLP)         1oz                                                  \
Physical
                        弯曲强度                   Warp                                                415
                                                           2.4.4      As Received      N/mm2
                    Flexural Strength           Fill                                               305
                     耐燃性 Flame Resistance                  UL-94       A&E-4/125         -         V-0

IPC-4101 Type Designation : /98,/99,/101                                                       Rev: 202508V0

File: 00_REF/PCB RF ANT/05_PCB_Dielectric_Data_2026/search_text/Nanya_New_Material/Nanya_New_Material__NOUYANY3150HCDatasheetREV202508V0__데이터시트__RT0685__추출텍스트.txt
                   Halogen-free& High CTI & Low Z-axis CTE
                            NY3150HC/NY3150HCP

      特点 FEATURES:
            Tg155℃ 无卤无铅兼容 Tg155℃ Halogen-free and Lead-free Compatible

            低Z-CTE值 Low Z-axis CTE
            优秀的阻燃性符合UL94 V-0要求 Excellent Flammability Resistance

            优秀的尺寸安定性 Excellent Dimension Stability
            优秀的耐CAF性能 Excellent Anti-CAF Performance

            优秀的耐漏电性CTI≥600V(IEC60112方法) Excellent Tracking Resistance CTI≥600V(IEC60112 Method)


      应用领域 APPLICATIONS:
            消费电子 Consumer Electronics

            电源 Power supplies

            仪器仪表 Instrumentartions

            汽车电子 Automotive(Infotainment,Safety system)

NY3150HC基板典型性能 Typical Properties for NY3150HC Laminate
  属性                           项目                        测试方法           测试条件            单位        典型值
Property                       Item                    IPC-TM-650     Test Condition    Unit   Typical Value
                                                          2.4.25           DSC           ℃          155
                        玻璃态转换温度 Tg                         2.4.24         TMA           ℃          145
                                                         2.4.24.4         DMA           ℃            \
                   X/Y轴热膨胀系数CTE,X/Y-axis                 2.4.24.5       ＜Tg,TMA        PPM/℃      13\14
 热性能                                                                    ＜Tg,TMA        PPM/℃        40
                           Z轴热膨胀系数                         2.4.24
Thermal                                                                 ＞Tg,TMA        PPM/℃       245
                              Z-axis
                                                           2.4.24       50~260℃          %          3.0
                          热裂解温度 Td                       2.4.24.6     TGA(5%W.L)        ℃          380
                                                                          Clad          Min        ＞60
                           耐热性 T288                      2.4.24.1
                                                                         Etched         Min        ＞60
                                               1MHz                                              4.25\3.85
                      介电常数 DK                            2.5.5.9
                                               1GHz                    C-24/23/50        -       4.20\3.80
                    (R/C:55%/70%)
                                               10GHz   SPDR method                                   \

 电性能                                           1MHz                                            0.0111\0.0128
                       介质损耗 Df                           2.5.5.9
Electrical                                     1GHz                    C-24/23/50              0.0125\0.0135
                    (R/C:55%/70%)                                                        -
                                               10GHz   SPDR method                                   \
                    体积电阻 Volume Resistivity                                            MΩ-cm     1.5×108
                                                         2.5.17.1      C-96/35/90
                    表面电阻 Surface Resistivity                                            MΩ       2.0×107
                     吸水率 Water Absorption                2.6.2.1     E-1/105+D-24/23     %         0.15
               剥离强度 Peel Strength (HTE)         1oz                                                 1.3
               剥离强度 Peel Strength (RTF)         1oz        2.4.8      As Received      N/mm          \
物理性能
              剥离强度 Peel Strength (HVLP)         1oz                                                  \
Physical
                        弯曲强度                   Warp                                                480
                                                           2.4.4      As Received      N/mm2
                    Flexural Strength           Fill                                               440
                     耐燃性 Flame Resistance                  UL-94       A&E-4/125         -         V-0

IPC-4101 Type Designation : /127,/128                                                          Rev: 202508V0

File: 00_REF/PCB RF ANT/05_PCB_Dielectric_Data_2026/search_text/Nanya_New_Material/Nanya_New_Material__NOUYANY3150HFDatasheetREV202508V0__데이터시트__RT0686__추출텍스트.txt
                      Halogen-free & Mid-Tg,Low Z-axis CTE
                            NY3150HF /NY3150HFP

      特点 FEATURES:
            Tg155℃ 无卤无铅兼容 Tg155℃ Halogen-free and Lead-free Compatible

            低Z-CTE值 Low Z-axis CTE
            优秀的耐CAF性能 Excellent Anti-CAF Performance

            优秀的尺寸安定性 Excellent Dimension Stability


      应用领域 APPLICATIONS:
            液晶显示器 TFT-LCD

            笔记本电脑 Notebook

            硬盘 HDD/SSD

            智能手机 Smart Phone

            存储模块 Memory Module

            汽车电子 Automotive(Infotainment&Safety system)

NY3150HF基板典型性能 Typical Properties for NY3150HF Laminate
  属性                           项目                        测试方法           测试条件            单位        典型值
Property                       Item                    IPC-TM-650     Test Condition    Unit   Typical Value
                                                          2.4.25           DSC           ℃          155
                        玻璃态转换温度 Tg                        2.4.24          TMA            ℃         145
                                                         2.4.24.4         DMA            ℃           \
                   X/Y轴热膨胀系数CTE,X/Y-axis                 2.4.24.5       ＜Tg,TMA        PPM/℃      13\14
 热性能                                                                    ＜Tg,TMA        PPM/℃        40
                           Z轴热膨胀系数                        2.4.24
Thermal                                                                 ＞Tg,TMA        PPM/℃       245
                              Z-axis
                                                          2.4.24        50~260℃          %          3.0
                          热裂解温度 Td                       2.4.24.6     TGA(5%W.L)         ℃         380
                                                                          Clad          Min        ＞60
                           耐热性 T288                      2.4.24.1
                                                                         Etched         Min        ＞60
                                               1MHz                                              4.25\3.85
                      介电常数 DK                            2.5.5.9
                                               1GHz                    C-24/23/50        -       4.20\3.80
                    (R/C:55%/70%)
                                               10GHz   SPDR method                                   \
 电性能                                           1MHz                                            0.0111\0.0128
                       介质损耗 Df                           2.5.5.9
Electrical                                     1GHz                    C-24/23/50              0.0113\0.0130
                    (R/C:55%/70%)                                                        -
                                               10GHz   SPDR method                                   \
                    体积电阻 Volume Resistivity                                            MΩ-cm      1.9×108
                                                         2.5.17.1      C-96/35/90
                    表面电阻 Surface Resistivity                                            MΩ        1.8×107
                     吸水率 Water Absorption                2.6.2.1     E-1/105+D-24/23     %         0.15
               剥离强度 Peel Strength (HTE)         1oz                                                 1.1
               剥离强度 Peel Strength (RTF)         1oz       2.4.8       As Received      N/mm          \
物理性能
              剥离强度 Peel Strength (HVLP)         1oz                                                  \
Physical
                        弯曲强度                   Warp                                                580
                                                          2.4.4       As Received      N/mm2
                    Flexural Strength           Fill                                               440
                     耐燃性 Flame Resistance                 UL-94        A&E-4/125         -         V-0

IPC-4101 Type Designation : /127,/128                                                          Rev: 202508V0

File: 00_REF/PCB RF ANT/05_PCB_Dielectric_Data_2026/search_text/Nanya_New_Material/Nanya_New_Material__NOUYANY3170HCDatasheetREV202508V0__데이터시트__RT0684__추출텍스트.txt
                    Halogen-free& High CTI & Low Z-axis CTE
                             NY3170HC/NY3170HCP

      特点 FEATURES:
            Tg180℃ 无卤无铅兼容 Tg180℃ Halogen-free and Lead-free Compatible

            超低Z-CTE值 VeryLow Z-axis CTE

            优秀的尺寸安定性 Excellent Dimension Stability
            优秀的耐CAF性能 Excellent Anti-CAF Performance

            优秀的耐漏电性CTI≥600V(IEC60112方法) Excellent Tracking Resistance CTI≥600V(IEC60112 Method)

      应用领域 APPLICATIONS:
            汽车电子 Automotive(Infotainment,Safety system for high reliability)

            电源板 Power Board for Heavy Copper

            消费电子 Consumer Electronics

            仪器仪表 Instrumentartions

NY3170HC基板典型性能 Typical Properties for NY3170HC Laminate
  属性                           项目                          测试方法             测试条件            单位        典型值
Property                       Item                      IPC-TM-650       Test Condition    Unit   Typical Value
                                                            2.4.25             DSC           ℃          180
                        玻璃态转换温度 Tg                         2.4.24               TMA         ℃          170
                                                           2.4.24.4             DMA         ℃          205
                   X/Y轴热膨胀系数CTE,X/Y-axis                   2.4.24.5         ＜Tg,TMA        PPM/℃      13\14
 热性能                                                                        ＜Tg,TMA        PPM/℃        40
                           Z轴热膨胀系数                         2.4.24
Thermal                                                                     ＞Tg,TMA        PPM/℃       210
                              Z-axis
                                                           2.4.24           50~260℃          %          2.3
                          热裂解温度 Td                         2.4.24.6        TGA(5%W.L)       ℃          380
                                                                                 Clad       Min        ＞60
                           耐热性 T288                        2.4.24.1
                                                                                Etched      Min        ＞60
                                               1MHz                                                  4.10\3.90
                       介电常数 DK                             2.5.5.9
                                               1GHz                         C-24/23/50       -       4.05\3.85
                     (R/C:55%/70%)
                                               10GHz    SPDR method                                      \

 电性能                                           1MHz                                                0.0111\0.0128
                       介质损耗 Df                             2.5.5.9
Electrical                                     1GHz                         C-24/23/50             0.0125\0.0135
                     (R/C:55%/70%)                                                           -
                                               10GHz    SPDR method                                      \
                    体积电阻 Volume Resistivity                                                MΩ-cm     1.8×1010
                                                           2.5.17.1         C-96/35/90
                    表面电阻 Surface Resistivity                                                MΩ       1.1×109
                      吸水率 Water Absorption                 2.6.2.1       E-1/105+D-24/23     %         0.12
               剥离强度 Peel Strength (HTE)         1oz                                                     0.8
               剥离强度 Peel Strength (RTF)         1oz         2.4.8          As Received     N/mm          \
物理性能
              剥离强度 Peel Strength (HVLP)         1oz                                                      \
Physical
                         弯曲强度                  Warp                                                    550
                                                            2.4.4          As Received     N/mm2
                    Flexural Strength           Fill                                                   450
                      耐燃性 Flame Resistance                  UL-94           A&E-4/125        -         V-0

IPC-4101 Type Designation : /127,/128,/130                                                         Rev: 202508V0

File: 00_REF/PCB RF ANT/05_PCB_Dielectric_Data_2026/search_text/Nanya_New_Material/Nanya_New_Material__NOUYANY3170HFDatasheetREV202506V0__데이터시트__RT0700__추출텍스트.txt
              High Tg & Mid Loss & Low CTE & Halogen Free
                         NY3170HF/NY3170HFP
     特点 FEATURES:
          低的介电常数和低介质损耗 Low dielectric constant and low dielectric loss

          高TG无卤无铅兼容 High Tg halogen-free and lead-free compatible

          低热膨胀系数及优异CAF可靠性 low thermal expansion coefficient and excellent CAF reliability

     应用领域 APPLICATIONS:
          NOTEBOOK
          服务器及AI设备 AI Server

          基站 Base Station
          HDD/SSD
          Smart Phone/Wearable

基板典型性能 Typical Properties for NY3170HF Laminate
   属 性                         项目                     测试方法             测试条件           单位         典型值
 Property                      Item                 IPC-TM-650       Test Condition   Unit    Typical Value
                                                       2.4.25            DSC           ℃          190
                        玻璃态转变温度 Tg                     2.4.24            TMA           ℃            /
                                                      2.4.24.4           DMA           ℃            /
                                                                       ＜Tg,TMA        PPM/℃        38
  热性能                      Z轴热膨胀系数                     2.4.24          >Tg,TMA        PPM/℃        185
 Thermal                Z-axis Expansion
                                                       2.4.24          50~260℃         %           2.0

                          热裂解温度 Td                    2.4.24.6       TGA (5%W.L)       ℃           385
                                                                         Clad          Min         >60
                             耐热性 T288                 2.4.24.1                                     >60
                                                                        Etched         Min
                      介电常数 DK               1GHz       2.5.5.9                                     3.9/3.6
                                                                                       -
                    (R/C:55%/70%)           10GHz   SPDR method                                    3.7/3.4
                                                                      C-24/23/50
                      介质损耗 Df               1GHz       2.5.5.9                                0.0084/0.0091
  电性能                                                                                   -
                    (R/C:55%/70%)           10GHz   SPDR method                               0.0095/0.0104
 Electrical
                    体积电阻 Volume Resistivity                                           MΩ-cm      1.0×1010
                                                      2.5.17.1        C-96/35/90
                   表面电阻 Surface Resistivity                                            MΩ        1.0×1010

                     吸水率 Water Absorption             2.6.2.1     E-1/105+D-24/23      %          0.12
 物理性能
              剥离强度 Peel Strength (HTE)        Hoz      2.4.8         As Received      N/mm         0.9
 Physical
                     耐燃性 Flame Resistance              UL-94          A&E-4/125         -          V-0


IPC-4101 Type Designation : /130                                                               Rev: 202506V0

File: 00_REF/PCB RF ANT/05_PCB_Dielectric_Data_2026/search_text/Nanya_New_Material/Nanya_New_Material__NOUYANY3170LKDatasheetREV202508V0__데이터시트__RT0676__추출텍스트.txt
   Low Loss & Halogen-free & Excellent Thermal Resistance
                  NY3170LK/NY3170LKP
   特点 FEATURES:
       低介电常数和低介电常数（ Low Dk 4.20@10GHz and Low Df 0.0070@10GHz)
       高TG无卤无铅兼容 High TG Halogen-free and Lead-free compatible
       低Z轴膨胀系数（1.1%）及优异通孔可靠性 Low Z-axis CTE(1.1%),offering superior PTH reliability


   应用领域 APPLICATIONS:
        存储 Storage
        服务器 Server
        基站 Base Station
        汽车电子 Automobile electronics
        HDI SiP


NY3170LK基板典型性能 Typical Properties for NY3170LK Laminate
   属性                          项目                        测试方法           测试条件            单位        典型值
 Property                      Item                    IPC-TM-650     Test Condition    Unit   Typical Value
                                                          2.4.25           DSC           ℃           \
                        玻璃态转换温度 Tg                        2.4.24          TMA           ℃          230
                                                         2.4.24.4         DMA           ℃          260
              X/Y轴热膨胀系数CTE,X/Y-axis（2116×12）             2.4.24.5       ＜Tg,TMA        PPM/℃      14\15
  热性能                                                                   ＜Tg,TMA        PPM/℃        30
                           Z轴热膨胀系数                        2.4.24
 Thermal                                                                ＞Tg,TMA        PPM/℃        90
                   Z-axis Expansion（2116×12）
                                                          2.4.24        50~260℃          %          1.1
                           热裂解温度 Td                      2.4.24.6     TGA(5%W.L)        ℃          405
                                                                          Clad          Min        ＞60
                           耐热性 T288                      2.4.24.1
                                                                         Etched         Min        ＞60
                                               1MHz                                                  \
                       介电常数 DK                           2.5.5.9
                                               1GHz                    C-24/23/50        -       3.91\3.53
                    (R/C:55%/70%)
                                               10GHz   SPDR method                               4.20\3.80

  电性能                                          1MHz                                                  \
                       介质损耗 Df                           2.5.5.9
 Electrical                                    1GHz                    C-24/23/50              0.0051\0.0054
                    (R/C:55%/70%)                                                        -
                                               10GHz   SPDR method                             0.0070\0.0067
                    体积电阻 Volume Resistivity                                            MΩ-cm     2.3×109
                                                         2.5.17.1      C-96/35/90
                    表面电阻 Surface Resistivity                                            MΩ       1.2×108
                      吸水率 Water Absorption               2.6.2.1     E-1/105+D-24/23     %         0.12
               剥离强度 Peel Strength (HTE)         1oz                                                 1.0
               剥离强度 Peel Strength (RTF)         1oz       2.4.8       As Received      N/mm         0.7
 物理性能
              剥离强度 Peel Strength (HVLP)         1oz                                                  \
 Physical
                        弯曲强度                   Warp                                                510
                                                          2.4.4       As Received      N/mm2
                    Flexural Strength           Fill                                               460
                     耐燃性 Flame Resistance                 UL-94        A&E-4/125         -         V-0

IPC-4101 Type Designation : /130                                                               Rev: 202508V0

File: 00_REF/PCB RF ANT/05_PCB_Dielectric_Data_2026/search_text/Nanya_New_Material/Nanya_New_Material__NOUYANY3170M2DatasheetREV202508V0__데이터시트__RT0677__추출텍스트.txt
  Low Loss & Halogen-free & Excellent Thermal Resistance
                 NY3170M2/NY3170M2P
     特点 FEATURES:
            高TG无卤无铅兼容 High TG Halogen-free and Lead-free compatible
            低Z-CTE值 Low Z-axis CTE
            优秀的尺寸安定性 Excellent Dimension Stability
            低的介电损耗和介电常数（Low Dk 4.15@10GHz and Low Df 0.0072@10GHz）


     应用领域 APPLICATIONS:
            路由器 Router
            服务器 Server
            基站 Base Station
            存储 Storage


NY3170M2基板典型性能 Typical Properties for NY3170M2 Laminate
  属性                            项目                       测试方法           测试条件            单位        典型值
Property                        Item                   IPC-TM-650     Test Condition    Unit   Typical Value
                                                          2.4.25           DSC           ℃           \
                          玻璃态转换温度 Tg                      2.4.24          TMA           ℃          170
                                                         2.4.24.4         DMA           ℃          230
              X/Y轴热膨胀系数CTE,X/Y-axis（2116×12）             2.4.24.5       ＜Tg,TMA        PPM/℃      16\17
  热性能                                                                   ＜Tg,TMA        PPM/℃        40
                           Z轴热膨胀系数                        2.4.24
 Thermal                                                                ＞Tg,TMA        PPM/℃       210
                   Z-axis Expansion（2116×12）
                                                          2.4.24        50~260℃          %          2.3
                           热裂解温度 Td                      2.4.24.6     TGA(5%W.L)        ℃          385
                                                                          Clad          Min        ＞60
                           耐热性 T288                      2.4.24.1
                                                                         Etched         Min        ＞60
                                               1MHz                                                  \
                      介电常数 DK                            2.5.5.9
                                               1GHz                    C-24/23/50        -       3.84\3.54
                     (R/C:55%/70%)
                                               10GHz   SPDR method                               4.15\3.70

 电性能                                           1MHz                                                  \
                       介质损耗 Df                           2.5.5.9
Electrical                                     1GHz                    C-24/23/50              0.0056\0.0061
                     (R/C:55%/70%)                                                       -
                                               10GHz   SPDR method                             0.0072\0.0068
                    体积电阻 Volume Resistivity                                            MΩ-cm     2.2×109
                                                         2.5.17.1      C-96/35/90
                    表面电阻 Surface Resistivity                                            MΩ       1.1×108
                     吸水率 Water Absorption                2.6.2.1     E-1/105+D-24/23     %         0.12
               剥离强度 Peel Strength (HTE)         1oz                                                 0.9
               剥离强度 Peel Strength (RTF)         1oz       2.4.8       As Received      N/mm         0.8
物理性能
              剥离强度 Peel Strength (HVLP)         1oz                                                  \
Physical
                          弯曲强度                 Warp                                                490
                                                          2.4.4       As Received      N/mm2
                    Flexural Strength           Fill                                               420
                     耐燃性 Flame Resistance                 UL-94        A&E-4/125         -         V-0

IPC-4101 Type Designation : /                                                                  Rev: 202508V0

File: 00_REF/PCB RF ANT/05_PCB_Dielectric_Data_2026/search_text/Nanya_New_Material/Nanya_New_Material__NOUYANY3176HFDatasheetREV202502V2__데이터시트__RT0687__추출텍스트.txt
                          Halogen-free & Mid-Tg & Low Z-axis CTE
                                  NY3176HF/NY3176HFP
     FEATURES:
     ⚫       Mid-Tg Halogen-free and Lead-free Compatible
     ⚫       Low Z-axis CTE
     ⚫       Excellent Dimension Stability


     APPLICATIONS:
      ⚫      LCD
      ⚫      Notebook & Tablet
      ⚫      HDD & SSD
      ⚫      Smart Phone
      ⚫      Wearable
      ⚫      Memory Module




Typical Properties for NY3176HF Laminate
Property                      Item                  IPC-TM-650         Test Condition            Unit            Typical Value
                                                      2.4.25                DSC                   ℃                     /
                               Tg                     2.4.24                TMA                   ℃                   150
                                                     2.4.24.4               DMA                   ℃                   190
                         CTE,X/Y-axis                2.4.24.5            ＜Tg,TMA               PPM/℃                 13/14
                                                                         ＜Tg,TMA               PPM/℃                   35
Thermal                   CTE,Z-axis                  2.4.24
                                                                         ＞Tg,TMA               PPM/℃                  215
                       Z-axis Expansion               2.4.24              50~260℃                 %                   2.8
                               Td                    2.4.24.6           TGA(5%W.L)                ℃                   380
                                                                            Clad                 Min                  >60
                             T288                    2.4.24.1
                                                                           Etched                Min                  >60
                                             1MHz    2.5.5.9                                                         4.8/4.4
                    Dk(R/C:50%/70%)                                      C-24/23/50                -
                                             1GHz    2.5.5.9                                                         4.3/4.0
                                             1MHz    2.5.5.9                                                      0.009/0.011
Electrical          Df(R/C:50%/70%)                                      C-24/23/50                -
                                             1GHz    2.5.5.9                                                      0.011/0.013
                       Volume Resistivity                                                       MΩ-cm               1.5×108
                                                     2.5.17.1            C-96/35/90
                       Surface Resistivity                                                       MΩ                 2.0×107
                       Water Absorption               2.6.2.1         E-1/105+D-24/23             %                   0.11
               Peel Strength (HTE)           1oz                                                                      1.2
               Peel Strength (RTF)           1oz       2.4.8            As Received             N/mm                  0.95
Physical      Peel Strength (HVLP)           1oz                                                                        /
                                             Warp                                                                     480
                   Flexural Strength                   2.4.4            As Received             N/mm2
                                             Fill                                                                     420
                       Flame Resistance               UL-94             A&E-24/125                 -                  V-0

•    All these results are typical value for reference only, but not guarantee value. NOUYA reserves the right to future changes


                                                                                                                    Rev: 202502V2

File: 00_REF/PCB RF ANT/05_PCB_Dielectric_Data_2026/search_text/Nanya_New_Material/Nanya_New_Material__NOUYANY6180DatasheetREV202508V0__데이터시트__RT0697__추출텍스트.txt
                   Mid Loss & Excellent Thermal Resistance
                              NY6180/NY6180P
     特点 FEATURES:
            高TG无铅兼容 High TG Lead-free compatible
            优异的剥离强度 Excellent Peel Strength
            极低CTE Very Low CTE
            低吸水率 Lower Water Absorption
            卓越的尺寸稳定性 Excellent Dimension Stability


     应用领域 APPLICATIONS:
            汽车电子 Automotives
            服务器 Server
            通讯 Communications
            电源 Powe


NY6180基板典型性能 Typical Properties for NY6180 Laminate
  属性                           项目                        测试方法           测试条件            单位         典型值
Property                       Item                    IPC-TM-650     Test Condition    Unit    Typical Value
                                                          2.4.25           DSC           ℃            \
                        玻璃态转换温度 Tg                        2.4.24          TMA           ℃           220
                                                         2.4.24.4         DMA           ℃             \
              X/Y轴热膨胀系数CTE,X/Y-axis（2116×12）             2.4.24.5       ＜Tg,TMA        PPM/℃        13\13
 热性能                                                                    ＜Tg,TMA        PPM/℃         20
                           Z轴热膨胀系数                        2.4.24
Thermal                                                                 ＞Tg,TMA        PPM/℃        100
                   Z-axis Expansion（2116×12）
                                                          2.4.24        50~260℃          %           1.0
                          热裂解温度 Td                       2.4.24.6     TGA(5%W.L)        ℃           435
                                                                          Clad          Min         ＞30
                           耐热性 T288                      2.4.24.1
                                                                         Etched         Min         ＞60
                                               1MHz                                                   \
                       介电常数 DK                           2.5.5.9
                                               1GHz                    C-24/23/50        -        4.42\3.97
                    (R/C:55%/70%)
                                               10GHz   SPDR method                                4.36\3.91

 电性能                                           1MHz                                                   \
                       介质损耗 Df                           2.5.5.9
Electrical                                     1GHz                    C-24/23/50              0.00627\0.00630
                    (R/C:55%/70%)                                                        -
                                               10GHz   SPDR method                             0.00632\0.00635
                    体积电阻 Volume Resistivity                                            MΩ-cm       2.4×109
                                                         2.5.17.1      C-96/35/90
                    表面电阻 Surface Resistivity                                            MΩ         1.9×108
                     吸水率 Water Absorption                2.6.2.1     E-1/105+D-24/23     %          0.12
               剥离强度 Peel Strength (HTE)         1oz                                                  1.0
               剥离强度 Peel Strength (RTF)         1oz       2.4.8       As Received      N/mm          0.7
物理性能
              剥离强度 Peel Strength (HVLP)         1oz                                                   \
Physical
                        弯曲强度                   Warp                                                 600
                                                          2.4.4       As Received      N/mm2
                    Flexural Strength           Fill                                                500
                     耐燃性 Flame Resistance                 UL-94        A&E-4/125         -          V-0

IPC-4101 Type Designation : /130                                                                 Rev: 202508V0

File: 00_REF/PCB RF ANT/05_PCB_Dielectric_Data_2026/search_text/Nanya_New_Material/Nanya_New_Material__NOUYANY6180LDatasheetREV202508V0__데이터시트__RT0698__추출텍스트.txt
                   Low Loss & Excellent Thermal Resistance
                             NY6180L/NY6180LP
     特点 FEATURES:
            高TG无铅兼容 High TG Lead-free compatible

            低Z轴CTE Low Z-axis CTE

            卓越的尺寸稳定性 Excellent Dimension Stability
            低介电常数和低介质损耗（Low Dk 4.05@10GHz，Low Df 0.0082@10GHz）


     应用领域 APPLICATIONS:
            路由器 Router
            服务器 Server
            基站 Base Station
            存储 Storage


NY6180L基板典型性能 Typical Properties for NY6180L Laminate
  属性                           项目                        测试方法           测试条件            单位        典型值
Property                       Item                    IPC-TM-650     Test Condition    Unit   Typical Value
                                                          2.4.25           DSC           ℃           \
                          玻璃态转换温度 Tg                      2.4.24          TMA           ℃          190
                                                         2.4.24.4         DMA           ℃          250
              X/Y轴热膨胀系数CTE,X/Y-axis（2116×12）             2.4.24.5       ＜Tg,TMA        PPM/℃      16\17
 热性能                                                                    ＜Tg,TMA        PPM/℃        40
                           Z轴热膨胀系数                        2.4.24
Thermal                                                                 ＞Tg,TMA        PPM/℃       210
                   Z-axis Expansion（2116×12）
                                                          2.4.24        50~260℃          %          2.3
                           热裂解温度 Td                      2.4.24.6     TGA(5%W.L)        ℃          385
                                                                          Clad          Min        ＞60
                           耐热性 T288                      2.4.24.1
                                                                         Etched         Min        ＞60
                                               1MHz                                                  \
                      介电常数 DK                          SPDR method
                                               1GHz                    C-24/23/50        -       4.19\3.74
                     (R/C:55%/70%)
                                               10GHz   SPDR method                               4.05\3.60

 电性能                                           1MHz                                                  \
                       介质损耗 Df                         SPDR method
Electrical                                     1GHz                    C-24/23/50              0.0074\0.0076
                     (R/C:55%/70%)                                                       -
                                               10GHz   SPDR method                             0.0082\0.0084
                    体积电阻 Volume Resistivity                                            MΩ-cm     2.4×109
                                                         2.5.17.1      C-96/35/90
                    表面电阻 Surface Resistivity                                            MΩ       1.2×108
                     吸水率 Water Absorption                2.6.2.1     E-1/105+D-24/23     %         0.12
               剥离强度 Peel Strength (HTE)         1oz                                                 1.0
               剥离强度 Peel Strength (RTF)         1oz       2.4.8       As Received      N/mm         0.7
物理性能
              剥离强度 Peel Strength (HVLP)         1oz                                                  \
Physical
                          弯曲强度                 Warp                                                490
                                                          2.4.4       As Received      N/mm2
                    Flexural Strength           Fill                                               420
                     耐燃性 Flame Resistance                 UL-94        A&E-4/125         -         V-0

IPC-4101 Type Designation : /130                                                               Rev: 202508V0
