Repository: EIDOSDATA/TraceWave-Studio

# PCB 유전율과 적층 자료

수집/정리 기준일: 2026-11-11.

먼저 [전체 자료 안내 엑셀](Excel/00_전체_자료_안내.xlsx)을 연다. 회사별 엑셀은 `Excel/`에 있고, 원문 검색은 [HTML 안내](START_HERE_ko.html)를 사용한다.

- [자료 사용 안내](docs/자료_사용_안내.md): 폴더, 단위, 조건 선택과 내보내기.
- [자료 검토 결과](docs/자료_검토_결과.md): 확인한 범위, 오류/공백, 정리 내역.
- [TraceWave Studio 연결 설계](../../../Code/docs/pcb_material_catalog.md): 사용자 직접 입력, 소재 선택, 제조업체 적층 선택과 현재 구현의 경계.

57,340개 조건별 관측, 36개 회사와 일반 재료 참고 자료 1개 그룹, 1,756개 출처 기록을 보존했다. 새 엑셀은 전체 안내 1개와 회사/참고 자료별 37개로 총 38개다. 행 수는 고유 소재나 독립 측정 수가 아니다. 공식 자료에 값이 있어도 실제 제조 조건과 해석 대역에 맞는지 확인해야 한다.

사람이 보는 엑셀과 프로그램용 JSONL을 분리했다. 원문 PDF/HTML의 바이트는 보존하면서 파일명을 회사와 소재/용도 중심으로 바꿨다. 중복 저장한 데이터 사본은 복구 폴더로 옮겼고 관측 수치는 삭제하지 않았다.

File: 00_REF/PCB RF ANT/05_PCB_Dielectric_Data_2026/search_text/Nanya_New_Material/Nanya_New_Material__NOUYANY6200DatasheetREV202508V0-481__데이터시트__RT0678__추출텍스트.txt
                   Low Loss & Excellent Thermal Resistance
                              NY6200/NY6200P
     特点 FEATURES:
            低介电常数和低介质损耗（Low Dk 4.05@10GHz，Low Df 0.0070@10GHz）

            高TG无铅兼容板材 HighTG Lead-free compatible

            低Z轴膨胀系数及优异通孔可靠性 Low Z-CTE offering superior PTH reliability

            低吸水率 Low moisture absorption


     应用领域 APPLICATIONS:
            路由器 Router

            服务器 Server
            基站 Base Station
            存储 Storage


NY6200基板典型性能 Typical Properties for NY6200 Laminate
  属性                           项目                        测试方法           测试条件            单位        典型值
Property                       Item                    IPC-TM-650     Test Condition    Unit   Typical Value
                                                          2.4.25           DSC           ℃           \
                          玻璃态转换温度 Tg                      2.4.24          TMA           ℃          200
                                                         2.4.24.4         DMA           ℃            \
              X/Y轴热膨胀系数CTE,X/Y-axis（2116×12）             2.4.24.5       ＜Tg,TMA        PPM/℃      15\16
 热性能                                                                    ＜Tg,TMA        PPM/℃        35
                           Z轴热膨胀系数                        2.4.24
Thermal                                                                 ＞Tg,TMA        PPM/℃       120
                   Z-axis Expansion（2116×12）
                                                          2.4.24        50~260℃          %          1.5
                           热裂解温度 Td                      2.4.24.6     TGA(5%W.L)        ℃          405
                                                                          Clad          Min        ＞60
                           耐热性 T288                      2.4.24.1
                                                                         Etched         Min        ＞60
                                               1MHz                                                  \
                      介电常数 DK                            2.5.5.9
                                               1GHz                    C-24/23/50        -       4.04\3.74
                     (R/C:55%/70%)
                                               10GHz   SPDR method                               4.05\3.65

 电性能                                           1MHz                                                  \
                       介质损耗 Df                           2.5.5.9
Electrical                                     1GHz                    C-24/23/50              0.0052\0.0055
                     (R/C:55%/70%)                                                       -
                                               10GHz   SPDR method                             0.0070\0.0065
                    体积电阻 Volume Resistivity                                            MΩ-cm     2.2×109
                                                         2.5.17.1      C-96/35/90
                    表面电阻 Surface Resistivity                                            MΩ       1.1×108
                     吸水率 Water Absorption                2.6.2.1     E-1/105+D-24/23     %         0.12
               剥离强度 Peel Strength (HTE)         1oz                                                 1.0
               剥离强度 Peel Strength (RTF)         1oz       2.4.8       As Received      N/mm         0.7
物理性能
              剥离强度 Peel Strength (HVLP)         1oz                                                  \
Physical
                          弯曲强度                 Warp                                                510
                                                          2.4.4       As Received      N/mm2
                    Flexural Strength           Fill                                               460
                     耐燃性 Flame Resistance                 UL-94        A&E-4/125         -         V-0

IPC-4101 Type Designation : /126                                                               Rev: 202508V0

File: 00_REF/PCB RF ANT/05_PCB_Dielectric_Data_2026/search_text/Nanya_New_Material/Nanya_New_Material__NOUYANY6300SDatasheetREV202508V0__데이터시트__RT0673__추출텍스트.txt
  Very Low Loss & Excellent Thermal Resistance,Low Cost
                   NY6300S/NY6300SP
     特点 FEATURES:
            低介电常数和低介质损耗（Low Dk 3.90@10GHz，Low Df 0.0040@10GHz）
            高TG无卤无铅兼容 High TG Halogen-free and Lead-free compatible
            较低的Z轴膨胀系数及优异通孔可靠性 Lower Z-CTE offering superior PTH reliability
            低吸湿性 Lower moisture absorption


     应用领域 APPLICATIONS:
            射频 Radio Frequency
            服务器 Server
            基站 Base Station
            交换机 Switch


NY6300S基板典型性能 Typical Properties for NY6300S Laminate
  属性                            项目                       测试方法           测试条件            单位        典型值
Property                        Item                   IPC-TM-650     Test Condition    Unit   Typical Value
                                                          2.4.25           DSC           ℃           \
                        玻璃态转换温度 Tg                        2.4.24          TMA           ℃          170
                                                         2.4.24.4         DMA           ℃          210
              X/Y轴热膨胀系数CTE,X/Y-axis（1078×20）             2.4.24.5       ＜Tg,TMA        PPM/℃      15\17
 热性能                                                                    ＜Tg,TMA        PPM/℃        40
                           Z轴热膨胀系数                        2.4.24
Thermal                                                                 ＞Tg,TMA        PPM/℃       185
                   Z-axis Expansion（2116×12）
                                                          2.4.24        50~260℃          %          2.2
                          热裂解温度 Td                       2.4.24.6     TGA(5%W.L)        ℃          430
                                                                          Clad          Min        ＞60
                           耐热性 T288                      2.4.24.1
                                                                         Etched         Min        ＞60
                                               1MHz                                                  \
                      介电常数 DK                            2.5.5.9
                                               1GHz                    C-24/23/50        -       3.60\3.30
                     (R/C:55%/70%)
                                               10GHz   SPDR method                               3.90\3.60

 电性能                                           1MHz                                                  \
                       介质损耗 Df                           2.5.5.9
Electrical                                     1GHz                    C-24/23/50              0.0032\0.0029
                     (R/C:55%/70%)                                                       -
                                               10GHz   SPDR method                             0.0040\0.0035
                    体积电阻 Volume Resistivity                                            MΩ-cm     2.0×109
                                                         2.5.17.1      C-96/35/90
                    表面电阻 Surface Resistivity                                            MΩ       1.0×108
                     吸水率 Water Absorption                2.6.2.1     E-1/105+D-24/23     %         0.12
               剥离强度 Peel Strength (HTE)         1oz                                                 0.8
               剥离强度 Peel Strength (RTF)         1oz       2.4.8       As Received      N/mm         0.6
物理性能
              剥离强度 Peel Strength (HVLP)         1oz                                                 0.7
Physical
                        弯曲强度                   Warp                                                490
                                                          2.4.4       As Received      N/mm2
                    Flexural Strength           Fill                                               449
                     耐燃性 Flame Resistance                 UL-94        A&E-4/125         -         V-0

IPC-4101 Type Designation : /                                                                  Rev: 202508V0

File: 00_REF/PCB RF ANT/05_PCB_Dielectric_Data_2026/search_text/Nanya_New_Material/Nanya_New_Material__NOUYANY6300SLDatasheetREV202508V0__데이터시트__RT0674__추출텍스트.txt
Very Low Loss & Halogen-free & Excellent Thermal Resistance
                  NY6300SL/NY6300SLP
      特点 FEATURES:
             低介电常数和低介质损耗（Low Dk 4.20@10GHz，Low Df 0.0051@10GHz）
             高TG无卤无铅兼容 High TG Halogen-free and Lead-free compatible
             低Z轴膨胀系数及优异通孔可靠性 Lower Z-CTE offering superior PTH reliability
             低吸湿性 Lower moisture absorption


      应用领域 APPLICATIONS:
             射频 Radio Frequency
             服务器 Server
             基站 Base Station
             交换机 Switch


 NY6300SL基板典型性能 Typical Properties for NY6300SL Laminate
   属性                            项目                       测试方法           测试条件            单位        典型值
 Property                        Item                   IPC-TM-650     Test Condition    Unit   Typical Value
                                                           2.4.25           DSC           ℃           \
                         玻璃态转换温度 Tg                        2.4.24          TMA           ℃          190
                                                          2.4.24.4         DMA           ℃          250
               X/Y轴热膨胀系数CTE,X/Y-axis（2116×12）             2.4.24.5       ＜Tg,TMA        PPM/℃      15\17
  热性能                                                                    ＜Tg,TMA        PPM/℃        40
                            Z轴热膨胀系数                        2.4.24
 Thermal                                                                 ＞Tg,TMA        PPM/℃       150
                    Z-axis Expansion（2116×12）
                                                           2.4.24        50~260℃          %          1.8
                           热裂解温度 Td                       2.4.24.6     TGA(5%W.L)        ℃          405
                                                                           Clad          Min        ＞60
                            耐热性 T288                      2.4.24.1
                                                                          Etched         Min        ＞60
                                                1MHz                                                  \
                       介电常数 DK                            2.5.5.9
                                                1GHz                    C-24/23/50        -       3.90\3.60
                      (R/C:55%/70%)
                                                10GHz   SPDR method                               4.20\3.80

  电性能                                           1MHz                                                  \
                        介质损耗 Df                           2.5.5.9
 Electrical                                     1GHz                    C-24/23/50              0.0046\0.0043
                      (R/C:55%/70%)                                                       -
                                                10GHz   SPDR method                             0.0051\0.0048
                     体积电阻 Volume Resistivity                                            MΩ-cm     1.8×109
                                                          2.5.17.1      C-96/35/90
                     表面电阻 Surface Resistivity                                            MΩ       1.0×108
                      吸水率 Water Absorption                2.6.2.1     E-1/105+D-24/23     %         0.12
                剥离强度 Peel Strength (HTE)         1oz                                                 1.0
                剥离强度 Peel Strength (RTF)         1oz       2.4.8       As Received      N/mm         0.6
 物理性能
               剥离强度 Peel Strength (HVLP)         1oz                                                 0.7
 Physical
                         弯曲强度                   Warp                                                490
                                                           2.4.4       As Received      N/mm2
                     Flexural Strength           Fill                                               449
                      耐燃性 Flame Resistance                 UL-94        A&E-4/125         -         V-0

 IPC-4101 Type Designation : /                                                                  Rev: 202508V0

File: 00_REF/PCB RF ANT/05_PCB_Dielectric_Data_2026/search_text/Nanya_New_Material/Nanya_New_Material__NOUYANY6300SNDatasheetREV202508V0__데이터시트__RT0670__추출텍스트.txt
               Ultra Low Loss & Excellent Thermal Resistance
                           NY6300SN/NY6300SNP
     特点 FEATURES:
            低介电常数和介质损耗（Low Dk 3.45@10GHz，Low Df 0.0025@10GHz）
            高TG无卤无铅兼容 High TG Halogen-free and Lead-free compatible
            较低Z轴膨胀系数及优异通孔可靠性 Lower Z-CTE offering superior PTH reliability
            低吸湿性 Lower moisture absorption


     应用领域 APPLICATIONS:
            无线射频 Radio Frequency
            服务器 Server
            基站 Base Station
            交换机 Switch


NY6300SN基板典型性能 Typical Properties for NY6300SN Laminate
  属性                            项目                       测试方法           测试条件            单位        典型值
Property                        Item                   IPC-TM-650     Test Condition    Unit   Typical Value
                                                          2.4.25           DSC           ℃           \
                        玻璃态转换温度 Tg                        2.4.24          TMA           ℃          170
                                                         2.4.24.4         DMA           ℃          210
              X/Y轴热膨胀系数CTE,X/Y-axis（1078×20）             2.4.24.5       ＜Tg,TMA        PPM/℃      15\17
 热性能                                                                    ＜Tg,TMA        PPM/℃        40
                           Z轴热膨胀系数                        2.4.24
Thermal                                                                 ＞Tg,TMA        PPM/℃       185
                   Z-axis Expansion（2116×12）
                                                          2.4.24        50~260℃          %          2.2
                          热裂解温度 Td                       2.4.24.6     TGA(5%W.L)        ℃          430
                                                                          Clad          Min        ＞60
                           耐热性 T288                      2.4.24.1
                                                                         Etched         Min        ＞60
                                               1MHz                                                  \
                      介电常数 DK                            2.5.5.9
                                               1GHz                    C-24/23/50        -       3.40\3.15
                     (R/C:55%/70%)
                                               10GHz   SPDR method                               3.45\3.20

 电性能                                           1MHz                                                  \
                       介质损耗 Df                           2.5.5.9
Electrical                                     1GHz                    C-24/23/50              0.0014\0.0013
                     (R/C:55%/70%)                                                       -
                                               10GHz   SPDR method                             0.0025\0.0020
                    体积电阻 Volume Resistivity                                            MΩ-cm     2.0×109
                                                         2.5.17.1      C-96/35/90
                    表面电阻 Surface Resistivity                                            MΩ       1.0×108
                     吸水率 Water Absorption                2.6.2.1     E-1/105+D-24/23     %         0.12
               剥离强度 Peel Strength (HTE)         1oz                                                 0.8
               剥离强度 Peel Strength (RTF)         1oz       2.4.8       As Received      N/mm         0.6
物理性能
              剥离强度 Peel Strength (HVLP)         1oz                                                 0.7
Physical
                        弯曲强度                   Warp                                                490
                                                          2.4.4       As Received      N/mm2
                    Flexural Strength           Fill                                               449
                     耐燃性 Flame Resistance                 UL-94        A&E-4/125         -         V-0

IPC-4101 Type Designation : /                                                                  Rev: 202508V0

File: 00_REF/PCB RF ANT/05_PCB_Dielectric_Data_2026/search_text/Nanya_New_Material/Nanya_New_Material__NOUYANY6600DataSheetREV202508V0__데이터시트__RT0702__추출텍스트.txt
产品编号：NY6600
    特点：                                                   FEATURES：
        低介电常数(Dk 3.90@3.5GHz，谐振环)                        Low Dk (Dk 3.90@3.5GHz，Ring Resonator)
        介质损耗(Df 0.004@10GHz)                             Low Df (Df 0.004@10GHz)
        Tg >200℃ 高耐热性                                    Tg >200℃ and high thermostability
        优异通孔可靠性及 PCB 加工性                                 Superior PTH reliability and easy PCB processing


NY6600 基板产品规格表 Specification Sheet for Laminate
                                                                      典型值                                    测试方法
             NY6600 覆铜板                     单位 Units                                     条件
                                                                  Typical Value                         Test Method
           NY6600 Laminate                                                            Condition
                                          Metric(English)         1.524mm CCL                           IPC-TM-650
                                                ℃                      240               DMA                 2.4.24.4
1. 玻璃态转化温度
  Glass Transition Temperature
                                                ℃                      220               TMA                  2.4.24
2. 膨胀系数 Z-Axis CTE
                                                %                      0.95              TMA                  2.4.24
   A. 50 to 260 ℃
3. 膨胀系数 X/Y CTE
                                              ppm/℃                   10/10              TMA                  2.4.24
   A. 50 to 125℃
4. 热分解温度                                                                                                     TD
                                                ℃                      410
   Decomposition Temperature                                                                             (5% wt loss)
5. 耐热性(除去铜箔)
    Thermal Resistance (Copper removed)                                                  TMA                 2.4.24.1
    A.T288                                   Minutes                   > 60
    B.T300                                   Minutes                   > 60
6. 介电常数 Permittivity                                                                 3.5GHz/23℃
                                                 \                     3.90                            Ring Resonator
   (Laminate & Prepreg as laminated)
7. 介质损耗 Loss Tangent                                                                 10 GHz/23℃
                                            Maximum                   0.0040                                  SPDR
   (Laminate & Prepreg as laminated)

8. 吸水率 Moisture Absorption                     %
                                                                       0.13                                  2.6.2.1
                                            maximum

9. 抗剥强度 Peel Strength, As received        N/mm(lb/inch)              0.6 (3.5)        Hoz RTF                 2.4.8

10. 体积电阻 VolumeResistivity,                  MΩ-cm,                 ＞10×1010                                 2.5.17.1
                                             Minimum
11. 表面电阻 SurfaceResistivity,                   MΩ,                  ＞10×109                                  2.5.17.1
                                             minimum

12. 抗拉强度 Tensilestrength                       MPa                210/210 (径/纬)                      GB/T 1040.1-2018

13. 弯曲强度 Flexural strength                     MPa                400/425 (径/纬)                              2.4.4.1B

14. 拉伸模量 Tensile Modulus                       GPa                 18/18 (径/纬)                       GB/T 1040.1-2018

15. 泊松比 Poisson’s Ratio                         μb                0.2/0.2 (径/纬)                      GB/T 1040.1-2018

16. 燃烧性 Flammability
                                              Rating                   V-0                                    UL94
    ( Laminate & Prepreg as laminated)
*AABUS = 供需双方商定 As agreed upon between user and supplier.
   板材厚度与公差 The thickness & Tolerance

                             厚度 Thickness             厚度 Thickness     公差 Tolerance
    型号（Model）
                               (mm)                     (inch)            (mm)
       NY6600                   0.254                     0.01            ±0.020


   板材尺寸 Standard Size
     型号（Model）                          英寸/inch                       毫米/mm
                                         36×48                        914×1219
         NY6600                          40×48                       1016×1219
                                         42×48                       1067×1219
注：可以根据客户要求的尺寸开 PNL 出货。
Remark: Other size could be available upon request.


   铜箔 Copper Foil
     型号（Model）                                             RTF
         NY6600                                            Hoz
注：Other copper spec could be available upon request




                                                                                      1 of 1

File: 00_REF/PCB RF ANT/05_PCB_Dielectric_Data_2026/search_text/Nanya_New_Material/Nanya_New_Material__NOUYANY6666DatasheetREV202505V0__데이터시트__RT0671__추출텍스트.txt
        High Tg & Ultra Low Loss & Low CTE & Halogen Free
                         NY6666 / NY6666P
    特点 FEATURES:
          低介电常数和超低介质损耗 Low dielectric constant and ultra-low dielectric loss

          高TG无卤无铅兼容 High Tg halogen-free and lead-free compatible

          超低热膨胀系数及优异通孔可靠性 Ultra-low thermal expansion coefficient and excellent PTH reliability

          IPC规格单类型IPC-4101 /134; IPC Slash Sheets：IPC-4101 /134;

    应用领域 APPLICATIONS:
          5G通讯及射频5G Communication & Radio Frequency

          服务器及AI设备AI Server

          高性能计算机及交换机 High performance computing & Switcher


NY6666基板典型性能 Typical Properties for NY6666 Laminate
   属 性                        项目                       测试方法            测试条件           单位         典型值
 Property                     Item                   IPC-TM-650      Test Condition   Unit    Typical Value
                                                        2.4.25           DSC           ℃            /
                       玻璃态转变温度 Tg                       2.4.24           TMA           ℃           200
                                                       2.4.24.4          DMA           ℃            /
                    X/Y轴热膨胀系数, X/Y-axis
                                                       2.4.24.5        ＜Tg,TMA        PPM/℃       9/10
                       Expansion(6*2116)
  热性能                                                                  ＜Tg,TMA        PPM/℃        43
 Thermal                  Z轴热膨胀系数                       2.4.24         >Tg,TMA        PPM/℃        165
                  Z-axis Expansion（6*2116）
                                                        2.4.24         50~260℃         %           1.4

                         热裂解温度 Td                      2.4.24.6      TGA (5%W.L)       ℃           420
                                                                         Clad          Min         >60
                          耐热性 T288                     2.4.24.1                                    >60
                                                                        Etched         Min
                     介电常数 DK                1GHz        2.5.5.9                                 3.6 / 3.3
                                                                                       -
                    (R/C:55%/70%)           10GHz    SPDR method                                3.9 / 3.5
                                                                      C-24/23/50
                      介质损耗 Df               1GHz        2.5.5.9                               0.0032 / 0.0029
 电性能                                                                                    -
Electrical          (R/C:55%/70%)           10GHz    SPDR method                              0.0038 / 0.0034
                   体积电阻 Volume Resistivity                                            MΩ-cm      2.0×109
                                                       2.5.17.1       C-96/35/90
                   表面电阻 Surface Resistivity                                            MΩ        1.0×108

                     吸水率 Water Absorption              2.6.2.1      E-1/105+D-24/23    %          0.12
              剥离强度 Peel Strength (HTE)        1oz                                                  0.8
              剥离强度 Peel Strength (RTF)        1oz       2.4.8        As Received      N/mm         0.6
物理性能
Physical      剥离强度 Peel Strength (HVLP)       1oz                                                  0.7
                       弯曲强度                 Warp                                                   490
                   Flexural Strength          Fill      2.4.4        As Received      N/mm2        449
                    耐燃性 Flame Resistance                UL-94         A&E-4/125         -          V-0


                                                                                               Rev: 202505V0

File: 00_REF/PCB RF ANT/05_PCB_Dielectric_Data_2026/search_text/Nanya_New_Material/Nanya_New_Material__NOUYANY6666NDatasheetREV202505V0__데이터시트__RT0668__추출텍스트.txt
        High Tg & Ultra Low Loss & Low CTE & Halogen Free
                        NY6666N / NY6666NP
    特点 FEATURES:
          低介电常数和超低介质损耗 Low dielectric constant and ultra-low dielectric loss

          高TG无卤无铅兼容 High Tg halogen-free and lead-free compatible

          超低热膨胀系数及优异通孔可靠性 Ultra-low thermal expansion coefficient and excellent PTH reliability

          IPC规格单类型IPC-4101 /134; IPC Slash Sheets：IPC-4101 /134

    应用领域 APPLICATIONS:
          5G通讯及射频5G Communication & Radio Frequency

          服务器及AI设备AI Server

          高性能计算机及交换机 High performance computing & Switcher


NY6666N基板典型性能 Typical Properties for NY6666N Laminate
   属 性                        项目                       测试方法            测试条件           单位         典型值
 Property                     Item                   IPC-TM-650      Test Condition   Unit    Typical Value
                                                        2.4.25           DSC           ℃            /
                       玻璃态转变温度 Tg                       2.4.24           TMA           ℃           200
                                                       2.4.24.4          DMA           ℃            /
               X/Y轴热膨胀系数, X/Y-axis Expansion                           ＜Tg,TMA
                                                       2.4.24.5                       PPM/℃       9/10
                      （6*2116）
  热性能                                                                  ＜Tg,TMA        PPM/℃        43
 Thermal                  Z轴热膨胀系数                       2.4.24         >Tg,TMA        PPM/℃        165
                  Z-axis Expansion（6*2116）
                                                        2.4.24         50~260℃         %           1.4

                         热裂解温度 Td                      2.4.24.6      TGA (5%W.L)       ℃           420
                                                                         Clad          Min         >60
                          耐热性 T288                     2.4.24.1                                    >60
                                                                        Etched         Min
                     介电常数 DK                1GHz        2.5.5.9                                 3.2 / 3.0
                                                                                       -
                    (R/C:55%/70%)           10GHz    SPDR method                                3.5 / 3.3
                                                                      C-24/23/50
                      介质损耗 Df               1GHz        2.5.5.9                               0.0017 / 0.0014
 电性能                                                                                    -
Electrical          (R/C:55%/70%)           10GHz    SPDR method                              0.0020 / 0.0017
                   体积电阻 Volume Resistivity                                            MΩ-cm      2.0×109
                                                       2.5.17.1       C-96/35/90
                   表面电阻 Surface Resistivity                                            MΩ        1.0×108

                     吸水率 Water Absorption              2.6.2.1     E-1/105+D-24/23     %          0.12
              剥离强度 Peel Strength (HTE)        1oz                                                  0.8
              剥离强度 Peel Strength (RTF)        1oz       2.4.8        As Received      N/mm         0.6
物理性能
Physical      剥离强度 Peel Strength (HVLP)       1oz                                                  0.7
                       弯曲强度                 Warp                                                   490
                   Flexural Strength          Fill      2.4.4        As Received      N/mm2        449
                    耐燃性 Flame Resistance                UL-94         A&E-4/125         -          V-0


                                                                                               Rev: 202505V0

File: 00_REF/PCB RF ANT/05_PCB_Dielectric_Data_2026/search_text/Nanya_New_Material/Nanya_New_Material__NOUYANY8888N2DatasheetREV202507V0__데이터시트__RT0665__추출텍스트.txt
         25




                                                             25




                                                                                                        25
      9-




                                                          9-




                                                                                                     9-
    -0




                                                        -0




                                                                                                   -0
  25




                                                      25




                                                                                                 25
20




                                                    20




                                                                                               20
           Extreme Low Loss & High Tg & Ultra low CTE & Halogen Free
                           NY8888N2 / NY8888N2P
         25




                                                             25




                                                                                                        25
                   特点 FEATURES:
      9-




                                                          9-




                                                                                                     9-
    -0




                                                        -0




                                                                                                   -0
  25




                                                      25




                                                                                                 25
                          低介电常数和低介质损耗（Low Dk 3.20@10GHz，Low Df 0.0012@10GHz）
20




                                                    20




                                                                                               20
                          优异的电气和热可靠性 Excellent electrical and thermal reliability properties
                          优异的防潮性和无铅回流焊工艺兼容 Excellent moisture resistance and lead Free reflow process compatible
                          优越的PTH可靠性和耐CAF能力 Superior PTH reliability and anti-CAF capability
                          高Tg及超低热膨胀系数 High Tg and ultra-low thermal expansion coefficient
         25




                                                             25




                                                                                                        25
      9-




                                                          9-




                                                                                                     9-
    -0




                                                        -0




                                                                                                   -0
                   应用领域 APPLICATIONS:
  25




                                                      25




                                                                                                 25
20




                                                    20




                                                                                               20
                          数据中心 Data Centre
                          AI服务器 AI Server
                          高性能计算机 High Performance Computer
                          超级核心路由器和交换机 Super Core Router and Switcher
        25




                                                            25




                                                                                                          25
     9-




                                                         9-




                                                                                                       9-
   -0




                                                       -0




                                                                                                     -0
              NY8888N2基板典型性能 Typical Properties for NY8888N2 Laminate
 25




                                                      25




                                                                                                 25
20




                                                    20




                                                                                               20
                属性                           项目                             测试方法           测试条件                 单位        典型值
              Property                       Item                         IPC-TM-650     Test Condition         Unit   Typical Value
                                                                             2.4.25           DSC                ℃           \
                                      玻璃态转换温度 Tg                             2.4.24          TMA                ℃          180
                                                                            2.4.24.4         DMA                ℃          220
       25




                                                           25




                                                                                                          25
                              X/Y轴热膨胀系数,X/Y-axis Expansion                  2.4.24.5       ＜Tg,TMA             PPM/℃      10/11
     9-




                                                          9-




                                                                                                       9-
   -0




                                                       -0




                                                                                                     -0
                                                                                                                            50
 25




                                                      25




                                                                                                 25

                                                                                           ＜Tg,TMA             PPM/℃
               热性能                                                           2.4.24
20




                                                    20




                                                                                               20


                                         Z轴热膨胀系数
              Thermal                                                                      ＞Tg,TMA             PPM/℃       150
                                       Z-axis Expansion
                                                                             2.4.24        50~260℃               %          1.8
                                        热裂解温度 Td                            2.4.24.6     TGA(5%W.L)             ℃          400
                                                                                             Clad               Min       ＞120
                                         耐热性 T288                           2.4.24.1
         5




                                                              5




                                                                                                          5




                                                                                            Etched              Min       ＞120
      -2




                                                           -2




                                                                                                       -2
      9




                                                          9




                                                                                                        9
   -0




                                                       -0




                                                                                                     -0




                                                                  1MHz                                                       \
 25




                                                      25




                                                                                                 25




                                     介电常数 DK                                2.5.5.9
20




                                                    20




                                                                                               20




                                                                  1GHz                    C-24/23/50             -           \
                                     (R/C:65%)
                                                                10GHz     SPDR method                                      3.17

               电性能                                                1MHz                                                       \
                                     介质损耗 Df                                2.5.5.9
              Electrical                                          1GHz                    C-24/23/50                         \
                                     (R/C:65%)                                                                   -
                                                                10GHz     SPDR method                                     0.0012
       25




                                                           25




                                                                                                          25




                                  体积电阻 Volume Resistivity                                                      MΩ-cm     2.4×109
     9-




                                                          9-




                                                                                                       9-




                                                                            2.5.17.1      C-96/35/90
   -0




                                                       -0




                                                                                                     -0
 25




                                                      25




                                                                                                 25




                                  表面电阻 Surface Resistivity                                                      MΩ       1.9×108
20




                                                    20




                                                                                               20




                                    吸水率 Water Absorption                    2.6.2.1     E-1/105+D-24/23          %         0.06
                             剥离强度 Peel Strength (HTE)             1oz                                                        \
                             剥离强度 Peel Strength (RTF)             1oz        2.4.8       As Received           N/mm          \
              物理性能
                            剥离强度 Peel Strength (HVLP)             1oz                                                       0.6
              Physical
        5




                                                            5




                                                                                                          5




                                                                  Warp                                                     200
      -2




                                                           -2




                                                                                                       -2




                                      弯曲强度
                                                                             2.4.4       As Received           N/mm2
      9




                                                          9




                                                                                                        9
   -0




                                                       -0




                                                                                                     -0




                                  Flexural Strength                Fill                                                    180
 25




                                                      25




                                                                                                 25
20




                                                    20




                                                                                               20




                                   耐燃性 Flame Resistance                      UL-94        A&E-4/125              -         V-0

              IPC-4101: 134; IPC-4103: 230/530                                                                         Rev: 202507V0
       25




                                                            25




                                                                                                         25
     9-




                                                          9-




                                                                                                       9-
   -0




                                                       -0




                                                                                                     -0
 25




                                                      25




                                                                                                 25
20




                                                    20




                                                                                               20
