Repository: EIDOSDATA/TraceWave-Studio

# PCB 유전율과 적층 자료

수집/정리 기준일: 2026-11-11.

먼저 [전체 자료 안내 엑셀](Excel/00_전체_자료_안내.xlsx)을 연다. 회사별 엑셀은 `Excel/`에 있고, 원문 검색은 [HTML 안내](START_HERE_ko.html)를 사용한다.

- [자료 사용 안내](docs/자료_사용_안내.md): 폴더, 단위, 조건 선택과 내보내기.
- [자료 검토 결과](docs/자료_검토_결과.md): 확인한 범위, 오류/공백, 정리 내역.
- [TraceWave Studio 연결 설계](../../../Code/docs/pcb_material_catalog.md): 사용자 직접 입력, 소재 선택, 제조업체 적층 선택과 현재 구현의 경계.

57,340개 조건별 관측, 36개 회사와 일반 재료 참고 자료 1개 그룹, 1,756개 출처 기록을 보존했다. 새 엑셀은 전체 안내 1개와 회사/참고 자료별 37개로 총 38개다. 행 수는 고유 소재나 독립 측정 수가 아니다. 공식 자료에 값이 있어도 실제 제조 조건과 해석 대역에 맞는지 확인해야 한다.

사람이 보는 엑셀과 프로그램용 JSONL을 분리했다. 원문 PDF/HTML의 바이트는 보존하면서 파일명을 회사와 소재/용도 중심으로 바꿨다. 중복 저장한 데이터 사본은 복구 폴더로 옮겼고 관측 수치는 삭제하지 않았다.

File: 00_REF/PCB RF ANT/05_PCB_Dielectric_Data_2026/search_text/Nanya_New_Material/Nanya_New_Material__NOUYANY8888NDatasheetREV202505V1__데이터시트__RT0666__추출텍스트.txt
Extreme Low Loss & High Tg & Ultra low CTE & Halogen Free
                  NY8888N / NY8888NP
     特点 FEATURES:
            低介电常数和低介质损耗（Low Dk 3.4@10GHz，Low Df 0.0014@10GHz）
            优异的电气和热可靠性 Excellent electrical and thermal reliability properties
            优异的防潮性和无铅回流焊工艺兼容 Excellent moisture resistance and lead Free reflow process compatible
            优越的PTH可靠性和耐CAF能力 Superior PTH reliability and anti-CAF capability
            高Tg及超低热膨胀系数 High Tg and ultra-low thermal expansion coefficient


     应用领域 APPLICATIONS:
            数据中心 Data Centre
            AI服务器 AI Server
            高性能计算机 High Performance Computer
            超级核心路由器和交换机 Super Core Router and Switcher


NY8888N基板典型性能 Typical Properties for NY8888N Laminate
  属性                           项目                        测试方法           测试条件            单位        典型值
Property                       Item                    IPC-TM-650     Test Condition    Unit   Typical Value
                                                          2.4.25           DSC           ℃           \
                        玻璃态转换温度 Tg                        2.4.24          TMA           ℃          180
                                                         2.4.24.4         DMA           ℃          220
                X/Y轴热膨胀系数,X/Y-axis Expansion             2.4.24.5       ＜Tg,TMA        PPM/℃      10/11
                                                                        ＜Tg,TMA        PPM/℃        50
  热性能                                                     2.4.24
                           Z轴热膨胀系数
 Thermal                                                                ＞Tg,TMA        PPM/℃       150
                         Z-axis Expansion
                                                          2.4.24        50~260℃          %          1.8
                          热裂解温度 Td                       2.4.24.6      TGA(5%W.L)       ℃          400
                                                                          Clad          Min       ＞120
                           耐热性 T288                      2.4.24.1
                                                                         Etched         Min       ＞120
                                               1MHz                                                  \
                       介电常数 DK                           2.5.5.9
                                               1GHz                     C-24/23/50       -           \
                       (R/C:65%)
                                               10GHz   SPDR method                                  3.4

 电性能                                           1MHz                                                  \
                       介质损耗 Df                           2.5.5.9
Electrical                                     1GHz                     C-24/23/50       -           \
                       (R/C:65%)
                                               10GHz   SPDR method                                0.0014
                    体积电阻 Volume Resistivity                                            MΩ-cm     2.4×109
                                                         2.5.17.1       C-96/35/90
                    表面电阻 Surface Resistivity                                            MΩ       1.9×108
                      吸水率 Water Absorption               2.6.2.1     E-1/105+D-24/23     %         0.06
               剥离强度 Peel Strength (HTE)         1oz                                                  \
               剥离强度 Peel Strength (RTF)         1oz       2.4.8        As Received     N/mm          \
物理性能
              剥离强度 Peel Strength (HVLP)         1oz                                                 0.6
Physical
                        弯曲强度                   Warp                                                200
                                                          2.4.4        As Received     N/mm2
                    Flexural Strength           Fill                                               180
                     耐燃性 Flame Resistance                 UL-94         A&E-4/125        -         V-0

IPC-4101: 134; IPC-4103: 230/530                                                               Rev: 202505V1

File: 00_REF/PCB RF ANT/05_PCB_Dielectric_Data_2026/search_text/Nanya_New_Material/Nanya_New_Material__NOUYANYA1DatasheetREV202508V0__데이터시트__RT0683__추출텍스트.txt
             High Performance & Mid-Tg & Lead Free Auto Used
                              NY-A1/NY-A1P

      特点 FEATURES:
            Tg155℃ 无铅兼容 FR-4板材 Tg155℃ Lead-free Compatible

            优秀的剥离强度 Excellent Peel Strength

            低Z-CTE值 Low Z-axis CTE
            优秀的耐CAF性能 Excellent Anti-CAF Performance
            UV Blocking和AOI兼容 UV Blocking/AOI Compatible
            低的吸水率 Low Water Absorption

            优秀的尺寸安定性 Excellent Dimension Stability


      应用领域 APPLICATIONS:
            汽车电子 Automotive(Infotainment,Safety system)


NY-A1基板典型性能 Typical Properties for NY-A1 Laminate
  属性                           项目                        测试方法           测试条件            单位        典型值
Property                       Item                    IPC-TM-650     Test Condition    Unit   Typical Value
                                                          2.4.25           DSC           ℃          155
                          玻璃态转换温度 Tg                       2.4.24         TMA           ℃          145
                                                         2.4.24.4         DMA           ℃            \
                   X/Y轴热膨胀系数CTE,X/Y-axis                 2.4.24.5       ＜Tg,TMA        PPM/℃      13\14
 热性能                                                                    ＜Tg,TMA        PPM/℃        35
                           Z轴热膨胀系数                         2.4.24
Thermal                                                                 ＞Tg,TMA        PPM/℃       235
                              Z-axis
                                                           2.4.24       50~260℃          %          2.8
                          热裂解温度 Td                       2.4.24.6     TGA(5%W.L)        ℃          350
                                                                          Clad          Min        ＞60
                           耐热性 T288                      2.4.24.1
                                                                         Etched         Min        ＞60
                                               1MHz                                              4.30\3.90
                      介电常数 DK                            2.5.5.9
                                               1GHz                    C-24/23/50        -       4.25\3.85
                    (R/C:55%/70%)
                                               10GHz   SPDR method                                   \

 电性能                                           1MHz                                            0.0147\0.0158
                       介质损耗 Df                           2.5.5.9
Electrical                                     1GHz                    C-24/23/50              0.0158\0.0170
                    (R/C:55%/70%)                                                        -
                                               10GHz   SPDR method                                   \
                    体积电阻 Volume Resistivity                                            MΩ-cm     6.5×108
                                                         2.5.17.1      C-96/35/90
                    表面电阻 Surface Resistivity                                            MΩ       3.6×107
                     吸水率 Water Absorption                2.6.2.1     E-1/105+D-24/23     %         0.08
               剥离强度 Peel Strength (HTE)         1oz                                                 1.4
               剥离强度 Peel Strength (RTF)         1oz        2.4.8      As Received      N/mm          \
物理性能
              剥离强度 Peel Strength (HVLP)         1oz                                                  \
Physical
                        弯曲强度                   Warp                                                515
                                                           2.4.4      As Received      N/mm2
                    Flexural Strength           Fill                                               405
                     耐燃性 Flame Resistance                  UL-94       A&E-4/125         -         V-0

IPC-4101 Type Designation : /98,/99,/101                                                       Rev: 202508V0`

File: 00_REF/PCB RF ANT/05_PCB_Dielectric_Data_2026/search_text/Nanya_New_Material/Nanya_New_Material__NOUYANYA2DatasheetREV202508V0__데이터시트__RT0682__추출텍스트.txt
             High Performance & Hi-Tg & Lead Free Auto Used
                             NY-A2/NY-A2P

      特点 FEATURES:
            Tg170℃ 无铅兼容 Tg170℃ Lead-free Compatible

            优秀的剥离强度 Excellent Peel Strength

            低Z-CTE值 Low Z-axis CTE
            优秀的耐CAF性能 Excellent Anti-CAF Performance
            UV Blocking和AOI兼容 UV Blocking/AOI Compatible
            较低的吸水率 Low Water Absorption

            优秀的尺寸安定性 Excellent Dimension Stability

      应用领域 APPLICATIONS:
            汽车电子 Automotive(Infotainment,Safety system)


NY-A2基板典型性能 Typical Properties for NY-A2 Laminate
  属性                           项目                         测试方法           测试条件            单位        典型值
Property                       Item                     IPC-TM-650     Test Condition    Unit   Typical Value
                                                           2.4.25           DSC           ℃           \
                        玻璃态转换温度 Tg                         2.4.24          TMA           ℃          170
                                                          2.4.24.4         DMA           ℃          240
                   X/Y轴热膨胀系数CTE,X/Y-axis                  2.4.24.5       ＜Tg,TMA        PPM/℃      13\14
 热性能                                                                     ＜Tg,TMA        PPM/℃        35
                           Z轴热膨胀系数                         2.4.24
Thermal                                                                  ＞Tg,TMA        PPM/℃       170
                              Z-axis
                                                           2.4.24        50~260℃          %          1.8
                          热裂解温度 Td                        2.4.24.6     TGA(5%W.L)        ℃          350
                                                                           Clad          Min         35
                           耐热性 T288                       2.4.24.1
                                                                          Etched         Min         50
                                                1MHz                                              4.50\4.05
                      介电常数 DK                             2.5.5.9
                                                1GHz                    C-24/23/50        -       4.45\4.00
                    (R/C:55%/70%)
                                                10GHz   SPDR method                                   \

 电性能                                            1MHz                                            0.0156\0.0167
                       介质损耗 Df                            2.5.5.9
Electrical                                      1GHz                    C-24/23/50              0.0167\0.0179
                    (R/C:55%/70%)                                                         -
                                                10GHz   SPDR method                                   \
                    体积电阻 Volume Resistivity                                             MΩ-cm     2.8×108
                                                          2.5.17.1      C-96/35/90
                    表面电阻 Surface Resistivity                                             MΩ       2.5×107
                     吸水率 Water Absorption                 2.6.2.1     E-1/105+D-24/23     %         0.08
               剥离强度 Peel Strength (HTE)          1oz                                                 1.0
               剥离强度 Peel Strength (RTF)          1oz       2.4.8       As Received      N/mm          \
物理性能
              剥离强度 Peel Strength (HVLP)          1oz                                                  \
Physical
                        弯曲强度                    Warp                                                580
                                                           2.4.4       As Received      N/mm2
                    Flexural Strength            Fill                                               460
                     耐燃性 Flame Resistance                  UL-94        A&E-4/125         -         V-0

IPC-4101 Type Designation : /98,/99,/101,/126                                                   Rev: 202508V0

File: 00_REF/PCB RF ANT/05_PCB_Dielectric_Data_2026/search_text/Nanya_New_Material/Nanya_New_Material__NOUYANYA5HFDatasheetREV202508V0__데이터시트__RT0680__추출텍스트.txt
Low Loss & Halogen-free & Excellent Thermal Resistance
                                         NY-A5HF/NY-A5HFP

   特点 FEATURES:
       低介电常数和低介电常数（ Low Dk 4.20@10GHz and Low Df 0.0070@10GHz)
       高TG无卤无铅兼容 High TG Halogen-free and Lead-free compatible
       低Z轴膨胀系数（1.1%）及优异通孔可靠性 Low Z-axis CTE(1.1%),offering superior PTH reliability


   应用领域 APPLICATIONS:
        汽车电子 Automobile electronics
        HDI Sip

NY-A5HF基板典型性能 Typical Properties for NY-A5HF Laminate
   属性                             项目                 测试方法           测试条件            单位        典型值
 Property                         Item             IPC-TM-650     Test Condition    Unit   Typical Value
                                                      2.4.25          DSC           ℃            /
              玻璃态转换温度 Tg                              2.4.24          TMA           ℃          230
                                                     2.4.24.4         DMA           ℃          260
              X/Y轴热膨胀系数CTE,X/Y-axis                  2.4.24.5       ＜Tg,TMA        PPM/℃       9-11
  热性能                                                               ＜Tg,TMA        PPM/℃        30
              Z轴热膨胀系数                                 2.4.24
 Thermal                                                            ＞Tg,TMA        PPM/℃        90
              Z-axis Expansion
                                                      2.4.24        50~260℃          %          1.1
              热裂解温度 Td                               2.4.24.6      TGA(5%W.L)       ℃          405
                                                                      Clad          Min        ＞60
              耐热性 T288                               2.4.24.1
                                                                     Etched         Min        ＞60
                                           1MHz                                                  /
              介电常数 DK                                2.5.5.9
                                           1GHz                    C-24/23/50        -       3.91/3.53
              (R/C:55%/70%)
                                           10GHz   SPDR method                               4.20/3.80
  电性能                                      1MHz                                                  /
              介质损耗 Df                                2.5.5.9
 Electrical                                1GHz                    C-24/23/50              0.0051\0.0054
              (R/C:55%/70%)                                                          -
                                           10GHz   SPDR method                             0.0070\0.0067
              体积电阻 Volume Resistivity                                              MΩ-cm     2.3×109
                                                     2.5.17.1      C-96/35/90
              表面电阻 Surface Resistivity                                              MΩ       1.2×108
              吸水率 Water Absorption                   2.6.2.1     E-1/105+D-24/23     %         0.12
              剥离强度 Peel Strength (HTE)      1oz                                                0.85
              剥离强度 Peel Strength (RTF)      1oz       2.4.8        As Received     N/mm         0.7
 物理性能
              剥离强度 Peel Strength (HVLP)     1oz                                                  \
 Physical
              弯曲强度                         Warp                                                510
                                                      2.4.4        As Received     N/mm2
              Flexural Strength             Fill                                               460
              耐燃性 Flame Resistance                    UL-94        A&E-4/125         -         V-0

IPC-4101 Type Designation : /130                                                            Rev: 202508V0

File: 00_REF/PCB RF ANT/05_PCB_Dielectric_Data_2026/search_text/Nanya_New_Material/Nanya_New_Material__NOUYANYHP7300DatasheetREV202508V0__데이터시트__RT0647__추출텍스트.txt
产品编号（Item No）：NYHP-7300
               Very Low Loss & Low Z-axis CTE
    特点：                                                     FEATURES：
         低介电常数(Dk 2.98@10GHz)                              ● Low Dk (Dk 2.98@10GHz)
         介质损耗(Df 0.0025@10GHz)                             ● Low Df (Df 0.0025@10GHz)
         Tg >200℃ 高耐热性                                     ● Tg >200℃ and high thermostability
         优异通孔可靠性及 PCB 加工性                                  ● Superior PTH reliability and easy PCB processing
         低吸水率                                              ● Low moisture absorption

     应用领域：                                                   APPLICATIONS：
     ● 基站天线/CPE 天线                                          ● Base Station Antenna/CPE Antenna
     ● 射频器件                                                 ● RF Passive Components
NYHP-7300 基板产品规格表 Specification Sheet for Laminate
                                                                       典型值                                测试方法
           NYHP-7300 覆铜板                     单位Units                                     条件
                                                                    Typical Value                       Test Method
          NYHP-7300 Laminate                                                           Condition
                                           Metric(English)          1.524mm CCL                         IPC-TM-650
1. 抗剥强度Peel Strength, As received           N/mm(lb/inch)              ＞0.7 (4)        1oz HVLP             2.4.8
2. 体积电阻 Volume Resistivity,                   MΩ-cm,
                                                                        4×108           COND A            2.5.17.1
   恒温恒湿C-96/35/90                            Minimum
3. 表面电阻 Surface Resistivity,                   MΩ,
                                                                       2.1×108          COND A            2.5.17.1
   恒温恒湿C-96/35/90                            Minimum
                                                %
4. 吸水率 Moisture Absorption                                               0.14                              2.6.2.1
                                             Maximum
5. 介电常数 Permittivity
                                             Maximum                 2.98 ± 0.05      10 GHz/23℃          2.5.5.5C
    (Laminate & Prepreg as laminated)
6. 介质损耗 Loss Tangent
                                             Maximum                   0.0025         10 GHz/23℃          2.5.5.5C
    (Laminate & Prepreg as laminated)
7. TCDK                                       PPM/℃                      45           -50℃-150℃            2.5.5.5
8. 弯曲强度 Flexural Strength,
                                              N/mm2,                     210
    A. 纵向 Length direction                                                                RT            ASTM D790
                                              minimum                    155
    B. 横向 Cross direction
9. 热应力冲击 Thermal Stress
                                                                        Pass
     A. 未蚀刻 Unetched                       10 sec at 288℃                                288℃             2.4.13.1
                                                                        Pass
     B. 蚀刻 Etched
10. 燃烧性 Flammability                                                                                       UL94
                                               Rating                    V-0
     ( Laminate & Prepreg as laminated)                                                             （UL File: E213990）
11. 玻璃态转化温度
                                                 ℃                      >200             DMA               2.4.24
     Glass Transition Temperature
12. 热分解温度                                                                                                   TD
                                                 ℃                       400
     Decomposition Temperature                                                                          (5% wt loss)
                       X/Y Axis
                                               Ppm/℃                    17/18         ＜Tg,TMA              2.4.24
                         (50-125℃)
13. CTE膨胀系数
                       Z-Axis
                                                 %                       1.6                               2.4.24
                         (50 to 280 ℃)
14. 耐热性(除去铜箔)
     Thermal Resistance (Copper removed)
     A.T260                                   Minutes                   >120                              2.4.24.1
     B.T288                                   Minutes                   > 60
     C.T300                                   Minutes                   > 60
15. 耐CAF性能 CAF Resistance                     Pass/Fail                 Pass            AABUS              2.6.25
                                                                                                       800/1800/2600
16. PIM                                         dBc                     ≤-158
                                                                                                            MHz
*AABUS = 供需双方商定 As agreed upon between user and supplier.




                                                                                                                     1 of 2
NYHP-7300 Dielectic properties at different frequencies（SPDR，30mil substrate）




板材厚度与公差        The thickness & Tolerance

                               厚度 Thickness            厚度 Thickness               公差 Tolerance
       型号(Model)
                                   (mm)                    (inch)                     (mm)
                                   0.508                   0.02                       ±0.038
       NYHP-7300                   0.762                   0.03                       ±0.050
                                   1.016                   0.04                       ±0.075


板材尺寸 Standard Size
        型号(Model)                          英寸/inch                              毫米/mm
                                            36×48                               914×1219
         NYHP-7300                          40x48                               1016x1219
                                            42×48                               1067×1219
注：可以根据客户要求的尺寸开 PNL 出货。
Remark: Other size could be available upon request.


铜箔 Copper Foil
        型号(Model)                                           HVLP
                                                             Hoz
         NYHP-7300
                                                             1oz
注：Other copper spec could be available upon request




                                                                                               2 of 2

File: 00_REF/PCB RF ANT/05_PCB_Dielectric_Data_2026/search_text/Nanya_New_Material/Nanya_New_Material__NOUYANYHP7300HDatasheetREV202508V0__데이터시트__RT0648__추출텍스트.txt
产品编号（Item No）：NYHP-7300H
              Very Low Loss & Low Z-axis CTE
    特点：                                                     FEATURES：
         低介电常数(Dk 2.98@10GHz)                              ● Low Dk (Dk 2.98@10GHz)
         介质损耗(Df 0.0015@10GHz)                             ● Low Df (Df 0.0015@10GHz)
         Tg >180℃ 高耐热性                                     ● Tg >180℃ and high thermostability
         优异通孔可靠性及 PCB 加工性                                  ● Superior PTH reliability and easy PCB processing
         默认使用HVLP铜                                         ● HVLP copper by default
    应用领域：                                                    APPLICATIONS：
    ● 高性能天线/基站                                          ●    Hing performance Antenna/Base Station Antenna

NYHP-7300H 基板产品规格表 Specification Sheet for Laminate
                                                                        典型值                                测试方法
           NYHP-7300H 覆铜板                    单位Units                                      条件
                                                                     Typical Value                       Test Method
          NYHP-7300H Laminate                                                          Condition
                                           Metric(English)          1.524mm CCL                          IPC-TM-650
1. 抗剥强度Peel Strength, As received           N/mm(lb/inch)             ＞0.7 (4.0)        1oz HVLP             2.4.8
2. 体积电阻 Volume Resistivity,                  MΩ-cm,
                                                                         4×108          COND A             2.5.17.1
   恒温恒湿C-96/35/90                            Minimum
3. 表面电阻 Surface Resistivity,                   MΩ,
                                                                        2.1×108         COND A             2.5.17.1
   恒温恒湿C-96/35/90                            Minimum
                                                %
4. 吸水率 Moisture Absorption                                               0.14                               2.6.2.1
                                             Maximum

5. 介电常数 Permittivity                         Maximum                  2.98 ± 0.05      2 GHz/23℃            谐振环
   (Laminate & Prepreg as laminated)         Maximum                  2.98 ± 0.05     10 GHz/23℃           2.5.5.5C

6. 介质损耗 Loss Tangent                         Maximum                    0.0015        10 GHz/23℃           2.5.5.5C
   (Laminate & Prepreg as laminated)         Maximum                    0.0014        10 GHz/23℃             SPDR
7. TCDK                                       PPM/℃                       40           -50℃-150℃            2.5.5.5
8. 弯曲强度 Flexural Strength,
                                              N/mm2,                      210
    A. 纵向 Length direction                                                                 RT            ASTM D790
                                              minimum                     155
    B. 横向 Cross direction
9. 热应力冲击 Thermal Stress
                                                                         Pass
     A. 未蚀刻 Unetched                       10 sec at 288℃                                 288℃             2.4.13.1
                                                                         Pass
     B. 蚀刻 Etched
10. 燃烧性 Flammability                                                                                        UL94
                                               Rating                     V-0
     ( Laminate & Prepreg as laminated)                                                              （UL File: E213990）
11. 玻璃态转化温度
                                                 ℃                       >180             DMA                2.4.24
     Glass Transition Temperature
12. 热分解温度                                                                                                    TD
                                                 ℃                       >380
     Decomposition Temperature                                                                           (5% wt loss)
13. 膨胀系数Z-Axis CTE (50-260℃)                     %                        3.2
          a1 ( 50 to 100 ℃)                    ppm/℃                      50                                 2.4.24
          a2 ( 200 to 260 ℃)                   ppm/℃                      280
14. 耐热性(除去铜箔)
     Thermal Resistance (Copper removed)
     A.T260                                   Minutes                    >120                              2.4.24.1
     B.T288                                   Minutes                    > 60
     C.T300                                   Minutes                    > 60
15. 耐CAF性能 CAF Resistance                     Pass/Fail                  Pass            AABUS               2.6.25
                                                                                                        800/1800/2600
16. PIM                                         DBc                     ≤-158
                                                                                                             MHz
*AABUS = 供需双方商定 As agreed upon between user and supplier.




                                                                                                                     1 of 2
板材厚度与公差        The thickness & Tolerance

                               厚度 Thickness           厚度 Thickness     公差 Tolerance
      型号(Model)
                                   (mm)                  (inch)            (mm)
                                   0.254                  0.01             ±0.025
                                   0.508                  0.02             ±0.038
      NYHP-7300H                   0.762                  0.03             ±0.050
                                   1.016                  0.04             ±0.075
                                   1.524                  0.06             ±0.075
板材尺寸 Standard Size
        型号(Model)                          英寸/inch                   毫米/mm
                                            36×48                    914×1219
        NYHP-7300H
                                            42×48                    1067×1219
注：可以根据客户要求的尺寸开 PNL 出货。
Remark: Other size could be available upon request.


铜箔 Copper Foil
        型号(Model)                                          HVLP
                                                           Hoz
        NYHP-7300H
                                                           1oz
注：Other copper spec could be available upon request




                                                                                    2 of 2

File: 00_REF/PCB RF ANT/05_PCB_Dielectric_Data_2026/search_text/Nanya_New_Material/Nanya_New_Material__NOUYANYHP7300MWDatasheetREV202508V0__데이터시트__RT0654__추출텍스트.txt
产品编号（Item No）：NYHP-7300MW
                Very Low Loss & Low Z-axis CTE
     特点：                                                   FEATURES：
         低介电常数(Dk 3.0@10GHz)                              ● Low Dk (Dk 3.0@10GHz)
         介质损耗(Df 0.0014@10GHz)                            ● Low Df (Df 0.0014@10GHz)
         Tg >200℃ 高耐热性                                    ● Tg >200℃ and high thermostability
         优异通孔可靠性及 PCB 加工性                                 ● Superior PTH reliability and easy PCB processing
          低吸水率                                            ● Low moisture absorption

    应用领域：                                                APPLICATIONS：
    ● 毫米波/汽车雷达应用                                         ● Millimeter Wave / Automotive Radar

NYHP-7300MW 基板产品规格表 Specification Sheet for Laminate
                                                                      典型值                                测试方法
          NYHP-7300MW 覆铜板                   单位Units                                      条件
                                                                   Typical Value                       Test Method
         NYHP-7300MW Laminate                                                         Condition
                                          Metric(English)          1.524mm CCL                         IPC-TM-650
1. 抗剥强度Peel Strength, As received          N/mm(lb/inch)             ＞0.7 (4.0)       1oz HVLP             2.4.8
2. 体积电阻 Volume Resistivity,                 MΩ-cm,
                                                                       4×108           COND A            2.5.17.1
   恒温恒湿C-96/35/90                           Minimum
3. 表面电阻 Surface Resistivity,                  MΩ,
                                                                      2.1×108          COND A            2.5.17.1
   恒温恒湿C-96/35/90                           minimum
                                               %
4. 吸水率 Moisture Absorption                                              0.14                              2.6.2.1
                                            maximum
5. 介电常数 Permittivity
                                            Maximum                  3.0 ± 0.05      10 GHz/23℃           2.5.5.5
   (Laminate & Prepreg as laminated)
6. 介质损耗 Loss Tangent
                                            Maximum                   0.0014         10 GHz/23℃           2.5.5.5
   (Laminate & Prepreg as laminated)
7. TCDK                                      PPM/℃                      25           -50℃-150℃            2.5.5.5
8. 弯曲强度 Flexural Strength,
                                             N/mm2,                     210
    A. 纵向 Length direction                                                               RT            ASTM D790
                                             minimum                    155
    B. 横向 Cross direction
9. 热应力冲击 Thermal Stress
                                                                       Pass
     A. 未蚀刻 Unetched                      10 sec at 288℃                                288℃             2.4.13.1
                                                                       Pass
     B. 蚀刻 Etched
10. 燃烧性 Flammability                                                                                      UL94
                                              Rating                    V-0
     ( Laminate & Prepreg as laminated)                                                            （UL File: E213990）
11. 玻璃态转化温度
                                                ℃                      >200             DMA               2.4.24
     Glass Transition Temperature
12. 热分解温度                                                                                                  TD
                                                ℃                       410
     Decomposition Temperature                                                                         (5% wt loss)
                                   α1                                   50
13. 膨胀系数Z-Axis CTE                            ppm/℃                                                       2.4.24
                                   α2                                   300
14. 耐热性(除去铜箔)
    Thermal Resistance (Copper removed)
    A.T260                                   Minutes                   >120                              2.4.24.1
    B.T288                                   Minutes                   > 60
    C.T300                                   Minutes                   > 60
15. 耐CAF性能 CAF Resistance                    Pass/Fail                 Pass            AABUS              2.6.25

*AABUS = 供需双方商定 As agreed upon between user and supplier.




                                                                                                                    1 of 2
板材厚度与公差        The thickness & Tolerance

                               厚度 Thickness           厚度 Thickness     公差 Tolerance
     型号（Model）
                                   (mm)                  (inch)            (mm)
                                   0.127                 0.005             ±0.025
     NYHP-7300MW                   0.254                 0.010             ±0.038
                                   0.508                 0.020             ±0.050


板材尺寸 Standard Size
       型号（Model）                           英寸/inch                   毫米/mm
                                            36×48                    914×1219
       NYHP-7300MW
                                            42×48                    1067×1219
注：可以根据客户要求的尺寸开 PNL 出货。
Remark: Other size could be available upon request.


铜箔 Copper Foil
       型号（Model）                                          HVLP3
                                                           Hoz
       NYHP-7300MW
                                                           1oz
注：Other copper spec could be available upon request




                                                                                    2 of 2
