Repository: EIDOSDATA/TraceWave-Studio

# PCB 유전율과 적층 자료

수집/정리 기준일: 2026-11-11.

먼저 [전체 자료 안내 엑셀](Excel/00_전체_자료_안내.xlsx)을 연다. 회사별 엑셀은 `Excel/`에 있고, 원문 검색은 [HTML 안내](START_HERE_ko.html)를 사용한다.

- [자료 사용 안내](docs/자료_사용_안내.md): 폴더, 단위, 조건 선택과 내보내기.
- [자료 검토 결과](docs/자료_검토_결과.md): 확인한 범위, 오류/공백, 정리 내역.
- [TraceWave Studio 연결 설계](../../../Code/docs/pcb_material_catalog.md): 사용자 직접 입력, 소재 선택, 제조업체 적층 선택과 현재 구현의 경계.

57,340개 조건별 관측, 36개 회사와 일반 재료 참고 자료 1개 그룹, 1,756개 출처 기록을 보존했다. 새 엑셀은 전체 안내 1개와 회사/참고 자료별 37개로 총 38개다. 행 수는 고유 소재나 독립 측정 수가 아니다. 공식 자료에 값이 있어도 실제 제조 조건과 해석 대역에 맞는지 확인해야 한다.

사람이 보는 엑셀과 프로그램용 JSONL을 분리했다. 원문 PDF/HTML의 바이트는 보존하면서 파일명을 회사와 소재/용도 중심으로 바꿨다. 중복 저장한 데이터 사본은 복구 폴더로 옮겼고 관측 수치는 삭제하지 않았다.

File: 00_REF/PCB RF ANT/05_PCB_Dielectric_Data_2026/search_text/Nanya_New_Material/Nanya_New_Material__NOUYANYHP7350ANTDatasheetREV202508V0__데이터시트__RT0650__추출텍스트.txt
产品编号（Item No）：NYHP-7350
      型号（Model）：NYHP-7350 ANT
           High Frequency Very Low Loss Laminate
    特点：                                   FEATURES：
     低介电常数(Dk 3.5@10 GHz)                ● Low Dk (Dk 3.5@10 GHz )
     介质损耗(Df 0.0029@10 GHz)              ● Low Df (Df 0.0029@10 GHz)
     Tg>200℃无铅兼容板材                       ● Tg>200℃, Lead-free compatible
     优异通孔可靠性及 PCB 加工性                    ● Superior PTH reliability and easy PCB processing
     低吸水率                                ● Low moisture absorption
     应用领域：                                                  APPLICATIONS：
     ● 天线                                                   ● Antenna
     ● 移相器/滤波器/射频器件                                         ● Phaser/Filter/RF component
NYHP-7350 ANT 基板产品规格表 Specification Sheet for Laminate
                                                                   典型值             条件         测试方法
          NYHP-7350 ANT 覆铜板                  单位Units
                                                               Typical Value    Condition   Test Method
          NYHP-7350 ANT Type Laminate
                                           Metric(English)     1.524 mm CCL                  IPC-TM-650
1. 抗剥强度Peel Strength, As received          N/mm(lb/inch),        ＞0.7 (4.0)      1oz HVLP       2.4.8
                                              MΩ-cm,
2. 体积电阻 Volume Resistivity,                                       1.0×1010       COND A        2.5.17.1
                                              Minimum
                                                MΩ,
3. 表面电阻 Surface Resistivity,                                      5.1×109        COND A        2.5.17.1
                                              minimum
                                                 %
4. 吸水率 Moisture Absorption                                         0.08                        2.6.2.1
                                              maximum
5. 介电常数 Permittivity                             ---
                                                                    3.5        10 GHz/23℃      2.5.5.5
   (Laminate & Prepreg as laminated)          maximum
6. 介质损耗 Loss Tangent                             ---
                                                                   0.0029      10 GHz/23℃      2.5.5.5
   (Laminate & Prepreg as laminated)          maximum
7. TCDK                                       PPM/℃                 48          -50℃-150℃      2.5.5.5
8. 弯曲强度 Flexural Strength,
                                              N/mm2,                220
    A. 纵向 Length direction                                                          RT          2.4.4
                                              minimum               140
    B. 横向 Cross direction
9. 热应力冲击 Thermal Stress
                                                                   Pass
     A. 未蚀刻 Unetched                       10 sec at 288℃                         288℃         2.4.13.1
                                                                   Pass
     B. 蚀刻 Etched
10. 燃烧性 Flammability
                                               Rating               V-0                         UL94
     ( Laminate & Prepreg as laminated)
11. 玻璃态转化温度
                                                 ℃                 >200            DMA         2.4.24
     Glass Transition Temperature
12. 热分解温度                                                                                        TD
                                                 ℃                  400
     Decomposition Temperature                                                               (5% wt loss)
13. 膨胀系数Z-Axis CTE
                                                 %                  1.2                        2.4.24
     A. 50 to 280 ℃
14. 耐热性(除去铜箔)
     Thermal Resistance (Copper removed)
     A.T260                                   Minutes              >120                        2.4.24.1
     B.T288                                   Minutes              > 60
     C.T300                                   Minutes              > 60
15. 耐CAF性能 CAF Resistance                     Pass/Fail            Pass           AABUS         2.6.25
                                                                                            800/1800/2600
16. PIM                                         dBc                <-158
                                                                                                 MHz
*AABUS = 供需双方商定 As agreed upon between user and supplier.




                                                                                                            1 of 2
NYHP-7350 ANT    Dielectic properties at different frequencies （SPDR，30mil substrate）




板材厚度与公差         The thickness & Tolerance

                               厚度 Thickness            厚度 Thickness              公差 Tolerance
     型号（Model）
                                   (mm)                     (inch)                      (mm)
                                   0.508                    0.02                    ±0.038
                                   0.762                    0.03                    ±0.050
     NYHP-7350 ANT
                                   1.016                    0.04                    ±0.075
                                   1.524                    0.06                    ±0.075


板材尺寸 Standard Size
       型号（Model）                            英寸/inch                            毫米/mm
                                             36×48                            914×1219
      NYHP-7350 ANT
                                             42×48                            1067×1219
注：可以根据客户要求的尺寸开 PNL 出货。
Remark: Other size could be available upon request.


铜箔 Copper Foil
       型号（Model）                                             HVLP
                                                              Hoz
      NYHP-7350 ANT
                                                              1oz
注：Other copper spec could be available upon request




                                                                                               2 of 2

File: 00_REF/PCB RF ANT/05_PCB_Dielectric_Data_2026/search_text/Nanya_New_Material/Nanya_New_Material__NOUYANYHP7350DDatasheetREV202508V0__데이터시트__RT0653__추출텍스트.txt
产品编号：NYHP-7350D
               High Frequency Very Low Loss Laminate
  特点：                                            FEATURES：
  ● 低介电常数(Dk 3.50@10 GHz)                                    ●      Low Dk (Dk 3.50@10 GHz )
  ● 介质损耗(Df 0.0024@10 GHz)                                   ●      Low Df (Df 0.0024@10 GHz)
  ● 无铅兼容板材                                                   ●      Lead-free compatible
  ● 优异通孔可靠性及 PCB 加工性                                         ●      Superior PTH reliability and easy PCB processing
  ● 低吸水率                                                     ●      Low moisture absorption
  应用领域：                                                            APPLICATIONS：
  ● 功放/天线                                                    ●      Power Amplifier/Antenna
  ● 微波/无线通信                                                  ●      Microwave/Wireless Communication

NYHP-7350D 基板产品规格表 Specification Sheet for Laminate
                                                                   典型值               条件                  测试方法
            NYHP-7350D 覆铜板                   单位Units
                                                             Typical Value        Condition           Test Method
        NYHP-7350D Type Laminate
                                           Metric(English)   1.524mm CCL                               IPC TM 650
 1. 抗剥强度Peel Strength, As received         N/mm(lb/inch),        0.65 ( 3.7 )     1oz HVLP                2.4.8
                                              MΩ-cm,
 2. 体积电阻 Volume Resistivity,                                      1.3×108          COND A                2.5.17.1
                                              Minimum
                                                MΩ,
 3. 表面电阻 Surface Resistivity,                                     5.7×107          COND A                2.5.17.1
                                              Minimum
                                                 %
 4. 吸水率 Moisture Absorption                                         0.25                                  2.6.2.1
                                              maximum
 5. 介电常数 Permittivity                            ---
                                                                    3.50         10 GHz/23℃               2.5.5.5
    (Laminate & Prepreg as laminated)         maximum
 6. 介质损耗 Loss Tangent                            ---
                                                                   0.0024        10 GHz/23℃               2.5.5.5
    (Laminate & Prepreg as laminated)         maximum
 7. TCDK                                      PPM/℃                  40          -50℃-150℃                2.5.5.5
 8. 弯曲强度 Flexural Strength,
                                              N/mm2,                 220
    A. 纵向 Length direction                                                            RT                  2.4.4
                                              minimum                140
    B. 横向 Cross direction
 9. 热应力冲击 Thermal Stress
                                                                    Pass
     A. 未蚀刻 Unetched                       10 sec at 288℃                           288℃                 2.4.13.1
                                                                    Pass
     B. 蚀刻 Etched
 10. 燃烧性 Flammability                                                                                    UL94
                                               rating                V-0
     ( Laminate & Prepreg as laminated)                                                           （UL File: E213990）
 11. 玻璃态转化温度
                                                 ℃                   170             DMA                  2.4.24
     Glass Transition Temperature
 12. 热分解温度                                                                                                 TD
                                                 ℃                   400
     Decomposition Temperature                                                                         (5% wt loss)
                       X/Y Axis
                                              PPM/℃                16/17             TMA                  2.4.24
 13. 膨胀系数                (50-125℃)
                       Z-CTE
                                              PPM/℃                  100             TMA                  2.4.24
                         (50 to 280 ℃)
 14. 耐热性(除去铜箔)
     Thermal Resistance (Copper removed)
                                                                    >120
     A.T260                                   Minutes                                                    2.4.24.1
                                                                    > 60
     B.T288                                   Minutes
                                                                    > 60
     C.T300                                   Minutes
 15. 耐CAF性能 CAF Resistance                    Pass/Fail             Pass            AABUS               2.6.25
 16. 导热系数 Thermal Conductivity                 W/m•℃                 0.8                              ASTM D5470
*AABUS = 供需双方商定 As agreed upon between user and supplier.




                                                                                                                    1 of 2
板材厚度与公差        The thickness & Tolerance

                                 厚度 Thickness         厚度 Thickness     公差 Tolerance
       型号（Model）
                                     (mm)                (inch)            (mm)
                                    0.254                 0.01             ±0.020
                                    0.508                 0.02             ±0.038
        NYHP-7350D
                                    0.762                 0.03             ±0.050
                                    1.524                 0.06             ±0.075


板材尺寸 Standard Size
        型号（Model）                           英寸/inch                  毫米/mm
                                             36×48                   914×1219
        NYHP-7350D
                                             42×48                   1067×1219
注：可以根据客户要求的尺寸开 PNL 出货。
Remark: Other size could be available upon request.


铜箔 Copper Foil
        型号（Model）                                           HVLP
                                                             Hoz
        NYHP-7350D
                                                              1oz
注：Other copper spec could be available upon request




                                                                                    2 of 2

File: 00_REF/PCB RF ANT/05_PCB_Dielectric_Data_2026/search_text/Nanya_New_Material/Nanya_New_Material__NOUYANYHP7350DatasheetREV202508V0__데이터시트__RT0649__추출텍스트.txt
产品编号：NYHP-7350

        High Frequency Very Low Loss Laminate
    特点：                                    FEATURES：
  ●低介电常数(Dk 3.50@10 GHz)                                      ● Low Dk (Dk 3.50@10 GHz )
  ●介质损耗(Df 0.0029@10 GHz)                                     ● Low Df (Df 0.0029@10 GHz)
  ●无铅兼容板材                                                     ● Lead-free compatible
  ●优异通孔可靠性及 PCB 加工性                                           ● Superior PTH reliability and easy PCB processing
  ●低吸水率                                                       ● Low moisture absorption
     应用领域：
  ●功放/天线                                                      ● 汽车雷达
  ●LNA/LNB                                                    ● 微波/无线通
NYHP-7350 基板产品规格表 Specification Sheet for Laminate
                                                                  典型值               条件                 测试方法
         NYHP-7350 覆铜板                        单位Units
                                                              Typical Value      Condition           Test Method
         NYHP-7350 Type Laminate
                                            Metric(English)   1.524mm CCL                             IPC TM 650
 1. 抗剥强度Peel Strength, As received          N/mm(lb/inch),       0.8 (4.5)        1oz HTE                2.4.8
                                               MΩ-cm,
 2. 体积电阻 Volume Resistivity,                                     1.0×1010         COND A               2.5.17.1
                                               Minimum
                                                 MΩ,
 3. 表面电阻 Surface Resistivity,                                    5.1×109          COND A               2.5.17.1
                                               Minimum
                                                  %
 4. 吸水率 Moisture Absorption                                        0.13                                 2.6.2.1
                                               maximum
 5. 介电常数 Permittivity                             ---
                                                                   3.50         10 GHz/23℃              2.5.5.5
    (Laminate & Prepreg as laminated)          maximum
 6. 介质损耗 Loss Tangent                             ---
                                                                 0.0029         10 GHz/23℃              2.5.5.5
    (Laminate & Prepreg as laminated)          maximum
 7. TCDK                                       PPM/℃                40          -50℃-150℃               2.5.5.5
 8. 弯曲强度 Flexural Strength,
                                               N/mm , 2
                                                                   220
    A. 纵向 Length direction                                                          RT                   2.4.4
                                               minimum             140
    B. 横向 Cross direction
 9. 热应力冲击 Thermal Stress
                                                                  Pass
      A. 未蚀刻 Unetched                       10 sec at 288℃                         288℃                2.4.13.1
                                                                  Pass
      B. 蚀刻 Etched
 10. 燃烧性 Flammability                                                                                   UL94
                                                rating             V-0
      ( Laminate & Prepreg as laminated)                                                         （UL File: E213990）
 11. 玻璃态转化温度
                                                  ℃                190              DMA                 2.4.24
      Glass Transition Temperature
 12. 热分解温度                                                                                                TD
                                                  ℃                400
      Decomposition Temperature                                                                       (5% wt loss)
                     X/Y-axis（50~125℃）         PPM/℃              22/25             TMA                 2.4.24
 13. CTE膨胀系数
                     Z-axis                    PPM/℃               100              TMA                 2.4.24
 14. 耐热性(除去铜箔)
      Thermal Resistance (Copper removed)
                                                                  >120
      A.T260                                   Minutes                                                 2.4.24.1
                                                                  > 60
      B.T288                                   Minutes
                                                                  > 60
      C.T300                                   Minutes
 15. PIM                                        dBc               <-158           AABUS           800/1800/2600 MHz
 16. 导热系数 Thermal Conductivity                 W/m•℃               0.60                              ASTM D5470
*AABUS = 供需双方商定 As agreed upon between user and supplier.




                                                                                                                   1 of 2
板材厚度与公差        The thickness & Tolerance

                               厚度 Thickness           厚度 Thickness         公差 Tolerance
     型号（Model）
                                   (mm)                  (inch)                 (mm)
                                   0.254                  0.01                  ±0.020
                                   0.508                  0.02                  ±0.038
       NYHP-7350
                                   0.762                  0.03                  ±0.050
                                   1.524                  0.06                  ±0.075


板材尺寸 Standard Size
       型号（Model）                           英寸/inch                       毫米/mm
                                            36×48                        914×1219
        NYHP-7350
                                            42×48                        1067×1219
注：可以根据客户要求的尺寸开 PNL 出货。
Remark: Other size could be available upon request.


铜箔 Copper Foil
                                             功放                      天线/微波/雷达/无线通讯
       型号（Model）
                                             HTE                          RTF
                                             Hoz                          Hoz
        NYHP-7350
                                             1oz                          1oz
注：Other copper spec could be available upon request




                                                                                         2 of 2

File: 00_REF/PCB RF ANT/05_PCB_Dielectric_Data_2026/search_text/Nanya_New_Material/Nanya_New_Material__NOUYANYP2DatasheetREV202508V0__데이터시트__RT0669__추출텍스트.txt
               Ultra Low Loss & Excellent Thermal Resistance
                               NY-P2/NY-P2P
     特点 FEATURES:
            低介电常数和低介质损耗（Low Dk 3.50@10GHz，Low Df 0.0025@10GHz）
            高TG无铅兼容 High TG Lead-free compatible
            低Z轴膨胀系数及优异通孔可靠性 Lower Z-CTE offering superior PTH reliability
            低吸湿性 Lower moisture absorption


     应用领域 APPLICATIONS:
            射频 Radio Frequency
            服务器 Server
            基站 Base Station
            交换机 Switch


NY-P2基板典型性能 Typical Properties for NY-P2 Laminate
  属性                            项目                       测试方法           测试条件            单位        典型值
Property                        Item                   IPC-TM-650     Test Condition    Unit   Typical Value
                                                          2.4.25           DSC           ℃           \
                        玻璃态转换温度 Tg                        2.4.24          TMA           ℃          190
                                                         2.4.24.4         DMA           ℃          230
              X/Y轴热膨胀系数CTE,X/Y-axis（1078×20）             2.4.24.5       ＜Tg,TMA        PPM/℃      20\21
 热性能                                                                    ＜Tg,TMA        PPM/℃        45
                           Z轴热膨胀系数                        2.4.24
Thermal                                                                 ＞Tg,TMA        PPM/℃       270
                   Z-axis Expansion（2116×12）
                                                          2.4.24        50~260℃          %          2.5
                          热裂解温度 Td                       2.4.24.6     TGA(5%W.L)        ℃          400
                                                                          Clad          Min       ＞120
                           耐热性 T288                      2.4.24.1
                                                                         Etched         Min       ＞120
                                               1MHz                                                  \
                      介电常数 DK                            2.5.5.9
                                               1GHz                    C-24/23/50        -       3.44\3.19
                     (R/C:55%/70%)
                                               10GHz   SPDR method                               3.50\3.20

 电性能                                           1MHz                                                  \
                       介质损耗 Df                           2.5.5.9
Electrical                                     1GHz                    C-24/23/50              0.0013\0.0012
                     (R/C:55%/70%)                                                       -
                                               10GHz   SPDR method                             0.0025\0.0020
                    体积电阻 Volume Resistivity                                            MΩ-cm     2.4×109
                                                         2.5.17.1      C-96/35/90
                    表面电阻 Surface Resistivity                                            MΩ       1.9×108
                吸水率 Water Absorption（2116×1）             2.6.2.1     E-1/105+D-24/23     %         0.10
               剥离强度 Peel Strength (HTE)         1oz                                                  \
               剥离强度 Peel Strength (RTF)         1oz       2.4.8       As Received      N/mm          \
物理性能
              剥离强度 Peel Strength (HVLP)         1oz                                                 0.7
Physical
                        弯曲强度                   Warp                                                475
                                                          2.4.4       As Received      N/mm2
                    Flexural Strength           Fill                                               439
                     耐燃性 Flame Resistance                 UL-94        A&E-4/125         -         V-0

IPC-4101 Type Designation : /                                                                  Rev: 202508V0

File: 00_REF/PCB RF ANT/05_PCB_Dielectric_Data_2026/search_text/Nanya_New_Material/Nanya_New_Material__NOUYANYP4DatasheetREV202508V0__데이터시트__RT0663__추출텍스트.txt
             Extreme Low Loss & Excellent Thermal Resistance
                             NY-P4/NY-P4P
     特点 FEATURES:
            低介电常数和低介质损耗（Low Dk 3.2@10GHz，Low Df 0.00115@10GHz）
            优异的电气和热可靠性 Excellent electrical and thermal reliability properties
            优异的防潮性和无铅回流焊工艺兼容 Excellent moisture resistance and lead Free reflow process compatible
            优越的PTH可靠性和耐CAF能力 Superior PTH reliability and anti-CAF capability
            Dk/Df性能稳定平坦，防潮性能优异Stable and flat Dk/Df performance and excellent moisture resistance


     应用领域 APPLICATIONS:
            射频 Radio Frequency
            服务器，基站 Server，Base Station
            背板，高性能计算机 Backplane，High Performance Computer
            超级核心路由器和交换机 Super Core Router and Switchers


NY-P4基板典型性能 Typical Properties for NY-P4 Laminate
  属性                            项目                       测试方法           测试条件            单位        典型值
Property                        Item                   IPC-TM-650     Test Condition    Unit   Typical Value
                                                          2.4.25           DSC           ℃           \
                        玻璃态转换温度 Tg
                                                          2.4.24          TMA           ℃          170
                           （1078×6）
                                                         2.4.24.4         DMA           ℃          200
              X/Y轴热膨胀系数CTE,X/Y-axis（1078×20）             2.4.24.5       ＜Tg,TMA        PPM/℃      18\18
 热性能                                                                    ＜Tg,TMA        PPM/℃        50
                           Z轴热膨胀系数                        2.4.24
Thermal                                                                 ＞Tg,TMA        PPM/℃       270
                         Z-axis Expansion
                                                          2.4.24        50~260℃          %          3.0
                          热裂解温度 Td                       2.4.24.6      TGA(5%W.L)       ℃          400
                                                                          Clad          Min       ＞120
                           耐热性 T288                      2.4.24.1
                                                                         Etched         Min       ＞120
                                               1MHz                                                  \
                       介电常数 DK                           2.5.5.9
                                               1GHz                     C-24/23/50       -         3.19
                       (R/C:66%)
                                               10GHz   SPDR method                                 3.20

 电性能                                           1MHz                                      -           \
                       介质损耗 Df                           2.5.5.9
Electrical                                     1GHz                     C-24/23/50               0.00100
                       (R/C:66%)                                                         -
                                               10GHz   SPDR method                               0.00115
                    体积电阻 Volume Resistivity                                            MΩ-cm     2.4×109
                                                         2.5.17.1       C-96/35/90
                    表面电阻 Surface Resistivity                                            MΩ       1.9×108
                      吸水率 Water Absorption               2.6.2.1     E-1/105+D-24/23     %         0.06
               剥离强度 Peel Strength (HTE)         1oz                                                  \
               剥离强度 Peel Strength (RTF)         1oz       2.4.8        As Received     N/mm          \
物理性能
              剥离强度 Peel Strength (HVLP)         1oz                                               0.525
Physical
                        弯曲强度                   Warp                                                200
                                                          2.4.4        As Received     N/mm2
                    Flexural Strength           Fill                                               180
                     耐燃性 Flame Resistance                 UL-94         A&E-4/125        -         V-0

IPC-4101 Type Designation : /                                                                  Rev: 202508V0

File: 00_REF/PCB RF ANT/05_PCB_Dielectric_Data_2026/search_text/Nanya_New_Material/Nanya_New_Material__NY8320_NSFP__종합카탈로그__RT0660__추출텍스트.txt
                                                                                                NY-8320 NSF CCL Typical Dk/Df Value

High Performance Low CTE Material For IC Substrate

Prepreg NY8320 NSFP
           Thickness                                                                                        Dk(Typical)                                   Df(Typical)
                                         Construction              RC(%)
    mm                 mil                                                             1MHz             1GHz         5GHz           10GHz     1MHz    1GHz         5GHz         10GHz
   0.020             0.787                   1017                  70.0%                3.8              3.6           3.5            3.4     0.004   0.007        0.008         0.009
   0.025             0.984                   1017                  74.0%                3.7              3.5           3.4            3.3     0.004   0.007        0.008         0.009
   0.025             0.984                   1017                  76.0%                3.7              3.5           3.4            3.3     0.004   0.007        0.008         0.009
   0.030             1.181                   1017                  78.0%                3.7              3.5           3.4            3.3     0.004   0.007        0.008         0.009
   0.030             1.181                   1017                  81.0%                3.6              3.4           3.3            3.2     0.004   0.007        0.008         0.009
   0.030             1.181                   1017                  83.0%                3.6              3.4           3.3            3.2     0.004   0.007        0.008         0.009
   0.030             1.181                   1024                  64.0%                3.9              3.7           3.6            3.5     0.004   0.007        0.008         0.009
   0.035             1.378                   1024                  67.0%                3.9              3.7           3.6            3.5     0.004   0.007        0.008         0.009
   0.035             1.378                   1024                  70.0%                3.8              3.6           3.5            3.4     0.004   0.007        0.008         0.009
   0.035             1.378                   1024                  72.0%                3.8              3.6           3.5            3.4     0.004   0.007        0.008         0.009
   0.035             1.378                   1024                  74.0%                3.7              3.5           3.4            3.3     0.004   0.007        0.008         0.009
   0.040             1.575                   1030                  64.0%                3.9              3.7           3.6            3.5     0.004   0.007        0.008         0.009
   0.045             1.772                   1030                  67.0%                3.9              3.7           3.6            3.5     0.004   0.007        0.008         0.009
   0.050             1.969                   1030                  70.0%                3.8              3.6           3.5            3.4     0.004   0.007        0.008         0.009
   0.050             1.969                   1030                  72.0%                3.8              3.6           3.5            3.4     0.004   0.007        0.008         0.009
   0.055             2.165                   1030                  74.0%                3.7              3.5           3.4            3.3     0.004   0.007        0.008         0.009
   0.060             2.362                   1030                  76.0%                3.7              3.5           3.4            3.3     0.004   0.007        0.008         0.009
   0.065             2.559                   1078                  63.0%                3.9              3.7           3.6            3.5     0.004   0.007        0.008         0.009
   0.070             2.756                   1078                  65.0%                3.9              3.7           3.6            3.5     0.004   0.007        0.008         0.009
   0.075             2.953                   1078                  67.0%                3.9              3.7           3.6            3.5     0.004   0.007        0.008         0.009
   0.080             3.150                   1078                  69.0%                3.8              3.6           3.5            3.4     0.004   0.007        0.008         0.009
   0.085             3.346                   1078                  71.0%                3.8              3.6           3.5            3.4     0.004   0.007        0.008         0.009
   0.100             3.937                   2013                  59.0%                4.0              3.8           3.8            3.7     0.003   0.006        0.008         0.008
              1. Test Method: IPC
              2. Above listed types are standard ones. Please contact with Nouya for other specifications if in need
              3. The above data is for reference only, but not guarantee value. Nouya reserves the right for any updates.
              4. All Core thicknesses in the above table do not include the thickness of copper foil.
                                                                                                                                                                      临时版本
              5. The specifications marked with "*" in the above specification table are not commonly used and are not recommended for use.
保存期限：永久保存                                                                                                                                                     表单编号：NY-WRD-024-65-A0
                                                                                                                                                                           Updated:20250526

File: 00_REF/PCB RF ANT/05_PCB_Dielectric_Data_2026/search_text/NextPCB/NextPCB__IT170GRA1__기술자료__FB175__추출텍스트.txt
IT-170GRA1 Electrical Properties
High Tg and Low Loss Halogen Free Multifunctional Filled Epoxy Resin and Phenolic-Cured Laminate & Prepreg

Core                    IT-170GRA1 TC
                           Laminate                                                                        Dk ±5%                                                                      Df ≦10%
   Imperial units           Metric system              Standard
                                                                             1 MHz           1 GHz           2 GHz          5 GHz          10 GHz          1MHz            1 GHz          2 GHz           5 GHz         10 GHz
   Thickness (in)          Thickness (mm)            Constructions
        0.0020                  0.051                    106x1                3.63            3.60           3.56            3.52           3.42          0.0082          0.0085         0.0088          0.0092         0.0098
        0.0023                  0.058                   1067x1                3.66            3.63           3.60            3.55           3.46          0.0081          0.0084         0.0087          0.0091         0.0097
        0.0025                  0.064                   1078x1                3.86            3.83           3.79            3.75           3.67          0.0077          0.0079         0.0082          0.0085         0.0090
        0.0030                  0.076                   1086x1                3.85            3.82           3.78            3.74           3.66          0.0077          0.0079         0.0082          0.0085         0.0091
        0.0035                  0.089                   3313x1                4.00            3.97           3.93            3.89           3.82          0.0074          0.0076         0.0079          0.0081         0.0087
        0.0035                  0.089                   2113x1                3.98            3.95           3.91            3.87           3.80          0.0075          0.0077         0.0080          0.0082         0.0087
        0.0035                  0.089                    106x2                3.70            3.67           3.63            3.59           3.50          0.0080          0.0083         0.0086          0.0090         0.0096
        0.0035                  0.089                   1037x2                3.63            3.60           3.56            3.52           3.42          0.0082          0.0085         0.0088          0.0092         0.0098
        0.0040                  0.102                   2116x1                4.09            4.05           4.02            3.98           3.91          0.0073          0.0075         0.0078          0.0079         0.0085
        0.0040                  0.102                    106x2                3.63            3.60           3.56            3.52           3.42          0.0082          0.0085         0.0088          0.0092         0.0098
        0.0045                  0.114                   2116x1                4.02            3.98           3.95            3.91           3.83          0.0074          0.0076         0.0079          0.0081         0.0086
        0.0045                  0.114                   1067x2                3.66            3.63           3.60            3.55           3.46          0.0081          0.0084         0.0087          0.0091         0.0097
        0.0050                  0.127                   2116x1                3.94            3.90           3.87            3.82           3.75          0.0075          0.0078         0.0081          0.0083         0.0088
        0.0050                  0.127                   1080x2                3.86            3.83           3.79            3.75           3.67          0.0077          0.0079         0.0082          0.0085         0.0090
        0.0060                  0.152                   1506x1                4.20            4.16           4.13            4.09           4.03          0.0071          0.0073         0.0076          0.0077         0.0082
        0.0060                  0.152                   1086x2                3.85            3.82           3.78            3.74           3.66          0.0077          0.0079         0.0082          0.0085         0.0091
        0.0080                  0.203                   7628x1                4.14            4.10           4.07            4.03           3.96          0.0072          0.0074         0.0077          0.0078         0.0084
        0.0080                  0.203                   2116x2                4.09            4.05           4.02            3.98           3.91          0.0073          0.0075         0.0078          0.0079         0.0085
        0.0100                  0.254                   2116x2                3.94            3.90           3.87            3.82           3.75          0.0075          0.0078         0.0081          0.0083         0.0088
        0.0120                  0.305                   1506x2                4.20            4.16           4.13            4.09           4.03          0.0071          0.0073         0.0076          0.0077         0.0082
        0.0140                  0.356                   7628x2                4.24            4.20           4.17            4.13           4.07          0.0071          0.0073         0.0075          0.0076         0.0082
        0.0150                  0.381                   7628x2                4.20            4.16           4.13            4.09           4.03          0.0071          0.0073         0.0076          0.0077         0.0082
        0.0160                  0.406                   7628x2                4.13            4.09           4.05            4.01           3.95          0.0072          0.0074         0.0077          0.0078         0.0084
        0.0180                  0.457               7628x2+2116x1             4.21            4.17           4.14            4.10           4.04          0.0071          0.0073         0.0076          0.0077         0.0082
        0.0180                  0.457               7628×2+1080×1             3.99            3.96           3.92            3.88           3.81          0.0074          0.0077         0.0080          0.0081         0.0087
        0.0200                  0.508               7628x2+2116x1             4.11            4.07           4.03            3.99           3.93          0.0073          0.0075         0.0078          0.0079         0.0084
        0.0210                  0.533                   7628x3                4.28            4.24           4.20            4.16           4.11          0.0070          0.0072         0.0075          0.0076         0.0081
        0.0240                  0.610                   7628x3                4.13            4.09           4.05            4.01           3.95          0.0072          0.0074         0.0077          0.0078         0.0084
        0.0280                  0.711                   7628x4                4.28            4.24           4.20            4.16           4.11          0.0070          0.0072         0.0075          0.0076         0.0081
        0.0310                  0.787                   7628x4                4.13            4.09           4.05            4.01           3.95          0.0072          0.0074         0.0077          0.0078         0.0084
        0.0350                  0.889                   7628x5                4.28            4.24           4.20            4.16           4.11          0.0070          0.0072         0.0075          0.0076         0.0081
        0.0390                  0.991                   7628x5                4.13            4.09           4.05            4.01           3.95          0.0072          0.0074         0.0077          0.0078         0.0084



Prepreg                 IT-170GRA1 BS
                    Laminated Prepreg                                                                      Dk ±5%                                                                      Df ≦10%

    Prepreq Type            Thickness (mil)        Resin Content (%)         1 MHz           1 GHz           2 GHz          5 GHz          10 GHz          1MHz            1 GHz          2 GHz           5 GHz         10 GHz

                                 7.1                     43.0                 4.20            4.16           4.13            4.09           4.03          0.0071          0.0073         0.0076          0.0077         0.0082
         7628                    7.8                     46.0                 4.12            4.09           4.05            4.01           3.94          0.0072          0.0074         0.0077          0.0079         0.0084
                                 8.1                     47.5                 4.08            4.05           4.01            3.97           3.90          0.0073          0.0075         0.0078          0.0079         0.0085
                                 6.5                     48.0                 4.07            4.04           4.00            3.96           3.89          0.0073          0.0075         0.0078          0.0080         0.0085
         1506
                                 6.8                     50.0                 4.02            3.99           3.95            3.91           3.84          0.0074          0.0076         0.0079          0.0081         0.0086
                                 4.6                     53.0                 3.95            3.92           3.88            3.84           3.77          0.0075          0.0077         0.0080          0.0082         0.0088
         2116                    4.9                     55.0                 3.91            3.88           3.84            3.80           3.72          0.0076          0.0078         0.0081          0.0083         0.0089
                                 5.1                     57.0                 3.87            3.84           3.80            3.76           3.68          0.0077          0.0079         0.0082          0.0084         0.0090
                                 3.9                     56.0                 3.89            3.86           3.82            3.78           3.70          0.0076          0.0078         0.0082          0.0084         0.0090
         3313                    4.1                     58.0                 3.85            3.82           3.78            3.74           3.65          0.0077          0.0079         0.0083          0.0085         0.0091
                                 4.3                     60.0                 3.81            3.78           3.74            3.70           3.61          0.0078          0.0080         0.0083          0.0086         0.0092
                                 3.8                     56.0                 3.89            3.86           3.82            3.78           3.70          0.0076          0.0078         0.0082          0.0084         0.0090
         2113                    4.0                     58.0                 3.85            3.82           3.78            3.74           3.65          0.0077          0.0079         0.0083          0.0085         0.0091
                                 4.2                     60.0                 3.81            3.78           3.74            3.70           3.61          0.0078          0.0080         0.0083          0.0086         0.0092
                                 3.0                     61.0                 3.79            3.76           3.72            3.68           3.59          0.0078          0.0081         0.0084          0.0087         0.0093
         1086                    3.4                     65.0                 3.71            3.68           3.65            3.60           3.51          0.0080          0.0082         0.0086          0.0089         0.0095
                                 3.8                     68.0                 3.66            3.63           3.59            3.55           3.46          0.0081          0.0084         0.0087          0.0091         0.0097
                                 2.8                     62.0                 3.77            3.74           3.70            3.66           3.57          0.0079          0.0081         0.0084          0.0087         0.0093
         1080                    3.1                     65.0                 3.71            3.68           3.65            3.60           3.51          0.0080          0.0082         0.0086          0.0089         0.0095
                                 3.4                     68.0                 3.66            3.63           3.59            3.55           3.46          0.0081          0.0084         0.0087          0.0091         0.0097
                                 2.7                     62.0                 3.77            3.74           3.70            3.66           3.57          0.0079          0.0081         0.0084          0.0087         0.0093
         1078                    3.0                     65.0                 3.71            3.68           3.65            3.60           3.51          0.0080          0.0082         0.0086          0.0089         0.0095
                                 3.3                     68.0                 3.66            3.63           3.59            3.55           3.46          0.0081          0.0084         0.0087          0.0091         0.0097
                                 2.4                     71.5                 3.60            3.57           3.54            3.49           3.39          0.0083          0.0085         0.0089          0.0093         0.0099
         1067                    2.6                     73.0                 3.58            3.55           3.51            3.47           3.37          0.0083          0.0086         0.0090          0.0094         0.0100
                                 2.8                     75.0                 3.54            3.52           3.48            3.43           3.33          0.0084          0.0087         0.0091          0.0095         0.0102
                                 2.0                     71.5                 3.60            3.57           3.54            3.49           3.39          0.0083          0.0085         0.0089          0.0093         0.0099
         106                     2.2                     73.0                 3.58            3.55           3.51            3.47           3.37          0.0083          0.0086         0.0090          0.0094         0.0100
                                 2.3                     75.0                 3.54            3.52           3.48            3.43           3.33          0.0084          0.0087         0.0091          0.0095         0.0102
Test methods:           1GHz by RF impedance/material analyzer HP4291B (IPC 2.5.5.9);
                        2GHz, 5GHz, 10GHz by Resonater Cavity (IPC 2.5.5.13)
Note:                   Dk value should be subtracted 0.3 to be target data for impedance caculation

The above data and fabrication guide provide designers and PCB shop for their reference. We truly believe that these information are accurate, moreover, test methods and specification must be consider interiorly. The effective
                                                  sale is in accordance with the specification, and ITEQ maintains the authority of revision to keep the best suitability for users.


                                                                                              www.ITEQ.com.tw
                                                                                                                                                                                                                        REV 2.0-17
