Repository: EIDOSDATA/TraceWave-Studio

# PCB 유전율과 적층 자료

수집/정리 기준일: 2026-11-11.

먼저 [전체 자료 안내 엑셀](Excel/00_전체_자료_안내.xlsx)을 연다. 회사별 엑셀은 `Excel/`에 있고, 원문 검색은 [HTML 안내](START_HERE_ko.html)를 사용한다.

- [자료 사용 안내](docs/자료_사용_안내.md): 폴더, 단위, 조건 선택과 내보내기.
- [자료 검토 결과](docs/자료_검토_결과.md): 확인한 범위, 오류/공백, 정리 내역.
- [TraceWave Studio 연결 설계](../../../Code/docs/pcb_material_catalog.md): 사용자 직접 입력, 소재 선택, 제조업체 적층 선택과 현재 구현의 경계.

57,340개 조건별 관측, 36개 회사와 일반 재료 참고 자료 1개 그룹, 1,756개 출처 기록을 보존했다. 새 엑셀은 전체 안내 1개와 회사/참고 자료별 37개로 총 38개다. 행 수는 고유 소재나 독립 측정 수가 아니다. 공식 자료에 값이 있어도 실제 제조 조건과 해석 대역에 맞는지 확인해야 한다.

사람이 보는 엑셀과 프로그램용 JSONL을 분리했다. 원문 PDF/HTML의 바이트는 보존하면서 파일명을 회사와 소재/용도 중심으로 바꿨다. 중복 저장한 데이터 사본은 복구 폴더로 옮겼고 관측 수치는 삭제하지 않았다.

File: 00_REF/PCB RF ANT/05_PCB_Dielectric_Data_2026/search_text/NextPCB/NextPCB__IT968SE__기술자료__FB161__추출텍스트.txt
       IT-968 SE Electrical Properties
       High Speed, High Tg, Ultra Low Dk And Ultra Low Df Laminate & Prepreg

      Core                    IT-968TC SE
                                 Laminate                                                                 Dk ±5%                                                     Df ≦ 8%
         Imperial units          Metric system              Standard
                                                                                   1 GHz           2 GHz          5 GHz         10 GHz          1 GHz           2 GHz          5 GHz         10 GHz
         Thickness (in)          Thickness (mm)           Constructions
              0.0020                  0.051                   1067x1                3.07           2.97            2.92           2.91          0.0022         0.0024         0.0025         0.0029
              0.0023                  0.058                   1067x1                3.02           2.92            2.88           2.86          0.0021         0.0023         0.0024         0.0028
              0.0025                  0.064                   1078x1                3.18           3.08            3.04           3.02          0.0026         0.0028         0.0029         0.0033

              0.0030                  0.076                   1078x1                3.10           3.00            2.95           2.94          0.0023         0.0025         0.0026         0.0030

              0.0040                  0.102                   3313X1                3.23           3.13            3.08           3.07          0.0027         0.0029         0.0030         0.0034
              0.0040                  0.102                   2116X1                3.41           3.31            3.25           3.24          0.0032         0.0034         0.0036         0.0040
              0.0045                  0.114                   2116x1                3.36           3.26            3.20           3.20          0.0031         0.0033         0.0034         0.0038
              0.0045                  0.114                   1067x2                3.02           2.92            2.88           2.86          0.0021         0.0023         0.0024         0.0028
              0.0050                  0.127                   2116x1                3.28           3.18            3.12           3.11          0.0028         0.0030         0.0032         0.0036
              0.0050                  0.127                   1078x2                3.18           3.08            3.04           3.02          0.0026         0.0028         0.0029         0.0033
              0.0050                  0.127                   1067x2                2.99           2.89            2.85           2.83          0.0020         0.0022         0.0023         0.0027
              0.0060                  0.152                   1086x2                3.17           3.07            3.02           3.00          0.0025         0.0027         0.0028         0.0032
              0.0070                  0.178                   2013x2                3.31           3.21            3.15           3.15          0.0029         0.0031         0.0033         0.0037
              0.0080                  0.203                   3313X2                3.23           3.13            3.08           3.07          0.0027         0.0029         0.0030         0.0034
              0.0080                  0.203                   2116x2                3.41           3.31            3.25           3.24          0.0032         0.0034         0.0036         0.0040
              0.0100                  0.254                   2116x2                3.28           3.18            3.12           3.11          0.0028         0.0030         0.0032         0.0036
              0.0120                  0.305                   3313X3                3.23           3.13            3.08           3.07          0.0027         0.0029         0.0030         0.0034
              0.0120                  0.305                   2116x3                3.41           3.31            3.25           3.24          0.0032         0.0034         0.0036         0.0040
              0.0140                  0.356                   2116x3                3.32           3.22            3.16           3.16          0.0029         0.0031         0.0033         0.0037
              0.0150                  0.381                   2116x3                3.28           3.18            3.12           3.11          0.0028         0.0030         0.0032         0.0036
              0.0160                  0.406                   3313X4                3.23           3.13            3.08           3.07          0.0027         0.0029         0.0030         0.0034
              0.0160                  0.406                   2116x4                3.41           3.31            3.25           3.24          0.0032         0.0034         0.0036         0.0040
              0.0180                  0.457                   2116x4                3.34           3.24            3.18           3.18          0.0030         0.0032         0.0034         0.0038
              0.0200                  0.508                   3313X5                3.23           3.13            3.08           3.07          0.0027         0.0029         0.0030         0.0034
              0.0200                  0.508                   2116x4                3.28           3.18            3.12           3.11          0.0028         0.0030         0.0032         0.0036
              0.0210                  0.533                   2116x5                3.41           3.31            3.25           3.24          0.0032         0.0034         0.0036         0.0040
              0.0240                  0.610                   3313X6                3.23           3.13            3.08           3.07          0.0027         0.0029         0.0030         0.0034
              0.0240                  0.610                   2116x5                3.26           3.16            3.11           3.10          0.0028         0.0030         0.0031         0.0035
              0.0280                  0.711                   3313X7                3.23           3.13            3.08           3.07          0.0027         0.0029         0.0030         0.0034

              0.0280                  0.711                   2116x6                3.32           3.22            3.16           3.16          0.0029         0.0031         0.0033         0.0037



      Prepreg                 IT-968BS SE
                          Laminated Prepreg                                                               Dk ±5%                                                     Df ≦ 8%
          Prepreq Type           Thickness (mil)         Resin Content (%)         1 GHz           2 GHz          5 GHz         10 GHz          1 GHz           2 GHz          5 GHz         10 GHz

                                       2.4                     71.5                 3.00           2.90            2.86           2.84          0.0020         0.0022         0.0023         0.0027
              1067                     2.5                     73.0                 2.98           2.88            2.84           2.82          0.0020         0.0022         0.0022         0.0026
                                       2.7                     75.0                 2.95           2.85            2.82           2.79          0.0019         0.0021         0.0021         0.0026
                                       2.6                     62.0                 3.15           3.05            3.00           2.99          0.0025         0.0027         0.0028         0.0032
              1078                     2.9                     65.0                 3.10           3.00            2.95           2.94          0.0023         0.0025         0.0026         0.0030
                                       3.2                     68.0                 3.05           2.95            2.91           2.89          0.0022         0.0024         0.0025         0.0029
                                       2.6                     62.0                 3.15           3.05            3.00           2.99          0.0025         0.0027         0.0028         0.0032
              1080                     2.9                     65.0                 3.10           3.00            2.95           2.94          0.0023         0.0025         0.0026         0.0030
                                       3.2                     68.0                 3.05           2.95            2.91           2.89          0.0022         0.0024         0.0025         0.0029
                                       2.9                     61.0                 3.17           3.07            3.02           3.00          0.0025         0.0027         0.0028         0.0032
              1086                     3.3                     65.0                 3.10           3.00            2.95           2.94          0.0023         0.0025         0.0026         0.0030
                                       3.6                     68.0                 3.05           2.95            2.91           2.89          0.0022         0.0024         0.0025         0.0029
                                       3.6                     56.0                 3.26           3.16            3.11           3.10          0.0028         0.0030         0.0031         0.0035
              2013                     3.8                     58.0                 3.22           3.12            3.07           3.06          0.0027         0.0029         0.0030         0.0034
                                       4.0                     60.0                 3.18           3.08            3.04           3.02          0.0026         0.0028         0.0029         0.0033
                                       3.7                     56.0                 3.26           3.16            3.11           3.10          0.0028         0.0030         0.0031         0.0035
              3313                     3.9                     58.0                 3.22           3.12            3.07           3.06          0.0027         0.0029         0.0030         0.0034
                                       4.1                     60.0                 3.18           3.08            3.04           3.02          0.0026         0.0028         0.0029         0.0033
                                       4.7                     53.0                 3.32           3.22            3.16           3.16          0.0029         0.0031         0.0033         0.0037
              2116                     4.9                     55.0                 3.28           3.18            3.12           3.11          0.0028         0.0030         0.0032         0.0036

                                       5.2                     57.0                 3.24           3.14            3.09           3.08          0.0027         0.0029         0.0030         0.0035

      Test methods:           1GHz by RF impedance/material analyzer HP4291B (IPC 2.5.5.9);
                              2GHz, 5GHz, 10GHz by Resonater Cavity (IPC 2.5.5.13)
      Note:                   Dk value should be subtracted 0.3 to be target data for impedance caculation


       The above data and fabrication guide provide designers and PCB shop for their reference. We truly believe that these information are accurate, moreover, test methods and specification must be
                        consider interiorly. The effective sale is in accordance with the specification, and ITEQ maintains the authority of revision to keep the best suitability for users.


                                                                                   www.ITEQ.com.tw
                                                                                                                                                                                             REV 3.2-17




PDF created with pdfFactory Pro trial version www.pdffactory.com

File: 00_REF/PCB RF ANT/05_PCB_Dielectric_Data_2026/search_text/NextPCB/NextPCB__ITeraMT40__기술자료__FB168__추출텍스트.txt
                                                                                                              I-Tera® MT40
                                                                                                  Very Low-Loss Laminate and Prepreg

                                                                                  Tg 215°C Td 360°C Dk 3.45 Df 0.0031



    IPC-4103 /17 IPC-4101 /102                              UL - File Number E41625


    I-Tera® MT40 laminate materials exhibit exceptional
    electrical properties which are very stable over a broad
    frequency and temperature range.
                                                            I-Tera MT40 is suitable for many of today’s high speed digital and RF/microwave printed
        PRODUCT FEATURES
                                                            circuit designs. I-Tera MT40 features a dielectric constant (Dk) that is stable between -
          Industry Recognition                              55°C and +125°C up to W-band frequencies. In addition, I-Tera MT40 offers a lower
              UL File Number: E41625                        dissipation factor (Df) of 0.0031 making it a cost effective alternative to PTFE and other
              RoHS Compliant
                                                            commercial microwave and high-speed digital laminate materials.
          Performance Attributes                            I-Tera MT40 laminate materials are currently being offered in both laminate and prepreg
              CAF resistant                                 form in typical thicknesses and standard panel sizes. This provides a complete materials
              Lead-free assembly compatible
                                                            solution package for high-speed digital multilayer, hybrid, RF/microwave, multilayer
          Processing Advantages
                                                            and double-sided printed circuit designs. I-Tera MT40 does not require any special
              FR-4 process compatible                       through hole treatments commonly needed when processing PTFE-based laminate
              Multiple reflow capable
                                                            materials.
              Multiple lamination cycles

        PRODUCT AVAILABILITY
        Standard Material Offering: Laminate
                                                            PRODUCT ATTRIBUTES
              2 to 24 mil (0.05 to 0.61 mm)
        Copper Foil Type
              HVLP (VLP2) ≤2.5 micron Rz JIS
              RTF (Reverse Treat Foil)
              Embedded resistor foil
        Copper Weight
                                                            TYPICAL MARKET APPLICATIONS
              ½, 1 and 2 oz (18, 35 and 70 µm)
              available
              Heavier copper foil available
              Thinner copper foil available
        Standard Material Offering: Prepreg
              Tooling of prepreg panels
              Moisture barrier packaging
        Glass Fabric Availability
              E-glass
              Square weave glass
              Mechanically spread glass

                                                              Isola Group                          Isola Asia Pacific                      Isola GmbH
                                                              6565 West Frye RoadChandler,         (Hong Kong) Ltd.12/F,                   Isola Strasse 2 D-52348 Düren,
                                                              AZ 85226 Phone: 480-893-6527         Kin Sang Commercial Centre,             GermanyPhone: 49-2421-8080
    ORDERING INFORMATION:                                     Fax: 480-893-1409                    49 King Yip Street, Kwun Tong,          Fax: 49-2421-808164
    Contact your local sales representative or                                                     Kowloon,
    contact info@isola-group.com for further                                                       Hong KongPhone: 852-2418-1318
    information.                                                                                   Fax: 852-2418-1533




https://www.isola-group.com/pcb-laminates-prepreg/i-tera-
                          mt40/                                   Last Updated October 23, 2024               Revision No: F © 2024, Isola Group, All rights reserved.
    Typical Values Table

                                                                                                                  Units                               Test Method
                                       Property                                          Typical Value
                                                                                                          Metric (English)                     IPC-TM-650 (or as noted)
      Glass Transition Temperature (Tg) by DSC                                       215                 °C                         2.4.25C
      Glass Transition Temperature (Tg) by DMA                                       230                 °C                         2.4.24.4
      Glass Transition Temperature (Tg) by TMA                                       210                 °C                         2.4.24C
      Decomposition Temperature (Td) by TGA @ 5% weight loss                         360                 °C                         2.4.24.6
      Time to Delaminate by TMA (Copper           A. T260
                                                                                     >60                 Minutes                    2.4.24.1
      removed)                                    B. T288
                                                  A. Pre-Tg
                                                                                     55                  ppm/°C
                                                  B. Post-Tg
      Z-Axis CTE                                                                     290                 ppm/°C                     2.4.24C
                                                  C. 50 to 260°C, (Total
                                                                                     2.8                 %
                                                  Expansion)
      X/Y-Axis CTE                                Pre-Tg                             12                  ppm/°C                     2.4.24C
      Thermal Conductivity                                                           0.61                W/m·K                      ASTM E1952
      Thermal Stress 10 sec @ 288ºC               A. Unetched
                                                                                     Pass                Pass Visual                2.4.13.1
      (550.4ºF)                                   B. Etched
                                                  A. @ 2 GHz
      Dk, Permittivity                            B. @ 5 GHz                         3.45                —                          2.5.5.5
                                                  C. @ 10 GHz
                                                  A. @ 2 GHz
      Df, Loss Tangent                            B. @ 5 GHz                         0.0031              —                          Bereskin Stripline
                                                  C. @ 10 GHz
      Volume Resistivity                          C-96/35/90                         1.33 x 107          MΩ-cm                      2.5.17.1
      Surface Resistivity                         C-96/35/90                         1.33 x 105          MΩ                         2.5.17.1
      Dielectric Breakdown                                                           45.4                kV                         2.5.6B
      Arc Resistance                                                                 139                 Seconds                    2.5.1B
      Electric Strength (Laminate & laminated prepreg)                               45 (1133)           kV/mm (V/mil)              2.5.6.2A
                                                                                                                                    UL 746A
      Comparative Tracking Index (CTI)                                               3                   Class (Volts)
                                                                                                                                    ASTM D3638

      Peel Strength                               1 oz. EDC foil                                         N/mm (lb/inch)             2.4.8C
                                                                                     1.0 (5.7)
                                                  A. Length direction                490 (71.0)
      Flexural Strength                                                                                  MPa (kpsi)                 2.4.4B
                                                  B. Cross direction                 400 (58.0)
                                                  A. Length direction                269 (39.0)
      Tensile Strength                                                                                   MPa (kpsi)                 ASTM D3039
                                                  B. Cross direction                 241 (35.0)
                                                  A. Length direction                3060
      Young's Modulus                                                                                    ksi                        ASTM D790-15e2
                                                  B. Cross direction                 2784
                                                  A. Length direction                0.234
      Poisson's Ratio                                                                                    —                          ASTM D3039
                                                  B. Cross direction                 0.222
      Moisture Absorption                                                            0.1                 %                          2.6.2.1A
      Flammability (Laminate & laminated prepreg)                                    V-0                 Rating                     UL 94
      Relative Thermal Index (RTI)                                                   130                 °C                         UL 796




https://www.isola-group.com/pcb-laminates-prepreg/i-tera-
                          mt40/                                         Last Updated October 23, 2024              Revision No: F © 2024, Isola Group, All rights reserved.
                NOTES
                Visit our site http://www.isola-group.com for more details.
                Revisions:
                A: Initial release - 4/17
                B: Corrected units for Flexural and Tensile Strength - 8/18
                C: Change MOT to RTI 5/19
                D: Changed VLP2 to HVLP to align with common industry terms 4/21
                E: Changed TMA Tg to 210C, DSC Tg to 215C and added DMA at 230C based on long term data 9/22
                F: Added Advanced RTF copper and 24 mil thickness option - 3/24




                Isola, the Isola logo, Astra, Chronon, GETEK, I-Fill, IsoDesign, IsoStack, I-Speed, I-Tera, Polyclad, Stratus,
                TerraGreen, and The Base for Innovation are registered trademarks or trademarks of ISOLA USA Corp. in the
                United States and in other countries. Copyright © 2021 Isola Group. All rights reserved.




https://www.isola-group.com/pcb-laminates-prepreg/i-tera-
                         mt40/                                Last Updated October 23, 2024   Revision No: F © 2024, Isola Group, All rights reserved.

File: 00_REF/PCB RF ANT/05_PCB_Dielectric_Data_2026/search_text/NextPCB/NextPCB__NP175FM__기술자료__FB181__추출텍스트.txt
                NAN YA PLASTICS CORPORATION                                                                              Issued:   2012/03/01
                ELECTRONIC MATERIALS DIVISION.
                                                                                                                          New:     2024/10/11
                COPPER CLAD LAMINATE DEPARTMENT
                NO. 390 SEC 6 NANJING E RD, NEIHU DISTRICT, TAIPEI, TAIWAN


Glass cloth base epoxy resin
Flame retardant copper clad laminate


                                                       NP-175FMR
 FEATURES
     Dicy-Free & Low C.T.E                                               High luminance of multi-functional epoxy contrast with copper
     Lead-Free Compatible                                                   for A.O.I
     Excellent dimensional stability and through-hole reliability        IPC-4101E L99/101/126
    Superior CAF-Resistance (Anti-migration)



 PERFORMANCE LIST
 Characteristics                         Unit                Condition                   Typical Values          SPEC              Test Method
 Volume resistivity                    MΩ-cm                 C-96/35/90                  5 x109 ~ 5x1010         106                2.5.17
 Surface resistivity                     MΩ                  C-96/35/90                  5 x108 ~ 5x109          104                2.5.17
 Permittivity 1GHz                         -                 C-24/23/50                      4.1-4.3                -                2.5.5.9
 Loss Tangent 1GHz                         -                 C-24/23/50                   0.010-0.012               -                2.5.5.9
 Arc resistance                          SEC             D-48/50+D-0.5/23                    120                 60                 2.5.1
 Dielectric breakdown                     KV                  D-48/50                         60                 40                 2.5.6
 Moisture absorption                      %                   D-24/23                      0.05-0.10             0.5                2.6.2.1
 Flammability                              -                 C-48/23/50                       V-0                 V-0                 UL94
 Peel strength 1 oz (0.5mm)             lb/in       288℃x10” solder floating                 8-10                6                  2.4.8
 Thermal stress                          SEC         288℃x10” solder dipping                 600                 10               2.4.13.1
                       1/2 hr            SEC               288℃ dipping                      600                 N/A                   -
 Pressure cooker
                       1 hr              SEC               288℃ dipping                      600                 N/A                   -
(2 atm 120℃)
                       2 hrs             SEC               288℃ dipping                      600                 N/A                   -
                                LW     N/mm2                         A                      480-550              415                 2.4.4
 Flexural strength
                                CW     N/mm2                         A                      415-480              345                 2.4.4
 Dimensional stability X-Y axis           %                   E-2/150                     0.005-0.030           0.050               2.4.39
 Coefficient of thermal expansion
 Z-axis before Tg                      ppm/℃                    TMA                          40-60                60 
                                                                                                                                     2.4.24
 Z-axis after Tg                       ppm/℃                    TMA                         210-230               300 
 50-260℃                                 %                      TMA                          3.0%                3.0% 
 Glass transition temperature             ℃                     DSC                         175 ± 5              170                2.4.25
 T260                                    min                    TMA                           >60                 30               2.4.24.1
 T288                                    min                    TMA                           >20                 15               2.4.24.1
 Decomposition temperature
                                          ℃                     TGA                           351                340               2.4.24.6
 (Td 5% W/L)
                                                                                                     NOTE:
Data shown are nominal values for reference only.                                                    The average value in the table refers to
                                                                                                     samples of .062” 1/1.
                                                                                                     Test method per IPC-TM-650


                                                                         1
                NAN YA PLASTICS CORPORATION                                                                             Issued:   2012/03/01
                ELECTRONIC MATERIALS DIVISION.
                                                                                                                          New:    2024/10/11
                COPPER CLAD LAMINATE DEPARTMENT
                NO. 390 SEC 6 NANJING E RD, NEIHU DISTRICT, TAIPEI, TAIWAN


Glass cloth base epoxy resin
Flame retardant copper clad laminate


                                                     NP-175FMTL
 FEATURES
     Dicy-Free & Low C.T.E                                                  High luminance of multi-functional epoxy contrast with copper
     Lead-Free Compatible                                                   for A.O.I
     Excellent dimensional stability and through-hole reliability           IPC-4101E L99/101/126
     Superior CAF-Resistance (Anti-migration)


 PERFORMANCE LIST
 Characteristics                         Unit               Condition                    Typical Values          SPEC             Test Method

 Volume resistivity                    MΩ-cm                C-96/35/90                      5.0 x109              106              2.5.17

 Surface resistivity                     MΩ                 C-96/35/90                      5.0 x108              104              2.5.17

 Permittivity 1 GHz                        -                C-24/23/50                      3.8-4.0                 -               2.5.5.9

 Loss Tangent 1 GHz                        -                C-24/23/50                    0.010-0.012               -               2.5.5.9

 Arc resistance                          SEC            D-48/50+D-0.5/23                     120                 60                2.5.1

 Dielectric breakdown                    KV                   D-48/50                        60                  40                2.5.6

 Moisture absorption                      %                   D-24/23                      0.20-0.30             0.5               2.6.2.1

 Flammability                              -                C-48/23/50                        V-0                 V-0                UL94

 Peel strength 1 oz (0.5mm)             Ib/in       288℃x10” solder floating                8-10                 6                 2.4.8

 Thermal stress                          SEC           288℃ solder dipping                   600                 10               2.4.13.1

 Glass transition temperature             ℃                    DSC                          175 ± 5              170               2.4.25

 Dimensional stability X-Y axis           %                   E-4/105                      0.01-0.03             0.05              2.4.39

 Coefficient of thermal expansion
 Z-axis before Tg                      ppm/℃                   TMA                           40-60                60 
                                                                                                                                    2.4.24
 Z-axis after Tg                       ppm/℃                   TMA                          210-230              300 
50-260℃                                   %                    TMA                           3.0%                3.0% 

 T260                                    min                   TMA                            >60                 30               2.4.24.1

 T288                                    min                   TMA                            >20                 15               2.4.24.1

 Decomposition temperature
                                          ℃                     TGA                           351                340               2.4.24.6
 (Td 5% W/L)
                                                                                                    NOTE:
Data shown are nominal values for reference only.                                                   The average value in the table refers to
                                                                                                    samples of .020” 1/1.
                                                                                                    Test method per IPC-TM-650




                                                                        2
             NAN YA PLASTICS CORPORATION                                                            Issued:   2012/03/01
             ELECTRONIC MATERIALS DIVISION.
                                                                                                     New:     2024/10/11
             COPPER CLAD LAMINATE DEPARTMENT
             NO. 390 SEC 6 NANJING E RD, NEIHU DISTRICT, TAIPEI, TAIWAN


 CONSTRUCTION
       THICKNESS                                                            THICKNESS
      mm      mil                        CONSTRUCTION                      mm        mil             CONSTRUCTION

      0.05             2               106          1 ply                0.35           14          7628       2 plies
      0.08             3               2112         1 ply                0.38           15          7628       2 plies
      0.10             4               1080        2 plies               0.45           18           7628x2+1080x1
      0.11             4               2116         1 ply                0.50           20          7628       3 plies
      0.13             5               1080        2 plies               0.53           21          7628       3 plies
     0.13 sp           5               2116         1 ply                0.60           24          7628       3 plies
      0.15             6               1506         1 ply                0.77           30          7628       4 plies
      0.16             6               2112        2 plies                 0.8         31.5         7628       4 plies
      0.21             8               7628         1 ply                  0.9          36          7628       5 plies
      0.26          10                 2116        2 plies                 1.0          39          7628       5 plies
      0.30          12                 2116        3 plies                 1.1          43          7628       6 plies
     0.30 sp        12                 1506        2 plies                 1.2          47          7628       6 plies
 1.2, 1.1, 1.0, 0.9, 0.8, 0.77 mm THICKNESS INCLUDE CLADDING, ALL OTHERS EXCLUDE CLADDING




 PRODUCT SIZE & THICKNESS
        THICKNESS               COPPER CLADDING                             SIZE
                                                                                                 THICKNESS TOLERANCE
         inch (mm)                  oz (μm)                       inch                mm

                              Q (9)           3.0 (102)
        0.002 (0.05)          T (12)          4.0 (140)      48.8 x 36.6           1240 x 0930
                                                                                                    IPC-4101E SPEC
               to             H (17)          5.0 (175)      48.8 x 40.5           1240 x 1030
                                                                                                      CLASS C/M
         0.047 (1.2)          1.0 (35)        6.0 (210)      48.8 x 42.5           1240 x 1080
                              2.0 (70)

 Keeping the core and prepreg in the same grain direction is crucial to ensure the flatness
  of multilayer boards.
 Grain direction is shown on the certificate of conformance.
 We recommend to evaluate the drilling property.
 Different oxide treatment may result in variations in the heat resistance properties of the
  laminates after processing. Pre-production batch runs are recommended to ensure
  compatibility of materials with chemicals.




                                                              3
            NAN YA PLASTICS CORPORATION                                                                        Issued:    2012/03/01
            ELECTRONIC MATERIALS DIVISION.
                                                                                                                 New:     2024/10/11
            COPPER CLAD LAMINATE DEPARTMENT
            NO. 390 SEC 6 NANJING E RD, NEIHU DISTRICT, TAIPEI, TAIWAN


Glass cloth base epoxy resin
Flame retardant prepreg


                                                     NP-175FMB
 FEATURES
   Dicy-Free & Low C.T.E                                            High luminance of multi-functional epoxy contrast with copper
   Lead-Free Compatible                                               for A.O.I
   Excellent dimensional stability and through-hole reliability     IPC-4101E L99/101/126
   Superior CAF-Resistance (Anti-migration)
   We recommend to evaluate the drilling property.
   Different oxide treatment may result in variations in the heat resistance properties of the laminates after processing.
   Pre-production batch runs are recommended to ensure compatibility of materials with chemicals.



 PERFORMANCE LIST
  Specification: IPC-4101E is applicable
  Data shown are nominal values for reference only. (Remained Copper 70-80%)
                                                      GT sec                                   After Pressed Thickness (per ply)
      Glass style                RC%                                         VC%
                                                      (171℃)                                       mm                       mil
        7628HR                  52 ± 3                                                         0.199 ± 0.01              7.8 ± 0.4
        7628MR                  49 ± 3                                                         0.191 ± 0.01              7.5 ± 0.4
         7628                   45 ± 3                                                         0.181 ± 0.01              7.1 ± 0.4
         1506                   50 ± 3                                                         0.150 ± 0.01              6.0 ± 0.4
        2116HR                  60 ± 3                                                         0.132 ± 0.01              5.2 ± 0.4
        2116MR                  56 ± 3                                                         0.118 ± 0.01              4.6 ± 0.4
         2116                   52 ± 3               230 ± 20                1.5              0.105 ± 0.01              4.1 ± 0.4
         2113                   58 ± 3                                                         0.090 ± 0.01              3.5 ± 0.4
         2112                   62 ± 3                                                         0.079 ± 0.008             3.1 ± 0.3
        1080HR                  70 ± 3                                                         0.076 ± 0.008             3.0 ± 0.3
        1080MR                  67 ± 3                                                         0.071 ± 0.008             2.8 ± 0.3
          1080                  64 ± 3                                                         0.064 ± 0.008             2.5 ± 0.3
          106                   70 ± 3                                                         0.048 ± 0.008             1.91 ± 0.3


Storage Stability

      280


      260


      240                                                                                         0.50


      220


      200




                                                                   4
              NAN YA PLASTICS CORPORATION                                                                   Issued:   2012/03/01
              ELECTRONIC MATERIALS DIVISION.
                                                                                                             New:     2024/10/11
              COPPER CLAD LAMINATE DEPARTMENT
              NO. 390 SEC 6 NANJING E RD, NEIHU DISTRICT, TAIPEI, TAIWAN


Recommended press cycles:




Suggestions:
1. Heating rate of material between 70℃ and 140℃
  1-3℃/min is acceptable.
  1.5-2.5℃/min would be better.
2. Temperature of material over 170℃ must be held for at least 60min. to allow epoxy resin to fully cure.
3. The pressure should be kept below 100psi during cooling to ambient temperature.
4. Cooling rate of material should be kept under 2.5℃/min when the temperature of material is over 100℃, in order to avoid introducing
  twist.



 CERTIFICATION UL
   UL File No.: E98983
   ANSI TYPE: FR-4.0
   UL 746 Recognition

           Minimum            Clad cond.               Max.
           Material            Thickness                Area
           Thickness          Min. Max.              Diameter              Solder Lts              UL 94                Max.
             inch             mils   mils               inch              Temp Time                Flame              Operating
             (mm)            (μm)    (μm)              (mm)                ℃      sec               Class               Temp

             0.002           0.36    8.40               2.0
                                                                           300     30              94V-0                 130
            (0.05)            (9)    (210)             (50.8)




                                                                  5
