Repository: EIDOSDATA/TraceWave-Studio

# PCB 유전율과 적층 자료

수집/정리 기준일: 2026-11-11.

먼저 [전체 자료 안내 엑셀](Excel/00_전체_자료_안내.xlsx)을 연다. 회사별 엑셀은 `Excel/`에 있고, 원문 검색은 [HTML 안내](START_HERE_ko.html)를 사용한다.

- [자료 사용 안내](docs/자료_사용_안내.md): 폴더, 단위, 조건 선택과 내보내기.
- [자료 검토 결과](docs/자료_검토_결과.md): 확인한 범위, 오류/공백, 정리 내역.
- [TraceWave Studio 연결 설계](../../../Code/docs/pcb_material_catalog.md): 사용자 직접 입력, 소재 선택, 제조업체 적층 선택과 현재 구현의 경계.

57,340개 조건별 관측, 36개 회사와 일반 재료 참고 자료 1개 그룹, 1,756개 출처 기록을 보존했다. 새 엑셀은 전체 안내 1개와 회사/참고 자료별 37개로 총 38개다. 행 수는 고유 소재나 독립 측정 수가 아니다. 공식 자료에 값이 있어도 실제 제조 조건과 해석 대역에 맞는지 확인해야 한다.

사람이 보는 엑셀과 프로그램용 JSONL을 분리했다. 원문 PDF/HTML의 바이트는 보존하면서 파일명을 회사와 소재/용도 중심으로 바꿨다. 중복 저장한 데이터 사본은 복구 폴더로 옮겼고 관측 수치는 삭제하지 않았다.

File: 00_REF/PCB RF ANT/05_PCB_Dielectric_Data_2026/search_text/NextPCB/NextPCB__RO4003C__기술자료__FB182__추출텍스트.txt
                                                                                              DATA
                                Rogers Corporation                                          RO 1.4000
                                Microwave Materials Division
                                100 S. Roosevelt Avenue
     High Frequency             Chandler, AZ 85226 U.S.A.
     Circuit Materials          Tel:   480 961-1382
                                Fax:   480 961-4533
                                Website: http://www.rogers-corp.com/mwu/
                                litmwu@rogers-corp.com



RO4000® Series
High Frequency Circuit Materials
RO4000® Series High Frequency Circuit Materials are glass reinforced hydrocarbon/ceramic
laminates (Not PTFE) designed for performance sensitive, high volume commercial applications.

RO4000 laminates are designed to offer superior high frequency performance and low
cost circuit fabrication. The result is a low loss material which can be fabricated using
standard epoxy/glass (FR4) processes offered at competitive prices.

The selection of laminates typically available to designers is significantly reduced once operational
frequencies increase to 500 MHz and above. RO4000 material possesses the properties needed
by designers of RF Microwave circuits. Stable electrical properties over environmental conditions
allow for repeatable design of filters, matching networks and controlled impedance transmission
lines. Low dielectric loss allows RO4000 series material to be used in many applications where
higher operating frequencies limit the use of conventional circuit board laminates. The temperature
coefficient of dielectric constant is among the lowest of any circuit board material (Chart 1),
making it ideal for temperature sensitive applications. RO4000 materials exhibit a stable dielectric
constant over a broad frequency range (Chart 2). This makes it an ideal substrate for broadband
applications.

RO4000 material's thermal coefficient of expansion (CTE) provides several key benefits to the
circuit designer. The expansion coefficient of RO4000 material is similar to that of copper which
allows the material to exhibit excellent dimensional stability, a property needed for mixed dielectric
multilayer board constructions. The Z-axis CTE provides reliable plated through-hole quality,
even in severe thermal shock applications. RO4000 series material has a Tg of >280°C (536°F)
so its expansion characteristics remain stable over the entire range of circuit processing
temperatures.

RO4000 series laminates can easily be fabricated into printed circuit boards using standard FR4
circuit board processing techniques. Unlike PTFE based high performance materials, RO4000
series laminates do not require specialized processes such as sodium etch. This material is a
rigid laminate that is capable of being processed by automated handling systems and scrubbing
equipment used for copper surface preparation.

RO4003 laminates are currently offered in two styles, which indicate the type of glass reinforcement
used.

    Style A - The original RO4003 product configuration. All plies utilize 1080 glass reinforcement.
    Style C - Coarser 1675 glass reinforcement is used for some plies, while 1080 glass is used
              as required to meet overall thickness requirements. Some dielectric thicknesses
              may not be available in Style C.

Regardless of the style chosen, all electrical properties are held constant. RO4003 Style C exhibits
improved dimensional stability and flatness
RO 1.4000
Page 2 of 4

RO4000® Series Laminate Product Information:
                            TYPICAL VAL UES                                                          TE S T
        PROPERTY                                     DIRECTION    UNITS         CONDITION
                                                                                                    METHOD

                          RO4003        RO4350

         Dielectric                                                                                 IPC-TM-650
                         3.38 ± 0.05   3.48 ± 0.05      Z            _          10 GHz/23 C
         Constant εr                                                                                  2.5.5.5

         Dissipation                                                                                IPC-TM-650
                           0.0027        0.0040         Z             -         10 GHz/23 C
           Factor                                                                                     2.5.5.5

         Thermal
                                                                                                    IPC-TM-650
       Coefficient of       +40           +50           Z         ppm/ C       -100 C to 250 C
                                                                                                      2.5.5.5
             εr

           Volume                                                                                   IPC-TM-650
                         1.7 x 1010    1.2 x 1010        -          MΩ             COND A
          Resistivity                                                                                 2.5.17.1

           Surface                                                                                  IPC-TM-650
                          4.2 x 109     5.7 x 109        -          MΩ             COND A
          Resistivity                                                                                 2.5.17.1

          Electrical        25.6          31.5                    KV/mm            0.51mm           IPC-TM-650
                                                        Z
          Strength         (650)         (800)                    (V/mil)          (0.020")           2.5.6.2

              Tensile      26,889        11,473                     MPa
                                                        Y                             RT            ASTM D638
              Modulus      (3900)        (1664)                    (kpsi)

              Tensile       141           175                       MPs
                                                        Y                             RT            ASTM D638
              Strength     (20.4)        (25.4)                    (kpsi)

              Flexural      276           255                       MPa                             IPC-TM-650
                                                         -                             -
              Strength      (40)          (37)                     (kpsi)                              2.4.4.

        Dimensional                                                mm/m           After etch        IPC-TM-650
                            <0.3          <0.5          X,Y
          Stabiltiy                                              (mils/inch)      +E2/150              2.24

         Coefficient         11            14           X
                                                                                                    IPC-TM-650
         of Thermal          14            16           Y         ppm/ C        -55 to 288 C
                                                                                                      2.1.4.1
         Expansion           46            50           Z


                Tg          >280          >280           -            C                -               TMA


         Thermal
                            0.64          0.62           -        W/m/ K            100 C           ASTM F433
        Conductivity

              Specific
                            1.79          1.86           -            -              23 C           ASTM D792
              Gravity

                                                                                    48 hrs.
                                                                                  immersion
           Water
                            0.06          0.06           -           %          0.060" sample       ASTM D570
         Absorption
                                                                                 Temperature
                                                                                     50 C

        C opper P eel       1.05          0.88                     N/mm                             IPC-TM-650
                                                         -                     after solder float
          Strength          (6.0)         (5.0)                     (pli)                              2.48


        Flammability        N/A        UL 94V-O          -            -                -                -
                                                                                                           RO 1.4000
                                                                                                           Page 3 of 4




                                 Chart 1: RO4000 Series Materials
                                Dielectric Constant vs. Temperature
               1.008
               1.006
               1.004
               1.002
 Er(T)Er(25)




               1.000
               0.998
               0.996
               0.994
               0.992
               0.990
               0.988
                   -50   -30   -10       10     30        50      70    90      110       130        150
                                                         Temp˚C

                                      RO4003         RO4350            PTFE/Woven Glass




                               Chart 2: RO4000 Series Materials
                               Dielectric Constant vs. Frequency
1.07
1.06
1.05
1.04
1.03
1.02
1.01
           1
0.99
0.98
               0                2.5                  5                   7.5                    10

                                       RO4003            RO4350         FR4
                                                              Chart 3: Microstrip Insertion Loss
                                                                (0.030" Dielectric Thickness)




Ordering Information:

Standard Thicknesses and Tolerances:

RO4003 Materials:                                                   RO4350 Materials:
0.0080 ± 0.0010 (0.20 ± 0.03 mm)                                    0.0100 ± 0.0010 (0.25 ± 0.03 mm)
0.0200 ± 0.0015 (0.51 ± 0.04 mm)                                    0.0200 ± 0.0015 (0.51 ± 0.04 mm)
0.0320 ± 0.0020 (0.81 ± 0.05 mm)                                    0.0300 ± 0.0020 (0.76 ± 0.05 mm)
0.0600 ± 0.0040 (1.52 ± 0.10 mm)                                    0.0600 ± 0.0040 (1.52 ± 0.10 mm)


Standard Claddings:

½ ounce (17 µm) electrodeposited copper.
1 ounce (35 µm) electrodeposited copper.

Standard Panels Sizes:
The standard panel sizes are 24 x 18" (610 x 457 mm) and 12 x 18" (305 x 457 mm).

Information on other thicknesses, claddings and panels sizes available call your Customer
Service Representative at Tel: 480 961-1382 or Fax: 480 961-4533.

RO4003 and RO4350 are licensed trademarks of Rogers Corporation for its microwave laminate.

The above data represents typical values, not statistical minimums. It is not intended to and does not create any warranties, express or implied, including any warranty of merchantability or fitness
for a particular purpose. The relative merits of materials for a specific application should be determined by your evaluation.




                                                                                    In Japan:
                                                                                    Rogers Japan Inc., Tokyo 116 Japan
                                                                                    Tel: 03-3807-6430 Fax: 03-3807-6319
Rogers Corporation
                                                                                    In Hong Kong:
Microwave Materials Division                                                        Rogers Southeast Asia, Sheung Wan, Hong Kong
100 S. Roosevelt Avenue                                                             Tel: 852-2549-7806 Fax: 852-2549-8615
Chandler, AZ 85226-3415 U.S.A.                                                      In Europe:
Tel: 480 961-1382 Fax: 480 961-4533                                                 Rogers N.V., Gent, Belgium
Toll Free: 877 643-7701                                                             Tel: 32-9-2353611 Fax: 32-9-2353658
http://www.rogers-corp.com/mwu/                                                     In Taiwan:
                                                                                    Rogers Taiwan Inc., Taipei, Taiwan R.O.C.
ISO 9002 CERTIFIED                                                                  Tel: 886-2-86609056 Fax: 886-2-86609057
© 1995 ,1996, 1997, 1999 Rogers Corporation                                       Printed in U.S.A.                                                    Revised 2/99      2260-029-10.0-ON
