Repository: EIDOSDATA/TraceWave-Studio

# PCB 유전율과 적층 자료

수집/정리 기준일: 2026-11-11.

먼저 [전체 자료 안내 엑셀](Excel/00_전체_자료_안내.xlsx)을 연다. 회사별 엑셀은 `Excel/`에 있고, 원문 검색은 [HTML 안내](START_HERE_ko.html)를 사용한다.

- [자료 사용 안내](docs/자료_사용_안내.md): 폴더, 단위, 조건 선택과 내보내기.
- [자료 검토 결과](docs/자료_검토_결과.md): 확인한 범위, 오류/공백, 정리 내역.
- [TraceWave Studio 연결 설계](../../../Code/docs/pcb_material_catalog.md): 사용자 직접 입력, 소재 선택, 제조업체 적층 선택과 현재 구현의 경계.

57,340개 조건별 관측, 36개 회사와 일반 재료 참고 자료 1개 그룹, 1,756개 출처 기록을 보존했다. 새 엑셀은 전체 안내 1개와 회사/참고 자료별 37개로 총 38개다. 행 수는 고유 소재나 독립 측정 수가 아니다. 공식 자료에 값이 있어도 실제 제조 조건과 해석 대역에 맞는지 확인해야 한다.

사람이 보는 엑셀과 프로그램용 JSONL을 분리했다. 원문 PDF/HTML의 바이트는 보존하면서 파일명을 회사와 소재/용도 중심으로 바꿨다. 중복 저장한 데이터 사본은 복구 폴더로 옮겼고 관측 수치는 삭제하지 않았다.

File: 00_REF/PCB RF ANT/05_PCB_Dielectric_Data_2026/search_text/NextPCB/NextPCB__RO4350B__기술자료__FB183__추출텍스트.txt
                                                                                        Advanced Circuit Materials
                                                                                          100 S. Roosevelt Avenue
                                                                                               Chandler, AZ 85226
                                                                               Tel: 480-961-1382, Fax: 480-961-4533
                                                                                      www.rogerscorporation.com

      Advanced Circuit Materials
                                                                                                   Data Sheet


RO4000® Series High Frequency Circuit Materials
                                                        RO4000® Series High Frequency Circuit Materials are
                                                        glass reinforced hydrocarbon/ceramic laminates
  Features:                                             (Not-PTFE) designed for performance sensitive, high
  • Not-PTFE                                            volume commercial applications.
  • Excellent high frequency performance due to
                                                        RO4000 laminates are designed to offer superior
       low dielectric tolerance and loss
                                                        high frequency performance and low cost circuit
  •    Stable electrical properties versus frequency    fabrication. The result is a low loss material which
  •    Low thermal coefficient of dielectric constant   can be fabricated using standard epoxy/glass
  •    Low Z-Axis expansion                             (FR4) processes offered at competitive prices.
  •    Low in-plane expansion coefficient               The selection of laminates typically available to
  •    Excellent dimensional stability                  designers is significantly reduced once operational
  •    Volume manufacturing process                     frequencies increase to 500 MHz and above.
                                                        RO4000 material possesses the properties needed
                                                        by designers of RF microwave circuits. Stable
  Some Typical Applications:                            electrical properties over environmental conditions
  • LNB’s for Direct Broadcast Satellites               allow for repeatable design of filters, matching
  • Microstrip and Cellular Base Station Antennas       networks and controlled impedance transmission
      and Power Amplifiers                              lines. Low dielectric loss allows RO4000 series
  • Spread Spectrum Communications Systems              material to be used in many applications where
  • RF Identifications Tags                             higher operating frequencies limit the use of
                                                        conventional circuit board laminates. The
  • Automated Test Equipment                            temperature coefficient of dielectric constant is
  • High Speed Backplanes and Line Cards                among the lowest of any circuit board material
  • High Frequency Automotive Electronics               (Chart 1), making it ideal for temperature sensitive
                                                        applications. RO4000 materials exhibit a stable
                                                        dielectric constant over a broad frequency range
                                                        (Chart 2). This makes it an ideal substrate for
                                                        broadband applications.
                                                        RO4000 material's thermal coefficient of expansion
                                                        (CTE) provides several key benefits to the circuit
                                                        designer. The expansion coefficient of RO4000
                                                        material is similar to that of copper which allows
                                                        the material to exhibit excellent dimensional
                                                        stability, a property needed for mixed dielectric
                                                        multilayer board constructions. The low Z-axis CTE
                                                        of RO4000 laminates provides reliable plated
                                                        through-hole quality, even in severe thermal shock
                                                        applications. RO4000 series material has a Tg of
                                                        >280°C (536°F) so its expansion characteristics
                                                        remain stable over the entire range of circuit
                                                        processing temperatures.
                                                        RO4000 series laminates can easily be fabricated
                                                        into printed circuit boards using standard FR4
                                                        circuit board processing techniques. Unlike PTFE
                                                        based high performance materials, RO4000 series

The world runs better with Rogers.™
laminates do not require specialized via preparation processes such as sodium etch. This material is a rigid,
thermoset laminate that is capable of being processed by automated handling systems and scrubbing
equipment used for copper surface preparation.
RO4000 laminates are currently offered in various configurations utilizing both 1080 and 1674 glass fabric styles,
with all configurations meeting the same laminate electrical performance specification. Responding to the
need for higher Relative Thermal Index (RTI) values than 105°C, we have developed the RO4350B™ laminate,
which exhibits RTI values as high as 150°C. Specifically designed as a drop-in replacement for RO4350™
material, RO4350B laminate is the standard flame retardent product in the RO4000 product line. These
materials conform to the requirements of IPC-4103, slash sheet /10 for RO4003C and /11 for RO4350B.

                                            Chart 1: RO4000 Series Materials
                                          Dielectric Constant vs. Temperature




                                            Chart 2: RO4000 Series Materials
                                           Dielectric Constant vs. Frequency




                                                 Chart 3: Microstrip Insertion Loss
                                                  (0.030" Dielectric Thickness)
TYPICAL VALUES                                                                  RO4003C™, RO4350B™ High Frequency Laminates

     PROPERTY                                     TYPICAL                  DIRECTION             UNITS             CONDITION                    TEST
                                                   VALUE                                                                                       METHOD
                                   RO4003C              RO4350B(1)
    Dielectric Constant, εr          3.38±0.05            3.48±0.05(2)             Z                --             10 GHz/23°C               IPC-TM-650
                                                                                                                   2.5 GHz/23°C                2.5.5.5

    Dissipation Factor                 0.0027               0.0037                 Z                --             10 GHz/23°C               IPC-TM-650
    tan, δ                             0.0021               0.0031                                                 2.5 GHz/23°C                2.5.5.5

    Thermal Coefficient                 +40                   +50                  Z            ppm/ °C           -100°C to 250°C            IPC-TM-650
    of εr                                                                                                                                      2.5.5.5

    Volume Resistivity               1.7 X 1010            1.2 X 1010                           MΩ•cm                 COND A                 IPC-TM-650
                                                                                                                                               2.5.17.1

    Surface Resistivity               4.2 X 109            5.7 X 109                               MΩ                 COND A                 IPC-TM-650
                                                                                                                                               2.5.17.1

    Electrical Strength                 31.2                  31.2                 Z             KV/mm                 0.51mm                IPC-TM-650
                                       (780)                 (780)                               (V/mil)               (0.020”)                2.5.6.2

    Tensile Modulus                    26,889               11,473                 Y              MPa                     RT                 ASTM D638
                                       (3900)               (1664)                                (kpsi)

    Tensile Strength                    141                   175                  Y              MPa                     RT                 ASTM D638
                                       (20.4)                (25.4)                               (kpsi)

    Flexural Strength                   276                   255                  -              MPa                                        IPC-TM-650
                                        (40)                  (37)                                (kpsi)                                        2.4.4

    Dimensional Stability               <0.3                 <0.5                 X,Y            mm/m                after etch              IPC-TM-650
                                                                                               (mils/inch)            +E2/150°                 2.4.39A

    Coefficient                          11                   14                   X
    of Thermal                           14                   16                   Y            ppm/°C              -55 to 288°C             IPC-TM-650
    Expansion                            46                   50                   Z                                                            2.1.41

    Tg                                  >280                 >280                  -             °C DSC                   A                  IPC-TM-650 2.4.24

    Td                                  425                   390                  -             °C TGA                                     ASTM D 3850

    Thermal Conductivity                0.64                 0.62                  -            W/m/°K                  100°C                 ASTM F433

    Moisture Absorption                 0.04                 0.04                  -                %            48 hrs immersion            ASTM D570
                                                                                                                  0.060” sample
                                                                                                                Temperature 50°C

    Density                             1.79                 1.86                  -            gm/cm3                  23°C                 ASTM D792

    Copper Peel Strength                1.05                 0.88                                N/mm            after solder float          IPC-TM-650
                                        (6.0)                (5.0)                                (pli)           1 oz. EDC Foil                2.4.8

    Flammability                        N/A                 94V-O                                                                                  UL

    Lead-Free Process
    Compatible                          Yes                   Yes


 STANDARD THICKNESS:                                        STANDARD PANEL SIZE:                                 STANDARD COPPER CLADDING:
 RO4003C:
 0.008” (0.203mm), 0.012 (0.305mm),                         12” X 18” (305 X457 mm)                              ½ oz. (17µm), 1 oz. (35µm) and
 0.016” (0.406mm), 0.020” (0.508mm)                         24” X 18” (610 X 457 mm)                             2 oz. (70µm) electrodeposited copper foil.
 0.032” (0.813mm), 0.060” (1.524mm)                         24” X 36” (610 X 915 mm)
                                                            48” X 36” (1.224 m X 915 mm)
 RO4350B:
 0.004” (0.101mm), 0.0066” (0.168mm)
 0.010” (0.254mm), 0.0133 (0.338mm),
 0.0166 (0.422mm), 0.020” (0.508mm)
 0.030” (0.762mm), 0.060” (1.524mm)

(1) Dielectric constant and loss tangent are reported based on IPC-TM-2.5.5.5 @ GHz (stripline resonator). Departure from this test method or frequency may yield
   different values. It has been reported that in some microstrip applications, a Delta (∆) of 0.2 in dielectric constant has been observed for both RO4003 and
   RO4350B based on actual circuit measurement and circuit modeling comparisons. It is up to the user to deterime which value best fits the application and
   modeling software used during the design process while Rogers ensures the repeatability of the product received.

(2) Dielectric constant typical value does not apply to 0.004 (0.101mm) laminates. Dielectric constant specification value for 0.004 RO4350B material is 3.36 ± 0.05.
CONTACT INFORMATION:
USA:                 Rogers Advanced Circuit Materials - ISO 9000:2000 certified        Tel: 480-961-1382     Fax: 480-961-4533
Belgium:             Rogers NV - Gent - ISO 9000:2000 certified                         Tel: +32-9-2353611    Fax: +32-9-2353658
Japan:               Rogers Japan Inc.                                                  Tel: 81-3-5200-2700   Fax: 81-3-5200-0571
Taiwan:              Rogers Taiwan Inc.                                                 Tel: 886-2-86609056   Fax: 886-2-86609057
Korea:               Rogers Korea Inc.                                                  Tel: 82-31-716-6112   Fax: 82-31-716-6208
Singapore:           Rogers Technologies Singapore Inc.                                 Tel: 65-747-3521      Fax: 65-747-7425
China:               Rogers (Shanghai) International Trading Co., Ltd                   Tel: 86-21-63916088   Fax: 86-21-63915060
The information in this data sheet is intended to assist you in designing with Rogers’ circuit material laminates. It is not intended
to and does not create any warranties express or implied, including any warranty of merchantability or fitness for a particular
purpose or that the results shown on this data sheet will be achieved by a user for a particular purpose. The user should
determine the suitability of Rogers’ circuit material laminates for each application.

These commodities, technology and software are exported from the United States in accordance with the Export Administration
regulations. Diversion contrary to U.S. law prohibited.

                                 RO4000, RO4003, RO4350, RO4350B and RO4003C are licensed trademarks of Rogers Corporation.
                                                                       © 1995, 1996, 1997, 1999, 2002, 2005 Rogers Corporation,
                                                                                            Printed in U.S.A., All rights reserved.
                                                                                           Revised 02/24/05, 0692-0305-1.5ON
                                                                                                            Publication #92-004

File: 00_REF/PCB RF ANT/05_PCB_Dielectric_Data_2026/search_text/NextPCB/NextPCB__TU872SLK__기술자료__FB170__추출텍스트.txt
 Customer Service Dept.
 【】Testing & Analysis 【V】Technical Support【】Others




                                                                                                                              1 of 3




TU-872 SLK Typical Dk/Df Value

Thin core Standard Construction List
 Nominal      Tolerance
                             Standard      RC                          Dk@                                      Df@
 Thickness          （±）
                            Construction (%)
(mils) (mm) (mils) (mm)                           1MHz 1GHz 2GHz 5GHz 10GHz 1MHz 1GHz                           2GHz     5GHz 10GHz
  2    0.05   0.5   0.013     1067x1        67      3.83     3.61      3.44      3.44      3.42   0.0077 0.0083 0.0085 0.0086 0.0090
  2    0.05   0.5   0.013     106x1         71      3.75     3.51      3.33      3.34      3.32   0.0079 0.0085 0.0086 0.0087 0.0091
 2.5   0.06   0.5   0.013     1067x1        72      3.73     3.48      3.30      3.31      3.29   0.0079 0.0086 0.0087 0.0088 0.0091
 2.5   0.06   0.5   0.013     1080x1        59      4.01     3.80      3.66      3.65      3.62   0.0074 0.0080 0.0081 0.0083 0.0088
  3    0.08   0.5   0.013     1078x1        64      3.90     3.68      3.52      3.52      3.50   0.0076 0.0082 0.0083 0.0085 0.0089
  3    0.08   0.5   0.013     1080x1        64      3.90     3.68      3.52      3.52      3.50   0.0076 0.0082 0.0083 0.0085 0.0089
 3.5   0.09   0.5   0.013     3313x1        51      4.18     4.00      3.88      3.87      3.82   0.0071 0.0076 0.0077 0.0081 0.0087
  4    0.10   0.5   0.013     3313x1        56      4.07     3.88      3.74      3.73      3.70   0.0073 0.0078 0.0080 0.0082 0.0088
  4    0.10   0.5   0.013     1067x2        67      3.83     3.61      3.44      3.44      3.42   0.0077 0.0083 0.0085 0.0086 0.0090
  4    0.10   0.5   0.013     106x2         71      3.75     3.51      3.33      3.34      3.32   0.0079 0.0085 0.0086 0.0087 0.0091
 4.5   0.11   0.5   0.013     2116x1        52      4.17     3.99      3.86      3.85      3.81   0.0071 0.0076 0.0078 0.0081 0.0087
 4.5   0.11   0.5   0.013     3313x1        60      3.98     3.78      3.63      3.63      3.60   0.0074 0.0080 0.0081 0.0084 0.0089
  5    0.13   0.7   0.018     2116x1        55      4.09     3.90      3.77      3.76      3.72   0.0072 0.0078 0.0079 0.0082 0.0088
  5    0.13   0.7   0.018     1078x2        59      4.01     3.80      3.66      3.65      3.62   0.0074 0.0080 0.0081 0.0083 0.0088
  5    0.13   0.7   0.018     1080x2        59      4.01     3.80      3.66      3.65      3.62   0.0074 0.0080 0.0081 0.0083 0.0088
  6    0.15   0.7   0.018     1078x2        64      3.90     3.68      3.52      3.52      3.50   0.0076 0.0082 0.0083 0.0085 0.0089
  6    0.15   0.7   0.018     1080x2        64      3.90     3.68      3.52      3.52      3.50   0.0076 0.0082 0.0083 0.0085 0.0089
  7    0.18   1.0   0.025     3313x2        51      4.18     4.00      3.88      3.87      3.82   0.0071 0.0076 0.0077 0.0081 0.0087
  8    0.20   1.0   0.025     3313x2        56      4.07     3.88      3.74      3.73      3.70   0.0073 0.0078 0.0080 0.0082 0.0088
 10    0.25   1.0   0.025     2116x2        55      4.09     3.90      3.77      3.76      3.72   0.0072 0.0078 0.0079 0.0082 0.0088
 15    0.38   1.5   0.038     2116X3        55      4.09     3.90      3.77      3.76      3.72   0.0072 0.0078 0.0079 0.0082 0.0088
 21    0.53   2.0   0.051     2116X4        57      4.05     3.86      3.72      3.71      3.68   0.0073 0.0079 0.0080 0.0083 0.0088
 24    0.61   2.0   0.051     2116X5        54      4.12     3.93      3.80      3.79      3.76   0.0072 0.0077 0.0079 0.0082 0.0087
 28    0.71   2.0   0.051     2116x6        53      4.13     3.95      3.82      3.81      3.77   0.0071 0.0077 0.0078 0.0082 0.0087




                                                                                                                       文件名稱, TU-872 SLK Databank
                                                                                                                       文件編號/版次 Z1507C


                                        Copyright © 2012 Taiwan Union Technology Corporation
 Customer Service Dept.
 【】Testing & Analysis 【V】Technical Support【】Others




                                                                                                                              2 of 3




 Thin core None Standard Construction List
 Nominal      Tolerance
                             Standard      RC                          Dk@                                      Df@
 Thickness          （±）
                            Construction (%)
(mils) (mm) (mils) (mm)                           1MHz 1GHz 2GHz 5GHz 10GHz 1MHz 1GHz                           2GHz     5GHz 10GHz
 3.5   0.09   0.5   0.013     1037x2        69      3.79     3.56      3.38      3.39      3.37   0.0078 0.0084 0.0085 0.0087 0.0091
 3.5   0.09   0.5   0.013     2113x1        53      4.13     3.95      3.82      3.81      3.77   0.0071 0.0077 0.0078 0.0082 0.0087
  4    0.10   0.5   0.013     2113x1        58      4.03     3.83      3.69      3.68      3.65   0.0073 0.0079 0.0081 0.0083 0.0088
  7    0.18   1.0   0.025     2113x2        53      4.13     3.95      3.82      3.81      3.77   0.0071 0.0077 0.0078 0.0082 0.0087
  8    0.20   1.0   0.025     2113x2        58      4.03     3.83      3.69      3.68      3.65   0.0073 0.0079 0.0081 0.0083 0.0088




                                                                                                                       文件名稱, TU-872 SLK Databank
                                                                                                                       文件編號/版次 Z1507C


                                        Copyright © 2012 Taiwan Union Technology Corporation
 Customer Service Dept.
 【】Testing & Analysis 【V】Technical Support【】Others




                                                                                                                            3 of 3




TU-87P SLK Typical Dk/Df Value

Prepreg Standard Construction List
 Nominal      Tolerance
                            Prepreg    RC                             Dk@                                          Df@
 Thickness     （±）
                             type       (%)
(mils) (mm) (mils) (mm)                         1MHz 1GHz 2GHz 5GHz 10GHz 1MHz                             1GHz   2GHz    5GHz 10GHz
 2.5   0.06   0.3   0.008    1067       72       3.73       3.48       3.30       3.31       3.29   0.0079 0.0086 0.0087 0.0088 0.0091
 2.5   0.06   0.3   0.008    106        76       3.64       3.38       3.19       3.21       3.19   0.0081 0.0088 0.0088 0.0089 0.0092
 3     0.08   0.3   0.008    1078       64       3.90       3.68       3.52       3.52       3.50   0.0076 0.0082 0.0083 0.0085 0.0089
 3     0.08   0.3   0.008    1080       64       3.90       3.68       3.52       3.52       3.50   0.0076 0.0082 0.0083 0.0085 0.0089
 3.5   0.09   0.4   0.010    1078       69       3.79       3.56       3.38       3.39       3.37   0.0078 0.0084 0.0085 0.0087 0.0091
 3.5   0.09   0.4   0.010    1080       69       3.79       3.56       3.38       3.39       3.37   0.0078 0.0084 0.0085 0.0087 0.0091
 3.5   0.09   0.4   0.010    3313       51       4.18       4.00       3.88       3.87       3.82   0.0071 0.0076 0.0077 0.0081 0.0087
 4     0.10   0.4   0.010    3313       56       4.07       3.88       3.74       3.73       3.70   0.0073 0.0078 0.0080 0.0082 0.0088
 4.5   0.11   0.4   0.010    3313       60       3.98       3.78       3.63       3.63       3.60   0.0074 0.0080 0.0081 0.0084 0.0089
 5     0.13   0.5   0.013    2116       55       4.09       3.90       3.77       3.76       3.72   0.0072 0.0078 0.0079 0.0082 0.0088
 5.5   0.14   0.5   0.013    2116       59       4.01       3.80       3.66       3.65       3.62   0.0074 0.0080 0.0081 0.0083 0.0088


Prepreg None Standard Construction List
 Nominal      Tolerance
                            Prepreg    RC                             Dk@                                          Df@
 Thickness     （±）
                             type       (%)
(mils) (mm) (mils) (mm)                         1MHz 1GHz 2GHz 5GHz 10GHz 1MHz                             1GHz   2GHz    5GHz 10GHz
 2     0.05   0.3   0.008    1037       72       3.73       3.48       3.30       3.31       3.29   0.0079 0.0086 0.0087 0.0088 0.0091
 2     0.05   0.3   0.008    1067       67       3.83       3.61       3.44       3.44       3.42   0.0077 0.0083 0.0085 0.0086 0.0090
 2     0.05   0.3   0.008    106        71       3.75       3.51       3.33       3.34       3.32   0.0079 0.0085 0.0086 0.0087 0.0091
 2.5   0.06   0.3   0.008    1080       59       4.01       3.80       3.66       3.65       3.62   0.0074 0.0080 0.0081 0.0083 0.0088
 4     0.10   0.4   0.010    2113       58       4.03       3.83       3.69       3.68       3.65   0.0073 0.0079 0.0081 0.0083 0.0088
 4.5   0.11   0.4   0.010    2113       62       3.94       3.73       3.58       3.58       3.55   0.0075 0.0081 0.0082 0.0084 0.0089
 6     0.15   0.5   0.013    1652       52       4.16       3.98       3.85       3.84       3.80   0.0071 0.0076 0.0078 0.0081 0.0087




                                                                                                                     文件名稱, TU-872 SLK Databank
                                                                                                                     文件編號/版次 Z1507C


                                      Copyright © 2012 Taiwan Union Technology Corporation

File: 00_REF/PCB RF ANT/05_PCB_Dielectric_Data_2026/search_text/NextPCB/NextPCB__TU883__기술자료__FB166__추출텍스트.txt
Very Low Loss and High Thermal Reliability Laminate and Prepreg




                                                                                                              1 of 2




ThunderClad 2
                                                                                           Core: TU-883

                                                                                           Prepreg: TU-883P

ThunderClad 2 ( TU-883 ) is a very low loss category material based on a high performance
resin. This material is reinforced with regular woven E-glass and designed with very low
dielectric constant and dissipation factor resin system for high speed low loss, radio frequency
and wireless applications. ThunderClad 2 material is suitable for environmental protection lead
free process and also compatible with FR-4 processes. ThunderClad 2 laminates also exhibit
excellent moisture resistance, improved CTE, superior chemical resistance, thermal stability
and CAF resistance.


Applications
 Radio frequency
 Backplane, High performance computing
 Line cards, Storage
 Servers, Telecom, Base station, Office Routers

Performance and Processing Advantages
 Excellent electrical properties
 Dielectric constant is 3.39 @ 10GHz
 Dissipation factor is 0.0045 @10GHz
 Stable and flat Dk/Df performance over frequency and temperature
 Compatible with modified FR-4 processes
 Excellent moisture resistance and Lead Free reflow process compatible
 Improved z-axis thermal expansion
 Anti-CAF capability
 Excellent through-hole and soldering reliability
 Halogen Free

Industry Approvals
 IPC-4101 Type Designation: /134
 IPC-4101/134 Validation Services QPL Certified
 UL File Number : E189572
 ANSI Grade : No-ANSI
 Flammability Rating: 94V-0
 Maximum Operating Temperature: 160°C

Standard Availability
 Thickness: 0.002”[0.05mm] to 0.062” [1.58mm], available in sheet or panel form
 Copper Foil Cladding: 1/3 to 5 oz for built-up & double sides
 Prepregs: Available in roll or panel form
 Glass Styles: 106, 1080, 3313, 2116 and other prepreg grades are available upon
   request


                                                                                                               DS2407008A



                                    Copyright © 2024 Taiwan Union Technology Corporation
Very Low Loss and High Thermal Reliability Laminate and Prepreg




                                                                                                                                        2 of 2




  Typical Properties
                                                                      Typical Values                                  Test Condition
  Thermal

  Tg (DMA)                                                                 220 °C
  Tg (TMA)                                                                 170 °C                                     E-2/105+des
  Td (TGA)                                                                 420 °C


  CTE x/y axis                                                                                                        Ambient to Tg
                                                                     12/13 ppm/°C
  CTE z-axis α1                                                       35 ppm/°C                                             Pre-Tg
  CTE z-axis α2                                                       240 ppm/°C                                            Post-Tg
  CTE z-axis                                                             2.5 %
                                                                                                                          50 to 260°C
  Thermal Stress,
    Solder Float, 288°C                                                  > 60 sec                                             A

  T-260                                                                  > 60 min
  T-288                                                                  > 60 min                                     E-2/105+des
  T-300                                                                  > 60 min

  Flammability                                                             94V-0                                     E-24/125+des
  Electrical

  Permittivity (RC70%)
     10GHz (SPC method)                                                     3.39                                           E-2/105
   Impedance simulation DK                                                  2.83


  Loss Tangent (RC70%)
                                                                                                                           E-2/105
     10GHz (SPC method)                                                   0.0045

  Volume Resistivity                                                 > 1010 MΩ•cm                                         C-96/35/90

  Surface Resistivity                                                    > 108 MΩ                                         C-96/35/90

  Electric Strength                                                   > 40 KV/mm                                               -

  Dielectric Breakdown Voltage                                            > 50 KV                                              -

  Mechanical

  Young’s Modulus
    Warp Direction                                                        28 GPa
                                                                                                                              A
    Fill Direction                                                        26 GPa

  Flexural Strength
     Lengthwise                                                       > 60,000 psi                                            A
     Crosswise                                                        > 50,000 psi
                                                                                                                              A
  Peel Strength,
     1.0 oz. Cu foil                                                     4~6 lb/in                                            A

  Water Absorption                                                         0.08 %                              E-1/105+des+D-24/23
NOTE:
1. Property values are for information purposes only and not intended for specification.
2. Any sales of these products will be governed by the terms and conditions of the agreement under which they are sold.
3. This product is based on a patent pending technology.




                                                                                                                                         DS2407008A



                                                     Copyright © 2024 Taiwan Union Technology Corporation

File: 00_REF/PCB RF ANT/05_PCB_Dielectric_Data_2026/search_text/NextPCB/NextPCB__TU933__기술자료__FB159__추출텍스트.txt
               Super Low Loss and High Thermal Reliability
               Laminate and Prepreg




                                                                                                         1 of 2




                                                                                      Core: TU-933

ThunderClad 3                                                                         Prepreg: TU-933P

ThunderClad 3 is an advanced material designed for high speed computing, telecommunications,
radio frequency super low loss filed applications. ThunderClad 3’s electrical performance is
competitive with PTFE-based, hydrocarbon-based very low loss materials, but capable for high
layer count circuit board design with excellent thermal reliability.

ThunderClad 3 laminates also exhibit excellent moisture resistance, improved CTE, superior
chemical resistance, thermal stability, CAF resistance, and also compatible with modified FR-4
processes.


Applications
 Radio frequency
 Backplane, High performance computing
 Line cards, Storage
 Servers, Telecom, Base station
 Office Routers


Performance and Processing Advantages
 Excellent electrical and thermal properties
 Dielectric constant is 3.4 @ 10Gz
 Dissipation factor is 0.0025 @ 10Ghz
 Stable and flat Dk/Df performance over frequency and temperature variance.
 Compatible with modified FR-4 processes
 Excellent moisture resistance and Lead Free reflow process compatible
 Improved z-axis thermal expansion
 Superior dimensional stability, thickness uniformity and flatness
 Anti-CAF capability
 Excellent through-hole and soldering reliability


Industry Approvals
 IPC-4101E Specification Number : /102
 IPC-4101E/102 Validation Services QPL Certified
 UL File Number: E189572
 ANSI Grade: No-ANSI
 Flammability Rating: 94V-0
 Maximum Operating Temperature: 140°C


Standard Availability
 Thickness: 0.002” [0.05mm] to 0.062” [1.58mm], available in sheet or panel form
 Copper Foil Cladding: 1/3 to 5 oz for built-up & double sides
 Prepregs: Available in roll or panel form
 Glass Styles: 1035, 1078, 2113, 2116 and other prepreg grades are available upon request.


                                                                                                          DS2003003A



                                      Copyright © 2012-2020 Taiwan Union Technology
                                                       Corporation
                   Super Low Loss and High Thermal Reliability
                   Laminate and Prepreg




                                                                                                                                  2 of 2




  Typical Properties

                                                                  Typical Values                                  Conditioning
  Thermal

  Tg (DMA)                                                             220 °C
  Tg (TMA)                                                             170 °C                                         E-2/105
  Td (TGA)                                                             390 °C

  CTE z-axis α1                                                     35 ppm/°C
  CTE z-axis α2                                                    250 ppm/°C                                         E-2/105
  CTE z-axis                                                            2.7 %

  Thermal Stress,
        Solder Float, 288°C                                         > 120 sec                                             A

  T-260                                                              > 60 min
  T-288                                                              > 60 min                                         E-2/105
  T-300                                                              > 60 min

  Flammability                                                         94V-0                                         E-24/125

  Electrical
  Permittivity (RC50%)
        10 GHz (SPC method)                                              3.4                                          E-2/105
  Loss Tangent (RC50%)
        10 GHz (SPC method)                                           0.0025                                          E-2/105

  Volume Resistivity                                             > 1010 MΩ•cm                                       C-96/35/90

  Surface Resistivity                                                > 108 MΩ                                       C-96/35/90

  Electric Strength                                               > 40 KV/mm                                              A

  Dielectric Breakdown Voltage                                        > 50 KV                                             A

  Mechanical
  Young’s Modulus
        Warp Direction                                                 24 GPa
                                                                                                                          A
        Fill Direction                                                 22 GPa
  Flexural Strength
        Lengthwise                                                > 60,000 psi
                                                                                                                          A
        Crosswise                                                 > 50,000 psi
  Peel Strength,
        1.0 oz. Cu foil                                              4~6 lb/in                                            A
  Water Absorption                                                     0.06 %                                 E-1/105 + D-24/23
NOTE:
1. Property values are for information purposes only and not intended for specification.
2. Any sales of these products will be governed by the terms and conditions of the agreement under which they are sold.
3. This product is based on a patent pending technology.




                                                                                                                                   DS2003003A



                                                        Copyright © 2012-2020 Taiwan Union Technology
                                                                         Corporation
