Repository: EIDOSDATA/TraceWave-Studio

# PCB 유전율과 적층 자료

수집/정리 기준일: 2026-11-11.

먼저 [전체 자료 안내 엑셀](Excel/00_전체_자료_안내.xlsx)을 연다. 회사별 엑셀은 `Excel/`에 있고, 원문 검색은 [HTML 안내](START_HERE_ko.html)를 사용한다.

- [자료 사용 안내](docs/자료_사용_안내.md): 폴더, 단위, 조건 선택과 내보내기.
- [자료 검토 결과](docs/자료_검토_결과.md): 확인한 범위, 오류/공백, 정리 내역.
- [TraceWave Studio 연결 설계](../../../Code/docs/pcb_material_catalog.md): 사용자 직접 입력, 소재 선택, 제조업체 적층 선택과 현재 구현의 경계.

57,340개 조건별 관측, 36개 회사와 일반 재료 참고 자료 1개 그룹, 1,756개 출처 기록을 보존했다. 새 엑셀은 전체 안내 1개와 회사/참고 자료별 37개로 총 38개다. 행 수는 고유 소재나 독립 측정 수가 아니다. 공식 자료에 값이 있어도 실제 제조 조건과 해석 대역에 맞는지 확인해야 한다.

사람이 보는 엑셀과 프로그램용 JSONL을 분리했다. 원문 PDF/HTML의 바이트는 보존하면서 파일명을 회사와 소재/용도 중심으로 바꿨다. 중복 저장한 데이터 사본은 복구 폴더로 옮겼고 관측 수치는 삭제하지 않았다.

File: 00_REF/PCB RF ANT/05_PCB_Dielectric_Data_2026/search_text/OSH_Park/OSH_Park__EM528__기술자료__FB219__추출텍스트.txt
             Elite Material Co., Ltd.                                                                       Datasheet
             http://www.emctw.com




                                                  EM-528 / EM-528B
                            High Tg / Very Low Loss / Halogen Free
  ⚫    Applications include: high-speed server, network and telecom.
  ⚫    Low Df for excellent electrical performance.
  ⚫    Low CTE for X/ Y/ Z-axis direction.
  ⚫    Multiple lamination and high thermal reliability applications.
  ⚫    RoHS Compliant
  ⚫    UL File: E150504
  ⚫    Applicable IPC Slash Sheets: IPC-4103 /240, /540

  Basic Laminate Property
Property                            Item                Typical Value     Unit     Test Condition     IPC-TM-650
                                                            N/A            oC            DSC             2.4.25
                                                                           oC
                                     Tg                     220                         TMA              2.4.24
                                                                           oC
                                                            250                         DMA             2.4.24.4
                              CTE, X/Y-axis                 9/10         ppm/ oC     < Tg, TMA           2.4.24.5
                                                           25~30         ppm/ oC     < Tg, TMA
                                CTE, Z-axis                                                              2.4.24
Thermal                                                   130~150        ppm/ oC     > Tg, TMA
                           Z-axis Expansion                  1.4           %         50~260 oC           2.4.24
                                     Td                     420            oC       TGA (5%W.L)         2.4.24.6
                                                            > 60          min.          Clad
                                    T288                                                                2.4.24.1
                                                            > 60          min.         Etched
                      Thermal Conductivity                   0.6         W/m.K            -           ASTM D5470
                                              1GHz         4.0/3.6          -                             2.5.5.9
                      Dk
                                              10GHz        3.9/3.5          -        C-24/23/50      Cavity Resonator
                 (R/C:50/70%)
                                              10GHz        3.9/3.5          -                         SPC method
                                              1GHz      0.0047/0.0044       -                            2.5.5.9
Electrical            Df
                                              10GHz     0.0061/0.0058       -        C-24/23/50      Cavity Resonator
                 (R/C:50/70%)
                                              10GHz     0.0050/0.0046       -                         SPC method
                         Volume Resistivity                > 1010        MΩ-cm                          2.5.17.1
                                                                                     C-96/35/90
                          Surface Resistivity               > 109         MΩ                            2.5.17.1
                          Water Absorption                  0.11           %       E-1/105+D-24/23       2.6.2.1
                                           RTF, H oz         5.0          lb/in     As Received
                 Peel Strength                                                                            2.4.8
                                           HVLP, H oz        4.0          lb/in     As Received
Physical
                      Flexural                Warp         24~26          GPa       As Received
                                                                                                          2.4.4
                      Modulus                  Fill        23~25          GPa       As Received
                 Flame Resistance               V-0              -         A & E-4/125            UL-94
  Above typical values are tested under specified constructions and not intended for specification.


                                                                     1
                                                                                                     Rev: 2023 Nov.

File: 00_REF/PCB RF ANT/05_PCB_Dielectric_Data_2026/search_text/OSH_Park/OSH_Park__Kingboard_KB6167F_Datasheet__데이터시트__FB213__추출텍스트.txt
                                                                                                                                          DATASHEET


                                 KB-6167F High Performance Laminates



                                 High Reliability, High Tg, FR-4 Multilayer Material
                                 KB-6167F is specifically formulated to withstand increasingly stringent demands of
                                 high complexity, high layer, lead-free PCB designs and applications.

                                 This high Tg, multi-functional phenolic cured resin system with inorganic fillers result
                                 in high performing PCB structures.
Benefits
• Able to withstand multiple     KB-6167F offers very high heat resistance. It is particularly well-suited for lead-free
  thermal excursions during      soldering processes.
  PCB fabrication and assembly
• High Thermal Resistance and    Features
  Long-Term Reliability          • High Tg (DSC) value of 170-180°C                        • High Decomposition Temperature: > 340°C
• Wide operating window for      • Low Moisture Absorption                                 • Lead-Free Assembly Compatible
  multilayer processing          • CAF-Enhanced                                            • Low Z-Axis Expansion

• Excellent Thermal Shock        Laminate Properties
  Reliability
                                                                                               Test Method
                                                   Item                     Typical Value                     Test Condition            Unit    Specification
• Withstands Thermal Cycling,                                                                  (IPC-TM-650)
  IST and other accelerated                         Thermal Stress              ≥ 240           2.4.13.1
                                                                                                                Float 288°C/
                                                                                                                                        sec         ≥ 10
                                                                                                                  unetched
  testing methods
                                                 Glass Transition (Tg)           175             2.4.25         E-2/105 DSC              °C        ≥ 170
• UV blocking for maximum                                                        40                                Alpha 1                          ≤ 60
  compatibility with automated                   CTE/Z-Axis Expansion            230             2.4.24            Alpha 2
                                                                                                                                       ppm/°C
                                                                                                                                                   ≤ 300
  optical inspection                                                             2.6                             50 - 260°C              %         ≤ 3.0
                                   Thermal
• Excellent Dimensional                                   X/Y CTE              12/15             2.4.24          40 - 125°C            ppm/°C        —
  Stability                                               T-260                 > 60            2.4.24.1             TMA                min         ≥ 30
• RoHS/REACH Compliant                                    T-288                 > 35            2.4.24.1             TMA                min         ≥ 15
                                                  TD (5% weight loss)            349            2.4.24.6             TGA                 °C        > 340
                                                     Flammability                V-0              UL94             E-24/23             Rating       V-0
Applications                                       Surface Resistivity          ≥ 10   9
                                                                                                2.5.17.1         C-96/35/90             MΩ         ≥ 104
• High Layer Count PCBs                            Volume Resistivity           ≥ 10  10
                                                                                                2.5.17.1         C-96/35/90            MΩ-cm       ≥ 106
• Backplanes                                     Dielectric Breakdown            67               2.5.6       D-48/50+D0.5/23            kV         ≥ 40
                                                                                 4.8                          Etched
                                                                                                                              @ 1MHz
• High Complexity Multilayers                     Dielectric Constant                            2.5.5.2      (R/C 50%)
                                                                                                                                         —         ≤ 5.4
                                   Electrical                                    4.6                                          @ 1GHz
• Industrial Electronics                                                        0.015                         Etched
                                                                                                                              @ 1MHz
                                                     Loss Tangent                                2.5.5.2      (R/C 50%)
                                                                                                                                         —        ≤ 0.035
• Commercial Electronics                                                        0.016                                         @ 1GHz

                                                           CTI                  > 175           IEC60112                  A              V           —
• High-End Servers
                                                     Arc Resistance              129              2.5.1       D-48/50+D0.5/23           sec         ≥ 60
• Wireless Communication                                                         1.2                                125°C                          ≥ 0.70
  Infrastructure                                                                 1.3                          Float 288°C/10 sec                   ≥ 1.05
                                                  Peel Strength ( 1oz)                            2.4.8                                N/mm
• Automotive Applications                                                        1.1
                                                                                                                After Process
                                                                                                                   Solution                        ≥ 0.80
  Requiring High Thermal         Mechanical
                                                                                 540                          Length Direction                     ≥ 415
  Resistance                                       Flexural Strength                              2.4.4                                N/mm2
                                                                                 480                          Cross Direction                      ≥ 345
                                                 Moisture Absorption            0.09             2.6.2.1           D-24/23               %         ≤ 0.5

                                 Remarks:
                                 •   Typical values for reference only.
                                 •   Standard values according to IPC-4101E/126
                                 •   Typical value of specimen thickness is 1.6mm (8 * 7628)




                                                                                                                  UL: E123995
                                                                                                                                                RoHS
      DATASHEET                                                                    KB-6167F High Performance Laminates
KB-6167 Laminate Constructions
  Thickness                                                                              Dk                                                                      Df
                        Layup               RC (%)
    (mil)                                                        1G             2G               5G                10G               1G                2G                5G                 10G
      2.0             106x1                     73               4.1            4.0              3.9               3.9              0.017             0.017             0.018              0.019
      2.5            1067x1                     71               4.1            4.1              4.0               3.9              0.017             0.017             0.018              0.019
      3.0            1080x1                     67               4.2            4.1              4.1               4.0              0.016             0.016             0.017              0.018
      3.5            3313x1                     52               4.5            4.4              4.4               4.3              0.015             0.015             0.016              0.017
      4.0            2116x1                     47               4.6            4.5              4.5               4.4              0.014             0.015             0.016              0.017
      4.5            2116x1                     51               4.5            4.5              4.4               4.3              0.015             0.015             0.016              0.017
      5.0            2165x1                     49               4.6            4.5              4.4               4.4              0.015             0.015             0.016              0.017
      5.5            1056x1                     42               4.7            4.6              4.6               4.5              0.014             0.014             0.015              0.016
      6.0            1506x1                     46               4.6            4.6              4.5               4.4              0.014             0.014             0.015              0.016
      7.5            7628x1                     45               4.6            4.6              4.5               4.5              0.014             0.014             0.015              0.016
      8.0            7628x1                     48               4.6            45               4.4               4.4              0.015             0.015             0.016              0.017
      10.0           2165x2                     50               4.5            4.5              4.4               4.4              0.015             0.015             0.016              0.017
      12.0           1506x2                     42               4.7            4.6              4.6               4.5              0.014             0.014             0.015              0.016
      15.0           7628x2                     45               4.6            4.6              4.5               4.5              0.014             0.014             0.015              0.016
      18.0        7628x2+1080x1                 47               4.6            4.5              4.5               4.4              0.014             0.015             0.016              0.017
      21.0           7628x3                     42               4.7            4.6              4.6               4.5              0.014             0.014             0.015              0.016
      25.0           7628x3                     50               4.5            4.5              4.4               4.4              0.015             0.015             0.016              0.017
      30.0           7628x4                     45               4.6            4.6              4.5               4.5              0.014             0.014             0.015              0.016
      35.0           7628x5                     42               4.7            4.6              4.6               4.5              0.014             0.014             0.015              0.016
      40.0           7628x5                     48               4.6            4.5              4.4               4.4              0.015             0.015             0.016              0.017
      47.0           7628x6                     44               4.7            4.6              4.5               4.5              0.014             0.014             0.015              0.016
      59.0           7628x8                     42               4.7            4.6              4.6               4.5              0.014             0.014             0.015              0.016

KB-6067F Prepreg Specifications
                                     Thickness                                        Dk                                                                        Df
 Glass Style          RC (%)
                                       (mil)               1G                2G               5G                10G                1G                 2G                 5G                10G
                        71               1.97              4.1               4.1              4.0               3.9               0.017              0.017              0.018             0.019
      106
                        73               2.14              4.1               4.0              3.9               3.9               0.017              0.017              0.018             0.019
                        62               2.75              4.3               4.2              4.2                4.1              0.016              0.016              0.017             0.018
     1080               65               3.03              4.2               4.2              4.1                4.0              0.016              0.016              0.017             0.018
                        68               3.37              4.2               4.1              4.0                4.0              0.016              0.017              0.018             0.019
                        70               3.58              4.1               4.1              4.0                3.9              0.017              0.017              0.018             0.019
                        52               3.5               4.5               4.4              4.4                4.3              0.015              0.015              0.016             0.017
                        55               3.75              4.4               4.4              4.3                4.3              0.015              0.015              0.016             0.017
     3313
                        58               4.05              4.4               4.3              4.2                4.2              0.016              0.016              0.017             0.018
                        50               4.27              4.5               4.5              4.4                4.4              0.015              0.015              0.016             0.017
                        52               4.49              4.5               4.4              4.4                4.3              0.015              0.015              0.016             0.017
                        54               4.74              4.5               4.4              4.3                4.3              0.015              0.015              0.016             0.017
     2116
                        56               5.02              4.4               4.4              4.3                4.2              0.015              0.015              0.016             0.017
                        58               5.31              4.4               4.3              4.2                4.2              0.016              0.016              0.017             0.018
                        44               5.78              4.7               4.6              4.5                4.5              0.014              0.014              0.015             0.016
     1506               46               6.06              4.6               4.6              4.5                4.4              0.014              0.014              0.015             0.016
                        48               6.36              4.6               4.5              4.4                4.4              0.015              0.015              0.016             0.017
                        42               7.03              4.7               4.6              4.6                4.5              0.014              0.014              0.015             0.016
                        44               7.34              4.7               4.6              4.5                4.5              0.014              0.014              0.015             0.016
     7628
                        47               7.90              4.6               4.5              4.5                4.4              0.014              0.015              0.016             0.017
                        50               8.52              4.5               4.5              4.4                4.4              0.015              0.015              0.016             0.017
                        48               8.48              4.6               4.5              4.4                4.4              0.015              0.015              0.016             0.017
     7630
                        50               8.93              4.5               4.5              4.4                4.4              0.015              0.015              0.016             0.017
                                                                                         Standard Sizes: Panel yields based on 48”x42”, 48”x36” Sheets (Other sizes may be available by special request)
                                                                                                               Copper Cladding: Hoz, 1oz, 2oz, 3oz (Heavier copper may be available by special request)




                                                          TORONTO                               SANTA ANA                          SANTA CLARA                        CHICAGO
                                                          1124 Mid-Way Boulevard,               2730 S. Main Street,               3261 Edward Avenue,                770 Creel Drive,
                                                          Mississauga, ON L5T 2C1               Santa Ana, CA 92707                Santa Clara, CA 95054              Wood Dale, IL 60191
                                                          Phone (905) 670-8400                  Phone (714) 825-0404               Phone (408) 477-2963               Phone (630) 475-8753
Supplier to the North American                            Fax (905) 670-8420                    Fax (714) 825-0406                 Fax (408) 564-7047
Circuit Board Industry since 1977
                                                          Toll-free 1-800-668-5447                                        Visit us on the web at www.matrixusa.us
The information in this document is believed to be accurate, but Matrix makes no implied or expressed warranties to that accuracy and assumes no liability arising from its use. Users should
conduct their own tests to determine the suitability of these products for their particular application. The listed data is within the normal range of product properties, but should not be the
sole criteria for application design.                                                                                               Copyright © Matrix USA Inc. All rights reserved. Rev 20200616

File: 00_REF/PCB RF ANT/05_PCB_Dielectric_Data_2026/search_text/Panasonic/Panasonic__R-1551S_및_R-1566S__데이터시트__FR097__추출텍스트.txt
    Data Sheet

High heat resistance halogen-free
      multi-layer circuit board materials
                                       Laminate R-1566S
                                       Prepreg R-1551S




                 Dec. 2020   No.20121142
                                                                                                                          No.; 20121142 - 1
                                         Specification / Laminate R-1566S

                               Property                                   Units       Test Method         Condition    Typical Value
                                                                                          DSC            As received       175
                              Glass Transition Temp ( Tg )                 ˚C             TMA            As received       170
                                                                                          DMA            As received       195
                          Thermal Decomposition Temp ( Td )                ℃              TGA            As received       355

                            Time to Delam               Without Cu         Min     IPC TM-650 2.4.24.1   As received      > 120
     THERMAL
                               ( T288 )                   With Cu          Min     IPC TM-650 2.4.24.1   As received        10
                                                           X - axis      ppm / C   IPC TM-650 2.4.24        < Tg         11 – 13
                               CTE : α1                   Y ‐ axis       ppm / C   IPC TM-650 2.4.24        < Tg         13 – 15
                                                           Z - axis      ppm / C   IPC TM-650 2.4.24        < Tg            40
                               CTE : α2                    Z - axis      ppm / C   IPC TM-650 2.4.24        > Tg           180

                                      Volume Resistivity                 MΩ - cm   IPC TM-650 2.5.17.1   C-96/35/90      1 x 10 9

                                      Surface Resistivity                  MΩ      IPC TM-650 2.5.17.1   C-96/35/90      1 x 10 8

                         Dielectric Constant              @ 1MHz            -      IPC TM-650 2.5.5.9    C-24/23/50         5.0
    ELECTRICAL
                                ( Dk )                    @ 1GHz            -      IPC TM-650 2.5.5.9    C-24/23/50         4.7

                         Dissipation Factor               @ 1MHz            -      IPC TM-650 2.5.5.9    C-24/23/50       0.011
                               ( Df )                     @ 1GHz            -      IPC TM-650 2.5.5.9    C-24/23/50       0.011
                                      Water Absorption                     %       IPC TM-650 2.6.2.1     D-24/23          0.18
    PHYSICAL                Peel Strength                    1oz         kN / m     IPC TM-650 2.4.8     As Received        1.6
                                         Flammability                       -              UL            C-48/23/50       94V-0

  Sample thickness ; 32 mil ( 0.8 ㎜ )
* The data in the above table are not guaranteed values.

1       © Panasonic Corporation Electronic Materials Business Division
                                                                                                                               No.; 20121142 - 2
                                              Specification / Laminate R-1566S

1MHz - 1GHz ; IPC TM650-2.5.5.9

    Nominal Thickness                               Typical Resin                         Typical Dk                  Typical Df
                                      Cloth
                                                       Contet                ｐｌｙ
                                      Style
      mil             mm                                (%)                        1MHz    100MHz      1GHz   1MHz    100MHｚ        1GHz


      2.5            0.06             1080                  56                1    4.8       4.6       4.5    0.012    0.012       0.012


      4               0.1             2116                  46                1    5.0       4.8       4.7    0.011    0.011       0.011


      6              0.15             1501                  44                1    5.0       4.8       4.7    0.011    0.011       0.011


      8               0.2             7628                  46                1    5.0       4.8       4.7    0.011    0.011       0.011


      12              0.3             1501                  44                2    5.0       4.8       4.7    0.011    0.011       0.011


      16              0.4             7628                  46                2    5.0       4.8       4.7    0.011    0.011       0.011


      20              0.5         7628 / 2116               46               2/1   5.0       4.8       4.7    0.011    0.011       0.011


      24              0.6             7628                  46                3    5.0       4.8       4.7    0.011    0.011       0.011




* The data in the above table are not guaranteed values.

2           © Panasonic Corporation Electronic Materials Business Division
                                                                                                                         No.; 20121142 - 3
                                           Specification / Prepreg R-1551S

1MHz - 1GHz ; IPC TM650-2.5.5.9

                          Resin Contents           Typical Thickness            Typical Dk                  Typical Df
    Cloth Style
                               (%)                       ( um )          1MHz    100MHz      1GHz   1MHz    100MHｚ            1GHz
                                   72                        51          4.4       4.2       4.2    0.014    0.014            0.014
        106
                                   74                        56          4.4       4.2       4.1    0.014    0.014            0.014
                                   63                        73          4.6       4.4       4.3    0.013    0.013            0.013
       1078                        66                        81          4.5       4.4       4.3    0.013    0.013            0.013
                                   70                        93          4.5       4.3       4.2    0.014    0.014            0.014
                                   63                        72          4.6       4.4       4.3    0.013    0.013            0.013
       1080                        66                        79          4.5       4.4       4.3    0.013    0.013            0.013
                                   70                        91          4.5       4.3       4.2    0.014    0.014            0.014
                                   47                       102          4.9       4.8       4.7    0.011    0.011            0.011
       2116                        50                       110          4.9       4.7       4.6    0.012    0.012            0.012
                                   54                       122          4.8       4.6       4.5    0.012    0.012            0.012
                                   46                       159          5.0       4.8       4.7    0.011    0.011            0.011
       1501                        50                       175          4.9       4.7       4.6    0.012    0.012            0.012
                                   54                       194          4.8       4.6       4.5    0.012    0.012            0.012
                                   47                       206          4.9       4.8       4.7    0.011    0.011            0.011
       7628                        50                       222          4.9       4.7       4.6    0.012    0.012            0.012
                                   53                       240          4.8       4.6       4.5    0.012    0.012            0.012

* The data in the above table are not guaranteed values.

3       © Panasonic Corporation Electronic Materials Business Division
                                                                                                                                               No.; 20121142 - 4

                                                           ++ Before purchase ++

   【Notes before you use】
      ・Please verify the suitability and fitness for intended application by quality testing, evaluation or other means at your
       own option before any adoption, use or change of use conditions of a product listed in the datasheet.
      ・We would like to have a delivery specifications mutually agreed for the product that you have decided to use.
       The agreements defined in the delivery specifications are assigned higher priority.
      ・Please note that images shown may somewhat differ from the actual product in color.
      ・Please note that specifications and external design are subject to change for product improvement without notice.
      ・For details on products in the datasheet, please contact your distributor or our sales department.

   【Safety Information】
      ・Before using the product, please read the delivery specifications carefully or contact the distributor from which
       you purchased the product or our sales department in order to use the product correctly.
      ・The products in the datasheet are Electronic circuit board materials for electronic and electrical devices.
       Please do not use them for other than specified use.

Please Contact us of more
【Technical Marketing】                             【Sales Offices】
・Japan (Osaka)         TEL: 81-6-6904-2771        ・China (Hong Kong)        TEL: 852-2529-3956      Panasonic Corporation
・USA (Mountain view)   TEL: 1-408-861-3946        ・China (Suzhou)           TEL: 86-512-6825-1565   Industrial Solutions Company
・Austria (Enns)        TEL: 43-7223-883           ・China (Guangzhou)        TEL: 86-20-8713-0888
・China (Guangzhou)     TEL: 86-20-8713-0888       ・Korea (Seoul)            TEL: 82-2-361-7873
                                                                                                    Electronic Materials Business Division
                                                  ・Taiwan (Hsinchu)         TEL: 886-3-598-3201     Circuit Board Materials Business Unit.
                                                  ・Thailand (Ayuthaya)      TEL: 66-3533-0846       Head Office: 1006 Kadoma, Kadoma City, Osaka 571-8506
                                                  ・Austria (Enns)           TEL: 43-7223-883
                                                                                                    TEL: 81-6-6908-1101
                                                  ・USA (Mountain view)      TEL: 1-408-861-3946
                                                  ・Japan (Osaka)            TEL: 81-6-6904-2771     industrial.panasonic.com/ww/electronic-materials

 * The data in the above table are not guaranteed values.

  4        © Panasonic Corporation Electronic Materials Business Division

File: 00_REF/PCB RF ANT/05_PCB_Dielectric_Data_2026/search_text/Panasonic/Panasonic__R-1650C_및_R-1755C__데이터시트__FR099__추출텍스트.txt
     Data Sheet

High Reliability Glass Epoxy Multi-layer Materials


                                            Laminate R-1755C
                                            Prepreg R-1650C




                  Juｌ. 2019   No.19070539
                                                                                                                        No.; 19070539 - 1
                                         Specification / Laminate R-1755C

                            Property                                      Units       Test Method         Condition    Typical Value
                                                                                          DSC            As received       135
                          Glass Transition Temp ( Tg )                     ˚C             TMA            As received       135
                                                                                          DMA            As received       155
                     Thermal Decomposition Temp ( Td )                     ℃              TGA            As received       370

                          Time to Delam               Without Cu           min     IPC TM-650 2.4.24.1   As received      > 120
    THERMAL
                             ( T288 )                   With Cu            min     IPC TM-650 2.4.24.1   As received        35
                                                        X - axis         ppm / ℃   IPC TM-650 2.4.24        < Tg         11 – 13
                             CTE : α1                  Y ‐ axis          ppm / ℃   IPC TM-650 2.4.24        < Tg         13 – 15
                                                        Z - axis         ppm / ℃   IPC TM-650 2.4.24        < Tg            50
                             CTE : α2                   Z - axis         ppm / ℃   IPC TM-650 2.4.24        > Tg           260
                                 Volume Resistivity                      MΩ - cm   IPC TM-650 2.5.17.1   C-96/35/90      1 x 10 9
                                 Surface Resistivity                       MΩ      IPC TM-650 2.5.17.1   C-96/35/90      1 x 10 8

                       Dielectric Constant             @ 1MHz               -      IPC TM-650 2.5.5.9    C-24/23/50        4.7
ELECTRICAL
                              ( Dk )                   @ 1GHz               -      IPC TM-650 2.5.5.9    C-24/23/50        4.3

                       Dissipation Factor              @ 1MHz               -      IPC TM-650 2.5.5.9    C-24/23/50       0.013
                             ( Df )                    @ 1GHz               -      IPC TM-650 2.5.5.9    C-24/23/50       0.015
                                  Water Absorption                         %       IPC TM-650 2.6.2.1      D-24/23         0.12
    PHYSICAL              Peel Strength                    1oz           kN / m     IPC TM-650 2.4.8     As Received       1.5
                                     Flammability                           -              UL            C-48/23/50       94V-0

    Sample thickness ; 32 mil ( 0.8 ㎜ )
* The data in the above table are not guaranteed values.

1       © Panasonic Corporation Electronic Materials Business Division
                                                                                                                             No.; 19070539 - 2
                                            Specification / Laminate R-1755C

1MHz - 1GHz ; IPC TM650-2.5.5.9

    Nominal Thickness                                                                   Typical Dk                  Typical Df
                                                                 Typical Resin
                                          Cloth Style
                                                                 Content （％）
     mil                 mm                                                      1MHz    100MHz      1GHz   1MHz    100MHz       1GHz


    2.5                 0.06              1080 x 1ply                   56       4.4       4.1       4.0    0.014    0.016       0.017


     4                   0.1              2116 x 1ply                   46       4.7       4.4       4.3    0.013    0.015       0.015


     6                  0.15              1501 x 1ply                   42       4.8       4.5       4.4    0.013    0.015       0.015


     8                   0.2              7628 x 1ply                   46       4.7       4.4       4.3    0.013    0.015       0.015


    12                   0.3              1501 x 2ply                   42       4.8       4.5       4.4    0.013    0.015       0.015


    16                   0.4              7628 x 2ply                   46       4.7       4.4       4.3    0.013    0.015       0.015


    20                   0.5           7628/2116/7628                   46       4.7       4.4       4.3    0.013    0.015       0.015


    24                   0.6              7628 x 3ply                   46       4.7       4.4       4.3    0.013    0.015       0.015




* The data in the above table are not guaranteed values.

2          © Panasonic Corporation Electronic Materials Business Division
                                                                                                                                             No.; 19070539 - 3
                                           Specification / Laminate R-1755C

2GHz-10GHz ; IPC TM650-2.5.5.5
      Nominal
                                                  Resin                           Typical Dk                                  Typical Df
     Thickness
                            Cloth Style          Contents
    mil       mm                                  (%)            2GHz      4GHz     6GHz       8GHz   10GHz   2GHz    4GHz      6GHz       8GHz    10GHz


    2.5      0.06           1080 x 1ply              56           4.0      4.0       3.9       3.9     3.9    0.018   0.018    0.019       0.019   0.020


    4         0.1           2116 x 1ply              46           4.3      4.3       4.3       4.2     4.2    0.016   0.017    0.017       0.018   0.019


    6        0.15           1501 x 1ply              42           4.4      4.4       4.4       4.3     4.3    0.015   0.016    0.017       0.018   0.019


    8         0.2           7628 x 1ply              46           4.3      4.3       4.3       4.2     4.2    0.016   0.017    0.017       0.018   0.019


    12        0.3           1501 x 2ply              42           4.4      4.4       4.4       4.3     4.3    0.015   0.016    0.017       0.018   0.019


    16        0.4           7628 x 2ply              46           4.3      4.3       4.3       4.2     4.2    0.016   0.017    0.017       0.018   0.019


    20        0.5       7628/2116/7628               46           4.3      4.3       4.3       4.2     4.2    0.016   0.017    0.017       0.018   0.019


    24        0.6           7628 x 3ply              46           4.3      4.3       4.3       4.2     4.2    0.016   0.017    0.017       0.018   0.019




* The data in the above table are not guaranteed values.

3         © Panasonic Corporation Electronic Materials Business Division
                                                                                                                  No.; 19070539 - 4
                                           Specification / Prepreg R-1650C

1MHz - 1GHz ; IPC TM650-2.5.5.9
                                        Typical                          Typical Dk                  Typical Df
                   Resin
Cloth Style                            Thickness
                Contents (%)
                                         ( um )                1MHz       100MHz      1GHz   1MHz    100MHｚ          1GHz
                       63                   75                  4.3         4.0       3.8    0.015    0.017          0.018

    1078               65                   80                  4.3         3.9       3.8    0.015    0.017          0.019

                       68                   89                  4.2         3.8       3.7    0.015    0.017          0.019
                       63                   73                  4.3         4.0       3.8    0.015    0.017          0.018

    1080               65                   78                  4.3         3.9       3.8    0.015    0.017          0.019
                       68                   87                  4.2         3.8       3.7    0.015    0.017          0.019

                       45                   99                  4.7         4.4       4.3    0.013    0.015          0.015

    2116               48                  107                  4.6         4.3       4.2    0.013    0.015          0.015
                       52                  118                  4.5         4.2       4.1    0.014    0.016          0.016

                       44                  154                  4.7         4.4       4.3    0.013    0.015          0.015

    1501               48                  170                  4.6         4.3       4.2    0.013    0.015          0.015
                       52                  188                  4.5         4.2       4.1    0.014    0.016          0.016

                       45                  200                  4.7         4.4       4.3    0.013    0.015          0.015
    7628               48                  215                  4.6         4.3       4.2    0.013    0.015          0.015

                       52                  238                  4.5         4.2       4.1    0.014    0.016          0.016


* The data in the above table are not guaranteed values.

4       © Panasonic Corporation Electronic Materials Business Division
                                                                                                                                     No.; 19070539 - 5
                                           Specification / Prepreg R-1650C

2GHz-10GHz ; IPC TM650-2.5.5.5
                Resin           Typical                                  Typical Dk                                  Typical Df
Cloth Style    Contents        Thickness
                 %               ( um )           2GHz        4GHz         6GHz       8GHz   10GHz   2GHz    4GHz      6GHz       8GHz    10GHz
                   63               75             3.8          3.8         3.8       3.7     3.7    0.019   0.019    0.020       0.020    0.021

    1078           65               80             3.7          3.7         3.6       3.6     3.6    0.020   0.020    0.020       0.021    0.021
                   68               89             3.6          3.6         3.6       3.6     3.6    0.020   0.020    0.021       0.021    0.021

                   63               73             3.8          3.8         3.8       3.7     3.7    0.019   0.019    0.020       0.020    0.021
    1080           65               78             3.7          3.7         3.6       3.6     3.6    0.020   0.020    0.020       0.021    0.021

                   68               87             3.6          3.6         3.6       3.6     3.6    0.020   0.020    0.021       0.021    0.021

                   45               99             4.3          4.3         4.3       4.2     4.2    0.016   0.016    0.017       0.018    0.019
    2116           48              107             4.2          4.2         4.1       4.1     4.1    0.016   0.017    0.018       0.018    0.019

                   52              118             4.0          4.0         4.0       3.9     3.9    0.017   0.017    0.018       0.019    0.020
                   44              154             4.3          4.3         4.3       4.3     4.2    0.016   0.016    0.017       0.018    0.019

    1501           48              170             4.2          4.2         4.1       4.1     4.1    0.016   0.017    0.018       0.018    0.019
                   52              188             4.0          4.0         4.0       3.9     3.9    0.017   0.017    0.018       0.019    0.020

                   45              200             4.3          4.3         4.3       4.2     4.2    0.016   0.016    0.017       0.018    0.019

    7628           48              215             4.2          4.2         4.2       4.1     4.1    0.016   0.017    0.018       0.018    0.019
                   52              238             4.0          4.0         4.0       3.9     3.9    0.017   0.017    0.018       0.019    0.020


* The data in the above table are not guaranteed values.

5       © Panasonic Corporation Electronic Materials Business Division
                                                                                                                                               No.; 19070539 - 6

                                                           ++ Before purchase ++

   【Notes before you use】
      ・Please verify the suitability and fitness for intended application by quality testing, evaluation or other means at your
       own option before any adoption, use or change of use conditions of a product listed in the datasheet.
      ・We would like to have a delivery specifications mutually agreed for the product that you have decided to use.
       The agreements defined in the delivery specifications are assigned higher priority.
      ・Please note that images shown may somewhat differ from the actual product in color.
      ・Please note that specifications and external design are subject to change for product improvement without notice.
      ・For details on products in the datasheet, please contact your distributor or our sales department.

   【Safety Information】
      ・Before using the product, please read the delivery specifications carefully or contact the distributor from which
       you purchased the product or our sales department in order to use the product correctly.
      ・The products in the datasheet are Electronic circuit board materials for electronic and electrical devices.
       Please do not use them for other than specified use.

Please Contact us of more
【Technical Marketing】                             【Sales Offices】
・Japan (Osaka)         TEL: 81-6-6904-2771        ・China (Hong Kong)        TEL: 852-2529-3956      Panasonic Corporation
・USA (Mountain view)   TEL: 1-408-861-3946        ・China (Suzhou)           TEL: 86-512-6825-1565   Industrial Solutions Company
・Austria (Enns)        TEL: 43-7223-883           ・China (Guangzhou)        TEL: 86-20-8713-0888
・China (Guangzhou)     TEL: 86-20-8713-0888       ・Korea (Seoul)            TEL: 82-2-361-7873
                                                                                                    Electronic Materials Business Division
                                                  ・Taiwan (Hsinchu)         TEL: 886-3-598-3201     Circuit Board Materials Business Unit.
                                                  ・Thailand (Ayuthaya)      TEL: 66-3533-0846       Head Office: 1006 Kadoma, Kadoma City, Osaka 571-8506
                                                  ・Austria (Enns)           TEL: 43-7223-883
                                                                                                    TEL: 81-6-6908-1101
                                                  ・USA (Mountain view)      TEL: 1-408-861-3946
                                                  ・Japan (Osaka)            TEL: 81-6-6904-2771     industrial.panasonic.com/ww/electronic-materials

 * The data in the above table are not guaranteed values.

  6        © Panasonic Corporation Electronic Materials Business Division
