Repository: EIDOSDATA/TraceWave-Studio

# PCB 유전율과 적층 자료

수집/정리 기준일: 2026-11-11.

먼저 [전체 자료 안내 엑셀](Excel/00_전체_자료_안내.xlsx)을 연다. 회사별 엑셀은 `Excel/`에 있고, 원문 검색은 [HTML 안내](START_HERE_ko.html)를 사용한다.

- [자료 사용 안내](docs/자료_사용_안내.md): 폴더, 단위, 조건 선택과 내보내기.
- [자료 검토 결과](docs/자료_검토_결과.md): 확인한 범위, 오류/공백, 정리 내역.
- [TraceWave Studio 연결 설계](../../../Code/docs/pcb_material_catalog.md): 사용자 직접 입력, 소재 선택, 제조업체 적층 선택과 현재 구현의 경계.

57,340개 조건별 관측, 36개 회사와 일반 재료 참고 자료 1개 그룹, 1,756개 출처 기록을 보존했다. 새 엑셀은 전체 안내 1개와 회사/참고 자료별 37개로 총 38개다. 행 수는 고유 소재나 독립 측정 수가 아니다. 공식 자료에 값이 있어도 실제 제조 조건과 해석 대역에 맞는지 확인해야 한다.

사람이 보는 엑셀과 프로그램용 JSONL을 분리했다. 원문 PDF/HTML의 바이트는 보존하면서 파일명을 회사와 소재/용도 중심으로 바꿨다. 중복 저장한 데이터 사본은 복구 폴더로 옮겼고 관측 수치는 삭제하지 않았다.

File: 00_REF/PCB RF ANT/05_PCB_Dielectric_Data_2026/search_text/Panasonic/Panasonic__R-1650D_및_R-1755D__데이터시트__FR100__추출텍스트.txt
    Data Sheet
High Reliability Glass Epoxy Multi-layer Materials
(High Tg & Low CTE type)

                                           Laminate R-1755D
                                           Prepreg R-1650D




                 Juｌ. 2019   No.19070537
                                                                                                                        No.; 19070537 - 1
                                         Specification / Laminate R-1755D

                            Property                                      Units       Test Method         Condition    Typical Value

                                                                                          DSC            As received       163

                          Glass Transition Temp ( Tg )                     ˚C             TMA            As received       154

                                                                                          DMA            As received       185

                     Thermal Decomposition Temp ( Td )                     ℃              TGA            As received       345

    THERMAL           Time to Delam ( T288 )              With Cu          Min     IPC TM-650 2.4.24.1   As received        15

                                                          X - axis       ppm / ℃   IPC TM-650 2.4.24        < Tg         10 – 12

                               CTE : α1                  Y ‐ axis        ppm / ℃   IPC TM-650 2.4.24        < Tg         12 – 14

                                                           Z - axis      ppm / ℃   IPC TM-650 2.4.24        < Tg            43

                               CTE : α2                    Z - axis      ppm / ℃   IPC TM-650 2.4.24        > Tg           236

                                 Volume Resistivity                      MΩ - cm   IPC TM-650 2.5.17.1   C-96/35/90      1 x 10 9

                                 Surface Resistivity                       MΩ      IPC TM-650 2.5.17.1   C-96/35/90      1 x 10 8
ELECTRICAL
                     Dielectric Constant ( Dk )           @ 1GHz            -      IPC TM-650 2.5.5.9    C-24/23/50         4.4

                      Dissipation Factor ( Df )           @ 1GHz            -      IPC TM-650 2.5.5.9    C-24/23/50       0.016

                                  Water Absorption                         %       IPC TM-650 2.6.2.1      D-24/23         0.11

    PHYSICAL                Peel Strength                    1oz         kN / m     IPC TM-650 2.4.8     As Received        1.3

                                     Flammability                           -              UL            C-48/23/50       94V-0

    Sample thickness ; 32 mil ( 0.8 ㎜ )
* The data in the above table are not guaranteed values.

1       © Panasonic Corporation Electronic Materials Business Division
                                                                                                               No.; 19070537 - 2
                                         Specification / Laminate R-1755D

1GHz ; IPC TM650-2.5.5.9
      Nominal Thickness
                                                                            Typical            Typical Dk   Typical Df
                                                Cloth Style                              ｐｌｙ
                                                                         Resin Content          ( 1GHz )     ( 1GHz )
      mil                  mm

      2.5                 0.06                     1080                      58%          1       4.1        0.017

      3                   0.08                     3313                      48%          1       4.4        0.016

      4                   0.10                     2116                      46%          1       4.4        0.016

      6                   0.15                     1501                      46%          1       4.4        0.016

      8                   0.20                     7628                      49%          1       4.3        0.016

      16                  0.40                     7628                      49%          2       4.3        0.016

      20                  0.50                 7628 / 2116                   48%         2/1      4.4        0.016

      24                  0.60                     7628                      49%          3       4.3        0.016

      32                  0.80                     7628                      46%          4       4.4        0.016

      40                  1.00                     7628                      46%          5       4.4        0.016

      48                  1.20                     7628                      46%          6       4.4        0.016

      64                  1.60                     7628                      46%          8       4.4        0.016

* The data in the above table are not guaranteed values.

2       © Panasonic Corporation Electronic Materials Business Division
                                                                                                              No.; 19070537 - 3
                                           Specification / Prepreg R-1650D

1GHz ; IPC TM650-2.5.5.9

                                          Resin Content                  Typical Thickness   Typical Dk   Typical Df
        Cloth Style
                                              (%)                              ( um )         ( 1GHz )     ( 1GHz )

                                                 64                             74              4.0        0.018

           1080                                  68                             85              3.8        0.019

                                                 72                             99              3.8        0.019

                                                 64                             75              4.0        0.018
           1078
                                                 72                            101              3.7        0.019

           3313                                  62                            121              4.0        0.018

                                                 56                            129              4.2        0.017
           2116
                                                 59                            140              4.1        0.018

                                                 51                            179              4.3        0.017
           1501
                                                 54                            194              4.2        0.017

                                                 47                            207              4.4        0.016

           7628                                  50                            223              4.3        0.016

                                                 53                            241              4.2        0.017



* The data in the above table are not guaranteed values.

3       © Panasonic Corporation Electronic Materials Business Division
                                                                                                                                               No.; 19070537 - 4

                                                           ++ Before purchase ++

   【Notes before you use】
      ・Please verify the suitability and fitness for intended application by quality testing, evaluation or other means at your
       own option before any adoption, use or change of use conditions of a product listed in the datasheet.
      ・We would like to have a delivery specifications mutually agreed for the product that you have decided to use.
       The agreements defined in the delivery specifications are assigned higher priority.
      ・Please note that images shown may somewhat differ from the actual product in color.
      ・Please note that specifications and external design are subject to change for product improvement without notice.
      ・For details on products in the datasheet, please contact your distributor or our sales department.

   【Safety Information】
      ・Before using the product, please read the delivery specifications carefully or contact the distributor from which
       you purchased the product or our sales department in order to use the product correctly.
      ・The products in the datasheet are Electronic circuit board materials for electronic and electrical devices.
       Please do not use them for other than specified use.

Please Contact us of more
【Technical Marketing】                             【Sales Offices】
・Japan (Osaka)         TEL: 81-6-6904-2771        ・China (Hong Kong)        TEL: 852-2529-3956      Panasonic Corporation
・USA (Mountain view)   TEL: 1-408-861-3946        ・China (Suzhou)           TEL: 86-512-6825-1565   Industrial Solutions Company
・Austria (Enns)        TEL: 43-7223-883           ・China (Guangzhou)        TEL: 86-20-8713-0888
・China (Guangzhou)     TEL: 86-20-8713-0888       ・Korea (Seoul)            TEL: 82-2-361-7873
                                                                                                    Electronic Materials Business Division
                                                  ・Taiwan (Hsinchu)         TEL: 886-3-598-3201     Circuit Board Materials Business Unit.
                                                  ・Thailand (Ayuthaya)      TEL: 66-3533-0846       Head Office: 1006 Kadoma, Kadoma City, Osaka 571-8506
                                                  ・Austria (Enns)           TEL: 43-7223-883
                                                                                                    TEL: 81-6-6908-1101
                                                  ・USA (Mountain view)      TEL: 1-408-861-3946
                                                  ・Japan (Osaka)            TEL: 81-6-6904-2771     industrial.panasonic.com/ww/electronic-materials

 * The data in the above table are not guaranteed values.

  4        © Panasonic Corporation Electronic Materials Business Division

File: 00_REF/PCB RF ANT/05_PCB_Dielectric_Data_2026/search_text/Panasonic/Panasonic__R-1650V_및_R-1755V__데이터시트__FR103__추출텍스트.txt
    Data Sheet
High Reliability Glass Epoxy Multi-layer Materials
( High Tg & Low CTE type )

                                           Laminate R-1755V
                                           Prepreg R-1650V




                 Jul. 2019   No.19070536
                                                                                                                         No.; 19070536 - 1
                                         Specification / Laminate R-1755V

                           Property                                       Units       Test Method         Condition    Typical Value
                                                                                          DSC            As received       173
                         Glass Transition Temp ( Tg )                      ˚C             TMA            As received       165
                                                                                          DMA            As received       190
                    Thermal Decomposition Temp ( Td )                      ℃              TGA            As received       350

                        Time to Delam                Without Cu            Min     IPC TM-650 2.4.24.1   As received       > 120
 THERMAL                   ( T288 )                    With Cu             Min     IPC TM-650 2.4.24.1   As received        20

                                                       X – axis          ppm / ℃   IPC TM-650 2.4.24        < Tg          11 - 13
                           CTE : α1                    Y – axis          ppm / ℃   IPC TM-650 2.4.24        < Tg          13 - 15
                                                       Z – axis          ppm / ℃   IPC TM-650 2.4.24        < Tg            44
                           CTE : α2                    Z - axis          ppm / ℃   IPC TM-650 2.4.24        > Tg           255
                                Volume Resistivity                       MΩ - cm   IPC TM-650 2.5.17.1   C-96/35/90      1 x 10 9
                                Surface Resistivity                        MΩ      IPC TM-650 2.5.17.1   C-96/35/90      1 x 10 8

                     Dielectric Constant              @ 1MHz                -      IPC TM-650 2.5.5.9    C-24/23/50        4.70
ELECTRICAL
                            ( Dk )                    @ 1GHz                -      IPC TM-650 2.5.5.9    C-24/23/50        4.44

                      Dissipation Factor              @ 1MHz                -      IPC TM-650 2.5.5.9    C-24/23/50       0.013
                            ( Df )                    @ 1GHz                -      IPC TM-650 2.5.5.9    C-24/23/50       0.016
                                 Water Absorption                          %       IPC TM-650 2.6.2.1      D-24/23         0.12
PHYSICAL                 Peel Strength                   1oz             kN / m     IPC TM-650 2.4.8     As Received        1.5
                                    Flammability                            -              UL            C-48/23/50       94V-0

Sample thickness ; 32 mil ( 0.8 ㎜ )
* The data in the above table are not guaranteed values.

1       © Panasonic Corporation Electronic Materials Business Division
                                                                                                                                  No.; 19070536 - 2
                                            Specification / Laminate R-1755V

1MHz - 1GHz ; IPC TM650-2.5.5.9
     Nominal Thickness                    Cloth            Typical                       Typical Dk                  Typical Df
                                                                            ｐｌｙ
     mil                mm                Style         Resin Content             1MHz    100MHz      1GHz   1MHz    100MHz           1GHz

      2                 0.05               106                71%           1     4.20     4.05       3.95   0.015    0.017          0.019

     2.5                0.07              1080                60%           1     4.38     4.24       4.14   0.015    0.017          0.018

     3.5               0.08               3313                49%           1     4.63     4.50       4.38   0.014    0.015          0.016

     3.5               0.09                106                67%           2     4.26     4.10       4.00   0.015    0.017          0.019

      4                0.10               2116                46%           1     4.70     4.57       4.44   0.013    0.015          0.016

      4                0.10                106                71%           2     4.20     4.05       3.95   0.015    0.017          0.019

      4                0.11               1067                66%           2     4.27     4.11       4.01   0.015    0.017          0.018

      5                0.13               1504                41%           1     4.85     4.70       4.63   0.013    0.014          0.014

      5                0.13               1080                60%           2     4.38     4.24       4.14   0.015    0.017          0.018

      6                0.15               1501                44%           1     4.76     4.62       4.53   0.013    0.014          0.014

      7                0.18               3313                52%           2     4.54     4.43       4.33   0.014    0.015          0.016

      8                0.20               2116                46%           2     4.70     4.57       4.44   0.013    0.015          0.016

      8                0.20               3313                56%           2     4.44     4.32       4.21   0.014    0.016          0.017

      8                0.20               7628                46%           1     4.70     4.57       4.44   0.013    0.015          0.016

     12                0.30               1501                44%           2     4.76     4.62       4.53   0.013    0.014          0.014

* The data in the above table are not guaranteed values.

 2         © Panasonic Corporation Electronic Materials Business Division
                                                                                                                                              No.; 19070536 - 3
                                            Specification / Laminate R-1755V

2GHz-10GHz ; IPC TM650-2.5.5.5
 Nominal Thickness                              Typical                             Typical Dk                                  Typical Df
                                 Cloth
                                                 Resin         ｐｌｙ
     mil           mm            Style                                2GHz   4GHz     6GHz       8GHz   10GHz   2GHz    4GHz      6GHz       8GHz    10GHz
                                                Content
      2           0.05            106             71%            1    3.88   3.81     3.78       3.76   3.75    0.020   0.021    0.022       0.023   0.024

     2.5          0.07           1080             60%            1    4.08   4.04     4.00       3.97   3.94    0.019   0.020    0.021       0.022   0.023

     3.5          0.08           3313             49%            1    4.30   4.28     4.26       4.24   4.21    0.017   0.018    0.019       0.020   0.021

     3.5          0.09            106             67%            2    3.95   3.89     3.87       3.86   3.85    0.020   0.021    0.022       0.023   0.024

     4            0.10           2116             46%            1    4.39   4.37     4.34       4.32   4.29    0.016   0.017    0.018       0.019   0.021

     4            0.10            106             71%            2    3.88   3.81     3.78       3.76   3.75    0.020   0.021    0.022       0.023   0.024

     4            0.11           1067             66%            2    3.96   3.91     3.89       3.88   3.86    0.019   0.021    0.021       0.023   0.024

     5            0.13           1504             41%            1    4.56   4.51     4.48       4.46   4.43    0.016   0.017    0.018       0.019   0.020

     5            0.13           1080             60%            2    4.08   4.04     4.00       3.97   3.94    0.019   0.020    0.021       0.022   0.023

     6            0.15           1501             44%            1    4.44   4.42     4.39       4.37   4.34    0.016   0.017    0.018       0.019   0.020

     7            0.18           3313             52%            2    4.24   4.22     4.20       4.17   4.14    0.017   0.018    0.019       0.020   0.021

     8            0.20           2116             46%            2    4.39   4.37     4.34       4.32   4.29    0.016   0.017    0.018       0.019   0.021

     8            0.20           3313             56%            2    4.15   4.12     4.10       4.08   4.05    0.018   0.019    0.020       0.021   0.022

     8            0.20           7628             46%            1    4.39   4.37     4.34       4.32   4.29    0.016   0.017    0.018       0.019   0.021

     12           0.30           1501             44%            2    4.44   4.42     4.39       4.37   4.34    0.016   0.017    0.018       0.019   0.020

* The data in the above table are not guaranteed values.

 3         © Panasonic Corporation Electronic Materials Business Division
                                                                                                                             No.; 19070536 - 4
                                               Specification / Prepreg R-1650V

1MHz - 1GHz ; IPC TM650-2.5.5.9
                      Nominal              Resin              Typical               Typical Dk                  Typical Df
Cloth Style          Thickness            Content            Thickness
                       ( mm )              (%)                 ( um )        1MHz    100MHz      1GHz   1MHz    100MHz          1GHz

                                              72                  51         4.16     4.03       3.92   0.015    0.017          0.019

                                              74                  56         4.12     3.98       3.84   0.015    0.018          0.019
     106                0.04
                                              77                  64         4.00     3.87       3.74   0.015    0.018          0.019

                                              80                  75         3.93     3.78       3.65   0.015    0.018          0.020

                                              68                  56         4.25     4.08       3.99   0.015    0.017          0.019

     1067               0.04                  70                  60         4.23     4.06       3.97   0.015    0.017          0.019

                                              72                  65         4.16     4.03       3.92   0.015    0.017          0.019

                                              65                  78         4.29     4.13       4.02   0.015    0.017          0.018
     1078               0.06
                                              70                  93         4.23     4.06       3.97   0.015    0.017          0.019

                                              65                  76         4.29     4.13       4.02   0.015    0.017          0.018

                                              67                  82         4.26     4.10       4.00   0.015    0.017          0.019
     1080               0.06
                                              70                  91         4.23     4.06       3.97   0.015    0.017          0.019

                                              72                  99         4.16     4.03       3.92   0.015    0.017          0.019



 * The data in the above table are not guaranteed values.

 4          © Panasonic Corporation Electronic Materials Business Division
                                                                                                                             No.; 19070536 - 5
                                               Specification / Prepreg R-1650V

1MHz - 1GHz ; IPC TM650-2.5.5.9
                      Nominal              Resin              Typical               Typical Dk                  Typical Df
Cloth Style          Thickness            Content            Thickness
                       ( mm )              (%)                 ( um )        1MHz    100MHz      1GHz   1MHz    100MHz          1GHz

     1280               0.06                  66                  89         4.27     4.11       4.01   0.015    0.017          0.018

                                              57                 104         4.42     4.30       4.19   0.014    0.016          0.017

     3313               0.08                  59                 110         4.40     4.26       4.16   0.015    0.017          0.018

                                              62                 121         4.33     4.20       4.06   0.015    0.017          0.018

                                              50                 110         4.60     4.48       4.35   0.014    0.015          0.016

                                              54                 122         4.48     4.37       4.28   0.014    0.016          0.017
     2116               0.10
                                              57                 133         4.42     4.30       4.19   0.014    0.016          0.017

                                              59                 140         4.40     4.26       4.16   0.015    0.017          0.018

     1501               0.15                  50                 175         4.60     4.48       4.35   0.014    0.015          0.016

                                              44                 192         4.76     4.62       4.53   0.013    0.014          0.014
     7628               0.20
                                              47                 206         4.67     4.54       4.42   0.013    0.015          0.016




 * The data in the above table are not guaranteed values.

 5          © Panasonic Corporation Electronic Materials Business Division
                                                                                                                                              No.; 19070536 - 6
                                               Specification / Prepreg R-1650V

2GHz-10GHz ; IPC TM650-2.5.5.5
             Nominal              Resin         Typical                             Typical Dk                                  Typical Df
Cloth Style Thickness            Content       Thickness
              ( mm )              (%)            ( um )         2GHz         4GHz     6GHz       8GHz   10GHz   2GHz    4GHz      6GHz       8GHz    10GHz

                                    72              51          3.86         3.79     3.74       3.72   3.71    0.020   0.021    0.022       0.023   0.024

                                    74              56          3.81         3.76     3.71       3.69   3.67    0.020   0.021    0.022       0.023   0.025
      106          0.04
                                    77              64          3.72         3.68     3.65       3.62   3.59    0.020   0.021    0.022       0.023   0.025

                                    80              75          3.63         3.60     3.58       3.56   3.54    0.021   0.022    0.023       0.024   0.025

                                    68              56          3.94         3.87     3.85       3.84   3.82    0.020   0.021    0.022       0.023   0.024

  1067             0.04             70              60          3.90         3.83     3.81       3.79   3.77    0.020   0.021     0.022      0.023   0.024

                                    72              65          3.86         3.79     3.74       3.72   3.71    0.020   0.021    0.022       0.023   0.024

                                    65              78          3.97         3.92     3.91       3.89   3.87    0.019   0.020    0.021       0.022   0.023
  1078             0.06
                                    70              93          3.90         3.83     3.81       3.79   3.77    0.020   0.021    0.022       0.023   0.024

                                    65              76          3.97         3.92     3.91       3.89   3.87    0.019   0.020    0.021       0.022   0.023

                                    67              82          3.95         3.89     3.87       3.86   3.85    0.020   0.021    0.022       0.023   0.024
  1080             0.06
                                    70              91          3.90         3.83     3.81       3.79   3.77    0.020   0.021    0.022       0.023   0.024

                                    72              99          3.86         3.79     3.74       3.72   3.71    0.020   0.021    0.022       0.023   0.024



 * The data in the above table are not guaranteed values.

  6         © Panasonic Corporation Electronic Materials Business Division
                                                                                                                                            No.; 19070536 - 7
                                            Specification / Prepreg R-1650V

2GHz-10GHz ; IPC TM650-2.5.5.5
             Nominal           Resin         Typical                             Typical Dk                                  Typical Df
Cloth Style Thickness         Content       Thickness
              ( mm )           (%)            ( um )         2GHz         4GHz     6GHz       8GHz   10GHz   2GHz    4GHz      6GHz       8GHz    10GHz

  1280          0.06             66              89          3.96         3.91     3.89       3.88   3.86    0.019   0.021    0.021       0.023    0.024

                                 57             104          4.13         4.10     4.08       4.06   4.03    0.018   0.019    0.020       0.021    0.022

  3313          0.08             59             110          4.10         4.06     4.03       4.01   3.98    0.019   0.020    0.021       0.022    0.023

                                 62             121          4.03         3.99     3.96       3.93   3.91    0.019   0.020    0.021       0.022    0.023

                                 50             110          4.27         4.25     4.23       4.21   4.18    0.017   0.018    0.019       0.020    0.021

                                 54             122          4.20         4.17     4.14       4.12   4.10    0.018   0.019    0.020       0.021    0.022
  2116          0.10
                                 57             133          4.13         4.10     4.08       4.06   4.03    0.018   0.019    0.020       0.021    0.022

                                 59             140          4.10         4.06     4.03       4.01   3.98    0.019   0.020    0.021       0.022    0.023

  1501          0.15             50             175          4.27         4.25     4.23       4.21   4.18    0.017   0.018    0.019       0.020    0.021

                                 44             192          4.44         4.42     4.39       4.37   4.34    0.016   0.017    0.018       0.019    0.020
  7628          0.20
                                 47             206          4.37         4.35     4.32       4.30   4.27    0.016   0.017    0.018       0.019    0.021




 * The data in the above table are not guaranteed values.

  7      © Panasonic Corporation Electronic Materials Business Division
                                                                                                                                               No.; 19070536 - 8

                                                           ++ Before purchase ++

   【Notes before you use】
      ・Please verify the suitability and fitness for intended application by quality testing, evaluation or other means at your
       own option before any adoption, use or change of use conditions of a product listed in the datasheet.
      ・We would like to have a delivery specifications mutually agreed for the product that you have decided to use.
       The agreements defined in the delivery specifications are assigned higher priority.
      ・Please note that images shown may somewhat differ from the actual product in color.
      ・Please note that specifications and external design are subject to change for product improvement without notice.
      ・For details on products in the datasheet, please contact your distributor or our sales department.

   【Safety Information】
      ・Before using the product, please read the delivery specifications carefully or contact the distributor from which
       you purchased the product or our sales department in order to use the product correctly.
      ・The products in the datasheet are Electronic circuit board materials for electronic and electrical devices.
       Please do not use them for other than specified use.

Please Contact us of more
【Technical Marketing】                             【Sales Offices】
・Japan (Osaka)         TEL: 81-6-6904-2771        ・China (Hong Kong)        TEL: 852-2529-3956      Panasonic Corporation
・USA (Mountain view)   TEL: 1-408-861-3946        ・China (Suzhou)           TEL: 86-512-6825-1565   Industrial Solutions Company
・Austria (Enns)        TEL: 43-7223-883           ・China (Guangzhou)        TEL: 86-20-8713-0888
・China (Guangzhou)     TEL: 86-20-8713-0888       ・Korea (Seoul)            TEL: 82-2-361-7873
                                                                                                    Electronic Materials Business Division
                                                  ・Taiwan (Hsinchu)         TEL: 886-3-598-3201     Circuit Board Materials Business Unit.
                                                  ・Thailand (Ayuthaya)      TEL: 66-3533-0846       Head Office: 1006 Kadoma, Kadoma City, Osaka 571-8506
                                                  ・Austria (Enns)           TEL: 43-7223-883
                                                                                                    TEL: 81-6-6908-1101
                                                  ・USA (Mountain view)      TEL: 1-408-861-3946
                                                  ・Japan (Osaka)            TEL: 81-6-6904-2771     industrial.panasonic.com/ww/electronic-materials

 * The data in the above table are not guaranteed values.

  8        © Panasonic Corporation Electronic Materials Business Division
