Repository: EIDOSDATA/TraceWave-Studio

# PCB 유전율과 적층 자료

수집/정리 기준일: 2026-11-11.

먼저 [전체 자료 안내 엑셀](Excel/00_전체_자료_안내.xlsx)을 연다. 회사별 엑셀은 `Excel/`에 있고, 원문 검색은 [HTML 안내](START_HERE_ko.html)를 사용한다.

- [자료 사용 안내](docs/자료_사용_안내.md): 폴더, 단위, 조건 선택과 내보내기.
- [자료 검토 결과](docs/자료_검토_결과.md): 확인한 범위, 오류/공백, 정리 내역.
- [TraceWave Studio 연결 설계](../../../Code/docs/pcb_material_catalog.md): 사용자 직접 입력, 소재 선택, 제조업체 적층 선택과 현재 구현의 경계.

57,340개 조건별 관측, 36개 회사와 일반 재료 참고 자료 1개 그룹, 1,756개 출처 기록을 보존했다. 새 엑셀은 전체 안내 1개와 회사/참고 자료별 37개로 총 38개다. 행 수는 고유 소재나 독립 측정 수가 아니다. 공식 자료에 값이 있어도 실제 제조 조건과 해석 대역에 맞는지 확인해야 한다.

사람이 보는 엑셀과 프로그램용 JSONL을 분리했다. 원문 PDF/HTML의 바이트는 보존하면서 파일명을 회사와 소재/용도 중심으로 바꿨다. 중복 저장한 데이터 사본은 복구 폴더로 옮겼고 관측 수치는 삭제하지 않았다.

File: 00_REF/PCB RF ANT/05_PCB_Dielectric_Data_2026/search_text/Panasonic/Panasonic__R-1661(GZ)_및_R-1766(GH)__데이터시트__FR104__추출텍스트.txt
  Data Sheet


Glass Epoxy Multi-layer Materials
                                     Laminate R-1766(GH)
                                     Prepreg R-1661(GZ)




               Jul. 2019   No.19070546
                                                                                                                        No.; 19070546 - 1
                                      Specification / Laminate R-1766(GH)

                              Property                                     Units       Test Method         Condition    Typical Value
                                                                                           DSC            As received       140
                            Glass Transition Temp ( Tg )                    ˚C             TMA            As received       140
                                                                                           DMA            As received       150
                       Thermal Decomposition Temp ( Td )                    ℃              TGA            As received       315

                           Time to Delam                Without Cu          Min     IPC TM-650 2.4.24.1   As received        5
    THERMAL
                              ( T288 )                    With Cu           Min     IPC TM-650 2.4.24.1   As received        1
                                                          X - axis        ppm / C   IPC TM-650 2.4.24        < Tg         11 – 13
                               CTE : α1                  Y ‐ axis         ppm / C   IPC TM-650 2.4.24        < Tg         13 – 15
                                                          Z - axis        ppm / C   IPC TM-650 2.4.24        < Tg            65
                               CTE : α2                   Z - axis        ppm / C   IPC TM-650 2.4.24        > Tg           270

                                   Volume Resistivity                     MΩ - cm   IPC TM-650 2.5.17.1   C-96/35/90      1 x 10 9

                                   Surface Resistivity                      MΩ      IPC TM-650 2.5.17.1   C-96/35/90      1 x 10 8

                         Dielectric Constant             @ 1MHz              -      IPC TM-650 2.5.5.9    C-24/23/50         4.6
 ELECTRICAL
                                ( Dk )                   @ 1GHz              -      IPC TM-650 2.5.5.9    C-24/23/50         4.3
                                                         @ 1MHz              -      IPC TM-650 2.5.5.9    C-24/23/50       0.014
                      Dissipation Factor ( Df )
                                                         @ 1GHz              -      IPC TM-650 2.5.5.9    C-24/23/50       0.016
                                    Water Absorption                        %       IPC TM-650 2.6.2.1      D-24/23         0.14
    PHYSICAL                Peel Strength                    1oz          kN / m     IPC TM-650 2.4.8     As Received        2.0
                                       Flammability                          -              UL            C-48/23/50       94V-0
    Sample thickness ; 32 mil ( 0.8 ㎜ )
* The data in the above table are not guaranteed values.

1        © Panasonic Corporation Electronic Materials Business Division
                                                                                                                                                       No.; 19070546 - 2
                                        Specification / Laminate R-1766(GH)

1MHz - 1GHz ; IPC TM650-2.5.5.9
      Nominal Thickness                     Cloth          Typical Resin                                Typical Dk                          Typical Df
                                                                                   ｐｌｙ
      mil                   mm              Style          Content ( % )                  1MHz           100MHz         1GHz     1MHz        100MHz           1GHz
      2.5                 0.06              1080                   57              1       4.2             3.9          3.9      0.016        0.017           0.018
       4                    0.1             2116                   43              1       4.6             4.3          4.3      0.014        0.015           0.016
       6                  0.15              1501                   42              1       4.6             4.3          4.3      0.014        0.015           0.016
       8                    0.2             7628                   43              1       4.6             4.3          4.3      0.014        0.015           0.016
      12                    0.3             1501                   42              2       4.6             4.3          4.3      0.014        0.015           0.016
      16                    0.4             7628                   43              2       4.6             4.3          4.3      0.014        0.015           0.016
      20                    0.5        7628 / 2116                 43             2/1      4.6             4.3          4.3      0.014        0.015           0.016
      24                    0.6             7628                   43              3       4.6             4.3          4.3      0.014        0.015           0.016


2GHz-10GHz : IPC TM650-2.5.5.5
    Nominal Thickness                 Cloth         Typical Resin                              Typical Dk                                Typical Df
                                                                            ｐｌｙ
     mil              mm              Style         Content ( % )                 2GHz 4GHz 6GHz 8GHz 10GHz 2GHz                 4GHz      6GHz       8GHz 10GHz
     2.5             0.06             1080                  57               1    3.9    3.9      3.8      3.8    3.8    0.020   0.020    0.020       0.020    0.021
      4               0.1             2116                  43               1    4.3    4.3      4.2      4.2    4.2    0.018   0.018    0.018       0.018    0.019
      6              0.15             1501                  42               1    4.3    4.3      4.2      4.2    4.2    0.018   0.018    0.018       0.018    0.019
      8               0.2             7628                 43                1    4.3    4.3      4.2      4.2    4.2    0.018   0.018    0.018       0.018    0.019
      12              0.3             1501                 42                2    4.3    4.3      4.2      4.2    4.2    0.018   0.018    0.018       0.018    0.019
      16              0.4             7628                 43                2    4.3    4.3      4.2      4.2    4.2    0.018   0.018    0.018       0.018    0.019
      20              0.5         7628 / 2116              43               2/1   4.3    4.3      4.2      4.2    4.2    0.018   0.018    0.018       0.018    0.019
      24              0.6             7628                  43               3    4.3    4.3      4.2      4.2    4.2    0.018   0.018    0.018       0.018    0.019
* The data in the above table are not guaranteed values.

2          © Panasonic Corporation Electronic Materials Business Division
                                                                                                                         No.; 19070546 - 3
                                       Specification / Prepreg R-1661(GZ)

1MHz-1GHz : IPC TM650-2.5.5.9

                  Resin Content          Typical Thickness                      Typical Dk                  Typical Df
Cloth Styale
                      (%)                      ( um )                    1MHz    100MHz      1GHz   1MHz    100MHｚ           1GHz

                          63                       75                    4.1       3.8       3.6    0.016    0.017          0.018

    1080                  65                       81                    4.1       3.7       3.6    0.017    0.018          0.019

                          70                       96                    4.0       3.6       3.5    0.017    0.018          0.019

                          48                      109                    4.4       4.2       4.2    0.015    0.016          0.017

    2116                  52                      121                    4.3       4.1       4.0    0.015    0.016          0.017

                          55                      131                    4.2       4.0       4.0    0.016    0.017          0.018

                          44                      141                    4.5       4.3       4.3    0.015    0.016          0.017
    1504
                          48                      156                    4.4       4.2       4.2    0.015    0.016          0.017

                          44                      158                    4.5       4.3       4.3    0.015    0.016          0.017

    1501                  48                      174                    4.4       4.2       4.2    0.015    0.016          0.017

                          52                      193                    4.3       4.1       4.0    0.015    0.016          0.017

                          42                      190                    4.6       4.3       4.3    0.014    0.015          0.016

                          45                      204                    4.5       4.3       4.2    0.015    0.016          0.017
    7628
                          48                      220                    4.4       4.2       4.2    0.015    0.016          0.017

                          52                      244                    4.3       4.1       4.0    0.015    0.016          0.017

* The data in the above table are not guaranteed values.

3       © Panasonic Corporation Electronic Materials Business Division
                                                                                                                                                No.; 19070546 - 4
                                           Specification / Prepreg R-1661(GZ)

2GHz-10GHz : IPC TM650-2.5.5.5
                                          Typical                                   Typical Dk                                  Typical Df
    Cloth       Resin Content
                                         Thickness
    Style           (%)                                       2GHz           4GHz     6GHz       8GHz   10GHz   2GHz    4GHz      6GHz       8GHz    10GHz
                                           ( um )
                       63                     75                3.6          3.6       3.5       3.5     3.5    0.020   0.020    0.020       0.020    0.021

    1080               65                     81                3.5          3.5       3.5       3.5     3.5    0.021   0.021    0.021       0.021    0.022

                       70                     96                3.4          3.4       3.4       3.4     3.4    0.021   0.021    0.021       0.021    0.022

                       48                    109                4.1          4.1       4.1       4.0     4.0    0.019   0.019    0.019       0.019    0.020

    2116               52                    121                4.0          4.0       4.0       3.9     3.9    0.019   0.019    0.019       0.019    0.020

                       55                    131                3.9          3.9       3.9       3.8     3.8    0.020   0.020    0.020       0.020    0.021

                       44                    141                4.3          4.2       4.2       4.2     4.2    0.019   0.019    0.019       0.019    0.020
    1504
                       48                    156                4.1          4.1       4.1       4.0     4.0    0.019   0.019    0.019       0.019    0.020

                       44                    158                4.3          4.2       4.2       4.2     4.2    0.019   0.019    0.019       0.019    0.020

    1501               48                    174                4.1          4.1       4.1       4.0     4.0    0.019   0.019    0.019       0.019    0.020

                       52                    193                4.0          4.0       4.0       3.9     3.9    0.019   0.019    0.019       0.019    0.020

                       42                    190                4.3          4.3       4.2       4.2     4.2    0.018   0.018    0.018       0.018    0.019

                       45                    204                4.2          4.2       4.2       4.1     4.1    0.019   0.019    0.019       0.019    0.020
    7628
                       48                    220                4.1          4.1       4.1       4.0     4.0    0.019   0.019    0.019       0.019    0.020

                       52                    244                4.0          4.0       4.0       3.9     3.9    0.019   0.019    0.019       0.019    0.020

* The data in the above table are not guaranteed values.

4           © Panasonic Corporation Electronic Materials Business Division
                                                                                                                                               No.; 19070546 - 5

                                                           ++ Before purchase ++

   【Notes before you use】
      ・Please verify the suitability and fitness for intended application by quality testing, evaluation or other means at your
       own option before any adoption, use or change of use conditions of a product listed in the datasheet.
      ・We would like to have a delivery specifications mutually agreed for the product that you have decided to use.
       The agreements defined in the delivery specifications are assigned higher priority.
      ・Please note that images shown may somewhat differ from the actual product in color.
      ・Please note that specifications and external design are subject to change for product improvement without notice.
      ・For details on products in the datasheet, please contact your distributor or our sales department.

   【Safety Information】
      ・Before using the product, please read the delivery specifications carefully or contact the distributor from which
       you purchased the product or our sales department in order to use the product correctly.
      ・The products in the datasheet are Electronic circuit board materials for electronic and electrical devices.
       Please do not use them for other than specified use.

Please Contact us of more
【Technical Marketing】                             【Sales Offices】
・Japan (Osaka)         TEL: 81-6-6904-2771        ・China (Hong Kong)        TEL: 852-2529-3956      Panasonic Corporation
・USA (Mountain view)   TEL: 1-408-861-3946        ・China (Suzhou)           TEL: 86-512-6825-1565   Industrial Solutions Company
・Austria (Enns)        TEL: 43-7223-883           ・China (Guangzhou)        TEL: 86-20-8713-0888
・China (Guangzhou)     TEL: 86-20-8713-0888       ・Korea (Seoul)            TEL: 82-2-361-7873
                                                                                                    Electronic Materials Business Division
                                                  ・Taiwan (Hsinchu)         TEL: 886-3-598-3201     Circuit Board Materials Business Unit.
                                                  ・Thailand (Ayuthaya)      TEL: 66-3533-0846       Head Office: 1006 Kadoma, Kadoma City, Osaka 571-8506
                                                  ・Austria (Enns)           TEL: 43-7223-883
                                                                                                    TEL: 81-6-6908-1101
                                                  ・USA (Mountain view)      TEL: 1-408-861-3946
                                                  ・Japan (Osaka)            TEL: 81-6-6904-2771     industrial.panasonic.com/ww/electronic-materials

 * The data in the above table are not guaranteed values.

  5        © Panasonic Corporation Electronic Materials Business Division

File: 00_REF/PCB RF ANT/05_PCB_Dielectric_Data_2026/search_text/Panasonic/Panasonic__R-5470X_및_R-5575X__데이터시트__FR108__추출텍스트.txt
      Data Sheet
High thermal conductivity Low transmission loss
 Halogen-free Multi-layer circuit board materials
Material for PA and Antenna application
                                                 Laminate R-5575X
                                                 Prepreg R-5470X
                                             Any letters with parentheses ( ) at the end of a part
                                             number are for identification code in our company
                                             and are not included in the part numbers registered
                                             for UL certification.




                         Jul. 2024   No.240724
                                                                                                                                 No.; 240724

                              General Properties / Laminate R-5575X
                                                                                                                          Typical Values
                            Items                                      Units             Test Method         Condition
                                                                                                                            R-5575X
                                                                                             TMA            As received        205
                          Glass Transition Temp ( Tg )                   C
                                                                                             DMA            As received        245
                      Thermal Decomposition Temp ( Td )                  C                   TGA            As received        440

                        Time to Delam                 Without Cu        min          IPC TM-650 2.4.24.1    As received       > 120
                           ( T288 )                    With Cu          min          IPC TM-650 2.4.24.1    As received       > 120
 THERMAL
                                                        X - axis      ppm / C         IPC TM-650 2.4.24        < Tg          13 - 16
                           CTE : α1                     Y - axis      ppm / C         IPC TM-650 2.4.24        < Tg          13 - 16
                                                        Z - axis      ppm / C         IPC TM-650 2.4.24        < Tg            20
                           CTE : α2                     Z - axis      ppm / C         IPC TM-650 2.4.24        > Tg            155
                               Thermal Conductivity                   W/mK                Laser flash          25C            0.60
                                Volume Resistivity                    MΩ - cm        IPC TM-650 2.5.17.1    C-96/35/90       1 x 10 9
                                Surface Resistivity                     MΩ           IPC TM-650 2.5.17.1    C-96/35/90       1 x 10 8
                                                       @ 1GHz             -           IPC TM-650 2.5.5.9    C-24/23/50        3.73
ELECTRICAL         Dielectric Constant ( Dk )
                                                      @ 13GHz             -                 “ Note 1        C-24/23/50        3.60
                                                       @ 1GHz             -           IPC TM-650 2.5.5.9    C-24/23/50        0.002
                    Dissipation Factor ( Df )
                                                      @ 13GHz             -                 “ Note 1        C-24/23/50       0.0045
                                 Water Absorption                        %            IPC TM-650 2.6.2.1     D-24/23          0.23
 PHYSICAL                Peel Strength                1oz ( RTF )      kN / m          IPC TM-650 2.4.8     As received        0.8
                                    Flammability                          -                 UL 94V          C-48/23/50        94V-0
  Sample thickness : 30 mil = 0.76 mm ( Core Type 30 ) #1078 x 9ply
  Note 1 : Balanced-type Circular Disk Resonance Method [ IEC 63185 (2020) ]
* The data in the above table represents typical values for your reference and are not guaranteed values.

                                                                                                                                        1
                                                                                                                                   No.; 240724

                            Dielectric Properties / Laminate R-5575X

 1GHz ; IPC TM650-2.5.5.9
 13-55GHz ; Balanced-type Circular Disk Resonance Method [ IEC 63185 (2020) ]

                 Actual Thickness                            Typical                                    Typical Dk
    Core                                 Cloth
                                                              Resin
                                                     ply
                                                             Content
    Type         mil          mm         Style                             1GHz        13GHz       23GHz        34GHz   45GHz   55GHz
                                                               (%)

      4          4.0         0.102        1078        1         75         3.60         3.49        3.49         3.49   3.49    3.49
      5          5.0         0.127        3313        1         66         3.80         3.66        3.66         3.66   3.66    3.66
      5          5.0         0.127        1078        1         79         3.53         3.42        3.42         3.42   3.42    3.42
      6          6.0         0.152        2116        1         63         3.87         3.72        3.72         3.72   3.72    3.72
     6.6         6.6         0.168        1078        2         69         3.73         3.60        3.60         3.60   3.60    3.60
     6.6         6.6         0.168        1067        2         80         3.51         3.40        3.40         3.40   3.40    3.40
      8          8.0         0.203        1078        2         75         3.60         3.49        3.49         3.49   3.49    3.49
     10          10.0        0.254        1078        3         69         3.73         3.60        3.60         3.60   3.60    3.60
     10          10.0        0.254        3313        2         66         3.80         3.66        3.66         3.66   3.66    3.66
    13.3         13.3        0.338        1078        4         69         3.73         3.60        3.60         3.60   3.60    3.60
    13.3         13.3        0.338        1067        4         80         3.51         3.40        3.40         3.40   3.40    3.40
    16.6         16.6        0.422        1078        5         69         3.73         3.60        3.60         3.60   3.60    3.60
    16.6         16.6        0.422        1067        5         80         3.51         3.40        3.40         3.40   3.40    3.40
     20          20.0        0.508        1078        6         69         3.73         3.60        3.60         3.60   3.60    3.60
     20          20.0        0.508        3313        4         66         3.80         3.66        3.66         3.66   3.66    3.66
     30          30.0        0.762        1078        9         69         3.73         3.60        3.60         3.60   3.60    3.60
     30          30.0        0.762        3313        6         66         3.80         3.66        3.66         3.66   3.66    3.66




* The data in the above table represents typical values for your reference and are not guaranteed values.

                                                                                                                                        2
                                                                                                                                      No.; 240724

                            Dielectric Properties / Laminate R-5575X

 1GHz ; IPC TM650-2.5.5.9
 13-55GHz ; Balanced-type Circular Disk Resonance Method [ IEC 63185 (2020) ]

                 Actual Thickness                            Typical                                    Typical Df
    Core                                 Cloth
                                                              Resin
                                                     ply
                                                             Content
    Type         mil          mm         Style                             1GHz        13GHz       23GHz        34GHz    45GHz    55GHz
                                                               (%)

      4          4.0         0.102        1078        1         75         0.002       0.0044      0.0046       0.005    0.0053   0.0056
      5          5.0         0.127        3313        1         66         0.002       0.0045      0.0048       0.0052   0.0056   0.0059
      5          5.0         0.127        1078        1         79         0.002       0.0043      0.0046       0.0049   0.0052   0.0055
      6          6.0         0.152        2116        1         63         0.002       0.0046      0.0049       0.0053   0.0057   0.006
     6.6         6.6         0.168        1078        2         69         0.002       0.0045      0.0048       0.0051   0.0055   0.0058
     6.6         6.6         0.168        1067        2         80         0.002       0.0043      0.0046       0.0049   0.0052   0.0055
      8          8.0         0.203        1078        2         75         0.002       0.0044      0.0046       0.005    0.0053   0.0056
     10          10.0        0.254        1078        3         69         0.002       0.0045      0.0048       0.0051   0.0055   0.0058
     10          10.0        0.254        3313        2         66         0.002       0.0045      0.0048       0.0052   0.0056   0.0059
    13.3         13.3        0.338        1078        4         69         0.002       0.0045      0.0048       0.0051   0.0055   0.0058
    13.3         13.3        0.338        1067        4         80         0.002       0.0043      0.0046       0.0049   0.0052   0.0055
    16.6         16.6        0.422        1078        5         69         0.002       0.0045      0.0048       0.0051   0.0055   0.0058
    16.6         16.6        0.422        1067        5         80         0.002       0.0043      0.0046       0.0049   0.0052   0.0055
     20          20.0        0.508        1078        6         69         0.002       0.0045      0.0048       0.0051   0.0055   0.0058
     20          20.0        0.508        3313        4         66         0.002       0.0045      0.0048       0.0052   0.0056   0.0059
     30          30.0        0.762        1078        9         69         0.002       0.0045      0.0048       0.0051   0.0055   0.0058
     30          30.0        0.762        3313        6         66         0.002       0.0045      0.0048       0.0052   0.0056   0.0059



* The data in the above table represents typical values for your reference and are not guaranteed values.

                                                                                                                                           3
                                                                                                                                  No.; 240724

                              Dielectric Properties / Prepreg R-5470X


        1GHz ; IPC TM650-2.5.5.9
        13-55GHz ; Balanced-type Circular Disk Resonance Method [ IEC 63185 (2020) ]
                          Resin        Typical                                           Typical Dk
            Cloth
                         Content      Thickness
            Style
                          (%)           ( um )         1GHz          13GHz          23GHz           34GHz       45GHz    55GHz

                            78            75            3.54          3.44           3.44                3.44    3.44     3.44

            1067            81            90            3.49          3.38           3.38                3.38    3.38     3.38

                            83           100            3.45          3.35           3.35                3.35    3.35     3.35

            1078            79           125            3.53          3.42           3.42                3.42    3.42     3.42



                          Resin        Typical                                              Typical Df
            Cloth
                         Content      Thickness
            Style
                          (%)           ( um )         1GHz          13GHz          23GHz           34GHz       45GHz    55GHz

                            78            75           0.002         0.0043         0.0046          0.0049      0.0052   0.0055

            1067            81            90           0.002         0.0043         0.0046          0.0049      0.0052   0.0055

                            83           100           0.002         0.0042         0.0045          0.0047      0.0050   0.0052

            1078            79           125           0.002         0.0043         0.0046          0.0049      0.0052   0.0055




* The data in the above table represents typical values for your reference and are not guaranteed values.

                                                                                                                                      4

File: 00_REF/PCB RF ANT/05_PCB_Dielectric_Data_2026/search_text/Panasonic/Panasonic__R-5470_및_R-5575__데이터시트__FR107__추출텍스트.txt
      Data Sheet
High thermal conductivity Low transmission loss
 Halogen-free Multi-layer circuit board materials
Material for PA and Antenna application
                                                   Laminate R-5575
                                                   Prepreg R-5470
                                             Any letters with parentheses ( ) at the end of a part
                                             number are for identification code in our company
                                             and are not included in the part numbers registered
                                             for UL certification.




                         Jul. 2024   No.240724
                                                                                                                                        No.; 240724

                                    General Properties / Laminate R-5575
                                                                                                                                 Typical Values
                                Items                                     Units             Test Method             Condition
                                                                                                                                    R-5575
                                                                                                 TMA               As received        205
                               Glass Transition Temp ( Tg )                 C
                                                                                                 DMA               As received        245

                           Thermal Decomposition Temp ( Td )                C                    TGA               As received        440

                            Time to Delam                  Without Cu      min           IPC TM-650 2.4.24.1       As received       > 120
                               ( T288 )                     With Cu        min           IPC TM-650 2.4.24.1       As received       > 120
    THERMAL
                                                             X - axis    ppm / C          IPC TM-650 2.4.24           < Tg          13 - 16

                               CTE : α1                      Y - axis    ppm / C          IPC TM-650 2.4.24           < Tg          13 - 16

                                                             Z - axis    ppm / C          IPC TM-650 2.4.24           < Tg            20

                               CTE : α2                      Z - axis    ppm / C          IPC TM-650 2.4.24           > Tg            155

                                    Thermal Conductivity                 W/mK                 Laser flash             25C             0.60

                                     Volume Resistivity                  MΩ - cm         IPC TM-650 2.5.17.1       C-96/35/90       1 x 10 9

                                     Surface Resistivity                   MΩ            IPC TM-650 2.5.17.1       C-96/35/90       1 x 10 8

                                                            @ 1GHz           -            IPC TM-650 2.5.5.9       C-24/23/50         3.73
  ELECTRICAL           Dielectric Constant ( Dk )
                                                           @ 13GHz           -                 “ Note 1            C-24/23/50         3.60

                                                            @ 1GHz           -            IPC TM-650 2.5.5.9       C-24/23/50        0.002
                        Dissipation Factor ( Df )
                                                           @ 13GHz           -                 “ Note 1            C-24/23/50        0.0045

                                      Water Absorption                      %             IPC TM-650 2.6.2.1         D-24/23          0.23

    PHYSICAL                 Peel Strength                 1oz ( RTF )    kN / m          IPC TM-650 2.4.8         As received        0.8

                                        Flammability                         -                 UL 94V              C-48/23/50       94V-0†1
†1 The value represents Panasonic internal test results based on the UL94 test method for flammability and is NOT intended
   to indicate that the product is UL certified. If UL certification is required, use R-5575X for the UL recognized grades.
     Sample thickness : 30 mil = 0.76 mm ( Core Type 30 ) #1078 x 9ply
     Note 1 : Balanced-type Circular Disk Resonance Method [ IEC 63185 (2020) ]
   * The data in the above table represents typical values for your reference and are not guaranteed values.

                                                                                                                                               1
                                                                                                                                   No.; 240724

                              Dielectric Properties / Laminate R-5575

 1GHz ; IPC TM650-2.5.5.9
 13-55GHz ; Balanced-type Circular Disk Resonance Method [ IEC 63185 (2020) ]

                 Actual Thickness                            Typical                                    Typical Dk
    Core                                 Cloth
                                                              Resin
                                                     ply
                                                             Content
    Type         mil          mm         Style                             1GHz        13GHz       23GHz        34GHz   45GHz   55GHz
                                                               (%)

      4          4.0         0.102        1078        1         75         3.60         3.49        3.49         3.49   3.49    3.49
      5          5.0         0.127        3313        1         66         3.80         3.66        3.66         3.66   3.66    3.66
      5          5.0         0.127        1078        1         79         3.53         3.42        3.42         3.42   3.42    3.42
      6          6.0         0.152        2116        1         63         3.87         3.72        3.72         3.72   3.72    3.72
     6.6         6.6         0.168        1078        2         69         3.73         3.60        3.60         3.60   3.60    3.60
     6.6         6.6         0.168        1067        2         80         3.51         3.40        3.40         3.40   3.40    3.40
      8          8.0         0.203        1078        2         75         3.60         3.49        3.49         3.49   3.49    3.49
     10          10.0        0.254        1078        3         69         3.73         3.60        3.60         3.60   3.60    3.60
     10          10.0        0.254        3313        2         66         3.80         3.66        3.66         3.66   3.66    3.66
    13.3         13.3        0.338        1078        4         69         3.73         3.60        3.60         3.60   3.60    3.60
    13.3         13.3        0.338        1067        4         80         3.51         3.40        3.40         3.40   3.40    3.40
    16.6         16.6        0.422        1078        5         69         3.73         3.60        3.60         3.60   3.60    3.60
    16.6         16.6        0.422        1067        5         80         3.51         3.40        3.40         3.40   3.40    3.40
     20          20.0        0.508        1078        6         69         3.73         3.60        3.60         3.60   3.60    3.60
     20          20.0        0.508        3313        4         66         3.80         3.66        3.66         3.66   3.66    3.66
     30          30.0        0.762        1078        9         69         3.73         3.60        3.60         3.60   3.60    3.60
     30          30.0        0.762        3313        6         66         3.80         3.66        3.66         3.66   3.66    3.66




* The data in the above table represents typical values for your reference and are not guaranteed values.

                                                                                                                                        2
                                                                                                                                      No.; 240724

                              Dielectric Properties / Laminate R-5575

 1GHz ; IPC TM650-2.5.5.9
 13-55GHz ; Balanced-type Circular Disk Resonance Method [ IEC 63185 (2020) ]

                 Actual Thickness                            Typical                                    Typical Df
    Core                                 Cloth
                                                              Resin
                                                     ply
                                                             Content
    Type         mil          mm         Style                             1GHz        13GHz       23GHz        34GHz    45GHz    55GHz
                                                               (%)

      4          4.0         0.102        1078        1         75         0.002       0.0044      0.0046       0.005    0.0053   0.0056
      5          5.0         0.127        3313        1         66         0.002       0.0045      0.0048       0.0052   0.0056   0.0059
      5          5.0         0.127        1078        1         79         0.002       0.0043      0.0046       0.0049   0.0052   0.0055
      6          6.0         0.152        2116        1         63         0.002       0.0046      0.0049       0.0053   0.0057   0.006
     6.6         6.6         0.168        1078        2         69         0.002       0.0045      0.0048       0.0051   0.0055   0.0058
     6.6         6.6         0.168        1067        2         80         0.002       0.0043      0.0046       0.0049   0.0052   0.0055
      8          8.0         0.203        1078        2         75         0.002       0.0044      0.0046       0.005    0.0053   0.0056
     10          10.0        0.254        1078        3         69         0.002       0.0045      0.0048       0.0051   0.0055   0.0058
     10          10.0        0.254        3313        2         66         0.002       0.0045      0.0048       0.0052   0.0056   0.0059
    13.3         13.3        0.338        1078        4         69         0.002       0.0045      0.0048       0.0051   0.0055   0.0058
    13.3         13.3        0.338        1067        4         80         0.002       0.0043      0.0046       0.0049   0.0052   0.0055
    16.6         16.6        0.422        1078        5         69         0.002       0.0045      0.0048       0.0051   0.0055   0.0058
    16.6         16.6        0.422        1067        5         80         0.002       0.0043      0.0046       0.0049   0.0052   0.0055
     20          20.0        0.508        1078        6         69         0.002       0.0045      0.0048       0.0051   0.0055   0.0058
     20          20.0        0.508        3313        4         66         0.002       0.0045      0.0048       0.0052   0.0056   0.0059
     30          30.0        0.762        1078        9         69         0.002       0.0045      0.0048       0.0051   0.0055   0.0058
     30          30.0        0.762        3313        6         66         0.002       0.0045      0.0048       0.0052   0.0056   0.0059



* The data in the above table represents typical values for your reference and are not guaranteed values.

                                                                                                                                           3
                                                                                                                                  No.; 240724

                                 Dielectric Properties / Prepreg R-5470


        1GHz ; IPC TM650-2.5.5.9
        13-55GHz ; Balanced-type Circular Disk Resonance Method [ IEC 63185 (2020) ]
                          Resin        Typical                                           Typical Dk
            Cloth
                         Content      Thickness
            Style
                          (%)           ( um )         1GHz          13GHz          23GHz           34GHz       45GHz    55GHz

                            78            75            3.54          3.44           3.44                3.44    3.44     3.44

            1067            81            90            3.49          3.38           3.38                3.38    3.38     3.38

                            83           100            3.45          3.35           3.35                3.35    3.35     3.35

            1078            79           125            3.53          3.42           3.42                3.42    3.42     3.42



                          Resin        Typical                                              Typical Df
            Cloth
                         Content      Thickness
            Style
                          (%)           ( um )         1GHz          13GHz          23GHz           34GHz       45GHz    55GHz

                            78            75           0.002         0.0043         0.0046          0.0049      0.0052   0.0055

            1067            81            90           0.002         0.0043         0.0046          0.0049      0.0052   0.0055

                            83           100           0.002         0.0042         0.0045          0.0047      0.0050   0.0052

            1078            79           125           0.002         0.0043         0.0046          0.0049      0.0052   0.0055




* The data in the above table represents typical values for your reference and are not guaranteed values.

                                                                                                                                      4
