Repository: EIDOSDATA/TraceWave-Studio

# PCB 유전율과 적층 자료

수집/정리 기준일: 2026-11-11.

먼저 [전체 자료 안내 엑셀](Excel/00_전체_자료_안내.xlsx)을 연다. 회사별 엑셀은 `Excel/`에 있고, 원문 검색은 [HTML 안내](START_HERE_ko.html)를 사용한다.

- [자료 사용 안내](docs/자료_사용_안내.md): 폴더, 단위, 조건 선택과 내보내기.
- [자료 검토 결과](docs/자료_검토_결과.md): 확인한 범위, 오류/공백, 정리 내역.
- [TraceWave Studio 연결 설계](../../../Code/docs/pcb_material_catalog.md): 사용자 직접 입력, 소재 선택, 제조업체 적층 선택과 현재 구현의 경계.

57,340개 조건별 관측, 36개 회사와 일반 재료 참고 자료 1개 그룹, 1,756개 출처 기록을 보존했다. 새 엑셀은 전체 안내 1개와 회사/참고 자료별 37개로 총 38개다. 행 수는 고유 소재나 독립 측정 수가 아니다. 공식 자료에 값이 있어도 실제 제조 조건과 해석 대역에 맞는지 확인해야 한다.

사람이 보는 엑셀과 프로그램용 JSONL을 분리했다. 원문 PDF/HTML의 바이트는 보존하면서 파일명을 회사와 소재/용도 중심으로 바꿨다. 중복 저장한 데이터 사본은 복구 폴더로 옮겼고 관측 수치는 삭제하지 않았다.

File: 00_REF/PCB RF ANT/05_PCB_Dielectric_Data_2026/search_text/Panasonic/Panasonic__R-5630_및_R-5735__데이터시트__FR111__추출텍스트.txt
    Data Sheet

High Speed, Low Loss Multi-layer Materials


                                           Laminate R-5735
                                           Prepreg R-5630




                 Apr. 2022   No.22040149
                                                                                                           No.; 22020149 - 1

                                      Specification / Laminate R-5735

                        Property                            Units       Test Method         Condition    Typical Value
                                                                            DSC            As received       195
                      Glass Transition Temp ( Tg )           C              TMA            As received       185
                                                                            DMA            As received       210
                  Thermal Decomposition Temp ( Td )          C              TGA            As received       360

                     Time to Delam            Without Cu     min     IPC TM-650 2.4.24.1   As received      > 120
 THERMAL
                        ( T288 )                With Cu      min     IPC TM-650 2.4.24.1   As received        35
                                                X - axis   ppm / C   IPC TM-650 2.4.24        < Tg         12 ~ 15
                        CTE : α1                Y - axis   ppm / C   IPC TM-650 2.4.24        < Tg         12 ~ 15
                                                Z - axis   ppm / C   IPC TM-650 2.4.24        < Tg            31
                        CTE : α2                Z - axis   ppm / C   IPC TM-650 2.4.24        > Tg           240
                            Volume Resistivity             MΩ - cm   IPC TM-650 2.5.17.1   C-96/35/90      1 x 10 9
                            Surface Resistivity              MΩ      IPC TM-650 2.5.17.1   C-96/35/90      1 x 10 8

                   Dielectric Constant         @ 1MHz         -      IPC TM-650 2.5.5.9    C-24/23/50        4.01
ELECTRICAL
                          ( Dk )               @ 1GHz         -      IPC TM-650 2.5.5.9    C-24/23/50        3.92

                    Dissipation Factor         @ 1MHz         -      IPC TM-650 2.5.5.9    C-24/23/50       0.005
                          ( Df )               @ 1GHz         -      IPC TM-650 2.5.5.9    C-24/23/50       0.005
                             Water Absorption                %       IPC TM-650 2.6.2.1     D-24/23          0.14
PHYSICAL              Peel Strength               1oz      kN / m     IPC TM-650 2.4.8     As received        1.3
                               Flammability                   -              UL            C-48/23/50       94V-0

Sample thickness ; 32 mil ( 0.8 mm ) #3313 × 8 ply
* The data in the above table are not guaranteed values.

                                                                                                                      1
                                                                                                                    No.; 22020149 - 2

                                      Specification / Laminate R-5735

 1MHz - 1GHz ; IPC TM650-2.5.5.9
    Core       Actual Thickness         Cloth       Typical Resin          Typical Dk                  Typical Df
    Type                                Style      Content （％）
                mil        mm                                       1MHz    100MHz      1GHz   1MHz     100MHz       1GHz
     2          2.0       0.050       106 X 1              72       3.65     3.58       3.55   0.005     0.005       0.006
     2          2.0       0.050       1067 X 1             65       3.80     3.73       3.70   0.005     0.005       0.005
    2.5         2.4       0.060       1080 X 1             58       3.96     3.90       3.87   0.005     0.005       0.005
    2.5         2.4       0.060       1067 X 1             70       3.69     3.63       3.59   0.005     0.005       0.006
     3          3.1       0.080       1080 X 1             65       3.80     3.73       3.70   0.005     0.005       0.005
     3          3.1       0.080       1078 X 1             65       3.80     3.73       3.70   0.005     0.005       0.005
    3.4         3.5       0.090       1078 X 1             69       3.71     3.65       3.61   0.005     0.005       0.006
    3.5         3.5       0.090       106 X 2              69       3.71     3.65       3.61   0.005     0.005       0.006
    3.5         3.5       0.090       3313 X 1             52       4.12     4.06       4.02   0.005     0.005       0.005
     4          3.9       0.100       3313 X 1             56       4.01     3.95       3.92   0.005     0.005       0.005
     4          3.9       0.100       1067 X 2             65       3.80     3.73       3.70   0.005     0.005       0.005
    4.5         4.3       0.110       2116 X 1             52       4.12     4.06       4.02   0.005     0.005       0.005
    4.7         4.7       0.120       1080 X 2             58       3.96     3.90       3.87   0.005     0.005       0.005
     5          5.1       0.130       2116 X 1             56       4.01     3.95       3.92   0.005     0.005       0.005
     6          5.9       0.150       1080 X 2             65       3.80     3.73       3.70   0.005     0.005       0.005
     6          5.9       0.150       1504 X 1             49       4.20     4.14       4.11   0.004     0.005       0.005
     6          5.9       0.150       1078 X 2             65       3.80     3.73       3.70   0.005     0.005       0.005
     7          7.1       0.180       3313 X 2             52       4.12     4.06       4.02   0.005     0.005       0.005
     7          7.1       0.180       1067 X 3             70       3.69     3.63       3.59   0.005     0.005       0.006
     8          7.9       0.200       3313 X 2             56       4.01     3.95       3.92   0.005     0.005       0.005
     8          7.9       0.200       2116 X 2             47       4.26     4.20       4.17   0.004     0.005       0.005
     9          9.1       0.230       2116 X 2             52       4.12     4.06       4.02   0.005     0.005       0.005
     10         9.8       0.250       2116 X 2             56       4.01     3.95       3.92   0.005     0.005       0.005
     12        11.8       0.300       1504 X 2             49       4.20     4.14       4.11   0.004     0.005       0.005

* The data in the above table are not guaranteed values.

                                                                                                                             2
                                                                                                                                    No.; 22020149 - 3

                                      Specification / Laminate R-5735

2GHz-10GHz ; IPC TM650-2.5.5.5
             Actual                      Typical Resin
 Core                        Cloth                                       Typical Dk                                  Typical Df
           Thickness                       Content
 Type                        Style
          mil     mm                       （％）             2GHz   4GHz     6GHz       8GHz   10GHz   2GHz    4GHz     6GHz        8GHz    10GHz
   2     2.0     0.050      106 X 1          72            3.54   3.53     3.52       3.52    3.52   0.006   0.006    0.007       0.008   0.008
   2     2.0     0.050     1067 X 1          65            3.69   3.68     3.67       3.67    3.67   0.006   0.006    0.007       0.008   0.008
  2.5    2.4     0.060     1080 X 1          58            3.86   3.85     3.84       3.84    3.83   0.006   0.006    0.006       0.007   0.007
  2.5    2.4     0.060     1067 X 1          70            3.58   3.57     3.57       3.56    3.56   0.006   0.006    0.007       0.008   0.008
   3     3.1     0.080     1080 X 1          65            3.69   3.68     3.67       3.67    3.67   0.006   0.006    0.007       0.008   0.008
   3     3.1     0.080     1078 X 1          65            3.69   3.68     3.67       3.67    3.67   0.006   0.006    0.007       0.008   0.008
  3.4    3.5     0.090     1078 X 1          69            3.60   3.59     3.59       3.58    3.58   0.006   0.006    0.007       0.008   0.008
  3.5    3.5     0.090      106 X 2          69            3.60   3.59     3.59       3.58    3.58   0.006   0.006    0.007       0.008   0.008
  3.5    3.5     0.090     3313 X 1          52            4.02   4.01     4.00       4.00    3.99   0.006   0.006    0.006       0.007   0.007
    4    3.9     0.100     3313 X 1          56            3.91   3.90     3.89       3.89    3.89   0.006   0.006    0.006       0.007   0.007
    4    3.9     0.100     1067 X 2          65            3.69   3.68     3.67       3.67    3.67   0.006   0.006    0.007       0.008   0.008
  4.5    4.3     0.110     2116 X 1          52            4.02   4.01     4.00       4.00    3.99   0.006   0.006    0.006       0.007   0.007
  4.7    4.7     0.120     1080 X 2          58            3.86   3.85     3.84       3.84    3.83   0.006   0.006    0.006       0.007   0.007
    5    5.1     0.130     2116 X 1          56            3.91   3.90     3.89       3.89    3.89   0.006   0.006    0.006       0.007   0.007
    6    5.9     0.150     1080 X 2          65            3.69   3.68     3.67       3.67    3.67   0.006   0.006    0.007       0.008   0.008
    6    5.9     0.150     1504 X 1          49            4.10   4.09     4.09       4.08    4.08   0.006   0.006    0.006       0.007   0.007
    6    5.9     0.150     1078 X 2          65            3.69   3.68     3.67       3.67    3.67   0.006   0.006    0.007       0.008   0.008
    7    7.1     0.180     3313 X 2          52            4.02   4.01     4.00       4.00    3.99   0.006   0.006    0.006       0.007   0.007
    7    7.1     0.180     1067 X 3          70            3.58   3.57     3.57       3.56    3.56   0.006   0.006    0.007       0.008   0.008
    8    7.9     0.200     3313 × 2          56            3.91   3.90     3.89       3.89    3.89   0.006   0.006    0.006       0.007   0.007
    8    7.9     0.200     2116 × 2          47            4.16   4.15     4.15       4.14    4.14   0.006   0.006    0.006       0.007   0.007
    9    9.1     0.230     2116 × 2          52            4.02   4.01     4.00       4.00    3.99   0.006   0.006    0.006       0.007   0.007
   10    9.8     0.250     2116 × 2          56            3.91   3.90     3.89       3.89    3.89   0.006   0.006    0.006       0.007   0.007
   12    11.8    0.300     1504 × 2          49            4.10   4.09     4.09       4.08    4.08   0.006   0.006    0.006       0.007   0.007

* The data in the above table are not guaranteed values.

                                                                                                                                             3
                                                                                                                                               No.; 22020149 - 4

                                        Specification / Laminate R-5735

     13-55GHz ; Balanced-type Circular Disk Resonance Method [ IEC 63185 (2020) ]
                  Actual
      Core                      Cloth    Typical Resin                    Typical Dk                                     Typical Df
                Thickness
      Type                      Style    Content (％)
               mil    mm                                 13GHz    23GHz    34GHz       45GHz   55GHz   13GHz    23GHz     34GHz       45GHz    55GHz
        2      2.0   0.050     106 X 1        72           3.44   3.44      3.44       3.44    3.44    0.0087   0.0089    0.0091      0.0093   0.0095
        2      2.0   0.050    1067 X 1        65           3.58   3.58      3.58       3.58    3.58    0.0087   0.0089    0.0091      0.0093   0.0095
       2.5     2.4   0.060    1080 X 1        58           3.73   3.73      3.73       3.73    3.73    0.0087   0.0089    0.0091      0.0093   0.0095
       2.5     2.4   0.060    1067 X 1        70           3.48   3.48      3.48       3.48    3.48    0.0087   0.0089    0.0091      0.0093   0.0095
        3      3.1   0.080    1080 X 1        65           3.58   3.58      3.58       3.58    3.58    0.0087   0.0089    0.0091      0.0093   0.0095
        3      3.1   0.080    1078 X 1        65           3.58   3.58      3.58       3.58    3.58    0.0087   0.0089    0.0091      0.0093   0.0095
       3.4     3.5   0.090    1078 X 1        69           3.50   3.50      3.50       3.50    3.50    0.0087   0.0089    0.0091      0.0093   0.0095
       3.5     3.5   0.090     106 X 2        69           3.50   3.50      3.50       3.50    3.50    0.0087   0.0089    0.0091      0.0093   0.0095
       3.5     3.5   0.090    3313 X 1        52           3.84   3.84      3.84       3.84    3.84    0.0087   0.0089    0.0091      0.0093   0.0095
        4      3.9   0.100    3313 X 1        56           3.75   3.75      3.75       3.75    3.75    0.0087   0.0089    0.0091      0.0093   0.0095
        4      3.9   0.100    1067 X 2        65           3.58   3.58      3.58       3.58    3.58    0.0087   0.0089    0.0091      0.0093   0.0095
       4.5     4.3   0.110    2116 X 1        52           3.84   3.84      3.84       3.84    3.84    0.0087   0.0089    0.0091      0.0093   0.0095
       4.7     4.7   0.120    1080 X 2        58           3.73   3.73      3.73       3.73    3.73    0.0087   0.0089    0.0091      0.0093   0.0095
        5      5.1   0.130    2116 X 1        56           3.75   3.75      3.75       3.75    3.75    0.0087   0.0089    0.0091      0.0093   0.0095
        6      5.9   0.150    1080 X 2        65           3.58   3.58      3.58       3.58    3.58    0.0087   0.0089    0.0091      0.0093   0.0095
        6      5.9   0.150    1504 X 1        49           3.92   3.92      3.92       3.92    3.92    0.0087   0.0089    0.0091      0.0093   0.0095
        6      5.9   0.150    1078 X 2        65           3.58   3.58      3.58       3.58    3.58    0.0087   0.0089    0.0091      0.0093   0.0095
        7      7.1   0.180    3313 X 2        52           3.84   3.84      3.84       3.84    3.84    0.0087   0.0089    0.0091      0.0093   0.0095
        7      7.1   0.180    1067 X 3        70           3.48   3.48      3.48       3.48    3.48    0.0087   0.0089    0.0091      0.0093   0.0095
        8      7.9   0.200    3313 × 2        56           3.75   3.75      3.75       3.75    3.75    0.0087   0.0089    0.0091      0.0093   0.0095
        8      7.9   0.200    2116 × 2        47           3.97   3.97      3.97       3.97    3.97    0.0087   0.0089    0.0091      0.0093   0.0095
        9      9.1   0.230    2116 × 2        52           3.84   3.84      3.84       3.84    3.84    0.0087   0.0089    0.0091      0.0093   0.0095
       10      9.8   0.250    2116 × 2        56           3.75   3.75      3.75       3.75    3.75    0.0087   0.0089    0.0091      0.0093   0.0095
       12     11.8   0.300    1504 × 2        49           3.92   3.92      3.92       3.92    3.92    0.0087   0.0089    0.0091      0.0093   0.0095

* The data in the above table are not guaranteed values.

                                                                                                                                                        4
                                                                                                                   No.; 22020149 - 5

                                        Specification / Prepreg R-5630

          1MHz - 1GHz ; IPC TM650-2.5.5.9
                               Resin          Typical             Typical Dk                  Typical Df
               Cloth
                              Content        Thickness
               Style
                               (%)             ( um )
                                                           1MHz    100MHz      1GHz   1MHz     100MHz      1GHz
                                72               51        3.65     3.58       3.55   0.005    0.005       0.006
                106
                                75               57        3.59     3.53       3.49   0.005    0.005       0.006
                                66               51        3.78     3.71       3.68   0.005    0.005       0.005
               1067             70               59        3.69     3.63       3.59   0.005    0.005       0.006
                                74               69        3.61     3.54       3.51   0.005    0.005       0.006
                                65               75        3.80     3.73       3.70   0.005    0.005       0.005
               1080             69               87        3.71     3.65       3.61   0.005    0.005       0.006
                                73              101        3.63     3.56       3.53   0.005    0.005       0.006
                                64               74        3.82     3.76       3.72   0.005    0.005       0.005
               1078
                                69               88        3.71     3.65       3.61   0.005    0.005       0.006
                                57              103        3.99     3.92       3.89   0.005    0.005       0.005
               3313             60              112        3.91     3.85       3.82   0.005    0.005       0.005
                                63              123        3.84     3.78       3.75   0.005    0.005       0.005
                                53              117        4.09     4.03       4.00   0.005    0.005       0.005
               2116             56              127        4.01     3.95       3.92   0.005    0.005       0.005
                                59              138        3.94     3.87       3.84   0.005    0.005       0.005
               1504             51              159        4.14     4.08       4.05   0.004    0.005       0.005
               1501             51              177        4.14     4.08       4.05   0.004    0.005       0.005


* The data in the above table are not guaranteed values.

                                                                                                                            5
                                                                                                                            No.; 22020149 - 6

                                       Specification / Prepreg R-5630

2GHz-10GHz ; IPC TM650-2.5.5.5
                Resin       Typical                        Typical Dk                                  Typical Df
    Cloth
               Content     Thickness
    Style
                (%)          ( um )
                                         2GHz       4GHz     6GHz       8GHz   10GHz   2GHz    4GHz      6GHz       8GHz     10GHz
                 72            51        3.54       3.53     3.52       3.52   3.52    0.006   0.006    0.007       0.008    0.008
    106
                 75            57        3.48       3.47     3.46       3.46   3.46    0.006   0.007    0.007       0.008    0.009
                 66           51         3.67       3.66     3.65       3.65   3.64    0.006   0.006    0.007       0.008    0.008
    1067         70           59         3.58       3.57     3.57       3.56   3.56    0.006   0.006    0.007       0.008    0.008
                 74           69         3.50       3.49     3.48       3.48   3.48    0.006   0.007    0.007       0.008    0.008
                 65           75         3.69       3.68     3.67       3.67   3.67    0.006   0.006    0.007       0.008    0.008
    1080         69           87         3.60       3.59     3.59       3.58   3.58    0.006   0.006    0.007       0.008    0.008
                 73           101        3.52       3.51     3.50       3.50   3.50    0.006   0.006    0.007       0.008    0.008
                 64           74         3.71       3.70     3.70       3.69   3.69    0.006   0.006    0.007       0.008    0.008
    1078
                 69           88         3.60       3.59     3.59       3.58   3.58    0.006   0.006    0.007       0.008    0.008
                 57           103        3.88       3.87     3.87       3.86   3.86    0.006   0.006    0.006       0.007    0.007
    3313         60           112        3.81       3.80     3.79       3.79   3.78    0.006   0.006    0.006       0.007    0.007
                 63           123        3.74       3.73     3.72       3.72   3.71    0.006   0.006    0.007       0.007    0.007
                 53           117        3.99       3.98     3.97       3.97   3.97    0.006   0.006    0.006       0.007    0.007
    2116         56           127        3.91       3.90     3.89       3.89   3.89    0.006   0.006    0.006       0.007    0.007
                 59           138        3.83       3.82     3.82       3.81   3.81    0.006   0.006    0.006       0.007    0.007
    1504         51           159        4.04       4.03     4.03       4.03   4.02    0.006   0.006    0.006       0.007    0.007
    1501         51           177        4.04       4.03     4.03       4.03   4.02    0.006   0.006    0.006       0.007    0.007

* The data in the above table are not guaranteed values.

                                                                                                                                     6
                                                                                                                                  No.; 22020149 - 7

                                       Specification / Prepreg R-5630

    13-55GHz ; Balanced-type Circular Disk Resonance Method [ IEC 63185 (2020) ]
                   Resin       Typical                       Typical Dk                                     Typical Df
       Cloth
                  Content     Thickness
       Style
                   (%)          ( um )
                                           13GHz     23GHz    34GHz       45GHz   55GHz   13GHz    23GHz     34GHz       45GHz     55GHz
                     72          51         3.44      3.44     3.44       3.44    3.44    0.0087   0.0089    0.0091      0.0093    0.0095
        106
                     75          57         3.39      3.39     3.39       3.39    3.39    0.0087   0.0089    0.0091      0.0093    0.0095
                     66          51         3.56      3.56     3.56       3.56    3.56    0.0087   0.0089    0.0091      0.0093    0.0095
       1067          70          59         3.48      3.48     3.48       3.48    3.48    0.0087   0.0089    0.0091      0.0093    0.0095
                     74          69         3.40      3.40     3.40       3.40    3.40    0.0087   0.0089    0.0091      0.0093    0.0095
                     65          75         3.58      3.58     3.58       3.58    3.58    0.0087   0.0089    0.0091      0.0093    0.0095
       1080          69          87         3.50      3.50     3.50       3.50    3.50    0.0087   0.0089    0.0091      0.0093    0.0095
                     73          101        3.42      3.42     3.42       3.42    3.42    0.0087   0.0089    0.0091      0.0093    0.0095
                     64          74         3.60      3.60     3.60       3.60    3.60    0.0087   0.0089    0.0091      0.0093    0.0095
       1078
                     69          88         3.50      3.50     3.50       3.50    3.50    0.0087   0.0089    0.0091      0.0093    0.0095
                     57          103        3.75      3.75     3.75       3.75    3.75    0.0087   0.0089    0.0091      0.0093    0.0095
       3313          60          112        3.68      3.68     3.68       3.68    3.68    0.0087   0.0089    0.0091      0.0093    0.0095
                     63          123        3.62      3.62     3.62       3.62    3.62    0.0087   0.0089    0.0091      0.0093    0.0095
                     53          117        3.82      3.82     3.82       3.82    3.82    0.0087   0.0089    0.0091      0.0093    0.0095
       2116          56          127        3.75      3.75     3.75       3.75    3.75    0.0087   0.0089    0.0091      0.0093    0.0095
                     59          138        3.70      3.70     3.70       3.70    3.70    0.0087   0.0089    0.0091      0.0093    0.0095
       1504          51          159        3.87      3.87     3.87       3.87    3.87    0.0087   0.0089    0.0091      0.0093    0.0095
       1501          51          177        3.87      3.87     3.87       3.87    3.87    0.0087   0.0089    0.0091      0.0093    0.0095


* The data in the above table are not guaranteed values.

                                                                                                                                            7
                                                                                                                                            No.; 22020149 - 8

                                                      ++ Before purchase ++

   【Notes before you use】
   ・Please verify the suitability and fitness for intended application by quality testing, evaluation or other means at your
    own option before any adoption, use or change of use conditions of a product listed in the datasheet.
   ・We would like to have a delivery specifications mutually agreed for the product that you have decided to use.
    The agreements defined in the delivery specifications are assigned higher priority.
   ・Please note that images shown may somewhat differ from the actual product in color.
   ・Please note that specifications and external design are subject to change for product improvement without notice.
   ・For details on products in the datasheet, please contact your distributor or our sales department.

   【Safety Information】
   ・Before using the product, please read the delivery specifications carefully or contact the distributor from which
    you purchased the product or our sales department in order to use the product correctly.
   ・The products in the datasheet are Electronic circuit board materials for electronic and electrical devices.
    Please do not use them for other than specified use.

Please Contact us of more
【Technical Marketing】                         【Sales Offices】
・Japan (Osaka)         TEL: 81-6-6904-2771    ・China (Hong Kong)     TEL: 852-2529-3956
・USA (Mountain view)   TEL: 1-408-861-3946    ・China (Suzhou)        TEL: 86-512-6825-1565
                                                                                             Panasonic Industry Co., Ltd.
・Austria (Enns)        TEL: 43-7223-883       ・China (Guangzhou)     TEL: 86-20-8713-0888    Electronic Materials Business Division
・China (Guangzhou)     TEL: 86-20-8713-0888   ・Korea (Seoul)         TEL: 82-2-361-7873      Circuit Board Materials Business Unit.
                                              ・Taiwan (Hsinchu)      TEL: 886-3-598-3201
                                                                                             Head Office: 1006 Kadoma, Kadoma City, Osaka 571-8506
                                              ・Thailand (Ayuthaya)   TEL: 66-3533-0846
                                              ・Austria (Enns)        TEL: 43-7223-883        TEL: 81-6-6908-1101
                                              ・USA (Mountain view)   TEL: 1-408-861-3946     industrial.panasonic.com/ww/electronic-materials
                                              ・Japan (Osaka)         TEL: 81-6-6904-2771




                                                                                                                                                     8

File: 00_REF/PCB RF ANT/05_PCB_Dielectric_Data_2026/search_text/Panasonic/Panasonic__R-5670(K)_및_R-5775(G)_및_R-5775(K)__데이터시트__FR114__추출텍스트.txt
    Data Sheet

High Speed, Low Loss Multi-layer Materials


                                           Laminate R-5775
                                           Prepreg R-5670




                 Apr. 2021   No.22040129
                                                                                                                No.; 22040129 - 1

                                       Specification / Laminate R-5775

                          Property                               Units        Test Method        Condition    Typical Value

                                                                                 DSC            As received       185
                         Glass Transition Temp ( Tg )             C
                                                                                 DMA            As received       210

                     Thermal Decomposition Temp ( Td )            C              TGA            As received       410

                      Time to Delam              Without Cu       Min     IPC TM-650 2.4.24.1   As received      > 120
 THERMAL                 ( T288 )
                                                    With Cu       Min     IPC TM-650 2.4.24.1   As received      > 120
                                                    X - axis    ppm / C   IPC TM-650 2.4.24        < Tg         14 - 16

                         CTE : α1                   Y - axis    ppm / C   IPC TM-650 2.4.24        < Tg         14 - 16

                                                    Z - axis    ppm / C   IPC TM-650 2.4.24        < Tg            45

                         CTE : α2                   Z - axis    ppm / C   IPC TM-650 2.4.24        > Tg           260

                               Volume Resistivity               MΩ - cm   IPC TM-650 2.5.17.1   C-96/35/90      1 x 10 9

                              Surface Resistivity                 MΩ      IPC TM-650 2.5.17.1   C-96/35/90      1 x 10 8

                    Dielectric Constant           @ 1GHz           -      IPC TM-650 2.5.5.9    C-24/23/50        3.71
ELECTRICAL
                           ( Dk )                @ 13GHz           -            *Note 1         C-24/23/50        3.62

                     Dissipation Factor           @ 1GHz           -      IPC TM-650 2.5.5.9    C-24/23/50       0.002
                           ( Df )                @ 13GHz           -            *Note 1         C-24/23/50       0.0046

                               Water Absorption                   %       IPC TM-650 2.6.2.1     D-24/23          0.14

 PHYSICAL              Peel Strength            1oz ( H-VLP )   kN / m     IPC TM-650 2.4.8     As received       0.8

                                 Flammability                      -              UL            C-48/23/50       94V-0

 Sample thickness : 29.5 mil = 0.750 mm ( Core Type 30 )
 Note 1 : Balanced-type Circular Disk Resonance Method [ IEC 63185 (2020) ]
* The data in the above table are not guaranteed values.

                                                                                                                           1
                                                                                                                        No.; 22040129 - 2

                                  Specification / Laminate R-5775(K)

 1GHz ; IPC TM650-2.5.5.9
 13-56GHz ; Balanced-type Circular Disk Resonance Method [ IEC 63185 (2020) ]

                   Actual                            Typical Resin
   Core                              Cloth                                                    Typical Dk
                 Thickness                     ply     Content
   Type                              Style
                                                        （％）
               mil        mm                                         1 GHz   13 GHz   24 GHz          35 GHz   46 GHz   56 GHz
     2         2.0      0.050        1035       1          65        3.46     3.39     3.39            3.39     3.39     3.39
    2.6        2.6      0.065        1080       1          57        3.65     3.56     3.56            3.56     3.56     3.56
    2.6        2.6      0.065        1078       1          57        3.65     3.56     3.56            3.56     3.56     3.56
     3         3.0      0.075        1078       1          63        3.49     3.43     3.43            3.43     3.43     3.43
    3.5        3.5      0.090        1078       1          68        3.41     3.33     3.33            3.33     3.33     3.33
     4         3.9      0.100        3313       1          54        3.71     3.62     3.62            3.62     3.62     3.62
     4         3.9      0.100        1035       2          65        3.46     3.39     3.39            3.39     3.39     3.39
     5         5.0      0.127        1078       2          57        3.65     3.56     3.56            3.56     3.56     3.56
     5         4.9      0.125        2116       1          54        3.71     3.62     3.62            3.62     3.62     3.62
     5         5.1      0.130        1080       2          57        3.65     3.56     3.56            3.56     3.56     3.56
     6         5.7      0.146        1078       2          63        3.49     3.43     3.43            3.43     3.43     3.43
     6         5.9      0.150        1080       2          63        3.49     3.43     3.43            3.43     3.43     3.43
     7         7.0      0.178        1078       2          68        3.41     3.33     3.33            3.33     3.33     3.33
     8         7.9      0.200        3313       2          54        3.71     3.62     3.62            3.62     3.62     3.62
    10         9.8      0.250        2116       2          54        3.71     3.62     3.62            3.62     3.62     3.62
    12        11.8      0.300        3313       3          54        3.71     3.62     3.62            3.62     3.62     3.62
    16        15.7      0.400        3313       4          54        3.71     3.62     3.62            3.62     3.62     3.62
    20        19.7      0.500        2116       4          54        3.71     3.62     3.62            3.62     3.62     3.62
    25        24.6      0.625        2116       5          54        3.71     3.62     3.62            3.62     3.62     3.62
    30        29.5      0.750        2116       6          54        3.71     3.62     3.62            3.62     3.62     3.62

* The data in the above table are not guaranteed values.

                                                                                                                                 2
                                                                                                                     No.; 22040129 - 3

                                  Specification / Laminate R-5775(K)

 1GHz ; IPC TM650-2.5.5.9
 13-56GHz ; Balanced-type Circular Disk Resonance Method [ IEC 63185 (2020) ]

                   Actual                           Typical Resin
   Core                             Cloth                                                 Typical Df
                 Thickness                    ply     Content
   Type                             Style
                                                       （％）
               mil        mm                                        1 GHz   13 GHz   24 GHz       35 GHz    46 GHz   56 GHz
     2         2.0       0.050       1035     1          65         0.002   0.0044   0.0049        0.0053   0.0056   0.0059
    2.6        2.6       0.065       1080     1          57         0.002   0.0046   0.0051        0.0056   0.0060   0.0063
    2.6        2.6       0.065       1078     1          57         0.002   0.0046   0.0051        0.0056   0.0060   0.0063
     3         3.0       0.075       1078     1          63         0.002   0.0044   0.0049        0.0053   0.0057   0.0060
    3.5        3.5       0.090       1078     1          68         0.002   0.0043   0.0048        0.0052   0.0055   0.0058
     4         3.9       0.100       3313     1          54         0.002   0.0046   0.0052        0.0057   0.0061   0.0065
     4         3.9       0.100       1035     2          65         0.002   0.0044   0.0049        0.0053   0.0056   0.0059
     5         5.0       0.127       1078     2          57         0.002   0.0046   0.0051        0.0056   0.0060   0.0063
     5         4.9       0.125       2116     1          54         0.002   0.0046   0.0052        0.0057   0.0061   0.0065
     5         5.1       0.130       1080     2          57         0.002   0.0046   0.0051        0.0056   0.0060   0.0063
     6         5.7       0.146       1078     2          63         0.002   0.0044   0.0049        0.0053   0.0057   0.0060
     6         5.9       0.150       1080     2          63         0.002   0.0044   0.0049        0.0053   0.0057   0.0060
     7         7.0       0.178       1078     2          68         0.002   0.0043   0.0048        0.0052   0.0055   0.0058
     8         7.9       0.200       3313     2          54         0.002   0.0046   0.0052        0.0057   0.0061   0.0065
    10         9.8       0.250       2116     2          54         0.002   0.0046   0.0052        0.0057   0.0061   0.0065
    12        11.8       0.300       3313     3          54         0.002   0.0046   0.0052        0.0057   0.0061   0.0065
    16        15.7       0.400       3313     4          54         0.002   0.0046   0.0052        0.0057   0.0061   0.0065
    20        19.7       0.500       2116     4          54         0.002   0.0046   0.0052        0.0057   0.0061   0.0065
    25        24.6       0.625       2116     5          54         0.002   0.0046   0.0052        0.0057   0.0061   0.0065
    30        29.5       0.750       2116     6          54         0.002   0.0046   0.0052        0.0057   0.0061   0.0065

* The data in the above table are not guaranteed values.

                                                                                                                              3
                                                                                                                       No.; 22040129 - 4

                                      Specification / Prepreg R-5670(K)

            1GHz ; IPC TM650-2.5.5.9
            13-56GHz ; Balanced-type Circular Disk Resonance Method [ IEC 63185 (2020) ]
                             Resin       Typical                                    Typical Dk
               Cloth
                            Content     Thickness
               Style
                             （％）           (um)            1 GHz   13 GHz   24 GHz          35 GHz   46 GHz   56 GHz

                1027          75            49             3.28     3.21     3.21            3.21     3.21     3.21

                              70            60             3.35     3.29     3.29            3.29     3.29     3.29

                1035          73            68             3.29     3.24     3.24            3.24     3.24     3.24

                              75            74             3.28     3.21     3.21            3.21     3.21     3.21

                              64            76             3.47     3.41     3.41            3.41     3.41     3.41
                1080
                              68            87             3.41     3.33     3.33            3.33     3.33     3.33

                              64            77             3.47     3.41     3.41            3.41     3.41     3.41

                              68            89             3.41     3.33     3.33            3.33     3.33     3.33
                1078
                              72            104            3.31     3.26     3.26            3.26     3.26     3.26

                              75            118            3.28     3.21     3.21            3.21     3.21     3.21

                              54            98             3.71     3.62     3.62            3.62     3.62     3.62
                3313
                              57            106            3.65     3.56     3.56            3.56     3.56     3.56

                              54            125            3.71     3.62     3.62            3.62     3.62     3.62
                2116
                              56            132            3.67     3.58     3.58            3.58     3.58     3.58



* The data in the above table are not guaranteed values.

                                                                                                                                4
                                                                                                                No.; 22040129 - 5

                                    Specification / Prepreg R-5670(K)

         1GHz ; IPC TM650-2.5.5.9
         13-56GHz ; Balanced-type Circular Disk Resonance Method [ IEC 63185 (2020) ]
                           Resin        Typical                              Typical Df
             Cloth
                          Content      Thickness
             Style
                           （％）            (um)         1 GHz   13 GHz   24 GHz       35 GHz   46 GHz   56 GHz

              1027           75            49          0.002   0.0042   0.0046       0.0050   0.0052   0.0055

                             70            60          0.002   0.0043   0.0048       0.0051   0.0054   0.0057

              1035           73            68          0.002   0.0043   0.0047       0.0050   0.0053   0.0056

                             75            74          0.002   0.0042   0.0046       0.0050   0.0052   0.0055

                             64            76          0.002   0.0044   0.0049       0.0053   0.0057   0.0060
              1080
                             68            87          0.002   0.0043   0.0048       0.0052   0.0055   0.0058

                             64            77          0.002   0.0044   0.0049       0.0053   0.0057   0.0060

                             68            89          0.002   0.0043   0.0048       0.0052   0.0055   0.0058
              1078
                             72            104         0.002   0.0043   0.0047       0.0050   0.0053   0.0056

                             75            118         0.002   0.0042   0.0046       0.0050   0.0052   0.0055

                             54            98          0.002   0.0046   0.0052       0.0057   0.0061   0.0065
              3313
                             57            106         0.002   0.0046   0.0051       0.0056   0.0060   0.0063

                             54            125         0.002   0.0046   0.0052       0.0057   0.0061   0.0065
              2116
                             56            132         0.002   0.0046   0.0051       0.0056   0.0060   0.0064

* The data in the above table are not guaranteed values.

                                                                                                                         5
                                                                                                                No.; 22040129 - 6

                                  Specification / Laminate R-5775(G)

 1GHz ; IPC TM650-2.5.5.9
 13-56GHz ; Balanced-type Circular Disk Resonance Method [ IEC 63185 (2020) ]

                   Actual                            Typical Resin
   Core                             Cloth                                               Typical Dk
                 Thickness                     ply     Content
   Type                             Style
                                                        （％）
               mil        mm                                         1GHz   13GHz   24GHz       35GHz   46GHz    56GHz
     2        2.0        0.050      1035       1           65        3.46    3.39    3.39        3.39    3.39     3.39
    2.0       2.0        0.050      1067       1           64        3.47    3.41    3.41        3.41    3.41     3.41
    2.6       2.6        0.065      1080       1           57        3.65    3.56    3.56        3.56    3.56     3.56
    2.6       2.6        0.065      1078       1           57        3.65    3.56    3.56        3.56    3.56     3.56
     3        3.0        0.075      1078       1           63        3.49    3.43    3.43        3.43    3.43     3.43
    3.5       3.5        0.090      1078       1           68        3.41    3.33    3.33        3.33    3.33     3.33
     4        3.9        0.100      3313       1           54        3.71    3.62    3.62        3.62    3.62     3.62
     4        3.9        0.100      1035       2           65        3.46    3.39    3.39        3.39    3.39     3.39
     5        5.0        0.127      1078       2           57        3.65    3.56    3.56        3.56    3.56     3.56
     5        4.9        0.125      2116       1           54        3.71    3.62    3.62        3.62    3.62     3.62
     5        5.1        0.130      1080       2           57        3.65    3.56    3.56        3.56    3.56     3.56
     6        5.7        0.146      1078       2           63        3.49    3.43    3.43        3.43    3.43     3.43
     6        5.9        0.150      1080       2           63        3.49    3.43    3.43        3.43    3.43     3.43
     7        7.0        0.178      1078       2           68        3.41    3.33    3.33        3.33    3.33     3.33
     8        7.9        0.200      3313       2           54        3.71    3.62    3.62        3.62    3.62     3.62
    10        9.8        0.250      2116       2           54        3.71    3.62    3.62        3.62    3.62     3.62
    12        11.8       0.300      3313       3           54        3.71    3.62    3.62        3.62    3.62     3.62
    16        15.7       0.400      3313       4           54        3.71    3.62    3.62        3.62    3.62     3.62
    20        19.7       0.500      2116       4           54        3.71    3.62    3.62        3.62    3.62     3.62
    22        21.9       0.555      7628       3           42        4.07    3.94    3.94        3.94    3.94     3.94
    25        24.6       0.625      2116       5           54        3.71    3.62    3.62        3.62    3.62     3.62
    29        29.1       0.740      7628       4           42        4.07    3.94    3.94        3.94    3.94     3.94
    30        29.5       0.750      2116       6           54        3.71    3.62    3.62        3.62    3.62     3.62
    37        36.4       0.925      7628       5           42        4.07    3.94    3.94        3.94    3.94     3.94


* The data in the above table are not guaranteed values.

                                                                                                                         6
                                                                                                                   No.; 22040129 - 7

                                  Specification / Laminate R-5775(G)

 1GHz ; IPC TM650-2.5.5.9
 13-56GHz ; Balanced-type Circular Disk Resonance Method [ IEC 63185 (2020) ]
                    Actual                          Typical Resin
   Core                              Cloth                                               Typical Df
                  Thickness                   ply     Content
   Type                              Style
                                                       （％）
                mil       mm                                        1 GHz   13 GHz   24 GHz      35 GHz   46 GHz   56 GHz
     2         2.0       0.050       1035     1          65         0.002   0.0044   0.0049      0.0053   0.0056   0.0059
    2.0        2.0       0.050       1067     1          64         0.002   0.0044   0.0049      0.0053   0.0057   0.0060
    2.6        2.6       0.065       1080     1          57         0.002   0.0046   0.0051      0.0056   0.0060   0.0063
    2.6        2.6       0.065       1078     1          57         0.002   0.0046   0.0051      0.0056   0.0060   0.0063
     3         3.0       0.075       1078     1          63         0.002   0.0044   0.0049      0.0053   0.0057   0.0060
    3.5        3.5       0.090       1078     1          68         0.002   0.0043   0.0048      0.0052   0.0055   0.0058
     4         3.9       0.100       3313     1          54         0.002   0.0046   0.0052      0.0057   0.0061   0.0065
     4         3.9       0.100       1035     2          65         0.002   0.0044   0.0049      0.0053   0.0056   0.0059
     5         5.0       0.127       1078     2          57         0.002   0.0046   0.0051      0.0056   0.0060   0.0063
     5         4.9       0.125       2116     1          54         0.002   0.0046   0.0052      0.0057   0.0061   0.0065
     5         5.1       0.130       1080     2          57         0.002   0.0046   0.0051      0.0056   0.0060   0.0063
     6         5.7       0.146       1078     2          63         0.002   0.0044   0.0049      0.0053   0.0057   0.0060
     6         5.9       0.150       1080     2          63         0.002   0.0044   0.0049      0.0053   0.0057   0.0060
     7         7.0       0.178       1078     2          68         0.002   0.0043   0.0048      0.0052   0.0055   0.0058
     8         7.9       0.200       3313     2          54         0.002   0.0046   0.0052      0.0057   0.0061   0.0065
    10         9.8       0.250       2116     2          54         0.002   0.0046   0.0052      0.0057   0.0061   0.0065
    12         11.8      0.300       3313     3          54         0.002   0.0046   0.0052      0.0057   0.0061   0.0065
    16         15.7      0.400       3313     4          54         0.002   0.0046   0.0052      0.0057   0.0061   0.0065
    20         19.7      0.500       2116     4          54         0.002   0.0046   0.0052      0.0057   0.0061   0.0065
    22         21.9      0.555       7628     3          42         0.002   0.0049   0.0056      0.0062   0.0067   0.0072
    25         24.6      0.625       2116     5          54         0.002   0.0046   0.0052      0.0057   0.0061   0.0065
    29         29.1      0.740       7628     4          42         0.002   0.0049   0.0056      0.0062   0.0067   0.0072
    30         29.5      0.750       2116     6          54         0.002   0.0046   0.0052      0.0057   0.0061   0.0065
    37         36.4      0.925       7628     5          42         0.002   0.0049   0.0056      0.0062   0.0067   0.0072

* The data in the above table are not guaranteed values.

                                                                                                                            7
                                                                                                                         No.; 22040129 - 8

                                    Specification / Prepreg R-5670(G)

        1GHz ; IPC TM650-2.5.5.9
        13-56GHz ; Balanced-type Circular Disk Resonance Method [ IEC 63185 (2020) ]
                           Resin        Typical                                    Typical Dk
            Cloth
                          Content      Thickness
            Style                                      1 GHz      13 GHz   24 GHz          35 GHz      46 GHz   56 GHz
                           （％）            (um)
             1027           75             49              3.28    3.21     3.21            3.21        3.21     3.21
                            70             60              3.35    3.29     3.29            3.29        3.29     3.29

             1035           73             68              3.29    3.24     3.24            3.24        3.24     3.24
                            75             74              3.28    3.21     3.21            3.21        3.21     3.21

                            69             59              3.38    3.31     3.31            3.31        3.31     3.31
             1067           72             67              3.31    3.26     3.26            3.26        3.26     3.26
                            74             72              3.29    3.23     3.23            3.23        3.23     3.23

                            64             76              3.47    3.41     3.41            3.41        3.41     3.41
             1080
                            68             87              3.41    3.33     3.33            3.33        3.33     3.33

                            64             77              3.47    3.41     3.41            3.41        3.41     3.41
                            68             89              3.41    3.33     3.33            3.33        3.33     3.33
             1078
                            72            104              3.31    3.26     3.26            3.26        3.26     3.26
                            75            118              3.28    3.21     3.21            3.21        3.21     3.21
                            54             98              3.71    3.62     3.62            3.62        3.62     3.62
             3313
                            57            106              3.65    3.56     3.56            3.56        3.56     3.56
                            54            125              3.71    3.62     3.62                3.62    3.62     3.62
             2116
                            56            132              3.67    3.58     3.58                3.58    3.58     3.58

* The data in the above table are not guaranteed values.

                                                                                                                                  8
                                                                                                                     No.; 22040129 - 9

                                    Specification / Prepreg R-5670(G)

        1GHz ; IPC TM650-2.5.5.9
        13-56GHz ; Balanced-type Circular Disk Resonance Method [ IEC 63185 (2020) ]
                           Resin        Typical                                  Typical Df
            Cloth
                          Content      Thickness
            Style                                      1 GHz       13 GHz   24 GHz       35 GHz    46 GHz   56 GHz
                           （％）            (um)
             1027           75             49              0.002   0.0042   0.0046       0.0050    0.0052   0.0055
                            70             60          0.002       0.0043   0.0048        0.0051   0.0054   0.0057

             1035           73             68          0.002       0.0043   0.0047        0.0050   0.0053   0.0056
                            75             74          0.002       0.0042   0.0046        0.0050   0.0052   0.0055

                            69             59          0.002       0.0043   0.0048        0.0051   0.0055   0.0057
             1067           72             67          0.002       0.0043   0.0047        0.0050   0.0053   0.0056
                            74             72          0.002       0.0042   0.0047        0.0050   0.0053   0.0055

                            64             76          0.002       0.0044   0.0049        0.0053   0.0057   0.0060
             1080
                            68             87          0.002       0.0043   0.0048        0.0052   0.0055   0.0058

                            64             77          0.002       0.0044   0.0049        0.0053   0.0057   0.0060
                            68             89          0.002       0.0043   0.0048        0.0052   0.0055   0.0058
             1078
                            72            104          0.002       0.0043   0.0047        0.0050   0.0053   0.0056
                            75            118          0.002       0.0042   0.0046        0.0050   0.0052   0.0055
                            54             98          0.002       0.0046   0.0052        0.0057   0.0061   0.0065
             3313
                            57            106          0.002       0.0046   0.0051        0.0056   0.0060   0.0063
                            54            125          0.002       0.0046   0.0052        0.0057   0.0061   0.0065
             2116
                            56            132          0.002       0.0046   0.0051        0.0056   0.0060   0.0064

* The data in the above table are not guaranteed values.

                                                                                                                              9
                                                                                                                                           No.; 22040129 - 10

                                                      ++ Before purchase ++

   【Notes before you use】
   ・Please verify the suitability and fitness for intended application by quality testing, evaluation or other means at your
    own option before any adoption, use or change of use conditions of a product listed in the datasheet.
   ・We would like to have a delivery specifications mutually agreed for the product that you have decided to use.
    The agreements defined in the delivery specifications are assigned higher priority.
   ・Please note that images shown may somewhat differ from the actual product in color.
   ・Please note that specifications and external design are subject to change for product improvement without notice.
   ・For details on products in the datasheet, please contact your distributor or our sales department.

   【Safety Information】
   ・Before using the product, please read the delivery specifications carefully or contact the distributor from which
    you purchased the product or our sales department in order to use the product correctly.
   ・The products in the datasheet are Electronic circuit board materials for electronic and electrical devices.
    Please do not use them for other than specified use.

Please Contact us of more
【Technical Marketing】                         【Sales Offices】
・Japan (Osaka)         TEL: 81-6-6904-2771    ・China (Hong Kong)     TEL: 852-2529-3956
・USA (Mountain view)   TEL: 1-408-861-3946    ・China (Suzhou)        TEL: 86-512-6825-1565
                                                                                             Panasonic Industry Co., Ltd.
・Austria (Enns)        TEL: 43-7223-883       ・China (Guangzhou)     TEL: 86-20-8713-0888    Electronic Materials Business Division
・China (Guangzhou)     TEL: 86-20-8713-0888   ・Korea (Seoul)         TEL: 82-2-361-7873      Circuit Board Materials Business Unit.
                                              ・Taiwan (Hsinchu)      TEL: 886-3-598-3201
                                                                                             Head Office: 1006 Kadoma, Kadoma City, Osaka 571-8506
                                              ・Thailand (Ayuthaya)   TEL: 66-3533-0846
                                              ・Austria (Enns)        TEL: 43-7223-883        TEL: 81-6-6908-1101
                                              ・USA (Mountain view)   TEL: 1-408-861-3946     industrial.panasonic.com/ww/electronic-materials
                                              ・Japan (Osaka)         TEL: 81-6-6904-2771




                                                                                                                                                    10
