Repository: EIDOSDATA/TraceWave-Studio

# PCB 유전율과 적층 자료

수집/정리 기준일: 2026-11-11.

먼저 [전체 자료 안내 엑셀](Excel/00_전체_자료_안내.xlsx)을 연다. 회사별 엑셀은 `Excel/`에 있고, 원문 검색은 [HTML 안내](START_HERE_ko.html)를 사용한다.

- [자료 사용 안내](docs/자료_사용_안내.md): 폴더, 단위, 조건 선택과 내보내기.
- [자료 검토 결과](docs/자료_검토_결과.md): 확인한 범위, 오류/공백, 정리 내역.
- [TraceWave Studio 연결 설계](../../../Code/docs/pcb_material_catalog.md): 사용자 직접 입력, 소재 선택, 제조업체 적층 선택과 현재 구현의 경계.

57,340개 조건별 관측, 36개 회사와 일반 재료 참고 자료 1개 그룹, 1,756개 출처 기록을 보존했다. 새 엑셀은 전체 안내 1개와 회사/참고 자료별 37개로 총 38개다. 행 수는 고유 소재나 독립 측정 수가 아니다. 공식 자료에 값이 있어도 실제 제조 조건과 해석 대역에 맞는지 확인해야 한다.

사람이 보는 엑셀과 프로그램용 JSONL을 분리했다. 원문 PDF/HTML의 바이트는 보존하면서 파일명을 회사와 소재/용도 중심으로 바꿨다. 중복 저장한 데이터 사본은 복구 폴더로 옮겼고 관측 수치는 삭제하지 않았다.

File: 00_REF/PCB RF ANT/05_PCB_Dielectric_Data_2026/search_text/Panasonic/Panasonic__R-5670(N)_및_R-5775(N)__데이터시트__FR112__추출텍스트.txt
     Data Sheet

High Speed, Low Loss Multi-layer Materials

Low Dk glass cloth version
                                           Laminate R-5775(N)
                                           Prepreg R-5670(N)




                   Apr. 2022 No.22040130
                                                                                                               No.; 22040130 - 1

                                  Specification / Laminate R-5775(N)

                          Property                              Units       Test Method         Condition    Typical Value
                                                                                DSC            As received       185
                        Glass Transition Temp ( Tg )             C
                                                                                DMA            As received       210
                    Thermal Decomposition Temp ( Td )            C              TGA            As received       410

                      Time to Delam             Without Cu       Min     IPC TM-650 2.4.24.1   As received      > 120
 THERMAL                 ( T288 )
                                                 With Cu         Min     IPC TM-650 2.4.24.1   As received      > 120
                                                    X - axis   ppm / C   IPC TM-650 2.4.24        < Tg         14 - 16
                         CTE : α1                   Y - axis   ppm / C   IPC TM-650 2.4.24        < Tg         14 - 16
                                                    Z - axis   ppm / C   IPC TM-650 2.4.24        < Tg            45
                         CTE : α2                   Z - axis   ppm / C   IPC TM-650 2.4.24        > Tg           260
                              Volume Resistivity               MΩ - cm   IPC TM-650 2.5.17.1   C-96/35/90      1 x 10 9
                              Surface Resistivity                MΩ      IPC TM-650 2.5.17.1   C-96/35/90      1 x 10 8

                    Dielectric Constant          @ 1GHz           -      IPC TM-650 2.5.5.9    C-24/23/50        3.40
ELECTRICAL
                           ( Dk )               @ 13GHz           -            *Note 1         C-24/23/50        3.34

                    Dissipation Factor           @ 1GHz           -      IPC TM-650 2.5.5.9    C-24/23/50       0.002
                          ( Df )                @ 13GHz           -            *Note 1         C-24/23/50       0.0037
                              Water Absorption                   %       IPC TM-650 2.6.2.1     D-24/23          0.14
 PHYSICAL              Peel Strength          1oz ( H-VLP )    kN / m     IPC TM-650 2.4.8     As received        0.8
                                 Flammability                     -              UL            C-48/23/50       94V-0

 Sample thickness : 29.5 mil = 0.750 mm ( Core Type 30 )
 Note 1 : Balanced-type Circular Disk Resonance Method [ IEC 63185 (2020) ]
* The data in the above table are not guaranteed values.

                                                                                                                          1
                                                                                                                              No.; 22040130 - 2

                                  Specification / Laminate R-5775(N)

             1GHz ; IPC TM650-2.5.5.9
             13-58GHz ; Balanced-type Circular Disk Resonance Method [ IEC 63185 (2020) ]
                                                               Typical
               Core      Actual Thickness     Cloth             Resin                        Typical Dk
                                                       ply
               Type                           Style            Content
                          mil       mm                         （％）       1 GHz   13 GHz   24 GHz   36 GHz   47 GHz   58 GHz

                 2        2.0      0.050      1035         1     67      3.25    3.19     3.19      3.19    3.19     3.19
                2.6       2.6      0.065      1078         1     59      3.37    3.29     3.29      3.29    3.29     3.29
                 3        3.0      0.075      1078         1     65      3.28    3.22     3.22      3.22    3.22     3.22
               3.5        3.5      0.090      1078         1     70      3.22    3.16     3.16      3.16    3.16     3.16
                4         3.9      0.100      2013         1     56      3.40    3.34     3.34      3.34    3.34     3.34
                4         3.9      0.100      1035         2     67      3.25    3.19     3.19      3.19    3.19     3.19
                5         5.0      0.127      1078         2     59      3.37    3.29     3.29      3.29    3.29     3.29
                5         4.9      0.125      2116         1     56      3.40    3.34     3.34      3.34    3.34     3.34
                6         5.7      0.146      1078         2     65      3.28    3.22     3.22      3.22    3.22     3.22
                7         7.0      0.178      1078         2     70      3.22    3.16     3.16      3.16    3.16     3.16
                8         7.9      0.200      2013         2     56      3.40    3.34     3.34      3.34    3.34     3.34
                10        9.8      0.250      2116         2     56      3.40    3.34     3.34      3.34    3.34     3.34
                12       11.8      0.300      2013         3     56      3.40    3.34     3.34      3.34    3.34     3.34
                16       15.7      0.400      2013         4     56      3.40    3.34     3.34      3.34    3.34     3.34
                20       19.7      0.500      2116         4     56      3.40    3.34     3.34      3.34    3.34     3.34
                25       24.6      0.625      2116         5     56      3.40    3.34     3.34      3.34    3.34     3.34
                30       29.5      0.750      2116         6     56      3.40    3.34     3.34      3.34    3.34     3.34

* The data in the above table are not guaranteed values.

                                                                                                                                       2
                                                                                                                              No.; 22040130 - 3

                                  Specification / Laminate R-5775(N)

               1GHz ; IPC TM650-2.5.5.9
               13-58GHz ; Balanced-type Circular Disk Resonance Method [ IEC 63185 (2020) ]
                                                               Typical
                 Core     Actual Thickness     Cloth            Resin                        Typical Df
                                                       ply
                 Type                          Style           Content
                            mil       mm                       （％）       1 GHz   13 GHz   24 GHz   36 GHz   47 GHz   58 GHz

                  2        2.0      0.050      1035        1     67      0.002   0.0037   0.0040   0.0043   0.0044   0.0046
                  2.6      2.6      0.065      1078        1     59      0.002   0.0037   0.0040   0.0042   0.0044   0.0046
                  3        3.0      0.075      1078        1     65      0.002   0.0037   0.0040   0.0042   0.0044   0.0046
                 3.5       3.5      0.090      1078        1     70      0.002   0.0037   0.0040   0.0043   0.0044   0.0046
                  4        3.9      0.100      2013        1     56      0.002   0.0037   0.0040   0.0042   0.0044   0.0046
                  4        3.9      0.100      1035        2     67      0.002   0.0037   0.0040   0.0043   0.0044   0.0046
                  5        5.0      0.127      1078        2     59      0.002   0.0037   0.0040   0.0042   0.0044   0.0046
                  5        4.9      0.125      2116        1     56      0.002   0.0037   0.0040   0.0042   0.0044   0.0046
                  6        5.7      0.146      1078        2     65      0.002   0.0037   0.0040   0.0042   0.0044   0.0046
                  7        7.0      0.178      1078        2     70      0.002   0.0037   0.0040   0.0043   0.0044   0.0046
                  8        7.9      0.200      2013        2     56      0.002   0.0037   0.0040   0.0042   0.0044   0.0046
                  10       9.8      0.250      2116        2     56      0.002   0.0037   0.0040   0.0042   0.0044   0.0046
                  12       11.8     0.300      2013        3     56      0.002   0.0037   0.0040   0.0042   0.0044   0.0046
                  16       15.7     0.400      2013        4     56      0.002   0.0037   0.0040   0.0042   0.0044   0.0046
                  20       19.7     0.500      2116        4     56      0.002   0.0037   0.0040   0.0042   0.0044   0.0046
                  25       24.6     0.625      2116        5     56      0.002   0.0037   0.0040   0.0042   0.0044   0.0046
                  30       29.5     0.750      2116        6     56      0.002   0.0037   0.0040   0.0042   0.0044   0.0046


* The data in the above table are not guaranteed values.

                                                                                                                                       3
                                                                                                                  No.; 22040130 - 4

                                     Specification / Prepreg R-5670(N)

              1GHz ; IPC TM650-2.5.5.9
              13-58GHz ; Balanced-type Circular Disk Resonance Method [ IEC 63185 (2020) ]

                               Resin      Typical                               Typical Dk
                  Cloth
                              Content    Thickness
                  Style
                               （％）          (um)           1 GHz   13 GHz   24 GHz     36 GHz   47 GHz   58 GHz

                                72           60            3.20    3.13     3.13        3.13    3.13     3.13

                  1035          75           68            3.16    3.10     3.10        3.10    3.10     3.10

                                77           74            3.13    3.08     3.08        3.08    3.08     3.08

                                66           77            3.26    3.20     3.20        3.20    3.20     3.20

                                70           89            3.22    3.16     3.16        3.16    3.16     3.16
                  1078
                                74           104           3.17    3.11     3.11        3.11    3.11     3.11

                                77           118           3.13    3.08     3.08        3.08    3.08     3.08

                                56           98            3.40    3.34     3.34        3.34    3.34     3.34
                  2013
                                59           106           3.37    3.29     3.29        3.29    3.29     3.29

                                56           125           3.40    3.34     3.34        3.34    3.34     3.34
                  2116
                                58           132           3.37    3.31     3.31        3.31    3.31     3.31


* The data in the above table are not guaranteed values.

                                                                                                                           4
                                                                                                                   No.; 22040130 - 5

                                     Specification / Prepreg R-5670(N)

               1GHz ; IPC TM650-2.5.5.9
               13-58GHz ; Balanced-type Circular Disk Resonance Method [ IEC 63185 (2020) ]

                               Resin       Typical                              Typical Df
                  Cloth
                              Content     Thickness
                  Style
                               （％）           (um)          1 GHz   13 GHz   24 GHz      36 GHz   47 GHz   58 GHz

                                72           60            0.002   0.0037   0.0040      0.0043   0.0044   0.0046

                  1035          75           68            0.002   0.0037   0.0040      0.0043   0.0044   0.0046

                                77           74            0.002   0.0037   0.0040      0.0043   0.0044   0.0046

                                66           77            0.002   0.0037   0.0040      0.0043   0.0044   0.0046

                                70           89            0.002   0.0037   0.0040      0.0043   0.0044   0.0046
                  1078
                                74           104           0.002   0.0037   0.0040      0.0043   0.0044   0.0046

                                77           118           0.002   0.0037   0.0040      0.0043   0.0044   0.0046

                                56           98            0.002   0.0037   0.0040      0.0042   0.0044   0.0046
                  2013
                                59           106           0.002   0.0037   0.0040      0.0042   0.0044   0.0046

                                56           125           0.002   0.0037   0.0040      0.0042   0.0044   0.0046
                  2116
                                58           132           0.002   0.0037   0.0040      0.0042   0.0044   0.0046


* The data in the above table are not guaranteed values.

                                                                                                                            5
                                                                                                                                            No.; 22040130 - 6

                                                      ++ Before purchase ++

   【Notes before you use】
   ・Please verify the suitability and fitness for intended application by quality testing, evaluation or other means at your
    own option before any adoption, use or change of use conditions of a product listed in the datasheet.
   ・We would like to have a delivery specifications mutually agreed for the product that you have decided to use.
    The agreements defined in the delivery specifications are assigned higher priority.
   ・Please note that images shown may somewhat differ from the actual product in color.
   ・Please note that specifications and external design are subject to change for product improvement without notice.
   ・For details on products in the datasheet, please contact your distributor or our sales department.

   【Safety Information】
   ・Before using the product, please read the delivery specifications carefully or contact the distributor from which
    you purchased the product or our sales department in order to use the product correctly.
   ・The products in the datasheet are Electronic circuit board materials for electronic and electrical devices.
    Please do not use them for other than specified use.

Please Contact us of more
【Technical Marketing】                         【Sales Offices】
・Japan (Osaka)         TEL: 81-6-6904-2771    ・China (Hong Kong)     TEL: 852-2529-3956
・USA (Mountain view)   TEL: 1-408-861-3946    ・China (Suzhou)        TEL: 86-512-6825-1565
                                                                                             Panasonic Industry Co., Ltd.
・Austria (Enns)        TEL: 43-7223-883       ・China (Guangzhou)     TEL: 86-20-8713-0888    Electronic Materials Business Division
・China (Guangzhou)     TEL: 86-20-8713-0888   ・Korea (Seoul)         TEL: 82-2-361-7873      Circuit Board Materials Business Unit.
                                              ・Taiwan (Hsinchu)      TEL: 886-3-598-3201
                                                                                             Head Office: 1006 Kadoma, Kadoma City, Osaka 571-8506
                                              ・Thailand (Ayuthaya)   TEL: 66-3533-0846
                                              ・Austria (Enns)        TEL: 43-7223-883        TEL: 81-6-6908-1101
                                              ・USA (Mountain view)   TEL: 1-408-861-3946     industrial.panasonic.com/ww/electronic-materials
                                              ・Japan (Osaka)         TEL: 81-6-6904-2771




                                                                                                                                                     6

File: 00_REF/PCB RF ANT/05_PCB_Dielectric_Data_2026/search_text/Panasonic/Panasonic__R-5680(N)_및_R-5785(N)__데이터시트__FR116__추출텍스트.txt
    Data Sheet

High Speed, Low Loss Multi-layer Materials


                                         Laminate R-5785(N)
                                         Prepreg R-5680(N)
                                     Any letters with parentheses ( ) at the end of a part
                                     number are for identification code in our company
                                     and are not included in the part numbers registered
                                     for UL certification.




                 Jul. 2024   No.240724
                                                                                                                                          No.; 240724

                                General Properties / Laminate R-5785(N)
                                                                                                                                    Typical Values
                             Items                                       Units             Test Method                 Condition     R-5785(N)
                                                                                                                                    Low-Dk glass
                                                                                                DSC                   As received        200
                            Glass Transition Temp ( Tg )                  C
                                                                                                DMA                   As received        210
                         Thermal Decomposition Temp ( Td )                C                     TGA                   As received        400

                         Time to Delam                   Without Cu       Min           IPC TM-650 2.4.24.1           As received       > 120
  THERMAL                   ( T288 )                      With Cu         Min           IPC TM-650 2.4.24.1           As received       > 120
                                                          X – axis      ppm / C          IPC TM-650 2.4.24                < Tg         14 - 16
                            CTE : α1                      Y – axis      ppm / C          IPC TM-650 2.4.24                < Tg         14 - 16
                                                          Z – axis      ppm / C          IPC TM-650 2.4.24                < Tg           42
                            CTE : α2                      Z – axis      ppm / C          IPC TM-650 2.4.24                > Tg           280
                                  Volume Resistivity                    MΩ - cm         IPC TM-650 2.5.17.1            C-96/35/90      1 x 10 9
                                  Surface Resistivity                     MΩ            IPC TM-650 2.5.17.1            C-96/35/90      1 x 10 8

                       Dielectric Constant                @ 1GHz           -             IPC TM-650 2.5.5.9            C-24/23/50        3.37
 ELECTRICAL
                              ( Dk )                     @ 14GHz           -                   *Note 1                 C-24/23/50        3.31

                        Dissipation Factor                @ 1GHz           -             IPC TM-650 2.5.5.9            C-24/23/50       0.001
                              ( Df )                     @ 14GHz           -                   *Note 1                 C-24/23/50       0.0023
                                  Water Absorption                        %              IPC TM-650 2.6.2.1             D-24/23          0.06
  PHYSICAL                Peel Strength                 1oz ( H-VLP )   kN / m            IPC TM-650 2.4.8            As received        0.8
                                     Flammability                          -                   UL 94V                  C-48/23/50      94V-0†1
†1 The value represents Panasonic internal test results based on the UL94 test method for flammability and is NOT intended
   to indicate that the product is UL certified. If UL certification is required, use R-578Y(N) for the UL recognized grades.
            Sample thickness : 29.5 mil = 0.750 mm ( Core Type 30 )
            Note 1 : Balanced-type Circular Disk Resonance Method [ IEC 63185 (2020) ]
   * The data in the above table represents typical values for your reference and are not guaranteed values.

                                                                                                                                                  1
                                                                                                                                    No.; 240724

          Dielectric Properties / Laminate R-5785(N) : Low-Dk glass

      1GHz ; IPC TM650-2.5.5.9
      14-59GHz ; Balanced-type Circular Disk Resonance Method [ IEC 63185 (2020) ]
                                                               Typical
         Core        Actual Thickness       Cloth                                                    Typical Dk
                                                                Resin
                                                        ply
                                                               Content
         Type         mil        mm         Style                         1GHz       14GHz       25GHz      36GHz   48GHz   59GHz
                                                                 (%)
            2         2.0        0.050       1035         1        67       3.21        3.15       3.15      3.15   3.15    3.15
          2.6         2.6        0.065       1078         1        59       3.32        3.25       3.25      3.25   3.25    3.25
            3         3.0        0.075       1027         2        70       3.18        3.11       3.11      3.11   3.11    3.11
            3         3.0        0.075       1078         1        65       3.24        3.17       3.17      3.17   3.17    3.17
          3.2         3.2        0.080       1035         2        60       3.31        3.24       3.24      3.24   3.24    3.24
          3.5         3.5        0.090       1078         1        70       3.18        3.11       3.11      3.11   3.11    3.11
          3.5         3.5        0.090       1035         2        64       3.26        3.19       3.19      3.19   3.19    3.19
            4         3.9        0.100       3313         1        55       3.37        3.31       3.31      3.31   3.31    3.31
            4         3.9        0.100       1035         2        67       3.21        3.15       3.15      3.15   3.15    3.15
          4.5         4.5        0.114       1027         3        70       3.18        3.11       3.11      3.11   3.11    3.11
            5         5.0        0.127       1078         2        59       3.32        3.25       3.25      3.25   3.25    3.25
            5         4.9        0.125       2116         1        55       3.37        3.31       3.31      3.31   3.31    3.31
          5.2         5.2        0.135       1035         3        64       3.26        3.19       3.19      3.19   3.19    3.19
            6         5.7        0.146       1078         2        65       3.24        3.17       3.17      3.17   3.17    3.17
            7         7.0        0.178       1078         2        70       3.18        3.11       3.11      3.11   3.11    3.11
            8         7.9        0.200       3313         2        55       3.37        3.31       3.31      3.31   3.31    3.31
           10         9.8        0.250       2116         2        55       3.37        3.31       3.31      3.31   3.31    3.31
           12        11.8        0.300       3313         3        55       3.37        3.31       3.31      3.31   3.31    3.31
           16        15.7        0.400       3313         4        55       3.37        3.31       3.31      3.31   3.31    3.31
           20        19.7        0.500       2116         4        55       3.37        3.31       3.31      3.31   3.31    3.31
           25        24.6        0.625       2116         5        55       3.37        3.31       3.31      3.31   3.31    3.31
           30        29.5        0.750       2116         6        55       3.37        3.31       3.31      3.31   3.31    3.31
* The data in the above table represents typical values for your reference and are not guaranteed values.

                                                                                                                                        2
                                                                                                                                       No.; 240724

          Dielectric Properties / Laminate R-5785(N) : Low-Dk glass

       1GHz ; IPC TM650-2.5.5.9
       14-59GHz ; Balanced-type Circular Disk Resonance Method [ IEC 63185 (2020) ]
                                                               Typical
         Core        Actual Thickness       Cloth                                                    Typical Df
                                                                Resin
                                                        ply
                                                               Content
         Type         mil        mm         Style                         1GHz       14GHz       25GHz      36GHz    48GHz    59GHz
                                                                 (%)
           2         2.0        0.050       1035        1        67       0.001      0.0021      0.0023     0.0026   0.0028   0.0030
          2.6        2.6        0.065       1078        1        59       0.001      0.0022      0.0025     0.0027   0.0030   0.0032
           3         3.0        0.075       1027        2        70       0.001      0.0021      0.0023     0.0025   0.0028   0.0030
           3         3.0        0.075       1078        1        65       0.001      0.0021      0.0024     0.0026   0.0028   0.0031
          3.2        3.2        0.080       1035        2        60       0.001      0.0022      0.0024     0.0027   0.0029   0.0032
          3.5        3.5        0.090       1078        1        70       0.001      0.0021      0.0023     0.0025   0.0028   0.0030
          3.5        3.5        0.090       1035        2        64       0.001      0.0022      0.0024     0.0026   0.0029   0.0031
           4         3.9        0.100       3313        1        55       0.001      0.0023      0.0025     0.0028   0.0030   0.0033
           4         3.9        0.100       1035        2        67       0.001      0.0021      0.0023     0.0026   0.0028   0.0030
          4.5        4.5        0.114       1027        3        70       0.001      0.0021      0.0023     0.0025   0.0028   0.0030
           5         5.0        0.127       1078        2        59       0.001      0.0022      0.0025     0.0027   0.0030   0.0032
           5         4.9        0.125       2116        1        55       0.001      0.0023      0.0025     0.0028   0.0030   0.0033
          5.2        5.2        0.135       1035        3        64       0.001      0.0022      0.0024     0.0026   0.0029   0.0031
           6         5.7        0.146       1078        2        65       0.001      0.0021      0.0024     0.0026   0.0028   0.0031
           7         7.0        0.178       1078        2        70       0.001      0.0021      0.0023     0.0025   0.0028   0.0030
           8         7.9        0.200       3313        2        55       0.001      0.0023      0.0025     0.0028   0.0030   0.0033
          10         9.8        0.250       2116        2        55       0.001      0.0023      0.0025     0.0028   0.0030   0.0033
          12         11.8       0.300       3313        3        55       0.001      0.0023      0.0025     0.0028   0.0030   0.0033
          16         15.7       0.400       3313        4        55       0.001      0.0023      0.0025     0.0028   0.0030   0.0033
          20         19.7       0.500       2116        4        55       0.001      0.0023      0.0025     0.0028   0.0030   0.0033
          25         24.6       0.625       2116        5        55       0.001      0.0023      0.0025     0.0028   0.0030   0.0033
          30         29.5       0.750       2116        6        55       0.001      0.0023      0.0025     0.0028   0.0030   0.0033

* The data in the above table represents typical values for your reference and are not guaranteed values.

                                                                                                                                           3
                                                                                                                            No.; 240724

           Dielectric Properties / Prepreg R-5680(N) : Low-Dk glass


              1GHz ; IPC TM650-2.5.5.9
              14-59GHz ; Balanced-type Circular Disk Resonance Method [ IEC 63185 (2020) ]
                              Resin       Typical                                      Typical Dk
                  Cloth
                             Content     Thickness
                  Style                                  1GHz        14GHz         25GHz        36GHz       48GHz   59GHz
                              (%)          ( um )
                  1027          77           49          3.09         3.03          3.03         3.03       3.03    3.03
                                72           60          3.15         3.09          3.09         3.09       3.09    3.09
                  1035          75           68          3.11         3.05          3.05         3.05       3.05    3.05
                                77           74          3.09         3.03          3.03         3.03       3.03    3.03
                                66           77          3.23         3.16          3.16         3.16       3.16    3.16
                                70           87          3.18         3.11          3.11         3.11       3.11    3.11
                  1080
                                74           102         3.12         3.06          3.06         3.06       3.06    3.06
                                77           115         3.09         3.03          3.03         3.03       3.03    3.03
                                66           77          3.23         3.16          3.16         3.16       3.16    3.16
                                70           89          3.18         3.11          3.11         3.11       3.11    3.11
                  1078
                                74           104         3.12         3.06          3.06         3.06       3.06    3.06
                                77           118         3.09         3.03          3.03         3.03       3.03    3.03
                                56           98          3.37         3.30          3.30         3.30       3.30    3.30
                  3313
                                59           106         3.32         3.25          3.25         3.25       3.25    3.25
                  2116          58           132         3.33         3.27          3.27         3.27       3.27    3.27



* The data in the above table represents typical values for your reference and are not guaranteed values.

                                                                                                                                4
                                                                                                                              No.; 240724

           Dielectric Properties / Prepreg R-5680(N) : Low-Dk glass


               1GHz ; IPC TM650-2.5.5.9
               14-59GHz ; Balanced-type Circular Disk Resonance Method [ IEC 63185 (2020) ]
                               Resin       Typical                                      Typical Df
                  Cloth
                              Content     Thickness
                  Style                                  1GHz         14GHz        25GHz        36GHz       48GHz    59GHz
                               (%)          ( um )
                  1027          77            49         0.001        0.0020       0.0022       0.0024      0.0026   0.0028
                                 72           60         0.001        0.0020       0.0023       0.0025      0.0027   0.0029
                  1035           75           68         0.001        0.0020       0.0022       0.0024      0.0027   0.0029
                                 77           74         0.001        0.0020       0.0022       0.0024      0.0026   0.0028
                                 66           77         0.001        0.0021       0.0024       0.0026      0.0028   0.0031
                                 70           87         0.001        0.0021       0.0023       0.0025      0.0028   0.0030
                  1080
                                 74          102         0.001        0.0020       0.0022       0.0025      0.0027   0.0029
                                 77          115         0.001        0.0020       0.0022       0.0024      0.0026   0.0028
                                 66           77         0.001        0.0021       0.0024       0.0026      0.0028   0.0031
                                 70           89         0.001        0.0021       0.0023       0.0025      0.0028   0.0030
                  1078
                                 74          104         0.001        0.0020       0.0022       0.0025      0.0027   0.0029
                                 77          118         0.001        0.0020       0.0022       0.0024      0.0026   0.0028
                                 56           98         0.001        0.0023       0.0025       0.0028      0.0030   0.0033
                  3313
                                 59          106         0.001        0.0022       0.0025       0.0027      0.0030   0.0032
                  2116           58          132         0.001        0.0022       0.0025       0.0027      0.0030   0.0032



* The data in the above table represents typical values for your reference and are not guaranteed values.

                                                                                                                                  5
