Repository: EIDOSDATA/TraceWave-Studio

# PCB 유전율과 적층 자료

수집/정리 기준일: 2026-11-11.

먼저 [전체 자료 안내 엑셀](Excel/00_전체_자료_안내.xlsx)을 연다. 회사별 엑셀은 `Excel/`에 있고, 원문 검색은 [HTML 안내](START_HERE_ko.html)를 사용한다.

- [자료 사용 안내](docs/자료_사용_안내.md): 폴더, 단위, 조건 선택과 내보내기.
- [자료 검토 결과](docs/자료_검토_결과.md): 확인한 범위, 오류/공백, 정리 내역.
- [TraceWave Studio 연결 설계](../../../Code/docs/pcb_material_catalog.md): 사용자 직접 입력, 소재 선택, 제조업체 적층 선택과 현재 구현의 경계.

57,340개 조건별 관측, 36개 회사와 일반 재료 참고 자료 1개 그룹, 1,756개 출처 기록을 보존했다. 새 엑셀은 전체 안내 1개와 회사/참고 자료별 37개로 총 38개다. 행 수는 고유 소재나 독립 측정 수가 아니다. 공식 자료에 값이 있어도 실제 제조 조건과 해석 대역에 맞는지 확인해야 한다.

사람이 보는 엑셀과 프로그램용 JSONL을 분리했다. 원문 PDF/HTML의 바이트는 보존하면서 파일명을 회사와 소재/용도 중심으로 바꿨다. 중복 저장한 데이터 사본은 복구 폴더로 옮겼고 관측 수치는 삭제하지 않았다.

File: 00_REF/PCB RF ANT/05_PCB_Dielectric_Data_2026/search_text/Panasonic/Panasonic__R-A550_및_R-A555__데이터시트__FR121__추출텍스트.txt
   Data Sheet
Low Dk Halogen-free
             Multi-layer Materials
                                          Laminate R-A555
                                          Prepreg R-A550
                                    Any letters with parentheses ( ) at the end of a part
                                    number are for identification code in our company
                                    and are not included in the part numbers registered
                                    for UL certification.




                Jul. 2024   No.240724
                                                                                                                                             No.; 240724
                                   General Properties / Laminate R-A555
                                                                                                                                  Typical Values
                                  Items                                      Units             Test Method          Condition
                                                                                                                                   R-A555(W)
                                                                                                   TMA              As received        160
                                  Glass Transition Temp ( Tg )                ˚C
                                                                                                   DMA              As received        200

                              Thermal Decomposition Temp ( Td )               ℃                    TGA              As received        380

                            Time to Delam                  Without Cu         Min           IPC TM-650 2.4.24.1     As received        > 60
                               ( T288 )                       With Cu         Min           IPC TM-650 2.4.24.1     As received        > 60
      THERMAL

                                                              X - axis      ppm / C          IPC TM-650 2.4.24         < Tg          11 – 13

                              CTE : α1                        Y - axis      ppm / C          IPC TM-650 2.4.24         < Tg          13 – 15

                                                              Z - axis      ppm / C          IPC TM-650 2.4.24         < Tg            37

                              CTE : α2                        Z – axis      ppm / C          IPC TM-650 2.4.24         > Tg            170

                                        Volume Resistivity                 MΩ - cm          IPC TM-650 2.5.17.1     C-96/35/90       1 x 10 9

                                        Surface Resistivity                   MΩ            IPC TM-650 2.5.17.1     C-96/35/90       1 x 10 8

                          Dielectric Constant                @ 1GHz            -            IPC TM-650 2.5.5.9      C-24/23/50         3.4
     ELECTRICAL
                          ( Dk ) ( RC : 70% )              @ 10GHz             -            IPC TM-650 2.5.5.5      C-24/23/50         3.2

                          Dissipation Factor                 @ 1GHz            -            IPC TM-650 2.5.5.9      C-24/23/50        0.008
                          ( Df ) ( RC : 70% )              @ 10GHz             -            IPC TM-650 2.5.5.5      C-24/23/50        0.011

                                          Water Absorption                    %             IPC TM-650 2.6.2.1       D-24/23           0.07
      PHYSICAL
                                            Flammability                       -                  UL 94V            C-48/23/50       94V-0†1

†1 The value represents Panasonic internal test results based on the UL94 test method for flammability and is NOT intended
   to indicate that the product is UL certified. If UL certification is required, use R-A555W for the UL recognized grades.
   Sample thickness ; 32 mil ( 0.8 ㎜ )
   * The data in the above table represents typical values for your reference and are not guaranteed values.

                                                                                                                                                 1
                                                                                                                                            No.; 240724
                      Dielectric Properties / Laminate R-A555 Dk, Df
1GHz ; IPC TM650-2.5.5.9                 2GHz-10GHz ; IPC TM650-2.5.5.5

            Actual
                                          Typical                     Typical Dk                                     Typical Df
 Core     Thickness       Cloth
                                   ply     Resin
 Type                     Style
                                          Content
          mil    mm                                  1GHz 2GHz 4GHz 6GHz 8GHz 10GHz 1GHz                    2GHz    4GHz    6GHz    8GHz 10GHz

 1.6      1.6   0.040     1037      1       66        3.5     3.5    3.5     3.4     3.4     3.3    0.008   0.010   0.010   0.010   0.010   0.011

 2.0      2.0   0.050     1037      1       72        3.4     3.4    3.4     3.3     3.3     3.2    0.008   0.010   0.010   0.010   0.010   0.011

 2.0      2.0   0.050     106       1       68        3.4     3.4    3.4     3.3     3.3     3.2    0.008   0.010   0.010   0.010   0.010   0.011

 2.0      2.0   0.052     1067      1       61        3.6     3.6    3.6     3.5     3.5     3.4    0.007   0.009   0.009   0.009   0.009   0.010

 2.5      2.4   0.062     1080      1       54        3.8     3.8    3.8     3.7     3.7     3.6    0.007   0.009   0.009   0.009   0.009   0.010

 2.3      2.4   0.062     1078      1       54        3.8     3.8    3.8     3.7     3.7     3.6    0.007   0.009   0.009   0.009   0.009   0.010




* The data in the above table represents typical values for your reference and are not guaranteed values.

                                                                                                                                                2
                                                                                                                                               No.; 240724
                         Dielectric Properties / Prepreg R-A550 Dk, Df
1GHz ; IPC TM650-2.5.5.9                2GHz-10GHz ; IPC TM650-2.5.5.5
                        Typical
 Cloth      Resin                                           Typical Dk                                                  Typical Df
                       Thickness
 Style   Content (%)
                          (um)       1GHz      2GHz      4GHz      6GHz      8GHz      10GHz     1GHz         2GHz    4GHz     6GHz    8GHz      10GHz
             76            33         3.3       3.3       3.3       3.2       3.2       3.1      0.008        0.010   0.010    0.010   0.010      0.011
 1017
             78            36         3.3       3.3       3.3       3.2       3.2       3.1      0.008        0.010   0.010    0.010   0.010      0.011
             68            38         3.4       3.4       3.4       3.3       3.3       3.2      0.008        0.010   0.010    0.010   0.010      0.011
             70            41         3.4       3.4       3.4       3.3       3.3       3.2      0.008        0.010   0.010    0.010   0.010      0.011
 1027        73            46         3.3       3.3       3.3       3.2       3.2       3.1      0.008        0.010   0.010    0.010   0.010      0.011
             75            51         3.3       3.3       3.3       3.2       3.2       3.1      0.008        0.010   0.010    0.010   0.010      0.011
             77            55         3.3       3.3       3.3       3.2       3.2       3.1      0.008        0.010   0.010    0.010   0.010      0.011
             67            42         3.5       3.5       3.5       3.4       3.4       3.3      0.008        0.010   0.010    0.010   0.010      0.011
             69            46         3.4       3.4       3.4       3.3       3.3       3.2      0.008        0.010   0.010    0.010   0.010      0.011
 1037        72            51         3.4       3.4       3.4       3.3       3.3       3.2      0.008        0.010   0.010    0.010   0.010      0.011
             74            56         3.3       3.3       3.3       3.2       3.2       3.1      0.008        0.010   0.010    0.010   0.010      0.011
             77            64         3.3       3.3       3.3       3.2       3.2       3.1      0.008        0.010   0.010    0.010   0.010      0.011
             72            54         3.4       3.4       3.4       3.3       3.3       3.2      0.008        0.010   0.010    0.010   0.010      0.011
 106
             75            62         3.3       3.3       3.3       3.2       3.2       3.1      0.008        0.010   0.010    0.010   0.010      0.011
             67            57         3.5       3.5       3.5       3.4       3.4       3.3      0.008        0.010   0.010    0.010   0.010      0.011
             69            61         3.4       3.4       3.4       3.3       3.3       3.2      0.008        0.010   0.010    0.010   0.010      0.011
 1067
             72            69         3.4       3.4       3.4       3.3       3.3       3.2      0.008        0.010   0.010    0.010   0.010      0.011
             74            75         3.3       3.3       3.3       3.2       3.2       3.1      0.008        0.010   0.010    0.010   0.010      0.011
             60            70         3.6       3.6       3.6       3.5       3.5       3.4      0.007        0.009   0.009    0.009   0.009      0.010
 1078
             62            75         3.6       3.6       3.6       3.5       3.5       3.4      0.007        0.009   0.009    0.009   0.009      0.010
             60            69         3.6       3.6       3.6       3.5       3.5       3.4      0.007        0.009   0.009    0.009   0.009      0.010
 1080
             62            73         3.6       3.6       3.6       3.5       3.5       3.4      0.007        0.009   0.009    0.009   0.009      0.010




  * The data in the above table represents typical values for your reference and are not guaranteed values.

                                                                                                                                                   3

File: 00_REF/PCB RF ANT/05_PCB_Dielectric_Data_2026/search_text/Panasonic/Panasonic__종합카탈로그_IPC-4101E_WAMA1_Laminate_Prepreg_규격대조표_20241018__기술자료__FR095__추출텍스트.txt
  IPC-4101E (WAMA1)
  Specification Sheet Matrix for Panasonic Laminate/Prepreg                                                                           As of October 2024

 < Materials for multilayer PWB >
       Laminate                      Prepreg                Corresponded Specification Sheet Number *
                                                                                                                                    Remarks
      Part number                  Part number              Primary                Secondary
        R-1755V                      R-1650V                      /126                          /97 /98 /99 /101

        R-1755D                      R-1650D                       /99                              /97 /98 /101

       R-1755M                       R-1650M                       /99                              /97 /98 /101

        R-1755C                      R-1650C                      /101                                         /97

        R-1755E                      R-1650E                      /101                                         /97
                                                                                        /21 /24 /26 /97 /98 /99
        R-1755S                      R-1650S                      /126
                                                                                           /101 /121 /124 /129
         R-A555                       R-A550                      /130                                          ―
Limited to classification W Limited to classification W
         R-1566                       R-1551                      /127                                       /128

         R-1766                       R-1661                       /21                                          ―

         R-1577                       R-1570                      /130                                 /127 /128

        R-1577E                      R-1570E                      /130                                 /127 /128


*: Customers are expected to care for that each corresponded Specification Sheet No. do not necessarily relate quality assurance specification.
  Specification Sheet No. is chosen when typical property is matched and therefore all properties may not be satisfied.
  The product spec shall be as specified in the delivery specification.


                                                                                                                                                    1
  IPC-4101E (WAMA1)
  Specification Sheet Matrix for Panasonic Laminate/Prepreg                                                                           As of October 2024

 < Materials for multilayer PWB >
       Laminate                      Prepreg                Corresponded Specification Sheet Number *
                                                                                                                                    Remarks
      Part number                  Part number              Primary                Secondary
          R-5795                       R-5690                 /102                                     /91

          R-5785                       R-5680                 /102                                     /91

          R-5775                       R-5670                 /102                                     /91

          R-5375                       R-5370                 /134                                      ―

          R-5735                       R-5630                   /91                                   /102

         R-5725S                      R-5620S                   /91                                   /102

          R-5725                       R-5620                   /91                                   /102

          R-5575                       R-5470                 /134                                      ―

          R-5515                       R-5410                 /134                                      ―
                                                                                                                                      ≦ 0.50mm
         R-1566S                      R-1551S                 /130                              /127, 128
                                                                                                                       NOT FR-4.1, Just a No-ANSI
                                                                                                                                      ≦ 0.50mm
         R-3566D                      R-3551D                 /154                                    /153
                                                                                                                      NOT FR-15.1, Just a No-ANSI


*: Customers are expected to care for that each corresponded Specification Sheet No. do not necessarily relate quality assurance specification.
  Specification Sheet No. is chosen when typical property is matched and therefore all properties may not be satisfied.
  The product spec shall be as specified in the delivery specification.


                                                                                                                                                    2
  IPC-4101E (WAMA1)
  Specification Sheet Matrix for Panasonic Laminate/Prepreg                                                                          As of October 2024


< Materials single/double sided PWB >
                                                           Corresponded Specification Sheet Number *
              Laminate Part number                                                                                                 Remarks
                                                           Primary                    Secondary

                       R-1785                                 /16                                      ―

                       R-1786                                 /16                                      ―

                       R-1787                                 /16                                      ―

                       R-1705                                 /21                                      ―

*: Customers are expected to care for that each corresponded Specification Sheet No. do not necessarily relate quality assurance specification.
  Specification Sheet No. is chosen when typical property is matched and therefore all properties may not be satisfied.
  The product spec shall be as specified in the delivery specification.




                                                                                                                                                   3

File: 00_REF/PCB RF ANT/05_PCB_Dielectric_Data_2026/search_text/Panasonic/Panasonic__종합카탈로그_R-5775_Data_sheet__데이터시트__FR113__추출텍스트.txt
    Data Sheet

High Speed, Low Loss Multi-layer Materials


                                           Laminate R-5775
                                           Prepreg R-5670




                 Aｐｒ. 2021   No.21041931
                                                                                                                        No.; 21041931 - 1

                                           Specification / Laminate R-5775

                                Property                                  Units       Test Method         Condition    Typical Value

                                                                                          DSC            As received       185
                              Glass Transition Temp ( Tg )                 C
                                                                                          DMA            As received       210

                         Thermal Decomposition Temp ( Td )                 C              TGA            As received       410

                            Time to Delam                 Without Cu       Min     IPC TM-650 2.4.24.1   As received      > 120

     THERMAL                   ( T288 )                     With Cu        Min     IPC TM-650 2.4.24.1   As received      > 120

                                                            X - axis     ppm / C   IPC TM-650 2.4.24        < Tg         14 - 16

                               CTE : α1                     Y - axis     ppm / C   IPC TM-650 2.4.24        < Tg         14 - 16

                                                            Z - axis     ppm / C   IPC TM-650 2.4.24        < Tg            45

                               CTE : α2                     Z - axis     ppm / C   IPC TM-650 2.4.24        > Tg           260

                                     Volume Resistivity                  MΩ - cm   IPC TM-650 2.5.17.1   C-96/35/90      1 x 10 9

                                     Surface Resistivity                   MΩ      IPC TM-650 2.5.17.1   C-96/35/90      1 x 10 8

                         Dielectric Constant               @ 1GHz           -      IPC TM-650 2.5.5.9    C-24/23/50        3.71
    ELECTRICAL
                                ( Dk )                    @ 10GHz           -      IPC TM-650 2.5.5.5    C-24/23/50        3.61

                         Dissipation Factor                @ 1GHz           -      IPC TM-650 2.5.5.9    C-24/23/50       0.002
                               ( Df )                     @ 10GHz           -      IPC TM-650 2.5.5.5    C-24/23/50       0.004

                                     Water Absorption                      %       IPC TM-650 2.6.2.1     D-24/23          0.14

    PHYSICAL                Peel Strength               1oz ( H-VLP )    kN / m     IPC TM-650 2.4.8     As Received       0.8

                                        Flammability                        -              UL            C-48/23/50       94V-0

Sample thickness ; 29.5 mil = 0.750 mm ( Core Type 30 )
* The data in the above table are not guaranteed values.

1       © Panasonic Corporation Electronic Materials Business Division
                                                                                                                                               No.; 21041931 - 2

                                           Specification / Laminate R-5775(K)

 1GHz ; IPC TM650-2.5.5.9                            2GHz-10GHz ; IPC TM650-2.5.5.5

                  Actual                           Typical
    Core                           Cloth            Resin                           Typical Dk                                  Typical Df
                Thickness                    ply
    Type                           Style           Content
               mil      mm                         （％）          1GHz        2GHz   4GHz   6GHz   8GHz 10GHz 1GHz       2GHz    4GHz    6GHz    8GHz 10GHz
     2        2.0      0.050       1035       1        65       3.46        3.39   3.38   3.38   3.38   3.37   0.002   0.002   0.003   0.003   0.004   0.004
    2.6       2.6      0.065       1080       1        57       3.65        3.58   3.57   3.56   3.56   3.55   0.002   0.002   0.003   0.003   0.004   0.004
    2.6       2.6      0.065       1078       1        57       3.65        3.58   3.57   3.56   3.56   3.55   0.002   0.002   0.003   0.003   0.004   0.004
     3        3.0      0.075       1078       1        63       3.49        3.42   3.41   3.40   3.40   3.39   0.002   0.002   0.003   0.003   0.004   0.004
    3.5       3.5      0.090       1078       1       68        3.41        3.34   3.33   3.33   3.33   3.32   0.002   0.002   0.003   0.003   0.004   0.004
     4        3.9      0.100       3313       1       54        3.71        3.64   3.63   3.63   3.62   3.61   0.002   0.002   0.003   0.003   0.004   0.004
     4        3.9      0.100       1035       2        65       3.46        3.39   3.38   3.38   3.38   3.37   0.002   0.002   0.003   0.003   0.004   0.004
     5        5.0      0.127       1078       2       57        3.65        3.58   3.57   3.56   3.56   3.55   0.002   0.002   0.003   0.003   0.004   0.004
     5        4.9      0.125       2116       1       54        3.71        3.64   3.63   3.63   3.62   3.61   0.002   0.002   0.003   0.003   0.004   0.004
     5        5.1      0.130       1080       2       57        3.65        3.58   3.57   3.56   3.56   3.55   0.002   0.002   0.003   0.003   0.004   0.004
     6        5.7      0.146       1078       2       63        3.49        3.42   3.41   3.40   3.40   3.39   0.002   0.002   0.003   0.003   0.004   0.004
     6        5.9      0.150       1080       2       63        3.49        3.42   3.41   3.40   3.40   3.39   0.002   0.002   0.003   0.003   0.004   0.004
     7        7.0      0.178       1078       2       68        3.41        3.34   3.33   3.33   3.33   3.32   0.002   0.002   0.003   0.003   0.004   0.004
     8        7.9      0.200       3313       2       54        3.71        3.64   3.63   3.63   3.62   3.61   0.002   0.002   0.003   0.003   0.004   0.004
    10        9.8      0.250       2116       2       54        3.71        3.64   3.63   3.63   3.62   3.61   0.002   0.002   0.003   0.003   0.004   0.004
    12        11.8     0.300       3313       3       54        3.71        3.64   3.63   3.63   3.62   3.61   0.002   0.002   0.003   0.003   0.004   0.004
    16        15.7     0.400       3313       4       54        3.71        3.64   3.63   3.63   3.62   3.61   0.002   0.002   0.003   0.003   0.004   0.004
    20        19.7     0.500       2116       4       54        3.71        3.64   3.63   3.63   3.62   3.61   0.002   0.002   0.003   0.003   0.004   0.004
    25        24.6     0.625       2116       5       54        3.71        3.64   3.63   3.63   3.62   3.61   0.002   0.002   0.003   0.003   0.004   0.004
    30        29.5     0.750       2116       6       54        3.71        3.64   3.63   3.63   3.62   3.61   0.002   0.002   0.003   0.003   0.004   0.004

* The data in the above table are not guaranteed values.

2          © Panasonic Corporation Electronic Materials Business Division
                                                                                                                                       No.; 21041931 - 3

                                         Specification / Prepreg R-5670(K)

 1GHz ; IPC TM650-2.5.5.9                         2GHz-10GHz ; IPC TM650-2.5.5.5
                    Resin            Typical                              Typical Dk                                   Typical Df
    Cloth
                   Content          Thickness
    Style
                    (%)               ( um )          1GHz      2GHz     4GHz   6GHz   8GHz   10GHz   1GHz    2GHz    4GHz    6GHz    8GHz    10GHz

    1027              75                 49           3.28      3.21     3.20   3.20   3.20   3.19    0.002   0.002   0.003   0.003   0.004   0.004

                      70                 60           3.35      3.25     3.25   3.24   3.24   3.23    0.002   0.002   0.003   0.003   0.004   0.004

    1035              73                 68           3.29      3.22     3.22   3.21   3.21   3.20    0.002   0.002   0.003   0.003   0.004   0.004

                      75                 74           3.28      3.21     3.20   3.20   3.20   3.19    0.002   0.002   0.003   0.003   0.004   0.004

                      64                 76           3.47      3.40     3.39   3.39   3.39   3.38    0.002   0.002   0.003   0.003   0.004   0.004
    1080
                      68                 87           3.41      3.34     3.33   3.33   3.33   3.32    0.002   0.002   0.003   0.003   0.004   0.004

                      64                 77           3.47      3.40     3.39   3.39   3.39   3.38    0.002   0.002   0.003   0.003   0.004   0.004

                      68                 89           3.41      3.34     3.33   3.33   3.33   3.32    0.002   0.002   0.003   0.003   0.004   0.004
    1078
                      72                104           3.31      3.24     3.23   3.23   3.23   3.22    0.002   0.002   0.003   0.003   0.004   0.004

                      75                118           3.28      3.21     3.20   3.20   3.20   3.19    0.002   0.002   0.003   0.003   0.004   0.004

                      54                 98           3.71      3.64     3.63   3.63   3.62   3.61    0.002   0.002   0.003   0.003   0.004   0.004
    3313
                      57                106           3.65      3.58     3.57   3.56   3.56   3.55    0.002   0.002   0.003   0.003   0.004   0.004

                      54                125           3.71      3.64     3.63   3.63   3.62   3.61    0.002   0.002   0.003   0.003   0.004   0.004
    2116
                      56                132           3.67      3.60     3.59   3.58   3.58   3.57    0.002   0.002   0.003   0.003   0.004   0.004


* The data in the above table are not guaranteed values.

3       © Panasonic Corporation Electronic Materials Business Division
                                                                                                                                            No.; 21041931 - 4

                                           Specification / Laminate R-5775(G)

 1GHz ; IPC TM650-2.5.5.9                            2GHz-10GHz ; IPC TM650-2.5.5.5
                                                   Typical
                  Actual
    Core                           Cloth            Resin                           Typical Dk                               Typical Df
                Thickness                    ply
    Type                           Style           Content
               mil      mm                         （％）          1GHz        2GHz   4GHz   6GHz   8GHz 10GHz 1GHz    2GHz    4GHz    6GHz    8GHz 10GHz
     2        2.0      0.050       1035       1      65         3.46        3.39   3.38   3.38   3.38  3.37 0.002   0.002   0.003   0.003   0.004 0.004
     2        2.0      0.050       1067       1      64         3.47        3.40   3.39   3.39   3.39  3.38 0.002   0.002   0.003   0.003   0.004 0.004
    2.6       2.6      0.065       1080       1      57         3.65        3.58   3.57   3.56   3.56  3.55 0.002   0.002   0.003   0.003   0.004 0.004
    2.6       2.6      0.065       1078       1      57         3.65        3.58   3.57   3.56   3.56  3.55 0.002   0.002   0.003   0.003   0.004 0.004
     3        3.0      0.075       1078       1      63         3.49        3.42   3.41   3.40   3.40  3.39 0.002   0.002   0.003   0.003   0.004 0.004
    3.5       3.5      0.090       1078       1      68         3.41        3.34   3.33   3.33   3.33  3.32 0.002   0.002   0.003   0.003   0.004 0.004
     4        3.9      0.100       3313       1      54         3.71        3.64   3.63   3.63   3.62  3.61 0.002   0.002   0.003   0.003   0.004 0.004
     4        3.9      0.100       1035       2      65         3.46        3.39   3.38   3.38   3.38  3.37 0.002   0.002   0.003   0.003   0.004 0.004
     5        5.0      0.127       1078       2      57         3.65        3.58   3.57   3.56   3.56  3.55 0.002   0.002   0.003   0.003   0.004 0.004
     5        4.9      0.125       2116       1      54         3.71        3.64   3.63   3.63   3.62  3.61 0.002   0.002   0.003   0.003   0.004 0.004
     5        5.1      0.130       1080       2      57         3.65        3.58   3.57   3.56   3.56  3.55 0.002   0.002   0.003   0.003   0.004 0.004
     6        5.7      0.146       1078       2      63         3.49        3.42   3.41   3.40   3.40  3.39 0.002   0.002   0.003   0.003   0.004 0.004
     6        5.9      0.150       1080       2      63         3.49        3.42   3.41   3.40   3.40  3.39 0.002   0.002   0.003   0.003   0.004 0.004
     7        7.0      0.178       1078       2      68         3.41        3.34   3.33   3.33   3.33  3.32 0.002   0.002   0.003   0.003   0.004 0.004
     8        7.9      0.200       3313       2      54         3.71        3.64   3.63   3.63   3.62  3.61 0.002   0.002   0.003   0.003   0.004 0.004
    10        9.8      0.250       2116       2      54         3.71        3.64   3.63   3.63   3.62  3.61 0.002   0.002   0.003   0.003   0.004 0.004
    12        11.8     0.300       3313       3      54         3.71        3.64   3.63   3.63   3.62  3.61 0.002   0.002   0.003   0.003   0.004 0.004
    16        15.7     0.400       3313       4      54         3.71        3.64   3.63   3.63   3.62  3.61 0.002   0.002   0.003   0.003   0.004 0.004
    20        19.7     0.500       2116       4      54         3.71        3.64   3.63   3.63   3.62  3.61 0.002   0.002   0.003   0.003   0.004 0.004
    22        21.9     0.555       7628       3      42         4.07        4.00   3.97   3.96   3.95  3.95 0.002   0.002   0.003   0.003   0.004 0.004
    25        24.6     0.625       2116       5      54         3.71        3.64   3.63   3.63   3.62  3.61 0.002   0.002   0.003   0.003   0.004 0.004
    29        29.1     0.740       7628       4      42         4.07        4.00   3.97   3.96   3.95  3.95 0.002   0.002   0.003   0.003   0.004 0.004
    30        29.5     0.750       2116       6      54         3.71        3.64   3.63   3.63   3.62  3.61 0.002   0.002   0.003   0.003   0.004 0.004
    37        36.4     0.925       7628       5      42         4.07        4.00   3.97   3.96   3.95  3.95 0.002   0.002   0.003   0.003   0.004 0.004

* The data in the above table are not guaranteed values.

4          © Panasonic Corporation Electronic Materials Business Division
                                                                                                                                       No.; 21041931 - 5

                                         Specification / Prepreg R-5670(G)

 1GHz ; IPC TM650-2.5.5.9                         2GHz-10GHz ; IPC TM650-2.5.5.5
                    Resin            Typical                              Typical Dk                                   Typical Df
    Cloth
                   Content          Thickness
    Style                                             1GHz      2GHz     4GHz   6GHz   8GHz   10GHz   1GHz    2GHz    4GHz    6GHz    8GHz    10GHz
                    (%)               ( um )
    1027              75                 49           3.28       3.21    3.20   3.20   3.20   3.19    0.002   0.002   0.003   0.003   0.004   0.004

                      70                 60           3.35      3.25     3.25   3.24   3.24   3.23    0.002   0.002   0.003   0.003   0.004   0.004

    1035              73                 68           3.29      3.22     3.22   3.21   3.21   3.20    0.002   0.002   0.003   0.003   0.004   0.004

                      75                 74           3.28      3.21     3.20   3.20   3.20   3.19    0.002   0.002   0.003   0.003   0.004   0.004

                      69                 59           3.38      3.29     3.29   3.28   3.28   3.27    0.002   0.002   0.003   0.003   0.004   0.004

    1067              72                 67           3.31      3.24     3.23   3.23   3.23   3.22    0.002   0.002   0.003   0.003   0.004   0.004

                      74                 72           3.29      3.22     3.21   3.21   3.21   3.20    0.002   0.002   0.003   0.003   0.004   0.004

                      64                 76           3.47      3.40     3.39   3.39   3.39   3.38    0.002   0.002   0.003   0.003   0.004   0.004
    1080
                      68                 87           3.41      3.34     3.33   3.33   3.33   3.32    0.002   0.002   0.003   0.003   0.004   0.004

                      64                 77           3.47      3.40     3.39   3.39   3.39   3.38    0.002   0.002   0.003   0.003   0.004   0.004

                      68                 89           3.41      3.34     3.33   3.33   3.33   3.32    0.002   0.002   0.003   0.003   0.004   0.004
    1078
                      72                104           3.31      3.24     3.23   3.23   3.23   3.22    0.002   0.002   0.003   0.003   0.004   0.004

                      75                118           3.28      3.21     3.20   3.20   3.20   3.19    0.002   0.002   0.003   0.003   0.004   0.004

                      54                 98           3.71      3.64     3.63   3.63   3.62   3.61    0.002   0.002   0.003   0.003   0.004   0.004
    3313
                      57                106           3.65      3.58     3.57   3.56   3.56   3.55    0.002   0.002   0.003   0.003   0.004   0.004

                      54                125           3.71      3.64     3.63   3.63   3.62   3.61    0.002   0.002   0.003   0.003   0.004   0.004
    2116
                      56                132           3.67      3.60     3.59   3.58   3.58   3.57    0.002   0.002   0.003   0.003   0.004   0.004
* The data in the above table are not guaranteed values.

5       © Panasonic Corporation Electronic Materials Business Division
                                                                                                                                               No.; 21041931 - 6

                                                           ++ Before purchase ++

   【Notes before you use】
      ・Please verify the suitability and fitness for intended application by quality testing, evaluation or other means at your
       own option before any adoption, use or change of use conditions of a product listed in the datasheet.
      ・We would like to have a delivery specifications mutually agreed for the product that you have decided to use.
       The agreements defined in the delivery specifications are assigned higher priority.
      ・Please note that images shown may somewhat differ from the actual product in color.
      ・Please note that specifications and external design are subject to change for product improvement without notice.
      ・For details on products in the datasheet, please contact your distributor or our sales department.

   【Safety Information】
      ・Before using the product, please read the delivery specifications carefully or contact the distributor from which
       you purchased the product or our sales department in order to use the product correctly.
      ・The products in the datasheet are Electronic circuit board materials for electronic and electrical devices.
       Please do not use them for other than specified use.

Please Contact us of more
【Technical Marketing】                             【Sales Offices】
・Japan (Osaka)         TEL: 81-6-6904-2771        ・China (Hong Kong)        TEL: 852-2529-3956      Panasonic Corporation
・USA (Mountain view)   TEL: 1-408-861-3946        ・China (Suzhou)           TEL: 86-512-6825-1565   Industrial Solutions Company
・Austria (Enns)        TEL: 43-7223-883           ・China (Guangzhou)        TEL: 86-20-8713-0888
・China (Guangzhou)     TEL: 86-20-8713-0888       ・Korea (Seoul)            TEL: 82-2-361-7873
                                                                                                    Electronic Materials Business Division
                                                  ・Taiwan (Hsinchu)         TEL: 886-3-598-3201     Circuit Board Materials Business Unit.
                                                  ・Thailand (Ayuthaya)      TEL: 66-3533-0846       Head Office: 1006 Kadoma, Kadoma City, Osaka 571-8506
                                                  ・Austria (Enns)           TEL: 43-7223-883
                                                                                                    TEL: 81-6-6908-1101
                                                  ・USA (Mountain view)      TEL: 1-408-861-3946
                                                  ・Japan (Osaka)            TEL: 81-6-6904-2771     industrial.panasonic.com/ww/electronic-materials

 * The data in the above table are not guaranteed values.

  6        © Panasonic Corporation Electronic Materials Business Division
