Repository: EIDOSDATA/TraceWave-Studio

# PCB 유전율과 적층 자료

수집/정리 기준일: 2026-11-11.

먼저 [전체 자료 안내 엑셀](Excel/00_전체_자료_안내.xlsx)을 연다. 회사별 엑셀은 `Excel/`에 있고, 원문 검색은 [HTML 안내](START_HERE_ko.html)를 사용한다.

- [자료 사용 안내](docs/자료_사용_안내.md): 폴더, 단위, 조건 선택과 내보내기.
- [자료 검토 결과](docs/자료_검토_결과.md): 확인한 범위, 오류/공백, 정리 내역.
- [TraceWave Studio 연결 설계](../../../Code/docs/pcb_material_catalog.md): 사용자 직접 입력, 소재 선택, 제조업체 적층 선택과 현재 구현의 경계.

57,340개 조건별 관측, 36개 회사와 일반 재료 참고 자료 1개 그룹, 1,756개 출처 기록을 보존했다. 새 엑셀은 전체 안내 1개와 회사/참고 자료별 37개로 총 38개다. 행 수는 고유 소재나 독립 측정 수가 아니다. 공식 자료에 값이 있어도 실제 제조 조건과 해석 대역에 맞는지 확인해야 한다.

사람이 보는 엑셀과 프로그램용 JSONL을 분리했다. 원문 PDF/HTML의 바이트는 보존하면서 파일명을 회사와 소재/용도 중심으로 바꿨다. 중복 저장한 데이터 사본은 복구 폴더로 옮겼고 관측 수치는 삭제하지 않았다.

File: 00_REF/PCB RF ANT/05_PCB_Dielectric_Data_2026/search_text/Panasonic/Panasonic__종합카탈로그_R-578Y(GN)_R-578Y(GE)_Data_sheet__데이터시트__FR117__추출텍스트.txt
    Data Sheet

High Speed, Low Loss Multi-layer Materials




                                         Any letters with parentheses ( ) at the end of a part
                                         number are for identification code in our company
                                         and are not included in the part numbers registered
                                         for UL certification.

                                              Guangzhou                  Koriyama
             E glass type         Laminate    R-578Y(GE)                 R-578Y(1)*
                                  Prepreg     R-568Y(GE)                 R-568Y(1)*
                                                                             *On the label, described as “GE type”

             Low-Dk glass type    Laminate    R-578Y(GN)                 R-578Y(2)**
                                  Prepreg     R-568Y(GN)                 R-568Y(2)**
                                                                            **On the label, described as “GN type”

                  Mar. 2026      No.260330
                                                                                                                                                No.; 260330

              General Properties​ / Laminate R-578Y(GE) & R-578Y(GN)
                                                                                                                                     Typical Values

                              Items                                       Units       Test Method         Condition     R-578Y(GE)               R-578Y(GN)
                                                                                                                          E glass                Low-Dk glass


                                                                                          DSC            As received        200                         200

                            Glass Transition Temp ( Tg )                   C              TMA            As received        190                         190

                                                                                          DMA            As received        210                         210

                         Thermal Decomposition Temp ( Td )                 C              TGA            As received        400                         400

                         Time to Delam                     Without Cu      Min     IPC TM-650 2.4.24.1   As received       > 120                       > 120
 THERMAL
                            ( T288 )                         With Cu       Min     IPC TM-650 2.4.24.1   As received       > 120                       > 120

                                                             X – axis    ppm / C   IPC TM-650 2.4.24           < Tg       14 - 16                     14 - 16

                           CTE : α1                          Y – axis    ppm / C   IPC TM-650 2.4.24           < Tg       14 - 16                     14 - 16

                                                             Z – axis    ppm / C   IPC TM-650 2.4.24           < Tg         42                          42

                           CTE : α2                          Z – axis    ppm / C   IPC TM-650 2.4.24           > Tg         280                         280

                                  Volume Resistivity                     MΩ - cm   IPC TM-650 2.5.17.1   C-96/35/90       1 x 10 9                    1 x 10 9

                                  Surface Resistivity                      MΩ      IPC TM-650 2.5.17.1   C-96/35/90       1 x 10 8                    1 x 10 8

                       Dielectric Constant                  @ 1GHz          -      IPC TM-650 2.5.5.9    C-24/23/50        3.63                        3.37
ELECTRICAL
                              ( Dk )                       @ 13，14GHz       -            *Note 1         C-24/23/50    3.60 @13GHｚ              3.31 @14GHz

                       Dissipation Factor                   @ 1GHz          -      IPC TM-650 2.5.5.9    C-24/23/50        0.002                       0.001
                             ( Df )                        @ 13，14GHz       -            *Note 1         C-24/23/50    0.0034 @13GHz           0.0023 @14GHz

                                  Water Absorption                         %       IPC TM-650 2.6.2.1     D-24/23          0.06                        0.06

PHYSICAL                 Peel Strength                  1oz ( H-VLP2 )   kN / m     IPC TM-650 2.4.8     As received        0.8                         0.8

                                      Flammability                          -            UL 94V          C-48/23/50        94V-0                      94V-0


  Sample thickness : 29.5 mil = 0.750 mm ( Core Type 30 )
  Note 1 : Balanced-type Circular Disk Resonance Method [ IEC 63185 (2020) ]
   * The data in the above table represents typical values for your reference and are not guaranteed values.

                                                                                                                                                               1
                                                                                                                                     No.; 260330

               Dielectric Properties​ / Laminate R-578Y(GE) : E glass
 1GHz ; IPC TM650-2.5.5.9
 13-58GHz ; Balanced-type Circular Disk Resonance Method [ IEC 63185 (2020) ]
                                                        Typical
    Core        Actual Thickness       Cloth                                                                  Typical Dk
                                                         Resin        Core
                                                  ply
                                                        Content     Labeling
    Type                               Style
                 mil        mm                           (%)                     1GHz       13GHz       24GHz        36GHz   47GHz    58GHz
      2          2.0       0.050        1035       1       65         0.05        3.37        3.34          3.34      3.34   3.34      3.34
     2.6         2.6       0.065        1078       1       57         0.07        3.55        3.51          3.51      3.51   3.51      3.51
      3          3.0       0.075        1078       1       63         0.08        3.41        3.38          3.38      3.38   3.38      3.38
     3.5         3.5       0.090        1078       1       68         0.09        3.30        3.29          3.29      3.29   3.29      3.29
      4          3.9       0.100        3313       1       53          0.1        3.63        3.60          3.60      3.60   3.60      3.60
      4          3.9       0.100        1035       2       65          0.1        3.37        3.34          3.34      3.34   3.34      3.34
      5          5.0       0.127        1078       2       57         0.12        3.55        3.51          3.51      3.51   3.51      3.51
      5          4.9       0.125        2116       1       53         0.13        3.63        3.60          3.60      3.60   3.60      3.60
      6          5.7       0.146        1078       2       63         0.14        3.41        3.38          3.38      3.38   3.38      3.38
      7          7.0       0.178        1078       2       68         0.18        3.30        3.29          3.29      3.29   3.29      3.29
      8          7.9       0.200        3313       2       53          0.2        3.63        3.60          3.60      3.60   3.60      3.60
     10          9.8       0.250        2116       2       53         0.25        3.63        3.60          3.60      3.60   3.60      3.60
     12         11.8       0.300        3313       3       53          0.3        3.63        3.60          3.60      3.60   3.60      3.60
     16         15.7       0.400        3313       4       53          0.4        3.63        3.60          3.60      3.60   3.60      3.60
     20         19.7       0.500        2116       4       53          0.5        3.63        3.60          3.60      3.60   3.60      3.60
     25         24.6       0.625        2116       5       53         0.63        3.63        3.60          3.60      3.60   3.60      3.60
     30         29.5       0.750        2116       6       53         0.75        3.63        3.60          3.60      3.60   3.60      3.60


* The data in the above table represents typical values for your reference and are not guaranteed values.

                                                                                                                                              2
                                                                                                                                     No.; 260330

               Dielectric Properties​ / Laminate R-578Y(GE) : E glass
 1GHz ; IPC TM650-2.5.5.9
 13-58GHz ; Balanced-type Circular Disk Resonance Method [ IEC 63185 (2020) ]
                                                        Typical
    Core        Actual Thickness       Cloth                                                                Typical Df
                                                         Resin        Core
                                                  ply
                                                        Content     Labeling
    Type                               Style
                 mil        mm                           (%)                     1GHz       13GHz       24GHz      36GHz    47GHz     58GHz
      2          2.0       0.050        1035       1       65         0.05       0.002      0.0029      0.0032     0.0035   0.0038    0.0041
     2.6         2.6       0.065        1078       1       57         0.07       0.002      0.0032      0.0035     0.0039   0.0043    0.0046
      3          3.0       0.075        1078       1       63         0.08       0.002      0.0029      0.0033     0.0036   0.0039    0.0043
     3.5         3.5       0.090        1078       1       68         0.09       0.002      0.0028      0.0031     0.0034   0.0037    0.0040
      4          3.9       0.100        3313       1       53          0.1       0.002      0.0034      0.0037     0.0041   0.0045    0.0049
      4          3.9       0.100        1035       2       65          0.1       0.002      0.0029      0.0032     0.0035   0.0038    0.0041
      5          5.0       0.127        1078       2       57         0.12       0.002      0.0032      0.0035     0.0039   0.0043    0.0046
      5          4.9       0.125        2116       1       53         0.13       0.002      0.0034      0.0037     0.0041   0.0045    0.0049
      6          5.7       0.146        1078       2       63         0.14       0.002      0.0029      0.0033     0.0036   0.0039    0.0043
      7          7.0       0.178        1078       2       68         0.18       0.002      0.0028      0.0031     0.0034   0.0037    0.0040
      8          7.9       0.200        3313       2       53          0.2       0.002      0.0034      0.0037     0.0041   0.0045    0.0049
     10          9.8       0.250        2116       2       53         0.25       0.002      0.0034      0.0037     0.0041   0.0045    0.0049
     12         11.8       0.300        3313       3       53          0.3       0.002      0.0034      0.0037     0.0041   0.0045    0.0049
     16         15.7       0.400        3313       4       53          0.4       0.002      0.0034      0.0037     0.0041   0.0045    0.0049
     20         19.7       0.500        2116       4       53          0.5       0.002      0.0034      0.0037     0.0041   0.0045    0.0049
     25         24.6       0.625        2116       5       53         0.63       0.002      0.0034      0.0037     0.0041   0.0045    0.0049
     30         29.5       0.750        2116       6       53         0.75       0.002      0.0034      0.0037     0.0041   0.0045    0.0049


* The data in the above table represents typical values for your reference and are not guaranteed values.

                                                                                                                                               3
                                                                                                                             No.; 260330

                Dielectric Properties​ / Prepreg R-568Y(GE) : E glass
 1GHz ; IPC TM650-2.5.5.9
 13-58GHz ; Balanced-type Circular Disk Resonance Method [ IEC 63185 (2020) ]
                   Resin         Typical                                                         Typical Dk
     Cloth                                      Prepreg
                  Content       Thickness
     Style                                      labeling       1GHz          13GHz          24GHz           36GHz   47GHz   58GHz
                   (%)            ( um )
                     70             60                          3.26          3.25           3.25           3.25    3.25    3.25

      1035           73             68           0.04           3.20          3.20           3.20           3.20    3.20    3.20

                     75             74                          3.18          3.16           3.16           3.16    3.16    3.16

                     64             76                          3.39          3.36           3.36           3.36    3.36    3.36

                     68             87                          3.30          3.29           3.29           3.29    3.29    3.29
      1080                                       0.06
                     72            101                          3.22          3.21           3.21           3.21    3.21    3.21

                     75            115                          3.18          3.16           3.16           3.16    3.16    3.16

                     64             77                          3.39          3.36           3.36           3.36    3.36    3.36

                     68             89                          3.30          3.29           3.29           3.29    3.29    3.29
      1078                                       0.06
                     72            104                          3.22          3.21           3.21           3.21    3.21    3.21

                     75            118                          3.18          3.16           3.16           3.16    3.16    3.16

                     54             98                          3.63          3.58           3.58           3.58    3.58    3.58
      3313                                       0.08
                     57            106                          3.55          3.51           3.51           3.51    3.51    3.51

      2116           56            132            0.1           3.57          3.53           3.53           3.53    3.53    3.53




* The data in the above table represents typical values for your reference and are not guaranteed values.

                                                                                                                                    4
                                                                                                                                No.; 260330

                Dielectric Properties​ / Prepreg R-568Y(GE) : E glass
 1GHz ; IPC TM650-2.5.5.9
 13-58GHz ; Balanced-type Circular Disk Resonance Method [ IEC 63185 (2020) ]
                   Resin         Typical                                                         Typical Df
     Cloth                                      Prepreg
                  Content       Thickness
     Style                                      labeling       1GHz          13GHz          24GHz           36GHz    47GHz    58GHz
                   (%)            ( um )
                     70             60                         0.002         0.0027         0.0030          0.0033   0.0036   0.0039

      1035           73             68           0.04          0.002         0.0026         0.0028          0.0031   0.0034   0.0037

                     75             74                         0.002         0.0025         0.0028          0.0031   0.0033   0.0036

                     64             76                         0.002         0.0029         0.0032          0.0036   0.0039   0.0042

                     68             87                         0.002         0.0028         0.0031          0.0034   0.0037   0.0040
      1080                                       0.06
                     72            101                         0.002         0.0026         0.0029          0.0032   0.0035   0.0038

                     75            115                         0.002         0.0025         0.0028          0.0031   0.0033   0.0036

                     64             77                         0.002         0.0029         0.0032          0.0036   0.0039   0.0042

                     68             89                         0.002         0.0028         0.0031          0.0034   0.0037   0.0040
      1078                                       0.06
                     72            104                         0.002         0.0026         0.0029          0.0032   0.0035   0.0038

                     75            118                         0.002         0.0025         0.0028          0.0031   0.0033   0.0036

                     54             98                         0.002         0.0033         0.0037          0.0041   0.0044   0.0048
      3313                                       0.08
                     57            106                         0.002         0.0032         0.0035          0.0039   0.0043   0.0046

      2116           56            132            0.1          0.002         0.0032         0.0036          0.0040   0.0043   0.0047




* The data in the above table represents typical values for your reference and are not guaranteed values.

                                                                                                                                       5
                                                                                                                                     No.; 260330

          Dielectric Properties​ / Laminate R-578Y(GN) : Low-Dk glass
 1GHz ; IPC TM650-2.5.5.9
 14-59GHz ; Balanced-type Circular Disk Resonance Method [ IEC 63185 (2020) ]
                                                        Typical
    Core        Actual Thickness       Cloth                                                                  Typical Dk
                                                         Resin        Core
                                                  ply
                                                        Content     Labeling
    Type                               Style
                 mil        mm                           (%)                     1GHz       14GHz       25GHz        36GHz   48GHz    59GHz
      2          2.0       0.050        1035       1       67         0.05        3.21        3.15          3.15      3.15   3.15      3.15
     2.6         2.6       0.065        1078       1       59         0.07        3.32        3.25          3.25      3.25   3.25      3.25
      3          3.0       0.075        1078       1       65         0.08        3.24        3.17          3.17      3.17   3.17      3.17
     3.2         3.2       0.080        1035       2       60         0.08        3.31        3.24          3.24      3.24   3.24      3.24
     3.5         3.5       0.090        1078       1       70         0.09        3.18        3.11          3.11      3.11   3.11      3.11
     3.5         3.5       0.090        1035       2       64         0.09        3.26        3.19          3.19      3.19   3.19      3.19
      4          3.9       0.100        2013       1       55          0.1        3.37        3.31          3.31      3.31   3.31      3.31
      4          3.9       0.100        1035       2       67          0.1        3.21        3.15          3.15      3.15   3.15      3.15
     4.5         4.5       0.114        1035       2       70         0.11        3.18        3.11          3.11      3.11   3.11      3.11
      5          5.0       0.127        1078       2       59         0.12        3.32        3.25          3.25      3.25   3.25      3.25
      5          4.9       0.125        2116       1       55         0.13        3.37        3.31          3.31      3.31   3.31      3.31
     5.2         5.2       0.135        1035       3       64         0.14        3.26        3.19          3.19      3.19   3.19      3.19
      6          5.7       0.146        1078       2       65         0.14        3.24        3.17          3.17      3.17   3.17      3.17
      7          7.0       0.178        1078       2       70         0.18        3.18        3.11          3.11      3.11   3.11      3.11
      8          7.9       0.200        2013       2       55          0.2        3.37        3.31          3.31      3.31   3.31      3.31
     10          9.8       0.250        2116       2       55         0.25        3.37        3.31          3.31      3.31   3.31      3.31
     12         11.8       0.300        2013       3       55          0.3        3.37        3.31          3.31      3.31   3.31      3.31
     16         15.7       0.400        2013       4       55          0.4        3.37        3.31          3.31      3.31   3.31      3.31
     20         19.7       0.500        2116       4       55          0.5        3.37        3.31          3.31      3.31   3.31      3.31
     25         24.6       0.625        2116       5       55         0.63        3.37        3.31          3.31      3.31   3.31      3.31
     30         29.5       0.750        2116       6       55         0.75        3.37        3.31          3.31      3.31   3.31      3.31

* The data in the above table represents typical values for your reference and are not guaranteed values.

                                                                                                                                              6
                                                                                                                                     No.; 260330

          Dielectric Properties​ / Laminate R-578Y(GN) : Low-Dk glass
 1GHz ; IPC TM650-2.5.5.9
 14-59GHz ; Balanced-type Circular Disk Resonance Method [ IEC 63185 (2020) ]
                                                        Typical
    Core        Actual Thickness       Cloth                                                                Typical Df
                                                         Resin        Core
                                                  ply
                                                        Content     Labeling
    Type                               Style
                 mil        mm                           (%)                     1GHz       14GHz       25GHz      36GHz    48GHz     59GHz
      2          2.0       0.050        1035       1       67         0.05       0.001      0.0021      0.0023     0.0026   0.0028    0.0030
     2.6         2.6       0.065        1078       1       59         0.07       0.001      0.0022      0.0025     0.0027   0.0030    0.0032
      3          3.0       0.075        1078       1       65         0.08       0.001      0.0021      0.0024     0.0026   0.0028    0.0031
     3.2         3.2       0.080        1035       2       60         0.08       0.001      0.0022      0.0024     0.0027   0.0029    0.0032
     3.5         3.5       0.090        1078       1       70         0.09       0.001      0.0021      0.0023     0.0025   0.0028    0.0030
     3.5         3.5       0.090        1035       2       64         0.09       0.001      0.0022      0.0024     0.0026   0.0029    0.0031
      4          3.9       0.100        2013       1       55          0.1       0.001      0.0023      0.0025     0.0028   0.0030    0.0033
      4          3.9       0.100        1035       2       67          0.1       0.001      0.0021      0.0023     0.0026   0.0028    0.0030
     4.5         4.5       0.114        1035       2       70         0.11       0.001      0.0021      0.0023     0.0025   0.0028    0.0030
      5          5.0       0.127        1078       2       59         0.12       0.001      0.0022      0.0025     0.0027   0.0030    0.0032
      5          4.9       0.125        2116       1       55         0.13       0.001      0.0023      0.0025     0.0028   0.0030    0.0033
     5.2         5.2       0.135        1035       3       64         0.14       0.001      0.0022      0.0024     0.0026   0.0029    0.0031
      6          5.7       0.146        1078       2       65         0.14       0.001      0.0021      0.0024     0.0026   0.0028    0.0031
      7          7.0       0.178        1078       2       70         0.18       0.001      0.0021      0.0023     0.0025   0.0028    0.0030
      8          7.9       0.200        2013       2       55          0.2       0.001      0.0023      0.0025     0.0028   0.0030    0.0033
     10          9.8       0.250        2116       2       55         0.25       0.001      0.0023      0.0025     0.0028   0.0030    0.0033
     12         11.8       0.300        2013       3       55          0.3       0.001      0.0023      0.0025     0.0028   0.0030    0.0033
     16         15.7       0.400        2013       4       55          0.4       0.001      0.0023      0.0025     0.0028   0.0030    0.0033
     20         19.7       0.500        2116       4       55          0.5       0.001      0.0023      0.0025     0.0028   0.0030    0.0033
     25         24.6       0.625        2116       5       55         0.63       0.001      0.0023      0.0025     0.0028   0.0030    0.0033
     30         29.5       0.750        2116       6       55         0.75       0.001      0.0023      0.0025     0.0028   0.0030    0.0033

* The data in the above table represents typical values for your reference and are not guaranteed values.

                                                                                                                                               7
                                                                                                                             No.; 260330

         Dielectric Properties​ / Prepreg R-568Y(GN) : Low-Dk glass
 1GHz ; IPC TM650-2.5.5.9
 14-59GHz ; Balanced-type Circular Disk Resonance Method [ IEC 63185 (2020) ]
                    Resin        Typical                                                         Typical Dk
     Cloth                                      Prepreg
                   Content      Thickness
     Style                                      labeling       1GHz          14GHz          25GHz           36GHz   48GHz   59GHz
                    (%)            ( um )
      1027           77             49           0.02           3.09          3.03           3.03           3.03    3.03    3.03

                     72             60                          3.15          3.09           3.09           3.09    3.09    3.09

      1035           75             68           0.04           3.11          3.05           3.05           3.05    3.05    3.05

                     77             74                          3.09          3.03           3.03           3.03    3.03    3.03

                     66             77                          3.23          3.16           3.16           3.16    3.16    3.16

                     70             87                          3.18          3.11           3.11           3.11    3.11    3.11
      1080                                       0.06
                     74            102                          3.12          3.06           3.06           3.06    3.06    3.06

                     77            115                          3.09          3.03           3.03           3.03    3.03    3.03

                     66             77                          3.23          3.16           3.16           3.16    3.16    3.16

                     70             89                          3.18          3.11           3.11           3.11    3.11    3.11
      1078                                       0.06
                     74            104                          3.12          3.06           3.06           3.06    3.06    3.06

                     77            118                          3.09          3.03           3.03           3.03    3.03    3.03

                     56            100                          3.37          3.30           3.30           3.30    3.30    3.30
      2013                                       0.08
                     59            109                          3.32          3.25           3.25           3.25    3.25    3.25

      2116           58            132            0.1           3.33          3.27           3.27           3.27    3.27    3.27



* The data in the above table represents typical values for your reference and are not guaranteed values.

                                                                                                                                    8
                                                                                                                               No.; 260330

         Dielectric Properties​ / Prepreg R-568Y(GN) : Low-Dk glass
 1GHz ; IPC TM650-2.5.5.9
 14-59GHz ; Balanced-type Circular Disk Resonance Method [ IEC 63185 (2020) ]
                    Resin        Typical                                                          Typical Df
     Cloth                                      Prepreg
                   Content      Thickness
     Style                                      labeling       1GHz          14GHz          25GHz           36GHz    48GHz    59GHz
                    (%)           ( um )
      1027           77             49           0.02          0.001         0.0020         0.0022          0.0024   0.0026   0.0028

                     72             60                         0.001         0.0020         0.0023          0.0025   0.0027   0.0029

      1035           75             68           0.04          0.001         0.0020         0.0022          0.0024   0.0027   0.0029

                     77             74                         0.001         0.0020         0.0022          0.0024   0.0026   0.0028

                     66             77                         0.001         0.0021         0.0024          0.0026   0.0028   0.0031

                     70             87                         0.001         0.0021         0.0023          0.0025   0.0028   0.0030
      1080                                       0.06
                     74            102                         0.001         0.0020         0.0022          0.0025   0.0027   0.0029

                     77            115                         0.001         0.0020         0.0022          0.0024   0.0026   0.0028

                     66             77                         0.001         0.0021         0.0024          0.0026   0.0028   0.0031

                     70             89                         0.001         0.0021         0.0023          0.0025   0.0028   0.0030
      1078                                       0.06
                     74            104                         0.001         0.0020         0.0022          0.0025   0.0027   0.0029

                     77            118                         0.001         0.0020         0.0022          0.0024   0.0026   0.0028

                     56            100                         0.001         0.0023         0.0025          0.0028   0.0030   0.0033
      2013                                       0.08
                     59            109                         0.001         0.0022         0.0025          0.0027   0.0030   0.0032

      2116           58            132            0.1          0.001         0.0022         0.0025          0.0027   0.0030   0.0032



* The data in the above table represents typical values for your reference and are not guaranteed values.

                                                                                                                                       9

File: 00_REF/PCB RF ANT/05_PCB_Dielectric_Data_2026/search_text/Peters/Peters__Elpemer_2467_series_2467_0252503e_tr_003__기술자료__RT0453__추출텍스트.txt
                                                                                         2-pack solder resists
                                                                                                 of the series

                                                                                         Elpemer® 2467
                                                          green transparent in various colour adjustments and
                                                             degrees of gloss as well as in many special colour
                                                             adjustments (listed on www.peters.de)
                                                          suitable for all common application processes such as
                                                             curtain coating, screen printing and spraying
                                                            photoimageable
                                                            very high resolution even of finest details (e.g. 50 µm)
                                                            aqueous-alkaline developable
                                                            thermal cycling resistance:
                                                             -65 up to +125 °C [-85 up to 257 °F], selected
                                                             adjustments up to +175 °C [347 °F]
                                                          excellent resistance to galvanic and electroless
                                                             nickel/gold (ENiG), palladium, silver, tin baths and
                                                             OSP processes (Organic Solderability Preservative)
                                                          compatible with lead-free soldering processes
                                                          fulfils/exceeds among others
                                                             UL 94 V-0, UL File No. E80315
                                                             IPC-SM-840E, Class H and T
                                                             Siemens SN 57030
                                                             Bosch Y 273 R80 029
                                                             NASA outgassing test acc. to ASTM E595
LP 132911 E-3 / 0252503e.003




                               Please read this technical report, the corresponding material safety data sheet, the process data
                               sheet, the technical information sheet TI 15/3 and the Application Information sheet AI 2/1 (see Item
                               2 and 3) carefully before using the product. These sheets are enclosed with the first shipment of
                               product or sample.
Technical Report Elpemer® 2467


1.     Application
On account of their very high resolution alongside their excellent dielectric properties the 2-pack
solder resists of the series Elpemer® 2467 are used as insulating coatings for pcbs in fine and
superfine line technology, SMD technology as well as for multilayers.
The black adjustments are particularly suitable for coating substrates in optoelectronics to avoid
light reflection.

2.     Special notes / application information
To complement this technical report you will find product-specific data such as characteristics and
recommendations for process parameters in the process data sheets (PD) of each solder resist.
Further and detailed general information and notes that need to be observed to achieve an
optimum processing result are indicated in the Application Information sheet AI 2/1 ”Processing
information for photoimageable Elpemer® solder resists”.

3.     Safety recommendations
 Please read the corresponding material safety data sheet where you will find detailed
  specifications of safety precautions, environmental protection, waste disposal, storage,
  handling, transport as well as other characteristics.
 When using chemicals, the common precautions should be carefully noted.
 Solvent vapours are heavier than air, thus when planning workplace ventilation arrangements,
  ensure that extractor units are positioned at worktop height.
 Please also pay attention to national guidelines or directives concerning the handling of
  flammable liquids as for example the German TRbF (technical regulations for flammable liquids)
  or European directives.
 Please read our Technical Information sheet TI 15/3 “Protective measures when using
  chemicals including lacquers, casting compounds, thinners, cleaning agents“. On our
  website, the technical information sheets can be accessed in the section “Service – Technical
  publications“.

4.     Characteristics
On account of the different application processes for the solder resists the characteristics vary and
are thus indicated in the product-specific process data sheets.

5.     Properties
5.1    General properties
 high productivity due to short processing times
 a high solids content and an optimum thixotropy enable an excellent edge coverage at a low
     wet ink weight as well as a favourable ratio of lacquer to pad height
    broad processing window in the process step ”pre-drying”
    low exposure energy, thus short exposure times
    suitable for Laser Direct Imaging (selected adjustments)
    very high resolution power: virtually vertical side walls enable the representation of finest
     details. e.g. 50 µm ink dams between SMD pads
 generally, no holding time required after exposure, therefore suitable for in-line production
 high pencil hardness and excellent scratch resistance protect against mechanical damage
     during handling


2                                                                                      www.peters.de
                                                                             Technical Report Elpemer® 2467

 excellent resistance to galvanic and electroless nickel/gold (ENiG), palladium, silver, tin baths
   and OSP processes (Organic Solderability Preservative)
 excellent compatibility with no-clean and water-thinnable fluxing agents
 strongly solder-repellent ink surface thus minimum solder ball adhesion
 with a solder bath resistance of 20 s at 288 °C [550.4 °F] acc. to UL 94 fulfil the required
   temperature resistance for lead-free soldering
 multiple soldering and lead-free reflow soldering possible
 very low ionic contamination values after HAL
 excellent adhesion of subsequent coatings (marking inks, carbon-conductive inks, conformal
   coatings and others)
 suitable for laser ablation by means of CO2 lasers, e.g. to apply AOI legible markings (for
   instance, data matrix, barcodes), no solder adhesion to ablated areas
 excellent permanent temperature resistance at 150 °C [302 °F] in conjunction with a suitable
   pretreatment method
 thermal cycling resistance: -65 up to +125 °C [-85 up to 257 °F], partially up to +175 °C [347 °F]
   (100 cycles)
 best flame class UL 94 V-0 for all colour adjustments and degrees of gloss, UL File No. E80315,
   registered trademark of        Underwriters Laboratories Inc., Northbrook, Illinois 60062
 free of halogenated flame retardants
 partially halogen-free acc. to JPCA-ES01-2003 / IEC 61249-2-21
 do not contain substances listed in the RoHS directive 2011/65/EU, EU End-Of-Life Vehicle
   directive 2000/53/EC and WEEE directive 2002/96/EC
 fulfil, among others, the specifications IPC-SM-840E (Trace Lab Report available on www.peters.de
   in the ”Service – Certificates” section), Bosch Y 273 R80 029 and Siemens SN 57030 with
   respect to electro corrosion
 various adjustments of the Elpemer® 2467 series fulfil the NASA Outgassing Test acc. to ASTM
   E595 (for detailed information please see the outgassing certificates in the ”Service” section of
   our website www.peters.de or visit www.nasa.gov)
 suitable for being applied in connection with the photoimageable, aqueous-alkaline developable
   via hole fillers of the series Elpemer VF 2467.

5.2   List of possible physical and mechanical properties
Lackwerke Peters largely verifies its own production range with regard to the products’ physical and mechanical
properties. Please note that the values may slightly vary depending on the adjustment.
           Property                            Test method                                Result
                                 IPC-SM-840E, 3.5.2.1                                 class H and T
Adhesion
                                 IPC-SM-840E, 3.5.2.6 (ink on ink)                    class H and T
                                 EN ISO 2409, ISO 2409
Cross hatch                      on copper                                                 Gt 0
                                 on FR 4                                                   Gt 0
                                 IPC-SM-840E, 3.5.1                                        6H
Pencil hardness
                                 acc. to Wolff-Wilborn                                     6H
                                 Simex scratch resistance test device
                                                                                       weight load:
Scratch hardness                 type RH 3, scoring needle with ball tip
                                                                                      1500 – 2000 g
                                 (1 mm diameter)




www.peters.de                                                                                                3
Technical Report Elpemer® 2467

            Property                                Test method                                    Result
                                     IPC-SM-840E, 3.6.1.1
                                     Isopropanol                                                   passed
                                     Isopropanol : deionised water (75 : 25)                       passed
Resistance to solvents/
                                     D-Limonene                                                    passed
cleaning agents
                                     10% alkaline cleaning agents                                  passed
                                     Monoethanolamine                                              passed
                                     Deionised water                                               passed
                                     test boards, dipped in dichloromethane
Resistance to solvents                                                                           no swelling
                                     (30 min at room temperature)
                                     IPC-SM-840E, 3.6.2
Hydrolytic stability                 28 days/+97  2 °C [+206.6 ± 35.6 °F]                         passed
                                     90 to 98 % rel. humidity
                                     IPC-SM-840E, 3.7.2                                   20 s at 265 °C [509 °F]
                                     IPC-SM-840E, 3.7.3 (lead-free)                       10 s at 260 °C [500 °F]
Solder bath resistance               IPC-TM-650, 2.6.8                                   10 s at 288 °C [550.4 °F]
                                     UL 94*                                              20 s at 288 °C [550.4 °F]
                                     in acc. with IPC-TM-650, 2.6.8                       10 s at 320 °C [608 °F]
Simulated lead-free reflow
                                     IPC-SM-840E, 3.7.3.1                               5 x 10 s at 260 °C [500 °F]
soldering
Thermal shock                        IPC-SM-840E, 3.9.3                                        class H and T
Thermal class                        based on DIN IEC 60 085                                F = 155 °C [311 °F]
TG5 (5% mass loss)                   Thermo gravimetric analysis (TGA)                    approx. 370 °C [698 °F]
Resistance to acids                  10 % H2SO4 at 20°C [68 °F], 30 min                          no change
Resistance to alkalines/lies         10 % NaOH at 20°C [68 °F], 30 min                           no change
Ionic contamination                  Alpha ionograph M500                                    < 0.3 µg NaCl/cm²
                                     DIN EN 60068-2-60
4-part noxious gas test                                                                         no corrosion
                                     BMW GS 95003-4, item 6.10
                                     IPC-TM-650, 2.6.1                                            passed**
Mould resistance
                                     DIN IEC 60068-2-10                                           passed**
       *   The solder resists of the series Elpemer® 2467 fulfil the required temperature resistance for lead-
           free soldering.
       ** Representative of the solder resists of the series Elpemer® 2467 the mould resistance of the
          curtain coating adjustment Elpemer® GL 2467 SM-DG acc. to IPC-TM-650 and of the screen
          printing adjustment SD 2467 SM-DG acc. to IEC 60068-2-10 were tested in accordance with the
          above mentioned test methods in an accredited laboratory. We would gladly supply a copy of the
          test certificates upon request.

5.3    List of possible electrical properties
 Lackwerke Peters largely verifies its own production range with regard to the products’ electrical properties. Please note
that the values may slightly vary depending on the adjustment.
               Property                              Test method                                  Result
                                         VDE 0303, part 21
                                                                                            160 - 190 kV/mm
Dielectric strength                      DIN EN 60243-1
                                         IPC-SM-840E, 3.8.1                                       passed
                                         VDE 0303, part 30/DIN IEC 60093
Surface resistance                                                                            2.0 x 1014 Ohm
                                         IPC-TM-650, 2.5.17.1
                                         VDE 0303, part 30/DIN IEC 60093
Specific volume resistivity                                                               1.0 x 1016 Ohm x cm
                                         IPC-TM-650, 2.5.17.1


4                                                                                                         www.peters.de
                                                                              Technical Report Elpemer® 2467

               Property                           Test method                             Result
Insulation resistance                  IPC-SM-840E, 3.8.2                             class H and T
Moisture and insulation resistance IPC-SM-840E, 3.9.1                                 class H and T
                                       IPC-SM-840E, 3.9.2
Electromigration                       85 °C [185 °F] , 85 % r. h., 168 h,            class H and T
                                       10 V DC
                                       Siemens Norm SN 57 030
Electrocorrosion                       40 °C [104 °F], 95 % r.h., 21 d,                  passed
                                       100 V DC
                                       DIN EN 60 112
Comparative Tracking Index             on FR 4 base material
(CTI, Tracking resistance)             with CTI 250                                      CTI 275*
                                       with CTI 600                                      CTI 600*
                                       based on IPC 4101 A
Dielectric constant r                                                                 approx. 3.7
                                       at 1 MHz

                                       based on IPC 4101 A
Dissipation factor tan                                                               approx. 0.029
                                       1 – 100 MHz

        * The CTI value of the coating also depends on the tracking resistance values of the base material,
          etc. The CTI value of the base material is usually maintained when the 2-pack solder resists of the
          series Elpemer 2467 are used.
Note: Optimum electrical insulation values can only be achieved when all flux residues are
removed thoroughly from the printed circuit boards.

6.      Processing
 Please observe the product-specific processing parameters recommended in the corresponding
  process data sheets for each solder resist as well as the Application Information sheet AI 2/1
  ”Processing information for photoimageable Elpemer® solder resists”.
                  Since the many different permutations make it impossible to evaluate the
                  whole spectrum (parameters, reactions with materials used, chemical
                  processes and machines) of processes and subsequent processes in all
                  their variations, the parameters we recommend are to be viewed as
                  guidelines only that were determined in laboratory conditions. We advise
                  you to determine the exact process limitations within your production
                  environment, in particular as regards compatibility with your specific follow-
                  up processes, in order to ensure a stable fabrication process and products
                  of the highest possible quality.
                  The specified product data is based upon standard processing
                  conditions/test conditions of the mentioned norms and must be verified
                  observing suitable test conditions on processed printed circuit boards.
                  Feel free to contact our application technology department (ATD) if you have
                  any questions or for a consultation
       UV
                  Protect opened containers from UV light


6.1     Auxiliary products recommended
 Cleaning and deoxidising agent HP 5625 for conveyorised spraying units
     for the pre-treatment of Cu pcbs prior to ink/resist application, deoxidises and degreases without
     copper degradation; minimum foaming.


www.peters.de                                                                                                   5
Technical Report Elpemer® 2467

 Screen opener HP 5200
     The screen opener HP 5200 is a highly active spray for dissolving dried screen printing inks
     immediately and safely from clogged screens. HP 5200 is silicone-free and does not contain oils
     or oily substances, so that no smearing occurs.
    Anti-Static Spray HP 5500
     The anti-static spray HP 5500 prevents and eliminates any static charge that occurs during
     screen printing. HP 5500 is silicone- and grease-free.
    Special stripper HP 5707
     in its concentrated form HP 5707 can be used to remove exposed and possibly cured
     photoimageable solder resists (e.g. in case of mis-exposures); diluted with water it is also
     suitable for cleaning ink developer and resist stripping units.
    Defoamant HP 5911
     for fast and safe defoaming of aqueous-alkaline developing media, silicone-free, completely
     biologically degradable, quantity to be added 0.02 up to 0.05%.
    Touch-up lacquer SD 2369 UV-ABL
     yellow-green transparent lacquer to touch up small mechanical damages, application by means
     of screen printing or brushing, UV curing.
    Cleaning agents R 5899, R 5821 and R 5817
     The cleaning agent R 5899 does not have to be marked according to German dangerous goods
     regulations and can be handled simply and safely. Owing to its high flash point (> 100 °C
     [> 212 °F]) it is especially suitable for use in screen washing equipment. The cleaning agent
     R 5899 is particularly distinguished by a low vapour pressure (< 0.1 hPa at 20 °C [68 °F]) and
     thus is not affected by the EU-VOC regulation 1999/13/EG which judges solvents by their
     percentage of volatile organic compounds (VOC = volatile organic compounds).
     Furthermore, the cleaning agent R 5821 is available which, owing to its high flash point of
     +32 °C [89.6 °F], is also suitable for use in screen washing equipment as well as for cleaning
     work tools. For the manual cleaning of screens and tools we recommend our cleaning agent
     R 5817 with its fast and thorough cleaning properties.


                 Do not use cleaning agent as a thinner or for washing hands since solvents
                 remove the natural grease from skin.


7.     Drying/curing
Information regarding drying/curing can be found in the corresponding process data sheets of each
solder resist.

8.     Standard packaging
                   Component A                  Component B                Selling unit
AS 2467       1 bucket of 8 kg          1 top container of 2 kg                 10 kg
ES 2467       1 bucket of 10 kg         1 top container of 2 or 2.5 kg*    12 or 12.5 kg*
GL 2467       1 bucket of 8 kg          1 top container of 2 kg                 10 kg
SD 2467       10 buckets of 4.8 kg      10 tins of 1.2 kg                       60 kg
              10 tins of 0.8 kg         10 tins of 0.2 kg                       10 kg

       * depending on the respective mixing ratio
The corresponding thinner is available in cans of 15 kg or barrels of 160 kg.
Partial lots of the selling unit / smaller quantities against surcharge.


6                                                                                           www.peters.de
                                                                           Technical Report Elpemer® 2467

9.    Shelf life and storage conditions
The shelf life / minimum shelf life and storage conditions are indicated in the product-specific
product data sheets (PD) and shown on the container labels.

10. Disclaimer
All descriptions and images of our goods and products contained in our technical literature,
catalogues, flyers, circular letters, advertisements, price lists, websites, data sheets and brochures,
and in particular the information given in this literature are non-binding unless expressly stated
otherwise in the Agreement. This shall also include the property rights of third parties if applicable.
The products are exclusively intended for the applications indicated in the corresponding technical
data sheets. They do not exempt the customer from performing own assessments, in particular as
regards the suitability for the applications intended. The application, use and processing of our
products and of the products manufactured by you based on the advice given by our Application
Technology Department are beyond our control and thus entirely your responsibility. The sale of
our products is effected in accordance with our current terms of sale and delivery.

Any questions?
We would be pleased to offer you advice and assistance in solving your problems. Free samples
and technical literature are available upon request

Lackwerke Peters GmbH & Co. KG         Internet: www.peters.de    Phone +49 2152 2009-0
Hooghe Weg 13, 47906 Kempen, Germany   E-Mail: peters@peters.de   Fax   +49 2152 2009-70




www.peters.de                                                                                          7
