Repository: EIDOSDATA/TraceWave-Studio

# PCB 유전율과 적층 자료

수집/정리 기준일: 2026-11-11.

먼저 [전체 자료 안내 엑셀](Excel/00_전체_자료_안내.xlsx)을 연다. 회사별 엑셀은 `Excel/`에 있고, 원문 검색은 [HTML 안내](START_HERE_ko.html)를 사용한다.

- [자료 사용 안내](docs/자료_사용_안내.md): 폴더, 단위, 조건 선택과 내보내기.
- [자료 검토 결과](docs/자료_검토_결과.md): 확인한 범위, 오류/공백, 정리 내역.
- [TraceWave Studio 연결 설계](../../../Code/docs/pcb_material_catalog.md): 사용자 직접 입력, 소재 선택, 제조업체 적층 선택과 현재 구현의 경계.

57,340개 조건별 관측, 36개 회사와 일반 재료 참고 자료 1개 그룹, 1,756개 출처 기록을 보존했다. 새 엑셀은 전체 안내 1개와 회사/참고 자료별 37개로 총 38개다. 행 수는 고유 소재나 독립 측정 수가 아니다. 공식 자료에 값이 있어도 실제 제조 조건과 해석 대역에 맞는지 확인해야 한다.

사람이 보는 엑셀과 프로그램용 JSONL을 분리했다. 원문 PDF/HTML의 바이트는 보존하면서 파일명을 회사와 소재/용도 중심으로 바꿨다. 중복 저장한 데이터 사본은 복구 폴더로 옮겼고 관측 수치는 삭제하지 않았다.

File: 00_REF/PCB RF ANT/05_PCB_Dielectric_Data_2026/search_text/Peters/Peters__ai2-1e_003_processing_Elpemer__공정가이드__RT0452__추출텍스트.txt (part 1 of 2)
                             AI 2/1: Processing instructions for
                             photoimageable Elpemer solder
                             resists
                             This Application Information Sheet gives detailed and in-depth information that is
                             imperative for a secure and reliable processing of the photoimageable Elpemer® solder
                             resists as well as for obtaining ideal coating results.
                             This AI 2/1 covers all photoimageable Elpemer® ink systems (curtain coating, screen
                             printing and spraying inks). Basically, the advice on processing photoimageable
                             systems is also applicable to photoimageable Elpemer photoresists and marking inks.
                             Contents

                             Schematic of the process flow....................................................................................................... 2
                             Applicable documents ................................................................................................................... 3
                             Safety recommendations............................................................................................................... 3
                             Protection against sunlight and UV light ....................................................................................... 3
                             Ink preparation............................................................................................................................... 3
                             Precleaning.................................................................................................................................... 5
                             Preheating ..................................................................................................................................... 5
                             Coating .......................................................................................................................................... 5
                                 Curtain coating ......................................................................................................................... 6
                                 Screen printing ......................................................................................................................... 7
                                 Spraying (conventional or electrostatic) ................................................................................... 9
                                 Double coating ....................................................................................................................... 10
                             Flash-off....................................................................................................................................... 11
                             Predrying ..................................................................................................................................... 11
LP 141212 E-3 / ai2-1e.003




                                 Note on environmental protection .......................................................................................... 13
                             Exposure ..................................................................................................................................... 13
                                 UV lamps ................................................................................................................................ 15
                                 Photo tool ............................................................................................................................... 15
                                 Exposure energy .................................................................................................................... 16
                             Holding time................................................................................................................................. 17
                             Developing – Rinsing – Drying .................................................................................................... 17
                                 Developer media .................................................................................................................... 17
                                 Developing ............................................................................................................................. 18
                             UV bump (optional) ..................................................................................................................... 21
                             Visual inspection ......................................................................................................................... 22
                             Thermal curing (final curing)........................................................................................................ 22
                             Literature ..................................................................................................................................... 22
                             Disclaimer .................................................................................................................................... 23
Application Information AI 2/1



Schematic of the process flow
Exact parameters for each process step are given in the relevant process data sheets.

                             Incoming goods inspection

                                   Ink preparation

                       Evaluation of boards to be coated

                                      Preclean

                                     (Preheat)

                                        Coat

                                      Flash-off

                                       Predry

                       yes
                                     Coat 2nd side
                                      of boards
                                                      no

                                      Expose

                                    Holding time

                                      Develop

                                       Rinse

                                        Dry

                       yes
                                     Coat 2nd side
                                      of boards
                                                      no

                                 UV-Bump (optional)

                                   Visual control

                                   Thermal cure

                       yes
                                     Coat 2nd side
                                      of boards
                                                      no

                                 UV-Bump (optional)

2                                                                                   www.peters.de
                                                                               Application Information AI 2/1


Applicable documents
           Please read this technical report and the publications listed below carefully before using the
           product. These sheets are enclosed with the first shipment of product or sample.
           The corresponding material safety data sheet contains detailed information and characteristics
           on safety precautions, environmental protection, transport, storage, handling and waste
           disposal.
           The process data sheet contains product-specific data such as characteristics and
           recommendations for processing parameters.
           The Technical Report gives information and details on auxiliary products and standard
           packaging.
           Technical information TI 15/3 “Protective measures when using chemicals including lacquers,
           casting compounds, thinners, cleaning agents“
           Technical information TI 15/10 „Processing of 2-pack systems“

           Technical information TI 15/13 “Precleaning in the pcb fabrication process“


Safety recommendations
 When using chemicals, the common precautions should be carefully noted.
 Ensure that extractor units of workplace ventilation arrangements are positioned at solvent
  source level.
 Please also pay attention to national guidelines or directives concerning operating safety such
  as the German TRBS (technical rules for operating safety) and those concerning the handling of
  flammable liquids as for example the German TRbF (technical rules for flammable liquids) or
  European directives.
 Ensure that the utilised equipment meets the requirements of the material safety data sheet.

 When handling solvent-based systems, within the scope of the legally prescribed/
  required hazard assessment measures, it is imperative to observe the relevant explosion
  protection regulations (including appropriate national health and safety regulations,
  technical guidelines, harmonised EN norms and EU directives plus any other recognised
  technical rules). The key physical characteristics of the individual products are stated in
  Section 9 "Physical and Chemical Properties" of the corresponding material safety data
  sheets.

Protection against sunlight and UV light
 Elpemer systems are light-sensitive, therefore it is imperative to avoid exposure to sunlight
  and UV light.
  UV
         Protect against UV light

The use of yellow light or yellow filters/UV foils is mandatory. We gladly name manufacturers of
suitable films and lamps upon request

Ink preparation
Prior to processing, the Elpemer solder resists and thinner (if used) have to be brought to room
temperature. The containers to be processed the following day should be transferred to a room
that has the same temperature as the processing room.


www.peters.de                                                                                               3
Application Information AI 2/1

The two components (ink component A and hardener component B) are already packed in the
correct mixing ratio. The volume of the container of component A is sufficiently large to
accommodate the entire quantity of component B plus any thinner required for adjusting the
viscosity:
 Observe the mixing ratio in percent by weight, when mixing smaller quantities.
 Mix the resist and hardener components as well as the thinner (if used to adjust the viscosity)
  very carefully until a homogeneous mixture is achieved.
We recommend to use mechanical stirring equipment, e.g. a basket stirrer, observing a stirring
time of about 10–15 minutes. Stirring units that stir in air, such as propeller stirrers, are unsuitable.

 Pour screen printing inks into an empty container and stir again.
This prevents unmixed material from being processed from so-called “dead zones” thus avoiding
potential quality issues.
For more detailed information on correct mixing please read our Technical Information Sheet
TI 15/10 "Processing of 2-pack systems".

 Observe a holding time of 30 min after mixing.
During this time the ink can degas to avoid breaks in the curtain and micro bubbles in the coating.
 Observe the pot life at room temperature (18–23 °C [64–74 F]) specified in the appropriate
  process data sheets.




                                             Fig. 1:
         Opening the combi-pack and mixing the ink components of the curtain coating inks
The Elpemer curtain coating inks are supplied in practical combi-packs where the hardener
component is located in the container lid. This ensures a clear assignment of resin and hardener
components. The integrated hardener container is pierced with a sharp object (e.g. a three-
square or screw driver) so that the hardener can flow into the resin component. The conical
shape of the top container guarantees complete discharge, after which mixing of the components
can start immediately.




4                                                                                          www.peters.de
                                                                                     Application Information AI 2/1

                                                                                    The flow time is measured –
                                                                                    here according to DIN 53211*
            130
                                                                                    in a 4 mm dip cup – at 20 °C
            120                                                                     [68 F].
            110
                                                                                    The percentual addition of
            100                                                                     thinner refers to the viscosity
 Time [s]




             90                                                                     of the mixture in its as-
                                                                                    received condition, i.e. 120 s.
             80

             70
                                                                                    In addition to the reference
                                                                                    viscosity, the temperature
             60
                                                                                    dependency must equally be
             50                                                                     considered.
                  0          1       2          3              4    5   6       7
                                          Addition of thinner [%]


                      Fig. 2: Viscosity curve (flow time) for ElpemerGL 2467
The illustrated relationship is affected by process and equipment parameters. For this reason, the data in
the diagram should be seen as a guideline only and, if necessary, be adjusted to the actual production
environment.


Precleaning
An oxide-free metallisation with an average peak-to-valley height of 2 µm (0.8–1.2 µm for flexible
laminate) and a perfectly clean, dry substrate are prerequisites for optimum adhesion of the
coating without dewetting or flaking in follow-up processes and for achieving the maximum
electrical properties of the solder mask.
 In our Technical Information Sheet TI 15/13 "Precleaning in the pcb industry" you will find
  detailed advice on the various precleaning methods. Coat as soon as possible after precleaning in
  order to avoid oxidation or contamination during temporary storage.
Particularly some flexible base materials tend to trap humidity.
 If necessary, temper the base material before coating to avoid adhesion problems.
Since even slightest silicone residues may cause dewettings, tools and equipment must be
meticulously cleaned when processing ink systems that contain silicones.

Preheating
Owing to the well-balanced relation between thixotropy and flow characteristics of the Elpemer
solder resists, a preheating of the printed circuit board prior to coating is generally not necessary.

Coating
The photoimageable Elpemer solder resists have been developed for various applications and
coating processes. If possible, the ink should be processed in air-conditioned clean rooms. The
characteristics (density, viscosity, etc.) and processing parameters are contained in the
corresponding Process data sheets and the specified final properties (electrical and physical data)
are contained in the relevant Technical report.
The individual coating processes
 printing (horizontal or vertical)
 curtain coating
 screen spraying (conventional or electrostatic)
are described in the following.
www.peters.de                                                                                                         5
Application Information AI 2/1

Since the many different permutations make it impossible to evaluate the whole spectrum
(parameters, reactions with materials used, chemical processes and machines) of processes and
subsequent processes in all their variations, the parameters we recommend are to be viewed as
guidelines only that were determined in laboratory conditions. We advise you to determine the
exact process limitations within your production environment, in particular as regards compatibility
with your specific follow-up processes, in order to ensure a stable fabrication process and products
of the highest possible quality.
The product data specified in the technical reports is based upon standard processing
conditions/test conditions of the mentioned norms and must be verified observing suitable test
conditions on processed printed circuit boards.
Feel free to contact our application technology department (ATD) if you have any questions or for a
consultation.

Curtain coating
With curtain coating, the printed circuit board is accelerated to a speed of up to 90 m/min
[300 ft/min], conveyed through the ink curtain and decelerated again. Since the ink curtain and pcb
speed are almost identical, the solder resist precipitates on the printed circuit board as an even
blanket.
The solder resist is continuously pumped from a reservoir into the pouring head and flows back to
the reservoir via a collecting chute with an inclination of 30° in order to avoid air entrapment.
Air inclusion in the solder resist may lead to blistering on the printed circuit board; in addition, large
air bubbles cause the curtain to tear which, in turn, leads to voids on the printed circuit board.
                             Plan view                                Cross section




                A                                    A


                                                                    A-A

                            Fig. 3: Design principle of an ink collecting chute
In order to maintain constant process parameters, the viscosity of the solder resist is permanently
monitored by a viscosity measuring system and kept within the specified viscosity tolerances by an
automatic dispensing unit during the pumping process.

 Owing to the thixotropy of the Elpemer solder resists, the viscosity should only be controlled
  and adjusted while the pump is in operation, because the shearing forces occurring during
  pump operation already have a viscosity-reducing effect.
The temperature of the solder resist is kept constant by means of a heating/cooling system in the
ink circuit.

 Adjust the amount of ink applied by means of the pump capacity/speed.

6                                                                                           www.peters.de
                                                                            Application Information AI 2/1

Frequency-controlled pumps allow a relatively exact preadjustment.
 Make fine adjustments by weighing the applied wet ink quantity on a test pcb.
  Prepare sections of base material of a defined size (for instance, 200 x 300 mm). Weigh one
  section on scales accurate to at least  0.1 g and then coat. Immediately after coating, weigh
  the board again. The difference between both readings is the wet ink weight in g/6 dm² / g/0.06
  m² when the abovementioned format is used or, after division of the measuring result by 0.06, in
  g/m².
 Ensure reweighing is effected directly after coating because otherwise the measuring result
  will be falsified by the evaporation of the solvents.
 If the second printed circuit board side is coated immediately after the predrying process, turn
  the board through 180° prior to coating.
This turn will prevent the walls of the (plated-through) holes from being double-coated with solder
resist when the second side of the pcb is coated. If the walls are double-coated, the developing
time will have to be extended to avoid residues of the solder mask remaining in the holes. An
extended developing time can lead to unnecessary deterioration of the resolution of the solder
mask.
 If necessary, reduce the distance between the pouring head and the printed circuit board, the
  flow rate of the pump/coating speed and/or adjust a higher ink viscosity (> 80 s according to
  DIN 53211) to avoid ink seeping through larger holes ( 5 mm) to the underside of the pcb.
 When using a coating edge restriction, take into consideration that this will create drifts of ink
  along the uncoated edges of the pcb; these drifts will have a significantly higher coating
  thickness than the other printed circuit board areas.
The shorter the distance between pouring head/coating edge restrictor and printed circuit board
surface, the less pronounced the ink drifts.
 Ensure that no large registration and location holes are positioned in the vicinity of the ink drifts
  in order to avoid seepage and that flash-off and predrying are adjusted to achieve as complete
  drying of the ink as possible, including the coating edge areas, without overdrying the ink in the
  other areas.
However, owing to the wide predrying window of the Elpemer® solder resists it is extremely
unlikely that this will happen.

Screen printing
Screen printing is a contact-printing process in which the solder resist is transferred onto the
printed circuit board through a screen printing fabric (with or without stencil) by means of a
squeegee.
The squeegee normally has a Shore A hardness of 65–75 and a right-angled profile. As a rule, the
squeegee angle is 75–80°, or 20–30° for vertical screen printing.

 If higher ink films are required, it is advisable to slightly round the edges.
Polyester screen fabrics or corresponding steel meshes of 32–100 to 54–64 (according to old
nomenclature 32–54 T) with a screen tension of at least 25 N/cm (or as advised by the screen
fabric manufacturer) are recommended.
 With the exception of vertical double-sided screen printing, keep the squeegee pressure as low
  as possible in order to avoid oozing at the conductor edges.
All other screen printing parameters depend upon the pcb surface.

www.peters.de                                                                                             7
Application Information AI 2/1

When coating flexible Elpemer® solder masks, adjust the flood speed, squeegee speed and
screen snap-off as low as possible in order to avoid micro bubbles.
For good coverage, also of conductors that are located at right angles to the squeegee direction, a
“wet-on-wet“ print is recommended.
The Elpemer® solder resists can be printed into so-called blank screens (i.e. without a stencil) or
with a stencil that covers the holes. The diameter of the covers needs to be slightly larger than the
hole diameters. A high stencil build-up is not necessary because the stencil is only required to fill
the screen mesh. Covering the holes has the advantage that no ink plugs form in the plated-
through holes that would prevent an adequate flow through the drill holes in the developing
process and thus unnecessarily extend the developing time. The filling of holes can also be
effectively avoided by off-setting the printed circuit boards in x-y direction after every print.

 In order to guarantee the free development of the holes it may be necessary to extend the
  developing time and, in turn, the exposure time. Please note that the resolution grade may
  suffer slightly.
Also the processing method (single- or double-sided) as well as the predrying method (convection
drying, IR drying or a combination of the two) influence the developing performance and thus the
decision whether a stencil is required or not.
The following are fundamental advantages of the screen printing process over the curtain coating
method:
 owing to the higher solids content, a substantially lower wet-ink weight is required
 the rheological properties (structural viscosity) prevent flow-off from the conductor edge so that
    a better edge coverage is achieved.
For further advantages of screen printing see section ”Double-sided screen printing (vertical)”.

Single-sided screen printing
In the single-sided screen printing process, initially the first printed circuit board side is printed with
solder resist, predried, exposed, developed and cured. Then the second side is printed and
processed accordingly.

Double-sided screen printing (horizontal)
Double-sided application by means of horizontal screen printing whilst ensuring a high degree of
process safety can only be accomplished with special screen printing equipment. Since screen
printing is a contact printing method, the underside of the printed circuit board is subjected to a
pressure load during the printing process. This load can cause damage to the initially applied ink
coat if this was predried only. If the first printed circuit board side is exposed and developed before
the second side is coated, this may lead to increased undercut and thus to poorer resolution on the
first side (by the duplicate developer action on the first side).
A double-sided “wet-on-wet” coating is only possible if the printed circuit board is fixed on adapter
pins in the plated-through holes when printing the second side.

Double-sided screen printing (vertical)
Vertical screen printing units allow the simultaneous coating of both printed circuit board sides.
Semi- and fully automatic units are available for a variety of different printed circuit board
thicknesses and panel sizes.
Semi-automatic units consist of a manual loading and unloading section and a fully automatic
printing section.
8                                                                                            www.peters.de
                                                                            Application Information AI 2/1

Fully automatic units have the additional feature of loading the panels from a stacker or tray. After
the printing cycle, the panels are stacked and transferred automatically into a vertical conveyorised
dryer.
The main differences among the individual screen printing machines are the panel size and
thickness that can be processed.
Depending upon the machine manufacturer, there are also process engineering differences such
as:
 pneumatic or electromechanical drive
 printing cycle with or without separate flooding of the screen mesh
 "push-stroke" or "pull-stroke" squeegees
 fixed or variable squeegee angle.
The quantity of ink pressed into the holes depends strongly on the adjusted printing parameters.
In spite of these differences, all machines offered operate along the same basic principle:
 an absolutely uniform coating on both sides of the printed circuit boards is achieved in one pass
   owing to a relatively flat squeegee angle combined with a very high squeegee pressure of the
   self-adjusting squeegee units
 the special printing technique guarantees a uniform coat over and between the conductors. A
   reliable print without "skipping" can be achieved even with high conductors and very small
   conductor widths and spaces.
This application process boasts the following advantages:
 simultaneous coating of both printed circuit board sides; thus printing on two equally clean and
  oxide-free surfaces
 both printed circuit board sides are predried together; this means a lower energy consumption
  and no risk of overdrying such as can occur in the curtain coating process on the printed circuit
  board side coated first.

Spraying (conventional or electrostatic)
In the spraying process, the solder resist is finely atomised by compressed air and transported to
the printed circuit board by this air (conventional spraying) or additionally charged electrically
(electrostatic spraying) and transferred to the earthed printed circuit board via the static charge in
an electrical field and at a low air pressure.
The printed circuit board sides are coated (and predried) horizontally by means of an oscillating
spray head that is positioned at right angles to the conveyor direction. As a rule, the spray nozzle
and/or atomised air is heated to approx. 50–100 °C [122–212 F]. This leads to a direct reduction of
the ink viscosity in the spray nozzles and enables easy atomisation of the solder resist.
Heating the spray nozzles enables the application of relatively high-viscosity ink systems, on the
one hand making the use of high-solids ink possible and on the other hand ensuring fast predrying.
The spray application of Elpemer® solder resists boasts the following advantages:
 coating and predrying of both printed circuit board sides in one pass
 optimum flow and good edge coverage; no wetting problems (“skipping“) when coating printed
   circuit boards with high conductor densities and unfavourable layouts – even areas of the
   printed circuit board that are difficult to access can be safely coated due to the fine atomisation
   of the ink particles
www.peters.de                                                                                            9
Application Information AI 2/1

 only small amounts of ink in (even very small) via holes
 excellent ratio between ink on conductor and ink on base material.
A serious disadvantage of this spraying technique is the overspray that (a) leads to an increased
ink consumption and (b) to considerable soiling of the pcb handling systems. However, newest
equipment with defined overspray recycling is expected to promote considerable savings in this
respect.

Double coating
On account of special customer demands with regard to edge coverage, dielectric strength, etc.
double coating may be required. For adequate resistance to electroless nickel/gold or tin baths a
conductor edge coverage of at least 10 µm should be aimed for. In principle, there are three
possible processes that are described below.
 Perform pretests to secure optimum coating results.

The second coat is applied directly after predrying the first coat
The advantage of this process is that maximum possible productivity is reached because all further
process steps, commencing with exposure, are performed together. The disadvantage or difficulty
with this method is that the printed circuit boards pass through the predrying cycle four times which
substantially reduces the process window of this step and may easily cause overdrying and thus
incomplete free development. If the latter is not detected in time (prior to final curing), it can lead to
irreversible defects (for instance, defective tinning) on the printed circuit boards.

The second coat is applied after exposing and developing the first coat
The main advantage of this method is also the relatively high productivity achieved for double
coating, because the particularly time-consuming final curing of the inks is effected simultaneously.
The risk of overdrying in this case is not higher than with single coating; however, inadequate
predrying of the first coat may cause problems. It is extremely hard for solvent inclusions and an
excessively high residual solvent content of the first coat to escape from the coat after the cross-
linking reaction triggered by the exposure. This may lead to these solvents explosively evaporating
in the hot-air levelling process and thus causing delamination. In order to avoid this, observe the
following:
 Select the wet-ink weight of the first coat as low as possible in order to ensure optimum drying;
  if necessary, this can be compensated for by a correspondingly higher wet-ink weight of the
  second coating which would leave the final coat thickness unchanged.
 For the same reason, set the predrying parameters of the first coat at the upper limit of the
  processing window, with particular attention being paid to an adequate air exhaust (solvent
  discharge).
If this advice cannot be followed for some reason, it may be possible to achieve an optimum result
by means of a two-step final cure, in spite of solvent inclusions. In this case, the temperature in the
first step is lower (for instance, 30–45 min/80–120 °C [175–250 °F]) than the final curing
temperature so that solvent residues can escape.

The second coat is applied after final curing the first coat.
This relatively unproductive process is the overall safest method. Nevertheless, flaking in the hot-
air levelling process may also occur in this case.
The cause are contaminations on the surface of the first coat which practically constitute a dividing
layer between the two ink films. There are two possible backgrounds to this:
10                                                                                         www.peters.de
                                                                          Application Information AI 2/1

 Contaminations on account of the handling of the printed circuit board between the two coating
   processes.
   Therefore, care must be taken that after the first preliminary coat the boards are treated with the
   same precaution as precleaned, uncoated printed circuit boards. Finger prints, etc. must be
   avoided at all costs; if necessary, it may be advisable to clean the boards prior to applying the
   second coat.
 Low-molecular inkcomponents (condensate) precipitate on the first coat when it is final thermal
   cured.
   An inadequate exhaust air volume during final cure of the first coat may cause this "condensate"
   to precipitate on the printed circuit boards making it impossible to obtain an optimum ink-on-ink
   adhesion.

Flash-off
Flash-off allows potential air inclusions between the conductors to escape. Furthermore,
considerable amounts of solvent are removed from the Elpemer solder resist in this process step.
Flash-off takes place at temperatures of max. 50 °C [120 F]. A good exhaust air extraction is vital.
In addition, it should be possible to direct the supply air exactly across the printed circuit boards
right from the start of the flash-off process in order to avoid blistering – dewettings and/or
accumulation of ink around the drill holes due to the stack effect – and to obtain optimum edge
coverage.
The air quantities and temperature in the flash-off zone should be adjustable. The flash-off time
must comply with the specifications in the Process data sheet.
 If the printed circuit boards are stored vertically during predrying sufficient air exchange should
  already be ensured during flash-off to promote fast drying, thus preventing the ink from dripping
  off (“teardrop formation“).
With a high Cu build-up (70 µm [2.8 mil] base copper), high ink film thicknesses may be
encountered directly at the conductors. In the case of an inadequate flash-off time or an
excessively steep temperature profile of the predrying process, this ink film thickness may lead to
solvent inclusions that produce so-called "pin holes".

Predrying
Predrying serves the purpose of removing the solvents still contained in the solder resist after
flash-off and of drying the coat to such an extent that the coating of the second side or exposure is
possible without sticking, imprints or other damage to the first side.
The predrying process takes place in a time/temperature window that varies depending on the ink
system used. The lower limit is fixed by the mechanical strength of the solder mask. The upper
range of the predrying process, both regarding temperature and time, must be chosen in such a
manner that no polymerisation of the solder mask starts to take place and thus optimum
development of the unexposed areas remains guaranteed.

 With double-sided processing remember that the side coated first may be predried twice.
Generally speaking, predrying can be performed by means of straight convection drying, if
necessary with integrated flash-off, as a combination of convection and IR radiation or as a pure IR
cure process.
The pure convection drying process requires more floor space and has longer processing times.
On the other hand, one can work at lower temperatures which offers the following advantages:
www.peters.de                                                                                        11
Application Information AI 2/1

 the solder resist is dried more effectively and “gently”
 lower risk of large solvent quantities remaining in the deeper layers which negatively affect the
  resolution of the solder mask. This is of particular importance in the case of higher ink quantities
 problems with imprints caused by the transport system in the case of double-sided processing
  are reduced, especially with very thin laminate
 since the temperature load can be kept at a much lower level, this means a higher mechanical
  stability of the base material in the predrying process.
Besides adequate air ventilation for the effective discharge of the solvents in the predrying
process, it is important to ensure sufficient cooling in the outlet of the predrying unit.
After cooling, the printed circuit board temperature should be lower than 30 °C [86 F] in order to
avoid mechanical damage during transport and stacking, because at this stage the coat is still
thermoplastic. In the case of double-sided processing, the second side can be coated after the
predrying cycle.
For double-sided coating after the predrying phase, the entire transport system should have a V-
shaped layout, or the printed circuit board transport should be designed in such a manner that the
reverse side of the printed circuit board will not lie flat on its side, which will effectively avoid
possible damage to the coat.

               160                                                                              The lower limit defines
                                                                                                the mechanical strength
               140                                                                              of the solder mask.
               120                                                                              The upper limit shows
                                                                                                the beginning of the
               100                                                                              polymerisation of the
  time [min]




                                                                                                solder mask. The
                80                                                                              optimum development
                                     Maximum time
                60
                                                                                                of the non-exposed
                                                                                                areas is possible up to
                40                                                                              this limit.
                              predrying window GL 2467
                20                                                                              It has to be considered
                          Minimum time                                                          that the predrying
                 0                                                                              window is dependent
                     80                              90                          100            upon a variety of
                                              Temperature [°C]                                  parameters (e.g. the
                                                                                                layer thickness, the
               160
