Repository: EIDOSDATA/TraceWave-Studio

# PCB 유전율과 적층 자료

수집/정리 기준일: 2026-11-11.

먼저 [전체 자료 안내 엑셀](Excel/00_전체_자료_안내.xlsx)을 연다. 회사별 엑셀은 `Excel/`에 있고, 원문 검색은 [HTML 안내](START_HERE_ko.html)를 사용한다.

- [자료 사용 안내](docs/자료_사용_안내.md): 폴더, 단위, 조건 선택과 내보내기.
- [자료 검토 결과](docs/자료_검토_결과.md): 확인한 범위, 오류/공백, 정리 내역.
- [TraceWave Studio 연결 설계](../../../Code/docs/pcb_material_catalog.md): 사용자 직접 입력, 소재 선택, 제조업체 적층 선택과 현재 구현의 경계.

57,340개 조건별 관측, 36개 회사와 일반 재료 참고 자료 1개 그룹, 1,756개 출처 기록을 보존했다. 새 엑셀은 전체 안내 1개와 회사/참고 자료별 37개로 총 38개다. 행 수는 고유 소재나 독립 측정 수가 아니다. 공식 자료에 값이 있어도 실제 제조 조건과 해석 대역에 맞는지 확인해야 한다.

사람이 보는 엑셀과 프로그램용 JSONL을 분리했다. 원문 PDF/HTML의 바이트는 보존하면서 파일명을 회사와 소재/용도 중심으로 바꿨다. 중복 저장한 데이터 사본은 복구 폴더로 옮겼고 관측 수치는 삭제하지 않았다.

File: 00_REF/PCB RF ANT/05_PCB_Dielectric_Data_2026/search_text/Peters/Peters__ij2467_301638e_ptr_002__기술자료__RT0458__추출텍스트.txt
                              Solder resist Elpejet® IJ 2467
                              Solder resist Elpejet® IJ 2467 is a UV-curable inkjet ink for use in PCB production. The
                              inkjet ink is applied selectively using digital drop-on-demand technology. Compared to
                              screen printing and curtain coating methods, the process is simplified and accelerated,
                              enabling a significant reduction in material consumption (selective minimal design).
                               Adjustment 004
                               application by means of inkjet technology
                               compatible with Konica Minolta printheads 1024i (S, M and L) and
                                Fuji Dimatix Samba G3L
                               fast layout changes and dynamic marking
                               cost-effective production of small quantities
                               solvent-free
                               optimum edge coverage and coating thickness distribution
                               suitable for UV LED curing (365 and 395 nm)
                               tack-free directly after printing due to process integrated UV LED lamps
                               excellent resistances due to the "dual cure" property (UV and thermal curing)
                               halogen-free according to JPCA-ES01-2003 / IEC 61249-2-21
                               suitable for laser marking with CO2 lasers (e.g. data matrix, barcodes)
                               good TCT cycle resistance (temperature cycling test)
                               very good resistance in electroless nickel/gold and electroless tin baths
                               excellent dielectric properties
                               high scratch resistance
                               compatible with lead-free soldering processes
LP 241408 E-2 / 301638e_002




                               meets/exceeds IPC-SM-840E
Preliminary Technical Report Elpejet® IJ 2467



Characteristics
Colour/appearance                                                           green
Solids content                                                              100%
Viscosity* at 45 °C [113 °F], DIN EN ISO 3219
                                                                            ≈ 9 mPas
(see also diagram below)
Density at 20 °C [68 °F], DIN EN ISO 2811-1                                 ≈ 1.07 g/cm³
Particle size, Microtrac S3500                                              < 1 µm
Surface energy, Krüss DSA25                                                 42.3 mN/m
Surface tension at 45 °C [113 °F], Krüss BPT Mobile                         35.6 mN/m

                        * measured with RS 600, C 35/1°, D = 100 s-1
                          viscosity measuring unit supplied by Thermo Fisher Scientific, www.thermofisher.com

Viscosity depending on the temperature

                        45
                        40
                        35
                        30
    Viskosität [mPas]




                        25
                        20
                        15
                        10
                        5
                        0
                             10       20        30         40          50            60     70
                                                     Temperatur [°C]



Physical and mechanical properties
                                  Property                          Test method                           Result
 Adhesion                                               IPC-SM-840E, 3.5.2.1                          class H and T
                                                        DIN EN ISO 2409
 Cross-cut                                              on copper                                          GT 0
                                                        on FR 4                                            GT 0
 Pencil hardness                                        IPC-SM-840E, 3.5.1                                ≈7H
                                                        IPC-SM-840E, 3.6.1.1
                                                        Isopropanol                                       passed
                                                        Isopropanol : deionized
 Resistance to solvents/                                Water (75 : 25)                                   passed
 cleaning agents                                        10% alkaline cleaner                              passed
                                                        Monoethanolamine                                  passed
                                                        Deionized water                                   passed
                                                        D-Limonene                                        passed




2                                                                                                               www.peters.de
                                                                 Preliminary Technical Report Elpejet® IJ 2467

               Property                              Test method                             Result

                                        Propylene glycol monomethyl ether
                                        acetate (PMA) at room temperature                    passed
                                        at room temperature, 60 min

 Resistance to acid                     10% H2SO4 at 20 °C [68 °F], 30 min                   passed
 Resistance to lye                      10% NaOH at 20 °C [68 °F], 30 min                    passed
 Ionic contamination                    Alpha Ionograph M500                           < 0.3 µg NaCl/cm²
                                        30 min 100 °C [212 °F] water steam                 no change

 Hydrolytic stability                   IPC-SM-840E, 3.6.2
                                        28 days, 97 ± 2 °C [206,6 ± 35,6 °F],                passed
                                        90-98 % r. h.
                                        IPC-SM-840E, 3.7.2, 10 s 265 °C
 Solder bath resistance                                                                       GT 0
                                        [509 °F]
                                        IPC-SM-840E, 3.7.3.1, 6 x 260 °C
 Lead-free reflow soldering                                                                   GT 0
                                        [500 °F] Peak
                                        IPC-SM-840E, 3.9.3
                                                                                         class H and T
                                        100 cycles -65/+125°C [-85/257 °F]
 Thermal shock resistance
                                        1000 cycles -40/+125°C [-40/257 °F]
                                                                                             passed
                                        1000 cycles -40/+140°C [-40/284 °F]
 Permanent temperature resistance       1000 h 140°C [284 °F]                                 GT 0


Electrical properties
               Property                              Test method                             Result
                                        IPC-TM-650, 2.5.6.1                              ≥ 150 kV/mm
Dielectric strength
                                        IPC-SM-840E, 3.8.1                                   passed
Surface resistance                      DIN EN 62631-3-2                                ≥ 2.4 x 1014 Ohm
Specific volume resistivity             DIN EN 62631-3-1                             ≥ 2.7 x 1016 Ohm x cm
Insulation resistance                   IPC-SM-840E, 3.8.2                               class H and T
                                        IPC-SM-840E, 3.9.1                               class H and T
Moisture and insulation resistance      1500 h 85 °C/85 % r. h., 1000 Volt               ≥ 5 x 108 Ohm
                                        1500 h 65 °C/93 % r. h., 1000 Volt               ≥ 5 x 108 Ohm
                                        DIN EN 60112,
Comparative Tracking Index
                                        on FR4 base material with
(CTI, Tracking resistance)
                                        CTI 600                                            ≥ CTI 600*

      * The CTI value of the coating depends, among others, on the tracking resistance values of the base
        material.

Processing
              Please read this technical report and the publications listed below carefully before using the
              product. These sheets are enclosed with the first shipment of product or sample.
              The corresponding material safety data sheet contains detailed information and characteris-
              tics on safety precautions, environmental protection, transport, storage, handling and waste
              disposal.
              Technical information TI 15/3 ”Protective measures when using chemicals including lacquers,
              casting compounds, thinners, cleaning agents“

www.peters.de                                                                                                  3
Preliminary Technical Report Elpejet® IJ 2467

The solder resist Elpejet® IJ 2467 is applied by means of inkjet printers (DoD technology).
 Ensure that the surface to be coated is clean, dry and grease-/oxide-free.
 Use a chemical pretreatment such as Cupra Etch SR 8600 or MECetch-BOND CZ-2001 to
  achieve a microfine roughening of the copper surfaces.
For a better printing result, we recommend an additional antitarnish such as Atotech Inkpromoter
T15 or MECetchBOND CL-8320.
For waveform parameters please contact our application technology department (ATD).
Since it is a UV-curing lacquer, exposure to UV radiation (sunlight or fluorescent lamps) leads to
curing of the lacquer. Therefore, yellow light or yellow filters/UV protective foils are necessary.
    UV
           Protect from UV light

Since the many different permutations make it impossible to evaluate the whole spectrum (parame-
ters, reactions with materials used, chemical processes and machines) of processes and subse-
quent processes in all their variations, the parameters we recommend are to be viewed as guide-
lines only that were determined in laboratory conditions. We advise you to determine the exact pro-
cess limitations within your production environment, in particular as regards compatibility with your
specific follow-up processes, in order to ensure a stable fabrication process and products of the
highest possible quality.
The specified product data is based upon standard processing conditions/test conditions of the
mentioned norms and must be verified if necessary while observing suitable test conditions on pro-
cessed products.
Feel free to contact our application technology department (ATD) if you have any questions or for a
consultation.

Auxiliary products recommended
 ELPESPEC® cleaning agent HP 5870
    for the cleaning of inkjet printers
 ELPESPEC® cleaning agent R 5821
    for the cleaning of work place and tools

Drying/curing
Pinning is performed with the UV LEDs (395 nm or 365 nm) integrated in the printhead with an en-
ergy of
approx. 180 mJ/cm².
This is followed by a LED bump (395nm or 365 nm) with an energy of approx. 2500 mJ/cm².
Final curing is carried out for 60 min at 150 °C [302 °F].

Packaging
The packing units available are indicated in our offer which we will send you upon request.




4                                                                                       www.peters.de
                                                                       Preliminary Technical Report Elpejet® IJ 2467


Shelf life and storage conditions
                Shelf life: In sealed original containers at least 6 months
        +25°C


                Storage conditions: +5 °C to +25 °C [+41 °F to +77 °F]
 +5°C


  UV
                Protect from UV light

For warehousing reasons, isolated cases may occur where the shelf life upon shipment is less than
the shelf life indicated in this technical report. However, it is ensured that our products have at
least two-thirds of their shelf life remaining when they leave our company. Labels on containers
show shelf life and storage conditions.

Disclaimer
All descriptions and images of our goods and products contained in our technical literature, cata-
logues, flyers, circular letters, advertisements, price lists, websites, data sheets and brochures, and
in particular the information given in this literature are non-binding unless expressly stated other-
wise in the Agreement. This shall also include the property rights of third parties if applicable.
The products are exclusively intended for the applications indicated in the corresponding technical
data sheets. The advisory service does not exempt you from performing your own assessments, in
particular as regards their suitability for the applications intended. The application, use and pro-
cessing of our products and of the products manufactured by you based on the advice given by our
Application Technology Department are beyond our control and thus entirely your responsibility.
The sale of our products is effected in accordance with our current terms of sale and delivery.
ATTENTION! For new products, according to preliminary technical reports, adequate practi-
cal results are not always available which would permit a comprehensive assessment of
such a product. It is therefore imperative to exercise particular care in the testing of such
products with regard to the application intended!
Any questions? We would be pleased to offer you advice and assistance in solving your problems.
Samples and technical literature are available upon request.

Lackwerke Peters GmbH & Co. KG              Internet: www.peters.de      Phone +49 2152 2009-0
Hooghe Weg 13, 47906 Kempen, Germany        E-Mail: peters@peters.de     Fax   +49 2152 2009-70




www.peters.de                                                                                                     5

File: 00_REF/PCB RF ANT/05_PCB_Dielectric_Data_2026/search_text/Peters/Peters__ref-140e_001_development_LPISM__기술자료__RT0465__추출텍스트.txt (part 1 of 2)
              The developing process
                  in the application
          of photoimageable solder resists




– The ecology, economic efficiency and process reliability of
 aqueous-alkaline and polyalcohol developable systems –




                            Dipl.-Ing. Markus Wieler
                            Dipl.-Ing. Tilman Sehlen




Ref. No. 140E, supplemented and revised version
issued September 2004
                            The developing process in the application
                                of photoimageable solder resists


                                                        Contents
1.          Introduction ............................................................................................................. 1
2.          Examination of the developer fluids from a safety technology point of view .. 1
2.1         Aqueous-alkaline developer solutions ...................................................................... 1
2.2         Polyalcohols as developer fluids .............................................................................. 1
            2.2.1      Butylcarbitol ........................................................................................... 1
            2.2.2      Carbitol ................................................................................................... 2
            2.2.3      γ-Butyrolactone ...................................................................................... 3
3.          Ecological aspects - disposal/recycling of the developer solution ................... 5
3.1         Recovery and discharge of loaded soda solution ..................................................... 5
3.2         Recycling of polyalcohols ......................................................................................... 5
            3.2.1      Internal recycling .................................................................................... 6
            3.2.2      External recycling ................................................................................... 6
            3.2.3      Water Management Act (WHG).............................................................. 7
4.          Economic examination of the developer fluids ................................................... 8
4.1         Alkaline developers; material and preparation costs ................................................ 8
4.2         Material and preparation costs of polyalcohol developers ........................................ 8
            4.2.1      External recycling costs ......................................................................... 9
            4.2.2      Internal recycling costs......................................................................... 10
5.          Process reliability ................................................................................................. 10
5.1         Examination of polyalcohols from a process technology point of view ................... 10
5.2         Examination of the aqueous-alkaline development method from a process
            engineering point of view ........................................................................................ 11
5.3         Copper border coverage ......................................................................................... 11
5.4         Development from plated-through holes ................................................................ 12
5.5         Transition zone developer - water rinse ................................................................. 13
5.6         Methods for the process control of aqueous-alkaline developer modules .............. 13
            5.6.1      Measurement of the developer concentration by titration .................... 13
            5.6.2      Measurement of the developer loading (gravimetric determination) .... 14
            5.6.3      Measurement of the developer loading (photometric determination) ... 14
6.          Summary ............................................................................................................... 14
7.          Literature ............................................................................................................... 15




LP 052502 E-1                                                                                                         REF-140E.001
                       The developing process in the application
                           of photoimageable solder resists                                 1


1.          Introduction
Within the scope of processing photoimageable solder resists, particularly in the process step
"development", economic efficiency, process reliability and environmental compatibility are
becoming more and more significant.
This topic certainly supplies subject matter for comprehensive treatises so that the following
statements and observations can definitely not lay claim to completeness. The subject of
environmental compatibility in particular is extremely complex and has to be examined within
the scope of the entire field of pcb production and the related ecological questions. Special
"trouble sources" are the legislation that is in a permanent state of flux and the rapid
development of new processes of the environmental protection technology.
The basic principles for the following statements regarding the development process and the
resulting questions are the application technology experiences which LACKWERKE PETERS
have gathered in many years of partnership cooperation with users of the aqueous-alkaline
solder resists of the series' Elpemer® 2467 as well as of the polyalcohol developable series
Elpemer® 2469.

2.          Examination of the developer fluids from a safety
            technology point of view

2.1         Aqueous-alkaline developer solutions
As a rule, a solution of about 1 % sodium or potassium carbonate is used for the development
of photoimageable aqueous-alkaline developable solder resists. The production and handling
of this developer solution do not require any measures exceeding those of normal care. The
developer fluid as such does not hold any loading or danger potential for the users.
The waste water treatment of the developer solution and the elimination of the lacquer resist,
however, create a different situation: The handling of precipitation chemicals that are added as
hazardous matter in controlled quantities is unavoidable when aqueous-alkaline developer
fluids are used. In addition, the inseparable lacquer resist and the acidification for precipitation
purposes cause a quite substantial saline loading of the waste water which results in water
pollution.

2.2         Polyalcohols as developer fluids
2.2.1      Butylcarbitol
Mainly butylcarbitol (BDG, CAS No.: 112-34-5, IUPAC Name: 2-(2-Butoxyethoxy)ethanol) is
used as a developer for the solder resists of the series Elpemer® 2469: its principal safety
technology data are listed below:




LP 052502 E-1                                                                         REF-140E.001
                           The developing process in the application
                               of photoimageable solder resists                                  2


         Physical and safety technology data:
         Boiling point (at 1013 mbar)                                  230 °C [446 °F]
         Vapour pressure (at 20 °C [68 °F])                               0.003 kPa
         Flash point                                                  + 105 °C [221 °F]
         Density at 20 °C [68 °F] (DIN 51 757)                            0.95 g/cm³
         Odour                                                            slightly fruity
         Ignition temperature                                          204 °C [399.2 °F]
         EU-VOC guideline (1999/13/EC)                                      no VOC

         Transport regulations:
         GGVSE/ADR/RID                                            non-hazardous substance
         IATA/DGR                                                 non-hazardous substance
         GGVSee/IMDG-Code                                         non-hazardous substance
         Health protection and safety standards at work:
         Hazardous substance regulation                                listed substance
         Hazardous symbol                                                 Xi = irritant
         Hazard advice (R phrases)                                           R 36*
         Safety recommendations (S phrases)                               S 24-26**
         MAK value                                                        100 mg/m³
         Toxicology data:
         LD50 oral (rat)                                                 6600 mg/kg
         Environmental compatibility:
         Water hazard class                                              WGK 1 (list)
         Storage instructions:
         VbF hazardous class (abolished)                                not applicable
         Storage class (VCI concept)                                           10
                                                 Table 1
         *      R 36 = Irritating to eyes
         **     S 24 = Avoid contact with skin
         **     S 26 = In case of contact with eyes, rinse immediately with plenty of water and seek
                        medical advice
Table no. 1 clearly indicates that butylcarbitol features very favourable safety technology data.
The extremely low vapour pressure results in a very low room air loading so that the TLV value
can practically not be reached at the usual processing temperatures of 20 °C [68 °F]; all the
more since the actual development is performed in largely encapsulated systems so that the
room air loading by butylcarbitol vapours is negligible.

2.2.2     Carbitol
Besides butylcarbitol, also carbitol (EDG, CAS No.: 111-90-0, IUPAC Name: 2-(2-
Ethoxyethoxy)-ethanol) can be employed as a developer for the solder resists of the series
Elpemer® 2469; its most important safety technology data are listed below:



LP 052502 E-1                                                                               REF-140E.001
                           The developing process in the application
                               of photoimageable solder resists                               3


         Physical and safety technology data:
         Boiling point (at 1013 mbar)                       196 - 205 °C [384.8 – 401 °F]
         Vapour pressure (at 20 °C [68 °F])                           0.013 kPa
         Flash point                                              + 94 °C [201.2 °F]
         Density at 20 °C [68 °F] (DIN 51 757)                        0.99 g/cm³
         Odour                                                           fruity
         Ignition temperature                                       190 °C [374 °F]
         EU-VOC guideline (1999/13/EC)                                   VOC
         Transport regulations:
         GGVSE/ADR/RID                                        non-hazardous substance
         IATA/DGR                                             non-hazardous substance
         GGVSee/IMDG-Code                                     non-hazardous substance
         Health protection and safety standards at work:
         Hazardous substance regulation                                    –
         Hazard symbol                                        not subject to identification
         Hazard advice (R phrases)                                          -
         Safety recommendations (S phrases)                                 -
         MAK value                                                     not listed
         Toxicology data:
         LD50 oral (rat)                                              5540 mg/kg
         Environmental compatibility:
         Water hazard class                                             WGK 1
         Storage instructions:
         VbF hazardous class (abolished)                            not applicable
         Storage class (VCI concept)                                       10
                                                 Table 2

From a safety technology point of view, carbitol is similar to the positive characteristics of
butylcarbitol. The vapour pressure is almost as low as that of butylcarbitol which also results in
an extremely low room air loading.

2.2.3      γ-Butyrolactone
The -butyrolactone (GBL, CAS No.: 96-48-0, IUPAC Name: Dihydro-2(3H)-furanon) that is
sometimes used for polyalcohol developable lacquer systems can - theoretically - also be
employed as a developer for the solder resists of the series Elpemer® 2469. The most
important safety technology data are listed below:




LP 052502 E-1                                                                           REF-140E.001
                            The developing process in the application
                                of photoimageable solder resists                                  4


         Physical and safety technology data:
         Boiling point (at 1013 mbar)                           204 - 206 °C [399.2–402.8 °F]
         Vapour pressure (at 20 °C [68 °F])                               0.04 kPa
         Flash point                                                  + 100 °C [212 °F]
         Density at 20 °C [68 °F] (DIN 51 757)                           1.13 g/cm³
         Odour                                                               mild
         Ignition temperature                                          455 °C [851 °F]
         EU-VOC guideline (1999/13/EC)                                      VOC
         Transport regulation:
         GGVSE/ADR/RID                                            non-hazardous substance
         IATA/DGR                                                 non-hazardous substance
         GGVSee/IMDG-Code                                         non-hazardous substance
         Health protection and safety standards at work:
         Hazardous substance regulation                                       –
         Hazard symbol                                              Xn = harmful to health
         Hazard advice (R phrases)                                        R 22, 36*
         Safety recommendations (S phrases)                               S 26, 45**
         MAK value                                                        not listed
         Toxicology data:
         LD50 oral (rat))                                                1580 mg/kg
         Environmental compatibility:
         water hazard class                                                WGK 1
         Storage instructions:
         VbF hazardous class (abolished)                                not applicable
         Storage class (VCI concept)                                         10
                                                 Table 3
         * R 22 = Harmful when swallowed
         * R 36 = Irritating to eyes
         ** S 26 = In case of contact with eyes, rinse immediately with plenty of water and seek medical
                   advice
         ** S 45 = In case of accident or if you feel unwell, seek medical advice immediately (show
                   label where possible)
This table clearly proves that -butyrolactone has definitely less favourable safety technology
features than butylcarbitol and carbitol. The vapour pressure of 0.04 KPa at 20 °C [68 °F] is
much higher than with butylcarbitol and carbitol. Although no TLV value is stated for -
butyrolactone, the hazard symbol Xn = harmful and the by far more critical toxicological value
(LD50) emphasize the less favourable properties of -butyrolactone from a safety technology
point of view.
The high solvency and the resulting high aggressiveness of this developer fluid lead to a
definitely higher undercut, particularly with thicker lacquer coats and fine lands. For these
reasons, we cannot recommend -butyrolactone as a developer fluid and even advise against
its use.
LP 052502 E-1                                                                                REF-140E.001
                       The developing process in the application
                           of photoimageable solder resists                                5


3.          Ecological aspects - disposal/recycling of the developer
            solution
Regardless of which developer medium is used, the solution that is loaded with broken-off
solder resist must be recovered by all means; this process is described below. Furthermore,
we draw your attention to our Technical Information sheet TI 15/110 “The EU-VOC regulation –
Content and consequences for the pcb industry“.

3.1            Recovery and discharge of loaded soda solution
The approx. 1 % sodium carbonate solution that is loaded with dissolved or suspended resist
and also with special defoamants (causes relatively high COD values) (COD = chemical
oxygen demand) is, as a rule, fed to a common waste water treatment together with other
alkaline developer and stripper solutions that are incurred in the pcb production. A usual
method in this process is the mixing of the entire solution with concentrated hydrochloric or
sulphuric acids, ferric-III-chloride as well as certain polyalcohols as a flocculant. The solved
resists are largely precipitated from this acidly set solution as solid organic components. After
sedimentation of the solids, the solution is mixed with calcium hydroxide (Ca[OH]2) and thus
neutralized (pH 7 - 8). Subsequently, the suspension is filtered through filter presses, the
sediment is disposed as hazardous waste and the watery solution discharged as waste water.
Even now, the observance of the COD limit values in force constitutes a considerable problem
and can - in some cases - only be accomplished by expensive additional treatments
(ultrafiltration or similar).
Besides the high COD value caused by organic contaminations, a substantial saline load
(sodium carbonate, acid and calcium hydroxide) is led into the waste water circulation.

3.2           Recycling of polyalcohols
Polyalcohols are recyclable solvents that can be recovered in a high purity by vacuum
distillation and reused without any loss of quality. Merely the solved solder resist is incurred as
distillation sludge so that, in this case, the hazardous waste disposal is reduced to an absolute
minimum (no flocculation agents, etc.). The recovery of the loaded developer solution can be
effected either on the spot by the user (internally) or by specialized recycling companies
(externally).




LP 052502 E-1                                                                        REF-140E.001
                                  The developing process in the application
                                      of photoimageable solder resists                                                     6

3.2.1             Internal recycling




                                                                           fresh          used
                    Conveyorised developer                                 solution       solution
                                                                 by-pass
        unloaded               loaded
        high-pressure
                          developer chamber                                                                   still
          rinse with
                                                   centrifuge
        fresh solution

                                              filler reservoir




    throttle                                                     P             P      P      P

                                                                                                                       P



                                                                                                      filler pipe

                                                 discharge pipe for fresh solution           discharge pipe

                                              Fig. 1: Schematic representation

The flow chart shows a process diagram in which - according to the board through-put rate -
pre-set quantities of loaded developer are taken from the first development chamber and
automatically fed to the distillation unit. The distillate is then returned to the final developer
chamber (in front of the rinsing zone). The individual developer chambers are interconnected
by means of a cascade system. This results in a largely automated cleaning cycle which - in
conjunction with the integrated filler centrifuge - reduces the service downtimes of the unit to
an absolute minimum. In addition, the use of a filler centrifuge reduces the cost of the
developer recycling because the matter that is extracted via centrifuge does not get into the
still and reduces the cost of distillation.

3.2.2       External recycling
The substantial investment costs for a vacuum distillation unit induce particularly small and
medium-sized production companies to order external distillation enterprises which then take
the responsibility for all recycling and disposal activities. In this case, however, the user has to
provide corresponding temporary storage facilities for loaded developer solution. The following
is a diagram of the external recycling process:




LP 052502 E-1                                                                                                         REF-140E.001
                           The developing process in the application
                               of photoimageable solder resists                                            7


                                                                                        Responsible:
                                           Developing
                                                                                        pcb manufacturer
          used                               unit
           developer                                                               fresh developer
                                                                                       (regenerated
                                                                                       material)

                temporary store
                 (used                                                             temporary store
                  developer)                                                    (fresh developer)



  batch size                                                                           batch size
  1000 - 5000 kg                                                                       1000 - 5000 kg


                                          Distillation company
                                                                           new butylcarbitol
    Responsible:
                                                                            for making up
    distillation company                     Distillation sludge
                                                                               losses
                                                    disposal

                                    Fig 2: External recycling of polyalcohols


3.2.3       Water Management Act (WHG)
Following the development of the printed circuit boards in polyalcohol, the pcbs proceed into
the water rinsing zone of the development unit (conveyorised developer). During the transition
of the printed circuit boards into the rinsing zone, a certain quantity of polyalcohol is dragged
into the rinsing water. At first sight, this seems to create a waste water problem. Numerous
investigations have proved, however, that the polyalcohols butylcarbitol, carbitol and -
butyrolactone described in item 2.2 are easily decomposed by micro-organisms in the waste
water and can practically no longer be traced after a relatively short period of time. The
following data substantiate this:
                                                butylcarbitol          carbitol           -butyrolactone
Degree of elimination per Zahn-Wellens
                                                    > 70%               > 70%                   > 70%
(OECD 302 B)
Rating of the elimination ability
                                              easily eliminated    easily eliminated      easily eliminated
from the water
                                              > 1000 mg/l, 48 h > 1000 mg/l, 48 h 220 – 460 mg/l, 96h
Acute fish toxicity
                                                leuciscus idus     goldorphus       leuciscus idus
Bacteria EC10                                  1170 mg/l, 18 h        > 4000 mg/l           > 10000 mg/l
Daphnia EC50                                   3300 mg/l, 24 h       > 10 g/l, 24 h            > 500 mg/l
                                                    Table 4

The waste water loading by the polyalcohols listed is relatively low and only temporary so that
the Water Management Authorities are not expected to object to the discharge in such a low
concentration as it may occur in the rinsing water of conveyorised developers (70 - 140 ppm).




LP 052502 E-1                                                                                         REF-140E.001
                                              The developing process in the application
                                                  of photoimageable solder resists                                             8


4.              Economic examination of the developer fluids

4.1         Alkaline developers; material and preparation costs
The material costs for the production of a usually 1 % aqueous sodium carbonate solution are
very low and - in view of the process costs - practically negligible. On the other hand, it is
hardly possible to calculate the resulting costs of the necessary waste water treatment of the
loaded developer solution with respect to their share in the solder resist development because,
as a rule, all alkaline resist-loaded waste waters incurred in production are subjected to a joint
treatment. Owing to the certainly increasing waste water charges, it is expected, however, that
the economic viability of aqueous-alkaline development processes will have to be scrutinized
time and again in future.

4.2           Material and preparation costs of polyalcohol developers
As far as the use of polyalcohols as the developer medium is concerned, quite accurate figures
are available so that a comprehensible costing can be effected. The decisive factor in this case
is the usable degree of loading of the developer; i.e. how many grams of dry lacquer can be
dissolved per kilogram or litre, respectively, of polyalcohol, maintaining a perfect process
reliability. Many years of practical experience have proved that a safe production, irrespective
of whether butylcarbitol or carbitol is used as the developer fluid, is guaranteed up to a loading
degree of 5 % of solids.
In the case of butylcarbitol, the degree of loading is directly correlated with the specific gravity
of the developer solution so that this process parameter can be very easily controlled by
means of a determination of the specific gravity. The dependency of the specific gravity on the
loading of the butylcarbitol is illustrated in the following diagram:


                                                  Density of butylcarbitol [g/cm³] as a function of the percentage of
                                                                                loading
                                    0,975

                                    0,970
           Density of BDG [g/cm³]




                                    0,965

                                    0,960

                                    0,955

                                    0,950

                                    0,945
                                            0,0     0,5   1,0   1,5   2,0    2,5     3,0   3,5   4,0   4,5   5,0   5,5   6,0

                                                                         Loading [%]

                                                                            Fig. 3

Should the measuring temperature deviate from 20 °C [68 °F], this fact has to be considered in
the determination of the specific gravity. The following diagram illustrates the temperature -
specific gravity curve of pure butylcarbitol:

LP 052502 E-1                                                                                                            REF-140E.001
                                           The developing process in the application
                                               of photoimageable solder resists                                           9


                                            Density of pure butylcarbitol [g/cm3] as a function of
                                                            the temperature [°C]
                                         0,952
                   Density BDG [g/cm³]



                                         0,950
                                         0,948
                                         0,946
                                         0,944
                                         0,942
                                         0,940
                                                 20   21   22    23    24      25    26      27   28   29      30
                                                                 Temperature [°C]

                                                                      Fig. 4

The consumption of butylcarbitol can be calculated as follows:
Calculation parameters                                 quantity of wet lacquer applied                       100 g/m²
                                                       dry matter of lacquer after predrying                  64 g/m²
                                                       (64 % solids content)
                                                       Percentage share of area to be developed                10 %
                                                       (average value)
This results in a lacquer quantity to be dissolved of                                                         6.4 g/m²
With a 5 % loading, this results in a developer quantity required of                                        128.00 g/m²

Thus, about 256 g of butylcarbitol are required for 1 m² of printed circuit board coated on both
sides.
4.2.1       External recycling costs
Corresponding quotations from successfully operating recycling companies can furnish a
perspective of the actual cost that the pcb manufacturer will incur. The following is a brief
calculation of a renowned recycling company:
Butylcarbitol recovery costs
Quantity supplied 1000 l
Distillation cost excluding lump-sum for freight                                0.54 €/l                     540.00 €
Residue disposal (abt. 5 % = 50 l)                                              0.38 €/l                       19.00 €
Barrel scrapping (5 pcs. à 200 l)                                              10.00 €/St.                     50.00 €
New barrel                                                                     15.80 €/St                      79.00 €
Total costs for 950 l of redistillate (yield abt. 95 %)                                                      688.00 €
Costs per litre of redistilled butylcarbitol                                                                   0.72 €/l
Balancing of distillation loss (50 l butylcarbitol new)                         0.80 €/l                       40.00 €
Total costs for redistillation including distillation loss balancing                                         728.00 €
This results in cost per litre of                                                                              0.73 €/l
or cost per kg: (0.73 €/l divided by 0.95 kg/l [density of butylcarbitol)                                    0.77 €/kg

LP 052502 E-1                                                                                                       REF-140E.001
                         The developing process in the application
                             of photoimageable solder resists                            10

This results in the following cost calculation:
077 €/kg x 0.256 kg/m² = € 0.20 / m²
This means that costs of € 0.20 are incurred for the butylcarbitol development of 1 m² of pcb
coated on both sides.
We draw your attention to the fact, however, that depending on the pcb layout and coating
process, deviating calculation parameters will be obtained that may lead to different results.
With the other developing media, the costs of redistillation are almost on the same level.
However, differences result as far as the balancing of the distillation losses is concerned.
                            BDG                   EDG           GBL
     cost/kg (new)*        0.80 €/l           1.20 €/l         3.00 €/l

         *Price per: August 2004
                                                  Table 5

4.2.2         Internal recycling costs
The cost advantages of internal recycling cannot be estimated in generally applicable terms
because they largely depend on the production capacity. One can generally say that the higher
the consumption of butylcarbitol, the more profitable the investment in one's own vacuum
distillation system including peripheral units.

5.            Process reliability
Irrespective of whether the development is aqueous-alkaline or polyalcohol, the decisive factor
for reliability in the development process is the plant technology employed.
A cascade system (for instance, triple cascade) has proved to be a success, both in the
development area proper and in the rinsing zone. With a fully continuous plant operation, the
dosing of fresh developer solution/fresh water is always effected from the last chamber seen in
transport direction while a corresponding quantity is pumped off from the first chamber. In
order to achieve an optimum process reliability, the length of the development section should
not be less than 1.5 m. With much shorter units, the conveyor speed of the printed circuit
boards has to be reduced to such an extent that fluctuations that can hardly be avoided at a
slow speed result in partly considerable variations of the actual development periods.
The correct length ratio of development and rinsing zone is another important parameter. It
should be at 2 : 1 to 3 : 1. Rinsing zones that are too short can lead to unnecessary long
development times because, for an adequate rinsing result, the conveyor speed of the plant
has to be reduced more than would be required for the actual development. The correct
dimensioning of the dryer behind the rinsing zone not only depends on the length but mainly
on the performance of the drying module. It has to be taken into consideration that, depending
on the pcb thickness and the minimum hole diameter, it is more difficult to dry certain layouts
than, for instance, standard sizes.

5.1         Examination of polyalcohols from a process technology point of view
The development in polyalcohols is a physical dissolution process. The lacquer that was tack-
cured in the predrying process and not exposed in the exposure process is returned to
dissolution. In this process, the dissolving velocity depends on the developer fluid used, the
temperature and the loading of the fluid. Development processes in polyalcohol should be
performed relatively cold (up to 26 °C [78.8 °F]max.) because the development proceeds
quickly even at low temperatures and higher temperatures lead to a greater aggressiveness of
the medium. This will increase the undercut which is detrimental to the stability, particularly of

LP 052502 E-1                                                                        REF-140E.001
                      The developing process in the application
                          of photoimageable solder resists                             11

very fine lacquer structures. In order to stop the development process, the development
process is immediately followed by water rinsing.
Quite recently, our application technology department and PETERS RESEARCH tested the
possibilities of using carbitol as a developer medium for the lacquer systems of the series
Elpemer® 2469 with excellent results.
It was the target of these tests to achieve a capacity increase of the developer with a
renowned German pcb manufacturer by replacing butylcarbitol by carbitol. For this purpose,
PETERS RESEARCH performed thorough preliminary tests at laboratory and technical college
level. These test results proved that regarding the development velocity of the series 2469,
carbitol definitely outperformed butylcarbitol. For instance, the development time could be
reduced by about 25 % without having to change the exposure times or observing a lower
quality free development. Merely the sensitivity of the lacquer in the high-pressure pump zone
is somewhat higher when carbitol is used; this can be controlled without any problems,
however, by a corresponding adjustment of the spray pressure. Furthermore, in case of triple
development slightly longer holding times may be necessary after the first development in
order to stabilize the coating sufficiently.
Also, when looking at the undercut it was found that the development in carbitol is
comparatively more favourable. Regarding the realization of 150 µm lands, an undercut of
max. 10 µm was measured which, in this case, means a reduction by more than 30 %.
These promising results were confirmed in a pilot project lasting several days with one of our
customers in a production environment. The development velocity was increased from 2.8 to
3.5 m/min, using a developer temperature of 26 °C [78.8 °F] and a spray pressure in the
developer zone of 4 - 5 bar [58 – 72.5 PSI].
On account of these excellent results, some manufacturers of printed circuit boards have
meanwhile decided to employ carbitol as the developer medium.
Wherever maximum capacity utilization is in great demand, the developer fluid carbitol can
make an important contribution.

5.2         Examination of the aqueous-alkaline development method from a process
            engineering point of view
The term "aqueous-alkaline" development is widespread but generally not correct. According
to the simplified reaction scheme
                    2 R - COOH + Na2CO3  2 R - COONa + H2O + CO2
                                            R = resin residue
a chemical conversion of the carboxylic groups (-COOH), a certain number of which is
contained in the resin of the lacquer system, with soda into a water soluble salt takes place in
this process. This salt is dissolved in water and rinsed off. Again, the speed of development is
largely dependent on the temperature of the developed medium. In order to achieve complete
development results and acceptable development velocities, the operating temperatures are,
as a rule, > 30° C [86 °F] because the reaction speed is too low at temperatures below that
value. Water rinsing is necessary in order to stop the development process.
In the development process, some fundamental parameters are independent of the
development medium and should be observed by all means in order to increase the process
reliability.

5.3         Copper border coverage
The process step development is meant to remove the solder resist from those areas of the
printed circuit board that were covered by the artwork in the exposure process. As a rule, the
pcb edge is exposed completely because otherwise the loading of the developer would
LP 052502 E-1                                                                      REF-140E.001
                       The developing process in the application
