Repository: EIDOSDATA/TraceWave-Studio

# PCB 유전율과 적층 자료

수집/정리 기준일: 2026-11-11.

먼저 [전체 자료 안내 엑셀](Excel/00_전체_자료_안내.xlsx)을 연다. 회사별 엑셀은 `Excel/`에 있고, 원문 검색은 [HTML 안내](START_HERE_ko.html)를 사용한다.

- [자료 사용 안내](docs/자료_사용_안내.md): 폴더, 단위, 조건 선택과 내보내기.
- [자료 검토 결과](docs/자료_검토_결과.md): 확인한 범위, 오류/공백, 정리 내역.
- [TraceWave Studio 연결 설계](../../../Code/docs/pcb_material_catalog.md): 사용자 직접 입력, 소재 선택, 제조업체 적층 선택과 현재 구현의 경계.

57,340개 조건별 관측, 36개 회사와 일반 재료 참고 자료 1개 그룹, 1,756개 출처 기록을 보존했다. 새 엑셀은 전체 안내 1개와 회사/참고 자료별 37개로 총 38개다. 행 수는 고유 소재나 독립 측정 수가 아니다. 공식 자료에 값이 있어도 실제 제조 조건과 해석 대역에 맞는지 확인해야 한다.

사람이 보는 엑셀과 프로그램용 JSONL을 분리했다. 원문 PDF/HTML의 바이트는 보존하면서 파일명을 회사와 소재/용도 중심으로 바꿨다. 중복 저장한 데이터 사본은 복구 폴더로 옮겼고 관측 수치는 삭제하지 않았다.

File: 00_REF/PCB RF ANT/05_PCB_Dielectric_Data_2026/search_text/Peters/Peters__sd2460_201uv_flex_hf_300292e_tr_001__기술자료__RT0459__추출텍스트.txt
                              Solder resists of the series
                              SD 2460/201 UV-FLEX-HF
                               Contour sharp application by screen printing
                               for “print and etch”
                               for cross-over technology as well as organic and printed electronics
                               for flexible circuits, excellent adhesion on flexible base materials such as
                                 polyester/polyimide/polycarbonate foil, as well as on copper foil
                               resistant to hot-air levelling (HAL) and lead-free reflow soldering
                               halogen-free according to JPCA-ES01-2003 and IEC 61249-2-21
                               the white solder resist SD 2490/201 UV-FLEX-HF optimises the light emission of
                                 LEDs due to its very high reflectivity

                              Characteristics
                                                                 SD 2450/201 UV-            SD 2460/201           SD 2490/201
                                                                    FLEX-HF                 UV-FLEX-HF            UV-FLEX-HF
                               Colour / appearance                        blue                  green                 white
                               Solids content                                                 > 99 %
                               Viscosity* of mixture              10,500 ± 2,500           10,500 ± 2,500        13,000 ± 2,000
                               at 20 °C [68 °F] ISO 3219              mPas                     mPas                  mPas
                               Density of mixture
                               at 20 °C [68 °F]                  1.25 ± 0.05 g/cm³        1.29 ± 0.02 g/cm³    1.34 ± 0.05 g/cm³
                               DIN EN ISO 2811-1
LP 240706 E-7 / 300292e_001




                                                                                              2 weeks
                               Pot life of mixture
                                                                          (while avoiding direct light and solar radiation)

                                    * measured with Haake RS 600, C 20/1°, D = 50 s-1
                                      viscosity measuring unit supplied by Thermo Fisher Scientific, www.thermofisher.com
                              Indices: SD = screen printing ink, /201 = mixing ratio 20 : 1, UV = UV curing,
                              FLEX = for flexible circuits, HF = halogen-free
Technical Report SD 2460/201 UV-FLEX-HF series



List of possible physical and mechanical properties
Lackwerke Peters largely verifies its own production range with regard to the products’ physical and
mechanical properties. Please note that the values may slightly vary depending on the adjustment.
              Property                           Test method                               Result
                                     EN ISO 2409, ISO 2409
                                     on copper                                              Gt 0
Cross hatch
                                     on FR 4                                                Gt 0
                                     ink on ink                                             Gt 0
                                     IPC-TM-650, 2.4.1                                 no delamination
Adhesion                             IPC-TM-650, 2.4.1.6 (after cross         classification 5, no delamination
                                     hatch)
                                     IPC-SM-840E, 3.5.1                                     ≈H
Pencil hardness
                                     acc. to Wolff-Wilborn                                  ≈B
                                     Mandrel bend test acc. to DIN 53152
Flexibility                          on polyester foil, thickness 200 µm              2.5 mm mandrel
                                     on polyimide foil, thickness: 50 µm              1.5 mm mandrel
                                     IPC-SM-840E, 3.6.1.1
                                     Isopropanol                                          passed
                                     Isopropanol : water (75 : 25)                         failed
Solvent resistance                   D-Limonene                                            failed
                                     10% alkaline cleaning agents                          failed
                                     Monoethanolamine                                      failed
                                     Deionised water                                      passed
Solder bath resistance               IPC-SM-840E, 3.7.2                       passed: 10 s at 260 °C [500 °F]
(depending on the fluxing agent)     UL 94                                    passed: 10 s at 260 °C [500 °F]
Glass transition temperature Tg      TMA tension mode                                 ≈ 45 °C [113 °F]
Coefficient of thermal expansion                                                    ≈ 100 ppm/°C < Tg
                                     TMA tension mode
(CTE)                                                                               ≈ 190 ppm/°C > Tg


List of possible electrical properties
Lackwerke Peters largely verifies its own production range with regard to the products’ electrical properties.
Please note that the values may slightly vary depending on the adjustment.
              Property                           Test method                               Result
                                     IPC-TM-650, 2.5.6.1                                ≥120 kV/mm
Dielectric strength
                                     IPC-SM-840E, 3.8.1                                    passed
Surface resistance                   DIN EN 62631-3-2                                 ≥ 2.0 x 1014 Ohm
Volume resistivity                   DIN EN 62631-3-1                              ≥ 1.3 x1013 Ohm x cm
Moisture and insulation
                                     IPC-SM-840E, 3.9.1                                Class H and T
resistance
                                     DIN EN 60112 on FR 4 base
Comparative tracking index           material
(CTI, tracking resistance)           with CTI 250                                        ≥ CTI 250*
                                     with CTI 600                                        ≥ CTI 600*

      * The CTI value of the coating depends, among others, on the tracking resistance values of the base
        material.
Optimum electrical insulation values can only be achieved if all flux residues are removed
thoroughly from the printed circuit boards.

2                                                                                                www.peters.de
                                                         Technical Report SD 2460/201 UV-FLEX-HF series


Processing
            Please read this technical report and the publications listed below carefully before using the
            product. These sheets are enclosed with the first shipment of product or sample.
            The corresponding material safety data sheet contains detailed information and characteristics
            on safety precautions, environmental protection, transport, storage, handling and waste
            disposal.
            Technical information TI 15/3 ”Protective measures when using chemicals including lacquers,
            casting compounds, thinners, cleaning agents“
            Technical information TI 15/10 ”Processing of 2-pack systems“

            Technical information TI 15/13 “Precleaning in the pcb fabrication process“

The solder resists of the series SD 2460/201 UV-FLEX-HF are applied by means of screen
printing. Since UV curing inks do not contain solvents, there is no drying on the screen, but the
presence of UV radiation (sun-light or fluorescent lamps) leads to a drying of the ink. The use of
yellow light and/or yellow filters/UV protective foils is mandatory.
     UV
                Protect from UV light

Since the many different permutations make it impossible to evaluate the whole spectrum
(parameters, reactions with materials used, chemical processes and machines) of processes and
subsequent processes in all their variations, the parameters we recommend are to be viewed as
guidelines only that were determined in laboratory conditions. We advise you to determine the
exact process limitations within your production environment, in particular as regards compatibility
with your specific follow-up processes, in order to ensure a stable fabrication process and products
of the highest possible quality.
The specified product data is based upon standard processing conditions/test conditions of the
mentioned norms and must be verified if necessary while observing suitable test conditions on
processed products.
Feel free to contact our application technology department (ATD) if you have any questions or for a
consultation.

Mixing
          Stir component A before use

          Component A : Hardener (Component B) = 20 : 1 (parts by weight)

On the labels of our containers, you will find the volume [L] and weight [kg]. The mixing ratio refers
to the weight.

Adjustment of viscosity
The solder resists of the series SD 2460/201 UV-FLEX-HF are adjusted in such a manner that they
normally can be processed in the condition supplied. If necessary, their viscosity can be reduced

      DIL       by diluting with 2 % max. of reactive thinner VR 5008

Since the reactive thinner VR 5008 participates in the curing process, it is not possible to use other
solvents.

www.peters.de                                                                                                3
Technical Report SD 2460/201 UV-FLEX-HF series

Auxiliary products recommended
 ELPESPEC® anti-static spray HP 5500
     prevents and eliminates electrostatic discharge occurring during screen printing; silicone- and
     grease-free
 ELPESPEC® cleaning agent R 5899
     for screen washing equipment, simply and safely to handle, no labelling in accordance with the
     German dangerous goods regulations required, extremely high flash point (> 100 °C [> 212 °F]),
     low vapour pressure < 0.1 hPa at 20 °C [68 °F], thus not affected by the EU-VOC regulation
     1999/13/CE
 ELPESPEC® cleaning agent R 5821
     for the cleaning of equipment and work tools, high flash point (+32 °C [89.6 °F])
 ELPESPEC® cleaning agent R 5817
     for the manual cleaning of screens and tools

Screen printing
 Ensure that the surface to be coated is clean, dry and grease-/oxide-free and that copper
  surfaces preferably have an average surface roughness of 2 µm.
                               recommended screen printing parameters
Screen fabric             polyester 68-55 up to 120-37
                          [according to old nomenclature 68 – 120 T (lines/cm)]
                          or corresponding steel fabric
Screen tension            at least 25 N/cm or as specified by the screen mesh manufacturer
Squeegee                  75–80 shore A hardness, right angled
Squeegee angle            approx. 75°

Cross-over technology
The cross-over technology allows to arrange superimposed conductor planes instead of using
costly double-sided printed circuit boards.
    Insulation lacquer, e.g.
    SD 2450/201 UV-FLEX
    as under- and overcoat                                                                   Solder resist

                                                   Double coating
    Conductive paste                                                                            Copper


                                                                                                Substrate


Model process parameters:

      Process step       Product                      Drying/curing               Screen fabric
1. UV solder resist SD 2368 UV-SM                     UV curing: 1500 mJ/cm²      100-40 (old: 100 T)
2. Undercoat #1          SD 2450/201 UV-FLEX-HF       UV curing: 1500 mJ/cm²      120-37 (old: 120 T)
3. Undercoat #2          SD 2450/201 UV-FLEX-HF       UV curing: 1800 mJ/cm²      120-37 (old: 120 T)
4. Conductive            Silver-conductive paste      according to the            according to the
   paste                                              manufacturer’s              manufacturer’s
                                                      specifications              specifications
5. Overcoat              SD 2450/201 UV-FLEX-HF       UV curing: 2500 mJ/cm²      120-37 (old: 120 T)


4                                                                                              www.peters.de
                                                             Technical Report SD 2460/201 UV-FLEX-HF series

The migration of the silver-conductive paste can be avoided by overprinting with a carbon-
conductive ink which, as an option, can then be covered with a layer of solder resist from the
SD 2460/201 UV-FLEX-HF series.

Drying/Curing
The solder resists of the series SD 2460/201 UV-FLEX-HF are cured by means of UV radiation.
High pressure mercury vapour lamps with a power rating of 80-100 Watt/cm arc length are
suitable.
 Cure the solder resists of the series SD 2460/201 UV-FLEX-HF with a UV light energy of min.
  2500 mJ/cm².
 In case of multiple printing of the solder resist, cure each of the intermediate layers with an
  energy of 1500-2000 mJ/cm² and the top layer with an energy of 2500 mJ/cm². This way you
  achieve a better ink on ink adhesion. Please observe that multiple printing considerably reduces
  the flexibility of the solder resist.
 Due to its light-reflective properties, cure the white solder resist SD 2490/201 UV-FLEX-HF at a
  much higher UV light energy of approx. 3500 mJ/cm². Ascertain the optimum energy by
  means of pre-trials.
The indicated light energy was measured with a Beltron* UV Integrator. Equipment of other
manufacturers may show different values.
           * Beltron GmbH, Germany, www.beltron.de, info@beltron.de
 Replace the UV lamps regularly according to the manufacturer’s instructions, as the emission
  spectrum of the lamps changes in the course of their life span.
 Install operating time counters to be able to control the operation period.

Packaging
The packing units available are indicated in our offer which we will send you upon request.

Shelf life and storage conditions
                Shelf life: In sealed original containers at least 6 months
        +25°C


                Storage conditions: +5 °C to +25 °C [+41 °F to +77 °F]
 +5°C


  UV
                Protect from UV light

For warehousing reasons, isolated cases may occur where the shelf life upon shipment is less than
the shelf life indicated in this technical report. However, it is ensured that our products have at
least two-thirds of their shelf life remaining when they leave our company.




www.peters.de                                                                                            5
Technical Report SD 2460/201 UV-FLEX-HF series


Disclaimer
All descriptions and images of our goods and products contained in our technical literature,
catalogues, flyers, circular letters, advertisements, price lists, websites, data sheets and brochures,
and in particular the information given in this literature are non-binding unless expressly stated
otherwise in the Agreement. This shall also include the property rights of third parties if applicable.
The products are exclusively intended for the applications indicated in the corresponding technical
data sheets. The advisory service does not exempt you from performing your own assessments, in
particular as regards their suitability for the applications intended. The application, use and
processing of our products and of the products manufactured by you based on the advice given by
our Application Technology Department are beyond our control and thus entirely your
responsibility. The sale of our products is effected in accordance with our current terms of sale and
delivery.
Any questions? We would be pleased to offer you advice and assistance in solving your problems.
Samples and technical literature are available upon request.

Lackwerke Peters GmbH & Co. KG         Internet: www.peters.de    Phone +49 2152 2009-0
Hooghe Weg 13, 47906 Kempen, Germany   E-Mail: peters@peters.de   Fax   +49 2152 2009-70




6                                                                                          www.peters.de

File: 00_REF/PCB RF ANT/05_PCB_Dielectric_Data_2026/search_text/Peters/Peters__sd2462nb_0200701e_tr_004__기술자료__RT0460__추출텍스트.txt
                                                                                                          2-pack solder resists
                                                                                                                  of the series

                                                      SD 2462 NB and SD 2462 NB-M
                                                                          Base: epoxy resin (EP)
                                                                           application by screen printing
                                                                           excellent edge definition and conductor edge
                                                                              coverage
                                                                           exceptionally strong adhesion
                                                                           outstanding chemical resistance
                                                                           selected adjustments UL-approved with the best flame
                                                                              class UL 94 V-0, UL File No. E80315 (see also
                                                                              Section 3), registered trademark of       Underwriters
                                                                              Laboratories Inc., Northbrook, Illinois 60062


                                                                       This technical report is valid for the following adjustments:
                                                                        SD 2462 NB, green transparent
                                                                        SD 2442 NB-M, black, mat
                                                                        SD 2452 NB-M, blue transparent, mat
                                                                        SD 2462 NB-M, green transparent, mat
                                                                        SD 2462 NB-M/550, green transparent, mat
                                                                       Indices: SD = screen printing
                                                                                 NB = no bleeding
                                                                                 M = mat surface
                                                                                 550 = viscosity 550 dPas (higher viscosity)


                               Contents
LP 102005 E-5 / 0200701e.004




                               1. General information ............................. 2            7.3 Auxiliary products ................................ 5
                               2. Application........................................... 2       7.4 Screen printing .................................... 6
                               3. Special notes....................................... 2         8. Drying/Curing ...................................... 6
                               4. Safety recommendations..................... 2                  9. Standard packaging ............................ 7
                               5. Characteristics .................................... 2         10. Shelf life and storage conditions ......... 7
                               6. Properties ............................................ 3      11. Further literature/ Techncal
                               6.1 General properties............................... 3               publications ......................................... 7
                               6.2 Physical and mechanical properties .... 3                     12. Further products for the production of
                               6.3 Electrical properties ............................. 4             pcbs..................................................... 7
                               7. Processing .......................................... 4        13. Further products for the electronics/
                               7.1 Mixing .................................................. 5       electrical engineering industries .......... 7
                               7.2 Adjustment of viscosity ........................ 5

                                        Please read this technical report, the corresponding material safety data sheet and the Technical
                                        Information sheets TI 15/10, TI 15/11 and TI 15/13 (see Item 7) carefully before using the product.
Technical report SD 2462 NB and SD 2462 NB-M series


1.   General information
The solder resists of the series SD 2462 NB and SD 2462 NB-M are solder masks in the sense of
VDI/VDE 3710, sheet 4: "Fabrication of printed circuit boards; printing processes". They are
permanent solder masks that are applied to those parts of the printed circuit board which are not to
be tinned during subsequent soldering processes.
All symbols that are used in this technical data sheet and on our containers, such as D I L ,
are explained on our website www.peters.de in the section ”Service – Symbols on labels”.

2.   Application
The thermal curing 2-pack solder resists of the series SD 2462 NB and SD 2462 NB-M are applied
by screen printing. They are distinguished by their excellent edge definition, superior conductor
edge coverage and outstanding chemical resistance. Due to their exceptionally strong adhesion
and "no bleeding" properties they have proven ideal for masking copper printed circuit boards
during the hot-air solder levelling process.
Moreover, in combination with the thick film fillers DSF 2706 UV and DSF 2707 UV-1, SD 2462 NB-M
is especially suitable as a "top coat" in thick copper technology (400 µm technology).
SD 2442 NB-M can be used for substrate coating in LED applications in order to prevent light
reflecting off the background and to increase the contrast to the LEDs.

3.   Special notes
The solder resists of the series SD 2462 NB and SD 2462 NB-M – with the exception of
SD 2452 NB-M – have been awarded the best flame class V-0 per UL 94 (UL File No. E80315,
registered trademark of   Underwriters Laboratories Inc., Northbrook, Illinois 60062).

4.   Safety recommendations
 Please read the corresponding material safety data sheet where you will find detailed
  specifications of safety precautions, environmental protection, waste disposal, storage,
  handling, transport as well as other characteristics.
 When using chemicals, the common precautions should be carefully noted.
 Solvent vapours are heavier than air, thus when planning workplace ventilation arrangements,
  ensure that extractor units are positioned at worktop height.

5.   Characteristics
                            Solids content of
                                 mixture                                               Pot life of
                                                 Viscosity*         Density of
                                                                                         mixture
                 Colour/       ISO 3251         of mixture at       mixture at
                 Appear-                        20 °C [68 °F]      20 °C [68 °F]       at 18–23 °C
                              1 h, 125 °C                                             [64.4-68 °F],
                  ance          [257 °F],         ISO 3219          ISO 2811-1
                                                                                     set-up quantity
                              1 g weighed                                                 500 g
                                quantity
                   green      76 ± 2 % by       40 000 ± 5 000
SD 2462 NB                                                       1.23 ± 0.05 g/cm³   approx. 3 days
                  transp.       weight              mPas
                              81 ± 2 % by       35 000 ± 5 000
SD 2442 NB-M      black                                          1.53 ± 0.05 g/cm³    approx. 8 h
                                weight              mPas
                    blue      82 ± 2 % by       30 000 ± 5 000
SD 2452 NB-M                                                     1.57 ± 0.05 g/cm³    approx. 8 h
                  transp.       weight              mPas
                   green      82 ± 2 % by       35 000 ± 5 000
SD 2462 NB-M                                                     1.57 ± 0.05 g/cm³    approx. 8 h
                  transp.       weight              mPas
SD 2462 NB-        green      80 ± 2 % by       42 000 ± 5 000
                                                                 1.49 ± 0.05 g/cm³    approx. 8 h
M/550**           transp.       weight              mPas

2                                                                                      www.peters.de
                                                      Technical report SD 2462 NB and SD 2462 NB-M series

        * measured with Haake RS 600, C 20/1°, D = 50 s-1, viscosity measuring unit supplied by:
          Thermo Electron (Karlsruhe) GmbH (formerly Haake-Messtechnik GmbH + Co)
          Dieselstraße 4, 76227 Karlsruhe, Germany
          Phone +49 (0) 721 - 40 94 - 0; Fax +49 (0) 721 - 40 94 - 300
          www.thermo.com

        **The index /550 originates from an old measuring method with the Haake VT 02 gauge. However,
          this method does not comply with the international ISO 3219 standard and thus is no longer specified
          in technical data sheets. The viscosity using the VT 02 is 550 dPas at 20 °C [68 °F].

6.      Properties
The solder resists of the series SD 2462 NB and SD 2462 NB-M are distinguished by the following
properties:
6.1     General properties
 do not contain substances listed in the RoHS directive 2002/95/EC, EU End-Of-Life Vehicle
     directive 2000/53/EC and WEEE directive 2002/96/EC
    high solids content, the formulated high-boiling solvents cause hardly any odour annoyance
    excellent printing properties, even over high conductors
    thixotropic adjustment, thus excellent edge definition and conductor edge coverage
    long screen open time allows economical processing; even short breaks / interruptions in the
     workflow do not disrupt production
    virtually no drying on the screen during printing
    suitable for rigid and "static flex" circuits
    exceptionally strong adhesion to almost all printing substrates
    good resistance to soldering processes and Hot-Air Solder Levelling
    excellent resistance to chemical and electroplated finish processes (see also Section 7.4
     "Screen printing")
 selected adjustments UL-approved with the best flame class UL 94 V-0 (see also Section 3)
 free of halogenated flame retardants.

6.2 Physical and mechanical properties
The following values refer to SD 2462 NB and SD 2462 NB-M. For the other colour adjustments
the values are approximately within the same range.
         Property                  Test method                SD 2462 NB                SD 2462 NB-M
Adhesion                    IPC-SM-840D, 3.5.2.1              Class H and T             Class H and T
                            DIN EN ISO 2409
Cross hatch                 on copper                              Gt 0                      Gt 0
                            on FR 4                                Gt 0                      Gt 0
Pencil hardness             IPC-SM-840D, 3.5.1                     3H                         2H
                            5 cycles comprising
Thermal cycling test        15 min boiling water                 passed                     passed
                            2 min iced water
                            IPC-SM-840D, 3.6.1.1
                            Isopropanol                          passed                     passed
                            Isopropanol : deionised
                            water (75 : 25)                      passed                     passed
Resistance to solvents
                            D-limonene                           passed                     passed
                            10% alkaline cleaner                 passed                     passed
                            Monoethanolamine                     passed                     passed
                            Deionised water                      passed                     passed

www.peters.de                                                                                               3
Technical report SD 2462 NB and SD 2462 NB-M series

       Property                  Test method                  SD 2462 NB                SD 2462 NB-M
                          Test boards dipped in di-
                          chloromethane (methylene
Resistance to solvents                                             OK                         OK
                          chloride) for 30 min at room
                          temperature

                          IPC-SM-840D, 3.7.1/3.7.2                passed:                   passed:
                                                          20 s at 265 °C [509 °F]   20 s at 265 °C [509 °F]
Solder bath resistance
                          UL 94 / IPC-TM-650, 2.6.8               passed:                   passed:
                                                         20 s at 288 °C [550.4 °F] 20 s at 288 °C [550.4 °F]

Glass transition          TMA (thermo mechanical
                                                         approx. 110 °C [230 °F]    approx. 115 °C [239 °F]
temperature Tg            analysis, tension mode)

Coefficient of thermal    TMA (thermo mechanical          approx. 80 ppm/°C < Tg approx. 50 ppm/°C < Tg
expansion CTE             analysis, tension mode)        approx. 180 ppm/°C > Tg approx. 145 ppm/°C > Tg

Thermal class             based on DIN IEC 60 085          F = 155 °C [311 °F]        F = 155 °C [311 °F]

      * With a solder bath resistance of 20 s at 288 °C [550.4 °F] the solder resists of the series SD 2462 NB
        and SD 2462 NB-M fulfil the required temperature resistance for lead-free soldering.

6.3 Electrical properties
The following values refer to SD 2462 NB and SD 2462 NB-M. For the other colour adjustments
the values are approximately within the same range.
       Property                  Test method                  SD 2462 NB                SD 2462 NB-M
                          VDE 0303, part 21                                               136 kV/mm
                                                               143 kV/mm
Dielectric strength       DIN EN 60243-1                                           (SD 2442 NB-M: 86 kV/mm)

                          IPC-SM-840D, 3.8.1                     passed                     passed
                          VDE 0303, part 30
Surface resistance        DIN IEC 60093                      1.6 x 1010 Ohm             1.2 x 1010 Ohm
                          IPC-TM-650, 2.5.17.1
                          VDE 0303, part 30
Specific volume
                          DIN IEC 60093                    8.8 x 1014 Ohm x cm       1.3 x 1015 Ohm x cm
resistivity
                          IPC-TM-650, 2.5.17.1
Moisture and insulation
                          IPC-SM-840D, 3.9.1                  Class H and T             Class H and T
resistance
Electromigration          IPC-SM-840D, 3.9.2                  Class H and T             Class H and T
                          DIN EN 60112, on base
Comparative Tracking
                          material
Index (CTI, tracking
                          with CTI 300                           CTI 200                   CTI 275
resistance)
                          with CTI 600                           CTI 375                   CTI 550

      * The CTI value of the coating also depends on the tracking resistance values of the base material,
        etc.
Note: Optimum electrical insulation values can only be achieved when all flux residues are
removed thoroughly from the printed circuit boards.

7.    Processing
The 2-pack solder resists of the series SD 2462 NB and SD 2462 NB-M are applied by screen
printing.




4                                                                                              www.peters.de
                                                 Technical report SD 2462 NB and SD 2462 NB-M series

                   Since the many different permutations make it impossible to evaluate the
                   whole spectrum (parameters, reactions with materials used, chemical
                   processes and machines) of processes and subsequent processes in all
                   their variations, the parameters we recommend are to be viewed as
                   guidelines only. We advise you to determine the exact process limitations
                   within your production environment, in particular as regards compatibility
                   with your specific follow-up processes, in order to ensure a stable
                   fabrication process and products of the highest possible quality.
                   The specified product data is based upon standard processing/test
                   conditions of the mentioned norms and must be verified observing suitable
                   test conditions on processed printed circuit boards.
                   Feel free to contact our application technology department (ATD) if you have
                   any questions or for a consultation.

7.1 Mixing
The two components are already packed in the correct mixing ratio. The volume of the container of
component A is sufficient to accommodate the total quantity of component B and to allow perfect
mixing.

 Mix both components in the following mixing ratio:
                                    Parts by weight
                                                                     CAUTION: The labels on our
                               Component A : Component B             containers indicate both the
                                                                    volume [L] and weight [kg]. The
      SD 2462 NB                           3:1                      mixing ratio applies to the weight.
                                                                            Version 07/2021
      SD 2442 NB-M
      SD 2452 NB-M
                                           5:1
      SD 2462 NB-M
      SD 2462 NB-M/550

For stirring we recommend mechanical stirring equipment. For more detailed information on correct
mixing please read our Technical Information sheet TI 15/10: "Processing of 2-pack systems".
On our report manual CD and on our website you will find technical information sheets in the
"Service" section.
After thorough mixing, the ink can be processed immediately.

7.2 Adjustment of viscosity
The solder resists of the series SD 2462 NB and SD 2462 NB-M are adjusted in such a manner
that they normally can be processed in the condition supplied. If necessary, their viscosity can be
reduced for processing purposes by adding the following products:
 Universal thinner UV 5000 (addition of max. 5 %)
 Universal retarder UZ 5100 (addition of max. 3 %)
  The thinning effect of UZ 5100 is somewhat less than that of UV 5000, but a slightly longer
  screen open time will be achieved.

      DIL =        to be thinned with   universal thinner UV 5000 or
                                        universal retarder UZ 5100
Special technical reports for these products are available upon request. On our report manual CD
you will find technical reports in the "Products" section.

7.3    Auxiliary products
 Screen opener HP 5200
  The screen opener HP 5200 is a highly active spray for dissolving dried screen printing inks
  immediately and safely from clogged screens. HP 5200 is silicone-free and does not contain oils
  or oily substances, so that no smearing occurs.
www.peters.de                                                                                             5
Technical report SD 2462 NB and SD 2462 NB-M series

 Anti-static spray HP 5500
     The anti-static spray HP 5500 prevents and eliminates any electrostatic discharge that occurs
     during screen printing. HP 5500 is silicone- and grease-free.
 Cleaning agents R 5899, R 5821 and R 5817
     The cleaning agent R 5899 does not have to be marked according to German dangerous goods
     regulations and can be handled simply and safely. Owing to its high flash point (> 100 °C
     [> 212 °F]) it is especially suitable for use in screen washing equipment. The cleaning agent
     R 5899 is particularly distinguished by a low vapour pressure (< 0.1 hPa at 20 °C [68 °F]) and
     thus is not affected by the EU-VOC regulation 1999/13/EG which judges solvents by their
     percentage of volatile organic compounds (VOC = volatile organic compounds).
     Furthermore, the cleaning agent R 5821 is available which, owing to its high flash point of
     +32 °C [89.6 °F], is also suitable for use in screen washing equipment as well as for cleaning
     work tools. For the manual cleaning of screens and tools we recommend our cleaning agent
     R 5817 with its fast and thorough cleaning properties.

                   Do not use cleaning agent as a thinner or for washing hands since solvents
                   remove the natural grease from skin.


Special technical reports for these products are available upon request. Further information
regarding the content and consequences of the EU-VOC regulation can be found in our technical
information sheet TI 15/110 E ”EU-VOC regulations – Content and consequences for the PCB
industry”. On our report manual CD you will find technical reports in the "Products" section and
technical information sheets in the "Service" section.

7.4    Screen printing
 Please read our Technical Information sheets TI 15/11 ”The screen printing stencil in the
  pcb industry” and TI 15/13 ”Precleaning in the pcb fabrication process”. On our report
  manual CD and on our website, technical information sheets can be accessed in the "Service"
  section.
 Ensure that the surface to be coated is clean, dry and grease-/oxide-free and that copper
  surfaces preferably have an average surface roughness of 2 µm.
                    Recommended screen printing parameters
Screen fabric           Polyester 43-80 to 54–64
                        (acc. to old nomenclature polyester 43-55 T [lines/cm])
                        or corresponding steel fabric
Screen tension          at least 25 N/cm or according to the instructions of the
                        screen mesh manufacturer
Stencil material        "direct/indirect" photopolymer film approx. 30-40 µm thick
Snap-off                as low as possible
Squeegee                75-80 Shore-A hardness
Squeegee profile        right angled
Squeegee angle          approx. 75°


                   Once cured the ink film takes on an almost insoluble state. Because the ink
                   film cannot be dissolved even with strippers, ensure you examine the
                   printing result carefully after proofing.


8.     Drying/Curing
The solder resists of the series SD 2462 NB and SD 2462 NB-M are cured at the following rates:

6                                                                                    www.peters.de
                                                    Technical report SD 2462 NB and SD 2462 NB-M series

 in a convection dryer: 45 min at 130 °C [266 °F] (object holding time*)
or
 in an IR dryer: 4–6 min at 160–180 °C [320-356 °F].
      * Object holding time: The curing time starts when the panels reach the curing temperature.
 Perform appropriate pre-trials to determine the optimum temperature profile.

9.    Standard packaging
The solder resists of the series SD 2462 NB and SD 2462 NB-M are packed for delivery as
follows:
                             Component A                 Component B                   Selling unit
SD 2462 NB                  10 tins of 0.9 kg      10 plastic bottles of 0.3 kg            12 kg
SD 2442 NB-M
SD 2452 NB-M
                            10 tins of 1.0 kg      10 plastic bottles of 0.2 kg            12 kg
SD 2462 NB-M
SD 2462 NB-M/550
UV 5000
                              Can of 25 kg                     —                           25 kg
UZ 5100
Partial lots of the selling units / smaller quantities may be ordered but will entail surcharges to
cover repackaging costs.

10. Shelf life and storage conditions
Labels on containers show shelf life and storage conditions.
                    Shelf life: In sealed original containers at least 9 months,
                    6 months for SD 2442 NB-M
            +25°C

                    Storage conditions: +5 °C to +25 °C [+41 °F to +77 °F]
     +5°C



For warehousing reasons, isolated cases may occur where the shelf life upon shipment is less than
the shelf life indicated in this technical report. However, it is ensured that our products have at
least two-thirds of their shelf life remaining when they leave our company.

11. Further literature/ Techncal publications
In addition to the recommendations given in this technical report, we can provide technical papers
and information sheets written and compiled by members of our staff. Visit our website at
http://www.peters.de or click on the "Service" section on our report manual CD.

12. Further products for the production of pcbs
We offer a wide range of etch resists (photoimageable, UV curing, conventional curing),
plating resists, solder resists (photoimageable, UV curing, conventional curing) as well as
peelable solder masks, marking inks (photoimageable, UV curing, conventional curing),
carbon-conductive inks, via hole fillers (purely thermal curing), thick film fillers, plugging
pastes, heatsink pastes, special strippers for solder resists and further auxiliary products
for screen printing (e. g. cleaning agents, thinners).
Special technical reports are also available for these products and can be provided on request. On
our report manual CD you will find technical reports in the "Products" section.

13. Further products for the electronics/ electrical engineering industries
We boast a wide range of conformal coatings, thick film lacquers, casting compounds,
casting resins, electro pastes, insulating lacquers, impregnating varnishes, adhesive
lacquers and auxiliary products for electronics.

www.peters.de                                                                                         7
Technical report SD 2462 NB and SD 2462 NB-M series

Special technical reports are also available for these products and can be provided on request. On
our report manual CD you will find technical reports in the "Products" section.

Any questions?
We would be pleased to offer you advice and assistance in solving your problems. Free samples
and technical literature are available upon request.
The above information as well as advice given by our Application Technology Department whether in verbal or written
form or during product evaluations is provided to the best of our knowledge, but must be regarded as non-binding
recommendations, also with respect to possible third-party proprietary rights.
The products are exclusively intended for the applications indicated in the corresponding technical data sheets.
The advisory service does not exempt you from performing your own assessments, in particular of our material safety
data sheets and technical information sheets, and of our products as regards their suitability for the applications
intended. The application, use and processing of our products and of the products manufactured by you based on the
advice given by our Application Technology Department are beyond our control and thus entirely your responsibility. The
sale of our products is effected in accordance with our current terms of sale and delivery.


Lackwerke Peters GmbH & Co. KG               Internet: www.peters.de     Phone +49 2152 2009-0
Hooghe Weg 13, 47906 Kempen, Germany         E-Mail: peters@peters.de    Fax   +49 2152 2009-70




8                                                                                                     www.peters.de
