Repository: EIDOSDATA/TraceWave-Studio

# PCB 유전율과 적층 자료

수집/정리 기준일: 2026-11-11.

먼저 [전체 자료 안내 엑셀](Excel/00_전체_자료_안내.xlsx)을 연다. 회사별 엑셀은 `Excel/`에 있고, 원문 검색은 [HTML 안내](START_HERE_ko.html)를 사용한다.

- [자료 사용 안내](docs/자료_사용_안내.md): 폴더, 단위, 조건 선택과 내보내기.
- [자료 검토 결과](docs/자료_검토_결과.md): 확인한 범위, 오류/공백, 정리 내역.
- [TraceWave Studio 연결 설계](../../../Code/docs/pcb_material_catalog.md): 사용자 직접 입력, 소재 선택, 제조업체 적층 선택과 현재 구현의 경계.

57,340개 조건별 관측, 36개 회사와 일반 재료 참고 자료 1개 그룹, 1,756개 출처 기록을 보존했다. 새 엑셀은 전체 안내 1개와 회사/참고 자료별 37개로 총 38개다. 행 수는 고유 소재나 독립 측정 수가 아니다. 공식 자료에 값이 있어도 실제 제조 조건과 해석 대역에 맞는지 확인해야 한다.

사람이 보는 엑셀과 프로그램용 JSONL을 분리했다. 원문 PDF/HTML의 바이트는 보존하면서 파일명을 회사와 소재/용도 중심으로 바꿨다. 중복 저장한 데이터 사본은 복구 폴더로 옮겼고 관측 수치는 삭제하지 않았다.

File: 00_REF/PCB RF ANT/05_PCB_Dielectric_Data_2026/search_text/Peters/Peters__sd2491tsw_family_lp182803e_002__기술자료__RT0455__추출텍스트.txt
                              Solder resists of the series
                                      ®
                              Elpemer SD 2491 SG-TSW-R8
                              On account of their high resolution alongside excellent dielectric properties, the
                              photoimageable solder resists of the series Elpemer® SD 2491 SG-TSW-R8 are used
                              as insulating coatings for pcbs in fine and superfine line technology, SMD technology
                              as well as for multilayers.
                              On account of their pure white colour and their extraordinary yellowing resistance they
                              are especially suitable for LED applications in automobile electronics.
                               white-opaque (SD 2491 SG-TSW-R8) or
                                 snow white-opaque (SD 2491 SG-TSW-R8-B)
                               application by means of screen printing
                               aqueous-alkaline developable
                               excellent yellowing resistance even after lead-free reflow solder processes
                                 and high temperature loads
                               no influence on light colour when applied below white LEDs
                               UL approval: best flame class V-0 according to UL 94, UL file no. E80315
                               halogen-free acc. to JPCA-ES01-2003 / IEC 61249-2-21.
                               very good reflectivity values
                               broad processing window for predrying
                               good scratch resistance
                               no pink/purple discolouration after electroless Ni/Au (ENIG) and SMD soldering
LP 182803 E-0 / 301326e_000




                              Characteristics
                              The characteristics are indicated in the product-specific process data sheets. We will
                              provide them with the first shipment of this product or send them to you upon request.
                              Indices: SD = screen printing, SG = silk-glossy, TSW = thermally stable white, R8 =
                              revision 8

                              Optical properties
                                     Property                            Test method                        Result
                                                       40 µm coating thickness measured on copper with
                              Reflectivity at 460 nm   a spectral photometer (measuring geometry: 45/0,     ≥ 90 %
                                                       light source type: D 65, standard observer: 10°)
                                            ®
Preliminary Technical Report series Elpemer SD 2491 SG-TSW-R8



Physical and mechanical properties
              Property                          Test method                            Result
Adhesion                            IPC-SM-840E, 3.5.2.1                            class H and T
                                    DIN EN ISO 2409
Cross hatch                         on copper                                              Gt 0
                                    on FR 4                                                Gt 0
                                    IPC-SM-840E, 3.5.1                                  ≈6H
Pencil hardness
                                    acc. to Wolff-Wilborn                               ≈6H
                                    IPC-SM-840E, 3.6.1
                                    Isopropanol                                        passed
Resistance to solvents/
                                    Isopropanol : water (75 : 25)                      passed
cleaning agents
                                    D-Limonene                                         passed
                                    deonized water                                     passed
Solder bath resistance              IPC-SM-840E, 3.7.2                         20 s at 265 °C [509 °F]
Solder flux = 2 % adipic acid       IPC-TM-650, 2.6.8                         20 s at 288 °C [550.4 °F]*
Simulation lead-free reflow         IPC-SM-840E, 3.7.3.1                             no cracking
soldering                           5 x 10 s at 260 °C [500 °F]                    no delamination
Resistance against acid             10 % H2SO4, 30 min at 20 °C [68°F]               no change
Resistance against lye              10 % NaOH, 30 min at 20 °C [68 °F]               no change

     * With a solder bath resistance of 20 s at 288 °C [550.4 °F] the solder resist
                  ®
       ELPEMER SD 2491 SG-TSW-R8 fulfils the required temperature resistance for lead-free soldering.

Electrical properties
              Property                          Test method                            Result
Dielectric strength                 IPC-SM-840E, 3.8.1                                 passed
                                    VDE 0303, Teil 30/DIN IEC 60093                          13
Surface resistance                                                                 ≈ 6 x 10 Ohm
                                    IPC-TM-650, 2.5.17.1
                                    VDE 0303, Teil 30/DIN IEC 60093                   15
Volume resistivity                                                                ≥ 10 Ohm x cm
                                    IPC-TM-650, 2.5.17.1
Moisture and insulation resistance IPC-SM-840E, 3.9.1                               class H and T
                                    DIN EN 60 112
Comparative Tracking Index          on FR 4 base material
(CTI, Tracking resistance)          with CTI 225                                     ≥ CTI 450*
                                    with CTI 600                                     ≥ CTI 600*

     * The CTI value of the coating depends on the CTI value of the base material; this value is at least
       maintained.
Note: Optimum electrical insulation values are only achieved if all flux residues are
removed thoroughly from the printed circuit boards.




2                                                                                                 www.peters.de
                                                                                      ®
                                        Preliminary Technical Report series Elpemer SD 2491 SG-TSW-R8


Processing
            Please read this technical report and the publications listed below carefully before using the
            product. These sheets are enclosed with the first shipment of product or sample.
            The corresponding material safety data sheet contains detailed information and characteristics
            on safety precautions, environmental protection, transport, storage, handling and waste
            disposal.
            The process data sheet contains product-specific data such as characteristics and
            recommendations for processing parameters.
                                                                                                 ®
            Application information AI 2/1 “Processing instructions for photoimageable Elpemer solder
            resists“ – here you find basic information on the processing of photoimageable systems.
            Technical information TI 15/3 “Protective measures when using chemicals including lacquers,
            casting compounds, thinners, cleaning agents“
            Technical information TI 15/13 “Precleaning in the pcb fabrication process

 When applying electroless/galvanic surface finish processes the resistance of Elpemer® SD
  2491 SG-TSW-R8 has to be verified in pre-trials. In any case, a multiple chemical pre-treatment
  according to the principle of grain boundary etching (see TI 15/13 for detailed information) is
  recommended.
  UV
         Protect from UV light

Since the many different permutations make it impossible to evaluate the whole spectrum
(parameters, reactions with materials used, chemical processes and machines) of processes and
subsequent processes in all their variations, the parameters we recommend are to be viewed as
guidelines only that were determined in laboratory conditions. We advise you to determine the
exact process limitations within your production environment, in particular as regards compatibility
with your specific follow-up processes, in order to ensure a stable fabrication process and products
of the highest possible quality.
The specified product data is based upon standard processing conditions/test conditions of the
mentioned norms and must be verified if necessary while observing suitable test conditions on
processed products.
Feel free to contact our application technology department (ATD) if you have any questions or for a
consultation.

Safety recommendations
 When using chemicals, the common precautions should be carefully noted.
 Ensure that extractor units of workplace ventilation arrangements are positioned at solvent
  source level.

Auxiliary products recommended
 Screen opener HP 5200
   highly active spray for dissolving dried screen printing inks from the screen; silicone- and
   grease-free, thus no surface defect/dewettings or smearing effects to be expected
 Anti-static spray HP 5500
   prevents and eliminates electrostatic discharge occurring during screen printing; silicone- and
   grease-free



www.peters.de                                                                                                3
                                            ®
Preliminary Technical Report series Elpemer SD 2491 SG-TSW-R8

 Special stripper HP 5707
    for removing photoimageable solder resists (e.g. in case of incorrect exposure) and for cleaning
    ink developer and resist stripping units.
 Defoamant HP 5911
    for defoaming of aqueous-alkaline developer solutions, silicone-free, biologically degradable
 Cleaning agent R 5899
    for screen washing equipment, simply and safely to handle, no labelling in accordance with the
    German dangerous goods regulations required, extremely high flash point (> 100 °C [> 212 °F]),
    low vapour pressure < 0.1 hPa at 20 °C [68 °F], thus not affected by the EU-VOC regulation
    1999/13/CE
 Cleaning agent R 5821
    for the cleaning of equipment and work tools, high flash point (+32 °C [89.6 °F])
 Cleaning agent R 5817
    for the manual cleaning of screens and tools

Drying/curing
Further information on drying/curing can be found in the corresponding process data sheets of
each solder resist.

Packaging
The packing units available are indicated in our offer which we will send you upon request.

Shelf-life and storage conditions
The shelf life / minimum shelf life and storage conditions are indicated in the product-specific
product data sheets (PD) and shown on the container labels.

Disclaimer
All descriptions and images of our goods and products contained in our technical literature,
catalogues, flyers, circular letters, advertisements, price lists, websites, data sheets and brochures,
and in particular the information given in this literature are non-binding unless expressly stated
otherwise in the Agreement. This shall also include the property rights of third parties if applicable.
The products are exclusively intended for the applications indicated in the corresponding technical
data sheets. The advisory service does not exempt you from performing your own assessments, in
particular as regards their suitability for the applications intended. The application, use and
processing of our products and of the products manufactured by you based on the advice given by
our Application Technology Department are beyond our control and thus entirely your responsibility.
The sale of our products is effected in accordance with our current terms of sale and delivery.
ATTENTION! For new products, according to preliminary technical reports, adequate
practical results are not always available which would permit a comprehensive assessment
of such a product. It is therefore imperative to exercise particular care in the testing of such
products with regard to the application intended!
Any questions? We would be pleased to offer you advice and assistance in solving your problems.
Samples and technical literature are available upon request.

Lackwerke Peters GmbH & Co. KG         Internet: www.peters.de    Phone +49 2152 2009-0
Hooghe Weg 13, 47906 Kempen, Germany   E-Mail: peters@peters.de   Fax   +49 2152 2009-70


4                                                                                          www.peters.de
                               Elpemer® solder resist
                               SD 2491 SM-TSW-R6-B
                               On account of its high resolution alongside its excellent dielectric properties the
                               photoimageable solder resist Elpemer® SD 2491 SM-TSW-R6-B is used as an
                               insulating coating for pcbs in fine and superfine line technology, SMD technology as
                               well as for multilayers.
                               On account of its pure white colour and its extraordinary yellowing resistance it is
                               especially suitable for LED applications in automobile electronics.
                                white-opaque
                                for application by means of screen printing
                                aqueous-alkaline developable
                                extraordinary yellowing resistance even after lead-free reflow solder
                                  processes and high temperature loads
                                no influence on light colour when applied below white LEDs
                                good resistance in TCT (temperature cycling test): -40 to +125 °C [-40 to +257 °F],
                                  500 cycles, no cracking of ink if appropriate FR4 base material is used
                                UL approval: best flame class V-0 according to UL 94, UL file no. E80315
                                halogen-free acc. to JPCA-ES01-2003 / IEC 61249-2-21.
                                very good reflectivity values
                                broad processing window for predrying
                                good scratch resistance
LP 141109 E-0 / 0263800e.000




                                excellent adhesion of subsequent coatings (marking inks, conformal coatings and
                                  others.)
                                no pink/purple discolouration after electroless Ni/Au (ENIG) and SMD soldering

                               Characteristics
                               The characteristics are indicated in the product-specific process data sheets. We will
                               provide them with the first shipment of this product or send them to you upon request.
                               Indices: SD = screen printing, SM = silk-mat, TSW = thermally stable white R6 =
                               reflectivity 6, B = snow white
Preliminary Technical Report Elpemer® SD 2491 SM-TSW-R6-B


Optical properties
       Property                                Test method                                     Result
                          40 µm coating thickness measured on copper with a
Reflectivity at 460 nm    spectral photometer (measuring geometry: 45/0, light                 ≈ 90 %
                          source type: D 65, standard observer: 10°)
                          1000 h, 125 °C [257 °F], comparison standard: PCB after
Yellowing resistance                                                                         b ≈ 1.2
                          2 x reflow soldering (lead-free), CIE lab system


Physical and mechanical properties
              Property                        Test method                              Result
Adhesion                            IPC-SM-840E, 3.5.2.1                            class H and T
                                    DIN EN ISO 2409         on copper                   Gt 0
Cross hatch
                                                            on FR 4                     Gt 0
                                    IPC-SM-840E, 3.5.1                                  5H
Pencil hardness
                                    acc. to Wolff-Wilborn                               5H
                                    IPC-SM-840E, 3.6.1
                                    Isopropanol                                        passed
Resistance to solvents/
                                    Isopropanol : water (75 : 25)                      passed
cleaning agents
                                    D-Limonene                                         passed
                                    deonized water                                     passed
Solder bath resistance              IPC-SM-840E, 3.7.2                       20 s at 265 °C [509 °F]
Solder flux = 2 % adipic acid       IPC-TM-650, 2.6.8                       20 s at 288 °C [550.4 °F]*
Simulation lead-free reflow         IPC-SM-840E, 3.7.3.1                           no cracking
soldering                           5 x 10 s at 260 °C [500 °F]                  no delamination
                                    IPC-SM 840E, 3.9.3, -65 to +125 °C
Temperature shock                                                                   class H and T
                                    [-85 to 257 °F], 100 cycles
Resistance against acid             10 % H2SO4, 30 min at 20 °C [68°F]               no change
Resistance against lye              10 % NaOH, 30 min at 20 °C [68 °F]               no change
     * With a solder bath resistance of 20 s at 288 °C [550.4 °F] the solder resist Elpemer®
       SD 2491 SM-TSW-R6-B fulfils the required temperature resistance for lead-free soldering.

Electrical properties
              Property                        Test method                              Result
                                    VDE 0303, part 21
                                                                                     105 kV/mm
Dielectric strength                 DIN EN 60243-1
                                    IPC-SM-840E, 3.8.1                                 passed
                                    VDE 0303, Teil 30/DIN IEC 60093
Surface resistance                                                                  2 x 1014 Ohm
                                    IPC-TM-650, 2.5.17.1
                                    VDE 0303, Teil 30/DIN IEC 60093
Volume resistivity                                                               1015 Ohm x cm
                                    IPC-TM-650, 2.5.17.1
Moisture and insulation resistance IPC-SM-840E, 3.9.1                               class H and T
                                    DIN EN 60 112
Comparative Tracking Index          on FR 4 base material
(CTI, Tracking resistance)          with CTI 175                                      CTI 450*
                                    with CTI 600                                      CTI 600*
     * The CTI value of the coating depends on the CTI value of the base material; this value is at least
       maintained.
2                                                                                            www.peters.de
                                           Preliminary Technical Report Elpemer® SD 2491 SM-TSW-R6-B

Note: Optimum electrical insulation values are only achieved if all flux residues are removed
thoroughly from the printed circuit boards.

Processing
           Please read this technical report and the publications listed below carefully before using the
           product. These sheets are enclosed with the first shipment of product or sample.
           The corresponding material safety data sheet contains detailed information and characteristics
           on safety precautions, environmental protection, transport, storage, handling and waste
           disposal.
           The process data sheet contains product-specific data such as characteristics and
           recommendations for processing parameters.
           Application information AI 2/1 “Processing instructions for photoimageable Elpemer® solder
           resists“
           Technical information TI 15/3 “Protective measures when using chemicals including lacquers,
           casting compounds, thinners, cleaning agents“
           Technical information TI 15/13 “Precleaning in the pcb fabrication process“
 When appyling electroless/galvanic surface finish processes the resistance of SD 2491 SM-
  TSW-R6-B has to be verified in pre-trials. In any case, a multiple chemical pre-treatment
  according to the principle of grain boundary etching (see TI 15/13 for detailed information) is
  recommended.
  UV
         Protect from UV light

Since the many different permutations make it impossible to evaluate the whole spectrum
(parameters, reactions with materials used, chemical processes and machines) of processes and
subsequent processes in all their variations, the parameters we recommend are to be viewed as
guidelines only that were determined in laboratory conditions. We advise you to determine the
exact process limitations within your production environment, in particular as regards compatibility
with your specific follow-up processes, in order to ensure a stable fabrication process and products
of the highest possible quality.
The specified product data is based upon standard processing conditions/test conditions of the
mentioned norms and must be verified observing suitable test conditions on processed printed
circuit boards.
Feel free to contact our application technology department (ATD) if you have any questions or for a
consultation.

Safety recommendations
 When using chemicals, the common precautions should be carefully noted.
 Ensure that extractor units of workplace ventilation arrangements are positioned at solvent
  source level.
 Please also pay attention to national guidelines or directives concerning operating safety such
  as the German TRBS (technical rules for operating safety) and those concerning the handling of
  flammable liquids as for example the German TRbF (technical rules for flammable liquids) or
  European directives.




www.peters.de                                                                                               3
Preliminary Technical Report Elpemer® SD 2491 SM-TSW-R6-B

Auxiliary products recommended
 Deoxidising agent HP 5625
    Deoxidises Cu areas in continuous spray coating units as a pre-treatment of pcbs prior to
    ink/resist application
 Screen opener HP 5200
    highly active spray for dissolving dried screen printing inks from the screen; silicone- and
    grease-free, thus no surface defect/dewettings or smearing effects to be expected
 Anti-static spray HP 5500
    prevents and eliminates electrostatic discharge occurring during screen printing; silicone- and
    grease-free
 Special stripper HP 5707
    for removing photoimageable solder resists (e.g. in case of incorrect exposure) and for cleaning
    ink developer and resist stripping units
 Defoamant HP 5911
    for defoaming of aqueous-alkaline developer solutions, silicone-free, biologically degradable
 Cleaning agent R 5899
    for screen washing equipment, simply and safely to handle, no labelling in accordance with the
    German dangerous goods regulations required, extremely high flash point (> 100 °C [> 212 °F]),
    low vapour pressure < 0.1 hPa at 20 °C [68 °F], thus not affected by the EU-VOC regulation
    1999/13/CE
 Cleaning agent R 5821
    for screen washing equipment and the cleaning of work tools, high flash point (+32 °C [89.6 °F])
 Cleaning agent R 5817
    for the manual cleaning of screens and tools

Drying/curing
Further information on drying/curing can be found in the corresponding process data sheets of
each solder resist.

Standard packaging
                              Component A          Componente B           Selling unit
SD 2491 SM-TSW-R6-B          10 tins à 0.96 kg    10 tins of 0.08 kg        10.4 kg
Thinner V 2467-SD             1 can of 15 kg              —                  15 kg

Partial lots of the selling unit / smaller quantities available against surcharge.

Shelf-life and storage conditions
The shelf life / minimum shelf life and storage conditions are indicated in the product-specific
product data sheets (PD) and shown on the container labels.

Disclaimer
All descriptions and images of our goods and products contained in our technical literature,
catalogues, flyers, circular letters, advertisements, price lists, websites, data sheets and brochures,
and in particular the information given in this literature are non-binding unless expressly stated
otherwise in the Agreement. This shall also include the property rights of third parties if applicable.

4                                                                                        www.peters.de
                                          Preliminary Technical Report Elpemer® SD 2491 SM-TSW-R6-B

The products are exclusively intended for the applications indicated in the corresponding technical
data sheets. The advisory service does not exempt you from performing your own assessments, in
particular as regards their suitability for the applications intended. The application, use and
processing of our products and of the products manufactured by you based on the advice given by
our Application Technology Department are beyond our control and thus entirely your
responsibility. The sale of our products is effected in accordance with our current terms of sale and
delivery.
ATTENTION!
For new products, according to preliminary technical reports, adequate practical results are
not always available which would permit a comprehensive assessment of such a product. It
is therefore imperative to exercise particular care in the testing of such products with
regard to the application intended!
Any questions?
We would be pleased to offer you advice and assistance in solving your problems. Samples and
technical literature are available upon request


Lackwerke Peters GmbH & Co. KG         Internet: www.peters.de    Phone +49 2152 2009-0
Hooghe Weg 13, 47906 Kempen, Germany   E-Mail: peters@peters.de   Fax   +49 2152 2009-70




www.peters.de                                                                                       5

File: 00_REF/PCB RF ANT/05_PCB_Dielectric_Data_2026/search_text/Peters/Peters__sd2496tsw_300448e_tr_000__기술자료__RT0462__추출텍스트.txt
                              Solder resist SD 2496 TSW
                              The solder resist SD 2496 TSW enables so-called complete soldering with
                              simultaneous selective soldering.
                               High definition in screen printing
                               excellent adhesion
                               suitable for “static-flex” circuits
                               excellent yellowing resistance even after lead-free reflow soldering and tempering
                                 processes
                               low ΔE values
                               high remission
                               improves the light emission of LEDs through very high reflectivity
                               very good resistance to weathering (QUV accelerated weathering test)
                               halogen-free in accordance with JPCA-ES01-2003/IEC 61249-2-21
                               basically compatible with lead-free soldering processes
                               UL Recognised Component: best flame class V-0 acc. to UL 94
                                 (UL File No. E80315)
                               no brittleness with multiple hardening, e.g. subsequent prints

                              Characteristics
                               Colour/appearance                                              white
                               Solids content of mixture
                               DIN EN ISO 3251 (1 h, 125 °C [257 °F],                    70  2 by weight
                               1 g weighed quantity)
LP 251806 E-3 / 300448e_000




                               Viscosity* of mixture at 20 °C [68 °F],
                                                                                       31 500 ± 4 500 mPas
                               DIN EN ISO 3219
                               Density at 20 °C [68 °F], ISO 2811-1
                               Comp. A                                                  1.43 ± 0.05 g/cm³
                               Comp. B                                                  1.05 ± 0.05 g/cm³
                               Mixture                                                  1.41 ± 0.05 g/cm³
                               Pot life of mixture
                                                                                         approx. 8 hours
                               (at 18 – 23 °C) [64.4 - 68 °F], set-up quantity 500 g

                                    * measured with Haake RS 600, C 20/1°, D = 100 s-1,
                                      viscosity measuring unit supplied by Thermo Fisher Scientific, www.thermofisher.com

                                    Indices: SD = screen printing, TSW = thermally stable white
Technical Report SD 2496 TSW


Optical properties
              Property                                 Test method                                 Result
Remission at 460 nm                   light sourceLichtart D65, 45°/0°, 10° standard                91 %
Brightness (L index)                          observer, 40 µm layer thickness                          95
ΔE after thermal stress
                                                                                                      < 1*
(1000 h at 125 °C [257 °F])
ΔL after thermal stress
                                                        ISO 7724-3                                    < 1*
(1000 h at 125 °C [257 °F])
ΔE after UV stress (1000 h
                                                                                                      < 1*
xenon arc radiation, 550 W/cm²)
* The highest quality (least yellowing) corresponds to a colour change of ΔE < 1. The grades in descending
    order to the lowest quality correspond to colour changes in ΔE as follows:
    ΔE = 0–1: normally not visible
    ΔE = 1–2: slight yellowing, only visible to the trained eye
    ΔE = 2–3,5: medium change, visible to the untrained eye
    ΔE = 3,5–5: marked change
    (applies in the same manner to ΔL for changes in brightness)


Physical and mechanical properties
              Property                            Test method                                 Result
                                     IPC-SM-840E, 3.5.2.1                                 class H and T
Adhesion
                                     IPC-SM-840E, 3.6.2.6 (ink on ink)                    class H and T
                                     DIN EN ISO 2409
Cross hatch                          on copper                                                 Gt 0
                                     on FR 4                                                   Gt 0
Pencil hardness                      IPC-SM-840E, 3.5.1                                       ≈4H
                                     Mandrel bending acc. to DIN 53152,
Flexibility                                                                              1,5 mm mandrel
                                     polyimide film, thickness: 50 µm
                                     IPC-SM-840E, 3.6.1.1
                                     Isopropanol                                             passed
                                     Isopropanol : deionised
                                     water (75 : 25)                                         passed
Resistance to solvents
                                     D-Limonene                                              passed
                                     10% alkaline cleaning agents                            passed
                                     Monoethanolamine                                        passed
                                     Deionised water                                         passed
                                     IPC-SM-840E, Pkt. 3.7.2                    passed: 20 s at 265 °C [509 °F]
Solder bath resistance               IPC-TM-650, 2.6.8                         passed: 10 s at 288 °C [550.4 °F]
                                     UL 94                                     passed: 20 s at 288 °C [550.4 °F]*

        * With a solder bath resistance of 20 s at 288 °C [550.4 °F], the solder resist fulfils the required
          temperature resistance for lead-free soldering.




2                                                                                                     www.peters.de
                                                                             Technical Report SD 2496 TSW


Electrical properties
              Property                           Test method                               Result
 Dielectric strength                 IPC-TM-650, 2.5.6.1                                96 kV/mm
 Surface resistance                  DIN EN 62631-3-2                                ≥ 2 x 1014 Ohm
 Volume resistivity                  DIN EN 62631-3-1                              ≥ 5 x 1015 Ohm x cm
 Moisture and insulation resistance IPC-SM-840E, 3.9.1                                class H and T
 Comparative Tracking Index          DIN EN IEC 60 112,
                                                                                          CTI ≥ 600
 (CTI, Tracking resistance)          on FR 4 base material with CTI 250

Optimum electrical insulation values can only be achieved when all flux residues are removed
thoroughly from the printed circuit boards.

Processing
            Please read this technical report and the publications listed below carefully before using the
            product. These sheets are enclosed with the first shipment of product or sample.
            The corresponding material safety data sheet contains detailed information and characteristics
            on safety precautions, environmental protection, transport, storage, handling and waste
            disposal.
            Technical information TI 15/3 “Protective measures when using chemicals including lacquers,
            casting compounds, thinners, cleaning agents”
            Technical information TI 15/10 “Processing of 2-pack systems“

            Technical information TI 15/13 “Precleaning in the pcb fabrication process“
 Due to the large number of fluxes available on the market, check their compatibility, especially
  with low-solid fluxes.
 When using chemical finishing processes, check the resistance of the solder resist in
  preliminary tests. Dry film thicknesses > 20 µm are recommended.
 Please note that the solder resist is not resistant to aggressive cleaning agents and solvents.
  However, the solvent resistance according to IPC-SM-840E, 3.6.1.1, is fulfilled.
Since the many different permutations make it impossible to evaluate the whole spectrum
(parameters, reactions with materials used, chemical processes and machines) of processes and
subsequent processes in all their variations, the parameters we recommend are to be viewed as
guidelines only that were determined in laboratory conditions. We advise you to determine the
exact process limitations within your production environment, in particular as regards compatibility
with your specific follow-up processes, in order to ensure a stable fabrication process and products
of the highest possible quality.
The specified product data is based upon standard processing conditions/test conditions of the
mentioned norms and must be verified if necessary while observing suitable test conditions on
processed products.
Feel free to contact our application technology department (ATD) if you have any questions or for a
consultation.




www.peters.de                                                                                                3
Technical Report SD 2496 TSW

Mixing
          Component A : Hardener (Component B) = 100 : 2 (parts by weight)

On the labels of our containers, you will find the volume [L] and weight [kg]. The mixing ratio refers
to the weight.

Adjustment of viscosity
The solder resist SD 2496 TSW is adjusted in such a manner that it can normally be processed in
the condition supplied. To reduce its viscosity for processing purposes

    DIL    dilute with universal thinner UV 5000 or universal retarder UZ 5100

When using the retarder, the screen open time is extended at the same time.

Auxiliary products recommended
 ELPESPEC® screen opener HP 5200
    highly active spray for dissolving dried screen printing inks from the screen; silicone- and
    grease-free, thus no surface defect/dewettings or smearing effects to be expected
 ELPESPEC® anti-static spray HP 5500
    prevents and eliminates electrostatic discharge occurring during screen printing; silicone- and
    grease-free
 ELPESPEC® cleaning agent R 5899
    for screen washing equipment, simply and safely to handle, no labelling in accordance with the
    German dangerous goods regulations required, extremely high flash point (> 100 °C [> 212 °F]),
    low vapour pressure < 0.1 hPa at 20 °C [68 °F], thus not affected by the EU-VOC regulation
    1999/13/CE
 ELPESPEC® cleaning agent R 5821
    for the cleaning of equipment and work tools, high flash point (+32 °C [89.6 °F])
 ELPESPEC® cleaning agent R 5817
    for the manual cleaning of screens and tools

Screen printing
 Ensure that the surface to be coated is clean, dry and grease/oxide-free and that copper surfaces
  preferably have an average surface roughness of 2 µm.
                               Recommended screen printing parameters
                      Polyester 43-80 to 77-48
Screen fabric
                      (acc. to old nomenclature polyester 43-77 T [lines/cm]) or corresponding steel fabric
Screen tension        at least 25 N/cm or according to the instructions of the screen mesh manufacturer
Squeegee              75-80 Shore-A hardness
Squeegee profile      right angled
Squeegee angle        approx. 75 °C




4                                                                                            www.peters.de
                                                                                 Technical Report SD 2496 TSW

Drying/curing
 Cure the solder resist SD 2496 TSW in a convection dryer under the following conditions:
  30 min* at 150 °C [302 °F] or 60 min* at 130 °C [266 °F].
          * Object holding time: The curing time starts when the panels reach the curing temperature.
SD 2496 TSW is also suitable for curing in conveyorised IR lines.
 Determine the optimum temperature profile of the system in preliminary tests.

Packaging
The packing units available are indicated in our offer which we will send you upon request.

Shelf life and storage conditions
                 Shelf life: In sealed original containers at least 4 months
         +25°C


                 Storage conditions: +5 °C to +25 °C [+41 °F to +77 °F]
  +5°C




For warehousing reasons, isolated cases may occur where the shelf life upon shipment is less than
the shelf life indicated in this technical report. However, it is ensured that our products have at
least two-thirds of their shelf life remaining when they leave our company. Labels on containers
show shelf life and storage conditions.

Disclaimer
All descriptions and images of our goods and products contained in our technical literature,
catalogues, flyers, circular letters, advertisements, price lists, websites, data sheets and brochures,
and in particular the information given in this literature are non-binding unless expressly stated
otherwise in the Agreement. This shall also include the property rights of third parties if applicable.
The products are exclusively intended for the applications indicated in the corresponding technical
data sheets. The advisory service does not exempt you from performing your own assessments, in
particular as regards their suitability for the applications intended. The application, use and
processing of our products and of the products manufactured by you based on the advice given by
our Application Technology Department are beyond our control and thus entirely your
responsibility. The sale of our products is effected in accordance with our current terms of sale and
delivery.
Any questions? We would be pleased to offer you advice and assistance in solving your problems.
Samples and technical literature are available upon request.

Lackwerke Peters GmbH & Co. KG              Internet: www.peters.de    Phone +49 2152 2009-0
Hooghe Weg 13, 47906 Kempen, Germany        E-Mail: peters@peters.de   Fax   +49 2152 2009-70




www.peters.de                                                                                              5
