Repository: EIDOSDATA/TraceWave-Studio

# PCB 유전율과 적층 자료

수집/정리 기준일: 2026-11-11.

먼저 [전체 자료 안내 엑셀](Excel/00_전체_자료_안내.xlsx)을 연다. 회사별 엑셀은 `Excel/`에 있고, 원문 검색은 [HTML 안내](START_HERE_ko.html)를 사용한다.

- [자료 사용 안내](docs/자료_사용_안내.md): 폴더, 단위, 조건 선택과 내보내기.
- [자료 검토 결과](docs/자료_검토_결과.md): 확인한 범위, 오류/공백, 정리 내역.
- [TraceWave Studio 연결 설계](../../../Code/docs/pcb_material_catalog.md): 사용자 직접 입력, 소재 선택, 제조업체 적층 선택과 현재 구현의 경계.

57,340개 조건별 관측, 36개 회사와 일반 재료 참고 자료 1개 그룹, 1,756개 출처 기록을 보존했다. 새 엑셀은 전체 안내 1개와 회사/참고 자료별 37개로 총 38개다. 행 수는 고유 소재나 독립 측정 수가 아니다. 공식 자료에 값이 있어도 실제 제조 조건과 해석 대역에 맞는지 확인해야 한다.

사람이 보는 엑셀과 프로그램용 JSONL을 분리했다. 원문 PDF/HTML의 바이트는 보존하면서 파일명을 회사와 소재/용도 중심으로 바꿨다. 중복 저장한 데이터 사본은 복구 폴더로 옮겼고 관측 수치는 삭제하지 않았다.

File: 00_REF/PCB RF ANT/05_PCB_Dielectric_Data_2026/search_text/Peters/Peters__vf2467dg_300402e_tr_.000__기술자료__RT0456__추출텍스트.txt
                              Plugging paste
                              Elpemer® VF 2467 DG
                              The plugging paste Elpemer® VF 2467 DG is applied to seal via holes with a diameter
                              of up to 0.5 mm for vacuum adaption during incircuit testing, thus preventing solder
                              from seeping through to the component side and flux agents from settling in the holes.


                               Basis: Novolak epoxy photo polymer
                               application by screen printing
                               photoimageable
                               aqueous-alkaline developable
                               generally compatible with solder resists of the Elpemer® 2467 series
                               after printing of the plugging paste and a flash-off phase the subsequent processing
                                 is effected together with the solder resist
                               UL Recognised Component: best flame class V-0 acc. to UL 94, UL File No. E80315
                                 ($24%7 ## HF)

                              Characteristics
                              Colour / appearance                                          green
                              Solids content
                              DIN EN ISO 3251 (1 h/125 °C [257 °F], 1 g              75 ± 2 % by weight
                              weighed)
                              Viscosity of mixture at 20 °C [68 °F]
                                                                                    23 000 ± 2 000 mPas
                              DIN EN ISO 3219
LP 232402 E-1 / 300402e_000




                              Density at 20 °C [68 °F], DIN EN ISO 2811-1
                              Component A                                            1.44  0.05 g/cm³
                              Hardener (Comp. B)                                     1.24  0.05 g/cm³
                              Mixture                                                1.39  0.05 g/cm³
                              Pot life of mixture
                              (at room temperature; approx. 18 – 23 °C [64.4
                                                                                      at least 72 hours
                              – 73.4 °F]; avoid solar and light radiation, yellow
                              light or yellow filters are recommended)
                                    * measured with Haake RS 600, C 20/1°, D = 50 s-1,
                                      viscosity measuring unit supplied by Thermo Fisher Scientific, www.thermofisher.com
                              Index: DG = dark-green
Technical Report Elpemer® VF 2467 DG



Physical and mechanical properties
               Property                           Test method                              Result
Adhesion                               IPC-SM-840E, 3.5.2.1                             class H and T
                                       IPC-SM-840E, 3.6.1
Resistance to solvents/cleaning
                                       Isopropanol                                         passed
agents
                                       Isopropanol : water (75 : 25)                       passed
                                       test boards, dipped in methylene
Resistance to solvents                 chloride (dichloromethane),                       no swelling
                                       30 min at room temperature
                                       IPC-SM-840 C, 3.7.2                   passed: 10 s at 265 °C [509 °F]
Solder bath resistance                 MIL - P 55 110 D                      passed: 10 s at 288 °C [550.4 °F]
                                       UL 94                                 passed: 20 s at 288 °C [550.4 °F]
Thermal class                          based on DIN IEC 60 085                       F = 155 °C [311 °F]

         * With a solder bath resistance of 20 s at 288 °C [550.4 °F] the plugging paste Elpemer® VF 2467 DG
           fulfils the required temperature resistance for lead-free soldering.

Electrical properties
               Property                           Test method                              Result

Dielectric strength                    IPC-TM-650, 2.5.6.1                            160-190 kV/mm

Surface resistance                     DIN EN 62631-3-2                                ≥ 2 x 1014 Ohm

Specific volume resistivity            DIN EN 62631-3-1                             ≥ 6 x 1015 Ohm x cm

Moisture and insulation resistance IPC-SM-840E, Pkt. 3.9.1                              class H and T


Processing
               Please read this technical report and the publications listed below carefully before using the
               product. These sheets are enclosed with the first shipment of product or sample.
               The corresponding material safety data sheet contains detailed information and characteristics
               on safety precautions, environmental protection, transport, storage, handling and waste
               disposal.
               Application information AI 2/1 “Processing instructions for photoimageable Elpemer® solder
               resists“ – here you find basic information on the processing of photoimageable systems.
               Technical information TI 15/3 “Protective measures when using chemicals including lacquers,
               casting compounds, thinners, cleaning agents“
               Technical information TI 15/10 “Processing of 2-pack systems“

               Technical information TI 15/13 “Precleaning in the pcb fabrication process“




The plugging paste Elpemer® VF 2467 DG is applied by means of screen printing.
    UV
            Protect from UV light




2                                                                                                 www.peters.de
                                                                Technical Report Elpemer® VF 2467 DG

Since the many different permutations make it impossible to evaluate the whole spectrum
(parameters, reactions with materials used, chemical processes and machines) of processes and
subsequent processes in all their variations, the parameters we recommend are to be viewed as
guidelines only that were determined in laboratory conditions. We advise you to determine the
exact process limitations within your production environment, in particular as regards compatibility
with your specific follow-up processes, in order to ensure a stable fabrication process and products
of the highest possible quality.
The specified product data is based upon standard processing conditions/test conditions of the
mentioned norms and must be verified if necessary while observing suitable test conditions on
processed products.
Feel free to contact our application technology department (ATD) if you have any questions or for a
consultation.

Mixing
          Component A : Hardener (Component B) = 4 : 1 (parts by weight)

On the labels of our containers, you will find the volume [L] and weight [kg]. The mixing ratio refers
to the weight.

Adjustment of viscosity
The plugging paste Elpemer® VF 2467 DG is adjusted in such a manner that it can normally
processed in the condition supplied. For a process-related reduction of viscosity:

  DIL     To be diluted with thinner V 2467 SD

Auxiliary products recommended
 ELPESPEC® screen opener HP 5200
   highly active spray for dissolving dried screen printing inks from the screen; silicone- and
   grease-free, thus no surface defect/dewettings or smearing effects to be expected
 ELPESPEC® anti-static spray HP 5500
   prevents and eliminates electrostatic discharge occurring during screen printing; silicone- and
   grease-free
 ELPESPEC® special stripper HP 5710
   for removing photoimageable solder resists (e.g. in case of incorrect exposure) and for cleaning
   ink developer and resist stripping units.
 ELPESPEC® defoamant HP 5911
   for defoaming of aqueous-alkaline developer solutions, silicone-free, biologically degradable
 ELPESPEC® cleaning agent R 5899
   for screen washing equipment, simply and safely to handle, no labelling in accordance with the
   German dangerous goods regulations required, extremely high flash point (> 100 °C [> 212 °F]),
   low vapour pressure < 0.1 hPa at 20 °C [68 °F], thus not affected by the EU-VOC regulation
   1999/13/CE
 ELPESPEC® cleaning agent R 5821
   for the cleaning of equipment and work tools, high flash point (+32 °C [89.6 °F])
 ELPESPEC® cleaning agent R 5817
   for the manual cleaning of screens and tools


www.peters.de                                                                                        3
Technical Report Elpemer® VF 2467 DG

Screen printing
 Ensure that the surface to be coated is clean, dry and grease-/oxide-free and that copper
   surfaces preferably have an average surface roughness of 2 µm.

                               Recommended screen printing parameters
Screen fabric             Steel fabric:
                          - 224/100 (80 mesh standard screen)
                          - 245/65
                          - 265/50
                          For initial orientation tests a 36 – 90 to 43 - 80 polyester screen is also acceptable
Screen printing stencil   Voids in the fabric > hole diameter
                          (about 0.1 – 0.2 mm larger, depending on size of the printing format)

                          A high stencil build-up is not necessary because the ink should be printed into the
                          drill holes only. As a rule it is sufficient to close the screen mesh with a thin coat
                          of emulsion or a thin capillary film.
Printing underlay         Thickness of approx. 3 mm, base material that was drilled with the same drill
                          program but where the diameters of the holes are five times the size of the actual
                          via holes. (The printing underlay enables the filling of the holes since there are no
                          air resistances under the holes.)
                          An undergrid would also be acceptable provided it does not permit the printing
                          substrate to spring.
Snap-off                  As low as possible
Flooding                  Rubber squeegee 75 Shore A, squeegee profile 90°, push stroke 70°
Printing                  Rubber squeegee 75 Shore A, squeegee profile: 30-45°, printing angle 90°
                          squeegee pressure as high as possible (4 bar), printing speed as low as possible

These printing parameters are meant for orientation purposes and, depending on the layout of the
printed circuit board, must be optimised and adjusted to the prevailing production conditions.

Flash-off
After printing of the plugging paste Elpemer® VF 2467 DG and a flash-off time of max. 10 min at
room temperature the photoimageable solder resist must be applied directly.

Curing
The further processing and final curing is effected together with the solder resist. The curing
conditions also depend upon the applied quantity of plugging paste.
 Perform pre-trials to determine the optimum curing parameters. If possible adjust a ramp-formed
  curing curve in order to expel any entrapped solvent residues, e.g.:
  1 - 3 h at 110°C [230 °F], followed by the standard final curing of 1 h at 150°C [302 °F]
  (object holding time*).
      * object holding time: The curing time is measured from the point when panels reach the curing
       temperature.

Packaging
The packing units available are indicated in our offer which we will send you upon request.




4                                                                                                www.peters.de
                                                                         Technical Report Elpemer® VF 2467 DG


Shelf life and storage conditions
                Shelf life: In sealed original containers at least 9 months
        +25°C


                Storage conditions: +5 °C to +25 °C [+41 °F to +77 °F]
 +5°C


  UV
                Protect from UV light

For warehousing reasons, isolated cases may occur where the shelf life upon shipment is less than
the shelf life indicated in this technical report. However, it is ensured that our products have at
least two-thirds of their shelf life remaining when they leave our company. Labels on containers
show shelf life and storage conditions.

Disclaimer
All descriptions and images of our goods and products contained in our technical literature,
catalogues, flyers, circular letters, advertisements, price lists, websites, data sheets and brochures,
and in particular the information given in this literature are non-binding unless expressly stated
otherwise in the Agreement. This shall also include the property rights of third parties if applicable.
The products are exclusively intended for the applications indicated in the corresponding technical
data sheets. The advisory service does not exempt you from performing your own assessments, in
particular as regards their suitability for the applications intended. The application, use and
processing of our products and of the products manufactured by you based on the advice given by
our Application Technology Department are beyond our control and thus entirely your
responsibility. The sale of our products is effected in accordance with our current terms of sale and
delivery.
Any questions? We would be pleased to offer you advice and assistance in solving your problems.
Samples and technical literature are available upon request.

Lackwerke Peters GmbH & Co. KG              Internet: www.peters.de    Phone +49 2152 2009-0
Hooghe Weg 13, 47906 Kempen, Germany        E-Mail: peters@peters.de   Fax   +49 2152 2009-70




www.peters.de                                                                                              5

File: 00_REF/PCB RF ANT/05_PCB_Dielectric_Data_2026/search_text/Peters/Peters__vf2469sm_hf_300418e_tr_000__기술자료__RT0457__추출텍스트.txt
                              Plugging paste
                              Elpemer® VF 2469 SM-HF
                              The plugging paste Elpemer® VF 2469 SM-HF is applied to seal via holes with a
                              diameter of up to 0.5 mm for vacuum adaption during incircuit testing, thus preventing
                              solder from seeping through to the component side and flux agents from settling in the
                              holes.

                               Base: Novolak epoxy photo polymer
                               application by means of screen printing
                               photoimageable
                               polyalcohol developable
                               generally compatible with solder resists of the Elpemer® 2469 SM-HF series
                               after printing of the plugging paste and a flash-off phase the subsequent processing
                                is effected together with the solder resist
                               halogen-free according to JPCA-ES01-2003/IEC 61249-2-21
                               UL-Recognised Component: best flame class V-0 acc. to UL 94, UL File No. E80315
                                ($2469 SM-HF)

                              Characteristics
                                Colour / appearance                                              green
                                Solids content
                                DIN EN ISO 3251                                            70 ± 2 % by weight
                                (1 h/125 °C [257 °F], 1 g weighed)
LP 232106 E-1 / 300418e_000




                                Viscosity of mixture at 20 °C [68 °F]
                                                                                          20 000 ± 3 000 mPas
                                DIN EN ISO 3219
                                Density at 20 °C [68 °F], DIN EN ISO 2811-1
                                Componente A                                               1.47  0.05 g/cm³
                                Hardener (Comp. B)                                         1.01  0.05 g/cm³
                                Mixture                                                    1.40  0.05 g/cm³
                                Pot life of mixture
                                (at room temperature; approx. 18 – 23 °C [64.4 –
                                                                                            at least 72 hours
                                73.4 °F]; avoid solar and light radiation, yellow light
                                or yellow filters are recommended)

                                    * measured with Haake RS 600, C 20/1°, D = 50 s-1,
                                      viscosity measuring unit supplied by Thermo Fisher Scientific, www.thermofisher.com
                                    Indices: SM = silk-mat, HF = halogen-free
Technical Report Elpemer® VF 2469 SM-HF



Physical and mechanical properties
             Property                          Test method                                Result
Adhesion                             IPC-SM-840E, 3.5.2.1                            class H and T
                                     IPC-SM-840E, 3.6.1.1
                                     Isopropanol                                        passed
                                     Isopropanol : deionised
Resistance to solvents/cleaning      water (75 : 25)                                    passed
agents                               D- Limonene                                        passed
                                     10% alkaline cleaning agents                       passed
                                     Monoethanolamine                                   passed
                                     Deionized water                                    passed
                                     test boards, dipped in methylene
Resistance to solvents               chloride (dichloromethane),                      no swelling
                                     60 min at room temperature
                                     IPC-SM-840E, 3.7.2                         20 s at 265 °C [509 °F]
                                     IPC-SM-840E, 3.7.3 (lead-free)             10 s at 260 °C [500 °F]
Solder bath resistance
                                     IPC-TM-650, 2.6.8                         10 s at 288 °C [550.4 °F]
                                     UL 94*                                    20 s at 288 °C [550.4 °F]

     * With a solder bath resistance of 20 s at 288 °C [550.4 °F] the plugging paste
       Elpemer® VF 2469 SM-HF fulfils the required temperature resistance for lead-free soldering.

Electrical properties
             Property                          Test method                                Result
                                     IPC-TM-650, 2.5.6.1                             ≥ 175 kV/mm
Dielectric strength
                                     IPC-SM-840E, 3.8.1                                 passed
Surface resistance                   DIN EN 62631-3-2                              ≥ 3.0 x 1014 Ohm
Specific volume resistivity          DIN EN 62631-3-1                           ≥ 2.0 x 1015 Ohm x cm
Moisture and insulation resistance IPC-SM-840E, 3.9.1                                class H and T


Processing
            Please read this technical report and the publications listed below carefully before using the
            product. These sheets are enclosed with the first shipment of product or sample.
            The corresponding material safety data sheet contains detailed information and characteristics
            on safety precautions, environmental protection, transport, storage, handling and waste
            disposal.
            Application information AI 2/1 “Processing instructions for photoimageable Elpemer ® solder
            resists“ – here you find basic information on the processing of photoimageable systems.
            Technical information TI 15/3 “Protective measures when using chemicals including lacquers,
            casting compounds, thinners, cleaning agents“
            Technical information TI 15/10 “Processing of 2-pack systems“

            Technical information TI 15/13 “Precleaning in the pcb fabrication process“


The plugging paste Elpemer® VF 2469 SM-HF is applied by means of screen printing.




2                                                                                              www.peters.de
                                                             Technical Report Elpemer® VF 2469 SM-HF

   UV
           Protect from UV light

Since the many different permutations make it impossible to evaluate the whole spectrum
(parameters, reactions with materials used, chemical processes and machines) of processes and
subsequent processes in all their variations, the parameters we recommend are to be viewed as
guidelines only that were determined in laboratory conditions. We advise you to determine the
exact process limitations within your production environment, in particular as regards compatibility
with your specific follow-up processes, in order to ensure a stable fabrication process and products
of the highest possible quality.
The specified product data is based upon standard processing conditions/test conditions of the
mentioned norms and must be verified if necessary while observing suitable test conditions on
processed products.
Feel free to contact our application technology department (ATD) if you have any questions or for a
consultation.

Mixing
         Component A: Hardener (Component B) = 6 : 1 (parts by weight)

On the labels of our containers, you will find the volume [L] and weight [kg]. The mixing ratio refers
to the weight.

Adjustment of viscosity
The plugging paste Elpemer® VF 2469 SM-HF is adjusted in such a manner that it can normally be
processed in the condition supplied. To reduce its viscosity for processing purposes:

  DIL     To be diluted with thinner V 2469 SD

Auxiliary products recommended
 ELPESPEC® screen opener HP 5200
   highly active spray for dissolving dried screen printing inks from the screen; silicone- and
   grease-free, thus no surface defect/dewettings or smearing effects to be expected
 ELPESPEC® anti-static spray HP 5500
   prevents and eliminates electrostatic discharge occurring during screen printing; silicone- and
   grease-free
 ELPESPEC® special stripper HP 5710
   for removing photoimageable solder resists (e.g. in case of incorrect exposure) and for cleaning
   ink developer and resist stripping units.
 ELPESPEC® cleaning agent R 5899
   for screen washing equipment, simply and safely to handle, no labelling in accordance with the
   German dangerous goods regulations required, extremely high flash point (> 100 °C [> 212 °F]),
   low vapour pressure < 0.1 hPa at 20 °C [68 °F], thus not affected by the EU-VOC regulation
   1999/13/CE
 ELPESPEC® cleaning agent R 5821
   for the cleaning of equipment and work tools, high flash point (+32 °C [89.6 °F])
 ELPESPEC® cleaning agent R 5817
   for the manual cleaning of screens and tools


www.peters.de                                                                                        3
Technical Report Elpemer® VF 2469 SM-HF

Screen printing
 Ensure that the surface to be coated is clean, dry and grease-/oxide-free and that copper
  surfaces preferably have an average surface roughness of 2 µm.

                               Recommended screen printing parameters
Screen fabric             Steel fabric:
                          - 224/100 (80 mesh standard screen)
                          - 245/65
                          - 265/50
                          For initial orientation tests a 36 – 90 to 43 - 80 polyester screen is also acceptable
Screen printing stencil   Voids in the fabric > hole diameter
                          (about 0.1 – 0.2 mm larger, depending on size of the printing format)

                          A high stencil build-up is not necessary because the ink should be printed into the
                          drill holes only. As a rule it is sufficient to close the screen mesh with a thin coat
                          of emulsion or a thin capillary film.
Printing underlay         Thickness of approx. 3 mm, base material that was drilled with the same drill
                          program but where the diameters of the holes are five times the size of the actual
                          via holes. (The printing underlay enables the filling of the holes since there are no
                          air resistances under the holes.)
                          An undergrid would also be acceptable provided it does not permit the printing
                          substrate to spring.
Snap-off                  As low as possible
Flooding                  Rubber squeegee 75 Shore A, squeegee profile 90°, push stroke 70°
Printing                  Rubber squeegee 75 Shore A, squeegee profile: 30-45°, printing angle 90°
                          squeegee pressure as high as possible (4 bar), printing speed as low as possible

These printing parameters are meant for orientation purposes and, depending on the layout of the
printed circuit board, must be optimised and adjusted to the prevailing production conditions.

Flash-off
After printing of the plugging paste Elpemer® VF 2469 SM-HF and a flash-off time of max. 10 min
at room temperature the photoimageable solder resist must be applied directly.

Curing
The further processing - pre-drying, exposure, development - and final curing is effected together
with the solder resist. The exposure and curing conditions also depend upon the applied quantity of
plugging paste.
 Perform pre-trials to determine the optimum exposure and curing parameters. If possible adjust
  a ramp-formed curing curve in order to expel any entrapped solvent residues, e.g.:
  1 - 3 h at 110°C [230 °F], followed by the standard final curing of 1 h at 150°C [302 °F]
  (object holding time*).
     * object holding time: The curing time is measured from the point when panels reach the curing
       temperature.

Packaging
The packing units available are indicated in our offer which we will send you upon request.




4                                                                                                www.peters.de
                                                                       Technical Report Elpemer® VF 2469 SM-HF


Shelf life and storage conditions
                 Shelf life: In sealed original containers at least 6 months
         +25°C

                 Storage conditions: +5 °C to +25 °C [+41 °F to +77 °F]
  +5°C


   UV
                 Protect from UV light

For warehousing reasons, isolated cases may occur where the shelf life upon shipment is less than
the shelf life indicated in this technical report. However, it is ensured that our products have at
least two-thirds of their shelf life remaining when they leave our company. Labels on containers
show shelf life and storage conditions.

Disclaimer
All descriptions and images of our goods and products contained in our technical literature,
catalogues, flyers, circular letters, advertisements, price lists, websites, data sheets and brochures,
and in particular the information given in this literature are non-binding unless expressly stated
otherwise in the Agreement. This shall also include the property rights of third parties if applicable.
The products are exclusively intended for the applications indicated in the corresponding technical
data sheets. The advisory service does not exempt you from performing your own assessments, in
particular as regards their suitability for the applications intended. The application, use and
processing of our products and of the products manufactured by you based on the advice given by
our Application Technology Department are beyond our control and thus entirely your
responsibility. The sale of our products is effected in accordance with our current terms of sale and
delivery.
Any questions? We would be pleased to offer you advice and assistance in solving your problems.
Samples and technical literature are available upon request.

Lackwerke Peters GmbH & Co. KG              Internet: www.peters.de     Phone +49 2152 2009-0
Hooghe Weg 13, 47906 Kempen, Germany        E-Mail: peters@peters.de    Fax   +49 2152 2009-70




www.peters.de                                                                                               5

File: 00_REF/PCB RF ANT/05_PCB_Dielectric_Data_2026/search_text/Resonac/Resonac__MCL_E78G_report__기술자료__RT0205__추출텍스트.txt
   Low Dielectric Constant Multilayer Material
            for Mobile “MCL-E-78G”
                      Yoshikatsu Shiraokawa               Tatsunori Kaneko                   Minoru Kakitani
                                     Advanced Performance Materials Operational Headquarters,
                                             Advanced Core Materials Business Sector,
                                          Printed Wiring Board Materials R&D Department



 1      Abstract

       Amid the high functionality and high-speed communication of mobile devices such as smartphones and tablet PCs, it has
become difficult to control impedance and RF characteristics by increasing wiring density and layer count. Accordingly, related
motherboard designs have reached the limits for standard FR-4 material 1), 2).
       We have developed a new low dielectric constant multilayer MCL-E-78G material for mobile devices. As this material shows
good dielectric constant, it facilitates impedance control of PWB, meaning this material may provide an improved margin for PWB
design compared to standard FR-4 material.


 2      Key Features of MCL-E-78G

・MCL-E-78G has superior dielectric properties.
・MCL-E-78G has high thermal stability and glass transition temperature (Tg).
・MCL-E-78G is an environmentally-friendly material using halogen-free flame retardants.


 3      Development Background

       Recent years have seen functional improvement in mobile                  60                 4H
                                                                         Zo ＝        × In                           ……Equation to calculate
devices, as exemplified by smartphones. Accordingly, it is                      Dk                         t
                                                                                            0.67TTW 0.8＋              impedance (Stripline)
                                                                                                           W
expected to become more difficult to secure a sufficient margin
for PWB (printed wiring board) design due to narrowed wiring                                         W
                                                                                                                              H
space and the increased number of layers. Lowering the dielec­                                                 t
                                                                                       Dk
tric constant of substrates may be one approach to solve this
PWB designing problem. By lowering the dielectric constant of
                                                                                  Item              Unit           Dk ＝ 3.5       Dk ＝ 4.3
substrate, as indicated in Figure 1, a sufficient wiring pattern
                                                                            Impedance（Zo）            Ω                50              50
width can be secured, and an improved margin for designing
                                                                          Layer thickness（H）         µm              130             130
PWB can be expected.
                                                                           Line thickness（t）         µm               12              12
       In the above context, we developed a multilayer material
                                                                             Line width（W）           µm               52              40
with lower dielectric constant than standard FR-4 material by
employing resins with superior dielectric proper­ties, which                 Figure 1 Effect of using low dielectric constant material
                                                                                      on PWB design
were produced based on our proprietar y resin modi­fication
technology.


 4      Technical Content

1. Design concept of MCL-E-78G
       MCL-E-78G adopts a resin with superior dielectric proper ties, which was produced based on our proprietar y resin
modification technology. It uses thermosetting materials with less hydroxyl group generation; hydroxyl group is the cause of
dielectric properties declining, thus allowing both superior dielectric properties and high heat resistance to be attained. We also
used halogen-free flame retardants with high thermal-decomposition temperature, Tg and superior dielectric properties.




  30                                             Hitachi Chemical Technical Report No.57
 2. General characteristics & properties of MCL-E-78G
      Table 1 shows the general characteristics & properties of MCL-E-78G. It has dielectric constant (Dk) 3.5 and dissipation
 factor (Df) 0.011, which outperform the equivalent values for standard FR-4 material. Its superior heat resistance is also in
 evidence, having 160°C or higher Tg by the TMA method, 60 minutes or longer T-288 by (IPC TM-650), and the thermal-
 decomposition temperature of 380°C or higher (5% weight loss). It also achieves excellent reliability, as there was no insulation
 deterioration, even after 1,000 hours of the CAF resistance test (between through-hole walls: 0.3 mm, 85°C/85%RH, and applied
 voltage: 100 V).
                                                     Table 1 Properties of MCL-E-78G (thickness 0.8 mm)

                                                   Item                                  Unit          MCL-E-78G          Standard FR-4
                                           Flame Retardant                               −             Halogen-free        Halogen-free
                                     ＊1
                            Dk（ 1 GHz）                         R.C.＝70％                  −               3.4-3.6                 3.9-4.1
                                    ＊1
                            Df（1 GHz）                          R.C.＝70％                  −             0.009-0.012         0.016-0.019
                                Decomposition temp.（ 5 ％ wt loss）                        ℃               380-400             380-390
                                                                     TMA                 ℃               160-170             155-170
                                 Tg
                                                                     DMA                 ℃               200-220             195-215
                                                                 X ＜ Tg                ppm/℃              13-15                  12-15
                                                                 Y ＜ Tg                ppm/℃              15-17                  14-17
                                CTE
                                                                 Z ＜ Tg                ppm/℃              35-45                  30-40
                                                                 Z ＞ Tg                ppm/℃             180-230             180-240
                          Cu Peel strength                  Outer layer 18 µm           kN/m             1.0-1.2                 1.2-1.5
                            T-288（w/Cu）                              TMA                 min              ＞60                     ＞60
                            Flammability                             UL-94               −                 V- 0                   V- 0
                                           ＊2
                          CAF properties                  85℃/85％RH，DC100 V              hrs.            ＞1000                   ＞1000

                    ＊1）Measured by a Triplate-Line Resonator
                    ＊2）Drill bit: Φ0.4 mm, T/H wall distance: 0.3 mm, Pre-condition: Reflow x 2（Max 265℃）


 3. Dielectric properties of the MCL-E-78G
      Figure 2 shows the frequency dependence of Dk and Df up to 10 GHz. It shows MCL-E-78G has superior dielectric properties
 as Dk by approx. 0.5 and Df by approx. 0.006 were improved compare with standard FR-4 materials.

                          4.10 4.10                                                   0.02200.0220

                          4.00 4.00                                                   0.02000.0200
                          3.90 3.90
                                                                                      0.01800.0180
                                            Standard FR-4 FR-4
                                                 Standard                                                  Standard FR-4 FR-4
                                                                                                                Standard
                          3.80 3.80
                                                                                      0.01600.0160
                     Dk   3.70
                           Dk 3.70                                              Df     Df
                                                                                      0.01400.0140
                          3.60 3.60
                                                                                      0.01200.0120
                          3.50 3.50                                                                         MCL-E-78G
                                                                                                                MCL-E-78G
                          3.40 3.40                                                   0.01000.0100
                                         MCL-E-78G
                                              MCL-E-78G
                          3.30 3.30                                                   0.00800.0080
                              0 1 02 13 24 35 46 57 68 79 810 91110 11                       0 1 02 13 24 35 46 57 68 79 810 91110 11
                                                Freq. [GHz]
                                                       Freq. [GHz]                                          Freq. [GHz]
                                                                                                                   Freq. [GHz]
                    ＊）Measured by a Triplate-Line Resonator

                                   Figure 2 Frequency dependency of relative dielectric constant and dissipation factor



  5    Future Business Development

 ・Development of low transmission loss multilayer materials for next-generation mobile products

【References】
 1) EM Data Service Corporation: Market Trend in Major Digital                      2) M
                                                                                         akoto Yanagita: JPCA Show2012 Proceedings of the NPI Presen­
     Equipment—Demand Projection of 26 Items of Digital Equip­                          tation, pp. 49-51
   ment (2014)


                                                             Hitachi Chemical Technical Report No.57                                             31
