Repository: EIDOSDATA/TraceWave-Studio

# PCB 유전율과 적층 자료

수집/정리 기준일: 2026-11-11.

먼저 [전체 자료 안내 엑셀](Excel/00_전체_자료_안내.xlsx)을 연다. 회사별 엑셀은 `Excel/`에 있고, 원문 검색은 [HTML 안내](START_HERE_ko.html)를 사용한다.

- [자료 사용 안내](docs/자료_사용_안내.md): 폴더, 단위, 조건 선택과 내보내기.
- [자료 검토 결과](docs/자료_검토_결과.md): 확인한 범위, 오류/공백, 정리 내역.
- [TraceWave Studio 연결 설계](../../../Code/docs/pcb_material_catalog.md): 사용자 직접 입력, 소재 선택, 제조업체 적층 선택과 현재 구현의 경계.

57,340개 조건별 관측, 36개 회사와 일반 재료 참고 자료 1개 그룹, 1,756개 출처 기록을 보존했다. 새 엑셀은 전체 안내 1개와 회사/참고 자료별 37개로 총 38개다. 행 수는 고유 소재나 독립 측정 수가 아니다. 공식 자료에 값이 있어도 실제 제조 조건과 해석 대역에 맞는지 확인해야 한다.

사람이 보는 엑셀과 프로그램용 JSONL을 분리했다. 원문 PDF/HTML의 바이트는 보존하면서 파일명을 회사와 소재/용도 중심으로 바꿨다. 중복 저장한 데이터 사본은 복구 폴더로 옮겼고 관측 수치는 삭제하지 않았다.

File: 00_REF/PCB RF ANT/05_PCB_Dielectric_Data_2026/search_text/Resonac/Resonac__종합카탈로그_MCL_catalog_2025__종합카탈로그__RT0204__추출텍스트.txt (part 1 of 10)
COPPER CLAD
LAMINATES
                                                             Materials by Application
                                                             Recommended PWB
CONTENTS




                                                                   General Properties
Recommended PWB Materials by Application                4
General Properties                                      6
Materials for Semiconductor Packages
MCL-E-795G                                              10




                                                             Semiconductor Packages
                                                             Materials for
MCL-E-705G                                              12
MCL-E-700G(Type R)                                      14
MCL-E-770G(Type R)                                      16
GEA-705G/GEA-770G/GEA-795G                              18
MCL-E-679FG                                             20
MCL-HS200                                               22




                                                             ICT Infrastructure
                                                             Materials for
MCL-HS100                                               24
GH-100(Type D)/GH-200(Type D)                           26
MCL-HD60/HD80/HD90                                      28

MCF-200HS                                               30

MCF-770G(Type P)                                        31




                                                             Material
                                                             Polymide Multilayer
Materials for ICT Infrastructure
MCL-LW-990(Type RFD)                                    32
MCL-LW-900G/910G                                        34
MCL-HE-679G(Type S)                                     36

Polyimide Multilayer Material
MCL-I-671                                               38




                                                             Automotives
                                                             Material for
Material for Automotives
TD-002                                                  40

Fine Patterning Material
PF-EL                                                   42
                                                             Material
                                                             Fine Patterning
Precautionary Statement
Precautions for Use                                     44
Precautions in Process                                  45
Precautions for Use of Completed PWB                    46
Recommended Press Condition for Multilayer Lamination   47
                                                             Statement
                                                             Precautionary




Standards
UL Standard                                             63
BS Standard                                             64




TYPE-F: Superfine flat technology
                                                                   Standards




                                                              3
    Recommended PWB Materials by Application

                                    Product    MCL-E-795G      MCL-E-705G     MCL-E-700G     MCL-E-770G     GEA705G/        MCL-E-679FG     MCL-HS200      MCL-HS100        GH-100       MCL-HD60/
                                                                               (Type R)       (Type R)      GEA-770G/                                                      (Type D)/     HD80/HD90
                                                                                                            GEA-795G                                                        GH-200
                                                                                                                                                                           (Type D)


                                               High Tg, High    High Tg,       High Tg,       High Tg,      Thin Prepreg     High Elastic   High Tg, Low   High Tg, Low       Low          High Dk
                                                  Elastic      High Elastic   High Elastic   High Elastic   with Superior      Modulus,     Transmission   Transmission   Transmission
                                 Feature         Modulus,       Modulus,       Modulus,       Modulus,         Surface         Low CTE          Loss,          Loss,       Loss, Thin
                                                 Low CTE        Low CTE        Low CTE        Low CTE       Smoothness                        Low CTE        Low CTE      Prepreg with
                                                                                                                                                                            Superior
                                                                                                                                                                             Surface
                                                                                                                                                                          Smoothness



                                 Halogen
                                                                                                 ◎              ◎                ◎              ◎              ◎              ◎
    Environmentally




                                 Free              ◎               ◎              ◎                                                                                                          ◎
       Friendly




                                 Lead Free
                                 Application       ◎               ◎              ◎              ◎              ◎                ◎              ◎              ◎              ◎              ◎
                                 ( 2 8 8 ℃)



                                 Logic             ◎               ◎              ◎              ◎              ◎                ◎              ◎              ◎              ◎              ◎
        Semiconductor Packages




                                 Memory            ◎               ◎              ◎              ◎              ◎                ◎              ◯              ◯              ◯              ◯


                                 SiP*1             ◎               ◎              ◎              ◎              ◎                ◎              ◎              ◎              ◎              ◎


                                 High-speed
                                 Modules            ◯              ◯              ◯              ◯              ◯                 -             ◎              ◎              ◎              ◎
        ICT Infrastructure




                                 Router•
                                 Server             -               -              -              -              -                -             ◯              ◯              ◯              ◯


                                 Antenna            -               -              -              -              -                -             ◯              ◯              ◯              ◎


                                 Control
                                 Unit              ◎               ◎              ◎              ◎              ◎                ◎               -              -              -              -


                                 Radars/
                                 Sensors            -               -              -              -              -                -             ◎              ◎              ◎
        Automotive




                                 Power
                                 Semi-             ◎               ◎              ◎               -              -                -              -              -              -              -
                                 conductors



                                 ECU                -               -              -              -              -               ◎               -              -              -              -

                                                                                                                                                                                *1: System in Package




4
                                                                                                                                                            Materials by Application
                                                                                                                                                            Recommended PWB
                                                                                                                                                                  General Properties
                                 Product    MCF-200HS      MCF-770G     MCL-LW-990       MCL-LW-       MCL-HE-679G   MCL-I-671    TD-002        PF-EL
                                                            (Type P)    (Type RFD)      900G/910G        (Type S)




                                                Low         Low CTE        High Tg,       High Tg,      High Tg,     Polyimi      Reduction     Copper
                                            Transmission    Adhesive         Low            Low         Mid Loss       de        of Solder     Foil for
                              Feature          Loss,        Film with    Transmission   Transmission                 material       Crack,       Fine
                                             Low CTE         Primer          Loss           Loss                                 Low Elastic   Patterning
                                                                                                                                   Modulus




                                                                                                                                                            Semiconductor Packages
                                                                                                                                                            Materials for
                              Halogen
                                               ◎              ◎                             ◎              ◎                                      ◎
Environmentally




                              Free
                                                                              -                                         -             -
   Friendly




                              Lead Free
                              Application      ◎              ◎              ◎              ◎              ◎           ◎             ◎            ◎
                             （ 2 8 8 ℃）




                                                                                                                                                            ICT Infrastructure
                                                                                                                                                            Materials for
                              Logic            ◎              ◎               -              -              -           -             -           ◎
    Semiconductor Packages




                              Memory            ◯             ◯               -             ◯              ◎            -             -           ◯


                                               ◎              ◎               -              -              -           -             -           ◯




                                                                                                                                                            Material
                                                                                                                                                            Polymide Multilayer
                              SiP*1



                              High-speed
                              Modules          ◎              ◯              ◎              ◎              ◎            -             -           ◯
    ICT Infrastructure




                              Router•
                              Server            ◯              -             ◯              ◎              ◎           ◎              -            -


                              Antenna           ◯              -             ◎              ◎               -           -             -            -




                                                                                                                                                            Automotives
                                                                                                                                                            Material for
                              Control
                              Unit               -            ◯               -              -              -           -            ◎            ◯


                              Radars/
                              Sensors
                                                 -             -             ◎              ◯              ◯            -            ◎             -
    Automotive




                                                                                                                                                            Material
                                                                                                                                                            Fine Patterning
                              Power
                              Semi-              -             -              -              -              -           -            ◎             -
                              conductors



                              ECU                -             -              -              -              -           -            ◎             -
                                                                                                                                                            Statement
                                                                                                                                                            Precautionary
                                                                                                                                                                  Standards




                                                                                                                                                              5
    General Characteristics

                                                      MCL-E-795G         MCL-E-795G      MCL-E-705G      MCL-E-705G      MCL-E-705G      MCL-E-700G      MCL-E-770G      MCL-E-770G
                                                                          (Type LH)                       (Type L)        (Type LH)       (Type R)        (Type R)       (Type RLH)
      Product           Property             Unit




                        Thickness            mm            0.2                   0.2         0.2             0.2             0.2             0.2             0.2             0.2


                        Glass Cloth            -         E-glass        S-glass(H.D.)      E-glass         S-glass       S-glass(H.D.)     E-glass         E-glass       S-glass(H.D.)


                        Dk (1 GHz)                       4.3 - 4.5         4.1 - 4.3       4.4 - 4.6       4.1 - 4.3       4.1 - 4.3       4.7 - 4.9       4.3 - 4.5       4.0 - 4.2

      Electrical                               -
      (SPDR)            Dk (10 GHz)                      4.3 - 4.5         4.1 - 4.3       4.4 - 4.6       4.1 - 4.3       4.1 - 4.3       4.6 - 4.8       4.2 - 4.4       3.9 - 4.1



                        Df (1 GHz)                    0.005 - 0.007      0.005 - 0.007   0.007 - 0.009   0.007 - 0.009   0.007 - 0.009   0.008 - 0.010   0.005 - 0.007   0.005 - 0.007

                                               -

                        Df (10 GHz)                   0.006 - 0.008      0.006 - 0.008   0.009 - 0.011   0.009 - 0.011   0.009 - 0.011   0.008 - 0.010   0.006 - 0.008   0.006 - 0.008


                        Peel Strength
                                            kN/m         0.8 - 1.0         0.8 - 1.0       0.8 - 1.0       0.8 - 1.0       0.8 - 1.0       0.9 - 1.1       0.7 - 0.9       0.7 - 0.9
                        (12μm)

                        Peel strength
                                            kN/m         0.9 - 1.1         0.9 - 1.1       0.9 - 1.1       0.9 - 1.1       0.9 - 1.1       1.0 - 1.2       0.8 - 1.0       0.8 - 1.0
                        (18μm)

                        Tensile
                                             GPa         26 - 28            31 - 33         20 - 22         22 - 24         23 - 25         20 - 22         18 - 20         20 - 22
                        modulus X*4

                        Flexural
                                             GPa         35 - 37            40 - 42         32 - 34         34 - 36         37 - 39         32 - 34         30 - 32         34 - 36
                        modulus X*4


                        Tg (TMA)                        260 - 290         260 - 290       250 - 270       250 - 270       250 - 270       250 - 270       260 - 280       260 - 280

                                              ℃

                        Tg (DMA)                        315 - 345         315 - 345       295 - 305       295 - 305       295 - 305       295 - 305       300 - 330       300 - 330

      Physical
                        CTE x
                                                           7-9             4.5 - 6.5      8.5 - 10.5         6-8             6-8            11 - 13          7-9             5-7
                        (<Tg) (Comp.)

                        CTE y
                                                           7-9             4.5 - 6.5      8.5 - 10.5         6-8             6-8            11 - 13          7-9             5-7
                        (<Tg) (Comp.)

                        CTE z
                                           ppm/℃         10 - 15            10 - 15         10 - 15         10 - 15         10 - 15         15 - 25         10 - 15         10 - 15
                        (<Tg) (Comp.)*4

                        CTE z
                                                         70 - 100          70 - 100        70 - 100        70 - 100        70 - 100        90 - 120        70 - 100        70 - 100
                        (>Tg) (Comp.)*4

                        CTE z
                                                           8.5                   5.5         9.6             7.0             6.9             13.1              -               -
                        (<Tg)(DIC)*4

                        Thermal              W/
                                                       0.55 - 0.75        0.55 - 0.75     0.55 - 0.75     0.55 - 0.75     0.55 - 0.75     0.60 - 0.80     0.55 - 0.75     0.55 - 0.75
                        conductivity        (m·K)

      Slash sheet                                                             N/A                             N/A             N/A                                             N/A
                        IPC-4101                            42                                42                                              42              42
      No.                                                                  (S-glass)                       (S-glass)       (S-glass)                                       (S-glass)

    *1: Cavity resonator; *2: RT foil; *3: HVLP foil, *4: 0.8 mmt; *5: Tensile




6
                                                                                                                                                                              Materials by Application
                                                                                                                                                                              Recommended PWB
                                                                                        MCL-E-679FG     MCL-E-679FG       MCL-HS200        MCL-HS200         MCL-HS100
                                                                                          (Type R)




                                                                                                                                                                                    General Properties
Product       Property           Unit    GEA-705G        GEA-770G        GEA-795G                         (Type S)                          (Type D)




              Thickness          mm        0.025           0.025           0.020             0.2              0.2             0.2               0.2               0.2


              Glass Cloth         -       E-glass         E-glass         S-glass          E-glass          E-glass         E-glass        Low Dk-glass        E-glass


              Dk (1 GHz)                  3.7 - 4.0       3.6 - 3.9       3.7 - 3.9        4.9 - 5.2       4.9 - 5.2        3.8 - 4.0        3.4 - 3.6         4.2 - 4.4




                                                                                                                                                                              Semiconductor Packages
                                                                                                                                                                              Materials for
Electrical                        -
(SPDR)        Dk (10 GHz)                 3.7 - 4.0       3.6 - 3.9                                                         3.8 - 4.0        3.4 - 3.6         4.2 - 4.4
                                                                          3.6 - 3.8        4.8 - 5.1       4.8 - 5.1



              Df (1 GHz)                0.008 - 0.010   0.007 - 0.009   0.004 - 0.006   0.0130 - 0.0150 0.0130 - 0.0150 0.0030 - 0.0040   0.0020 - 0.0030   0.0030 - 0.0040

                                  -

              Df (10 GHz)               0.008 - 0.010   0.007 - 0.009   0.005 - 0.007   0.0140 - 0.0160 0.0140 - 0.0160 0.0040 - 0.0050   0.0020 - 0.0030   0.0050 - 0.0060


              Peel Strength
                                kN/m      0.7 - 0.9       0.5 - 0.7       0.5 - 0.7        0.8 - 1.0       0.9 - 1.1        0.5 - 0.7        0.5 - 0.7         0.5 - 0.7




                                                                                                                                                                              ICT Infrastructure
                                                                                                                                                                              Materials for
              (12μm)

              Peel strength
                                kN/m          -               -              －             0.9 - 1.1       1.0 - 1.2        0.6 - 0.8        0.6 - 0.8         0.5 - 0.7
              (18μm)

              Tensile
                                 GPa       17 - 19         18 - 20         20 - 22         20 - 26          21 - 27         17 - 20           17 - 20           20 - 22
              modulus X*4

              Flexural
                                 GPa          -               -              －             23 - 28          24 - 29         21 - 26           21 - 26           23 - 28
              modulus X*4




                                                                                                                                                                              Material
                                                                                                                                                                              Polymide Multilayer
              Tg (TMA)                   250 - 270       260 - 280       260 - 290        165 - 175        175 - 185       250 - 270        250 - 270         240 - 260

                                  ℃

              Tg (DMA)                   295 - 305       280 - 300       330 - 350        200 - 220        210 - 230       330 - 350        330 - 350         240 - 260

Physical
              CTE x
                                          8 - 10*5         6 - 8*5         5 - 7*5         13 - 15          12 - 14          8 - 10           8 - 10             6-8
              (<Tg) (Comp.)

              CTE y
                                          8 - 10*5         6 - 8*5         5 - 7*5         13 - 15          12 - 14          8 - 10           8 - 10             6-8
              (<Tg) (Comp.)




                                                                                                                                                                              Automotives
                                                                                                                                                                              Material for
              CTE z
                                ppm/℃      15 - 25         15 - 25        14 – 24          23 - 33          20 - 30         25 - 35           25 - 35           20 - 30
              (<Tg) (Comp.)*4

              CTE z
                                          70 - 120        90 - 120       140 - 170        140 - 170        130 - 160       140 - 200        140 - 200         130 - 180
              (>Tg) (Comp.)*4

              CTE z
                                              -               -              －                 -               -                -                -                 -
              (<Tg)(DIC)*4
                                                                                                                                                                              Material
              Thermal            W/
                                              -          0.40 - 0.60     0.55 - 0.75      0.79 - 0.83     0.79 - 0.83     0.60 - 0.80       0.60 - 0.80       0.40 - 0.50     Fine Patterning
              conductivity      (m·K)

Slash sheet                                                                                                                                    N/A
              IPC-4101                       42              42              42            128,130         128,130             44                                 44
No.                                                                                                                                       (Low Dk-glass)
                                                                                                                                                                              Statement
                                                                                                                                                                              Precautionary
                                                                                                                                                                                    Standards




                                                                                                                                                                               7
    General Characteristics

                                                   MCL-HS100                                    MCL-HD60      MCL-HD60      MCL-HD80      MCL-HD90       MCL-HD90      MCF-200HS    MCF-770G
                                                    (Type D)                                                   (Type D)                                   (Type D)                   (Type P)
     Product            Property            Unit                      GH-200       GH-100
                                                                     (Type D)     (Type D)


                        Thickness           mm          0.2           0.025        0.025           0.2           0.2           0.2           0.2            0.2          0.025        0.025


                        Glass Cloth           -    Low Dk-glass Low Dk-glass Low Dk-glass        E-glass     Low Dk-glass    E-glass       E-glass      Low Dk-glass        -            -


                        Dk (1 GHz)                    3.7 - 3.9      3.2 - 3.4    3.3 - 3.5          -             -             -             -              -             -            -

     Electrical                               -
     (SPDR)             Dk (10 GHz)                   3.5 - 3.7      3.2 - 3.4    3.3 - 3.5      6.0 - 6.2     5.8 - 6.0     8.0 - 8.2     9.0 - 9.2      8.2 - 8.4     2.9 - 3.1    3.2 - 3.3


                                                      0.0020 -
                        Df (1 GHz)                                0.001 - 0.003 0.002 - 0.004        -             -             -             -              -             -            -
                                                       0.0030
                                              -
                                                      0.0025 -       0.0020 -     0.0030 -       0.0050 -      0.0040 –      0.0050 -      0.0040 –       0.0030 -      0.0030 -     0.0060 -
                        Df (10 GHz)
                                                       0.0035         0.0040       0.0050         0.0060        0.0050        0.0060        0.0050         0.0040        0.0040       0.0080

                        Peel
                        Strength           kN/m       0.5 - 0.7      0.4 - 0.6    0.4 - 0.6      0.5 - 0.6     0.5 - 0.6     0.5 - 0.6     0.5 - 0.6      0.5 - 0.6     0.5 - 0.7    0.9 - 1.0
                        (12μm)

                        Peel strength
                                           kN/m       0.5 - 0.7          -            -          0.6 - 0.7     0.6 - 0.7     0.6 - 0.7     0.6 - 0.7      0.6 - 0.7         -            -
                        (18μm)

                        Tensile
                                            GPa       20 - 22         10 - 12      10 - 12       19 - 23       18 - 22       18 - 22       18 - 22        17 - 21         5-7         8 -10
                        modulus X*4

                        Flexural
                                            GPa       23 - 28            -            -              -             -             -             -              -             -            -
                        modulus X*4


                        Tg (TMA)                     240 - 260      220 - 240     240 - 260          -             -             -             -              -             -            -

                                             ℃
                        Tg (DMA)                     240 - 260      250 - 270     240 - 260     230 - 240     230 - 240     230 - 240     230 - 240      230 - 240      250 - 270   290 - 310

     Physical
                        CTE x
                        (<Tg)                          6 - 8*5       13 - 15*5    13 - 15*5      9 - 11*5      9 - 11*5      10 - 12*5     10 - 12*5      10 - 12*5     35 - 40*5    18 - 20*5
                        (Comp.)
                        CTE y
                        (<Tg)                          6 - 8*5       13 - 15*5    13 - 15*5      9 - 11*5      9 - 11*5      10 - 12*5     10 - 12*5      10 - 12*5     35 - 40*5    18 - 20*5
                        (Comp.)
                        CTE z
                                            ppm/
                        (<Tg)                         20 - 30         30 - 50      30 - 50           -             -             -             -              -             -            -
                                             ℃
                        (Comp.)*4
                        CTE z
                        (>Tg)                        130 - 180      210 - 240     210 - 240          -             -             -             -              -             -            -
                        (Comp.)*4

                        CTE z
                                                          -              -            -              -             -             -             -              -             -            -
                        (<Tg)(DIC)*4

                        Thermal             W/
                                                    0.40 - 0.50     0.50 - 0.70       -              -        0.60 - 0.80   0.60 - 0.80   0.60 - 0.80    0.60 - 0.80        -            -
                        conductivity       (m·K)

                                                        N/A             N/A          N/A                          N/A                                        N/A
     Slash sheet
                       IPC-4101                      (Low Dk-        (Low Dk-     (Low Dk-          44         (Low Dk-         44            44          (Low Dk-        N/A          N/A
     No.
                                                       glass)          glass)       glass)                       glass)                                     glass)

    *1: Cavity resonator; *2: RT foil; *3: HVLP foil, *4: 0.8 mmt; *5: Tensile




8
                                                                                                                                                 Materials by Application
                                                                                                                                                 Recommended PWB
                                        MCL-LW-990       MCL-LW-910G       MCL-LW-900G       MCL-HE-679G        MCL-I-671         TD-002
                                        (Type RFD)                                             (Type S)




                                                                                                                                                       General Properties
Product      Property           Unit




             Thickness          mm           0.8               0.8               0.8               0.8             0.2              0.4


             Glass Cloth         -      Low Dk-glass      Low Dk-glass         E-glass           E-glass         E-glass          E-glass


             Dk (1 GHz)                                                                         3.7 - 3.9*1      4.2 - 4.3       3.6 - 3.8*1
                                               -                 -                 -




                                                                                                                                                 Semiconductor Packages
                                                                                                                                                 Materials for
Electrical                       -
(SPDR)       Dk (10 GHz)                  3.1 - 3.3*1       3.2 - 3.4*1       3.6 - 3.8*1       3.6 - 3.8*1          -                -



             Df (1 GHz)                        -                 -                 -         0.006 - 0.008*1   0.013 - 0.015   0.011 - 0.013*1

                                 -

             Df (10 GHz)               0.0018 - 0.0028*1 0.0025 - 0.0035*1 0.0040 - 0.0050*1 0.008 - 0.010*1         -                -


             Peel Strength
                               kN/m            -                 -                 -                 -               -                -




                                                                                                                                                 ICT Infrastructure
                                                                                                                                                 Materials for
             (12μm)

             Peel strength
                               kN/m       0.4 - 0.6*3       0.4 - 0.7*3       0.4 - 0.7*2       0.5 - 0.7*2      1.3 - 1.5        0.8 - 0.9
             (18μm)

             Tensile
                                GPa         16 - 22          18 - 24           18 - 24           17 - 23          21 - 24           6-9
             modulus X*4

             Flexural
                                GPa         14 - 19          16 - 21           16 - 21           23 - 26          24 - 26           5-8
             modulus X*4




                                                                                                                                                 Material
                                                                                                                                                 Polymide Multilayer
             Tg (TMA)                     180 - 230         190 - 210         190 - 210         180 - 190       200 - 213        155 - 170

                                 ℃

                                          220 - 260         220 - 260         220 - 260         260 - 280       230 - 245        180 - 200
             Tg (DMA)
Physical
             CTE x
                                            7 - 10           12 - 15           12 - 15           12 - 15          12 - 15          6 - 9*5
             (<Tg) (Comp.)

             CTE y
                                            7 - 10           12 - 15           12 - 15           12 - 15          12 - 16          6 - 9*5
             (<Tg) (Comp.)




                                                                                                                                                 Automotives
                                                                                                                                                 Material for
             CTE z
                               ppm/℃        35 - 55          35 - 45           35 - 45           30 - 40          50 - 80         80 - 130
             (<Tg) (Comp.)*4

             CTE z
                                          240 - 290         230 - 280         230 - 280         190 - 230       200 - 300        200 - 300
             (>Tg) (Comp.)*4

             CTE z
                                               -                 -                 -                 -               -                -
             (<Tg)(DIC)*4
                                                                                                                                                 Material
             Thermal            W/
                                          0.30 - 0.50      0.40 - 0.60       0.40 - 0.60       0.40 - 0.50      0.30 - 0.40           -
                                                                                                                                                 Fine Patterning
             conductivity      (m·K)

Slash                                       N/A            N/A
             IPC-4101                                                             44                42              42              N/A
sheet No.                              （Low Dk-glass） （Low Dk-glass）
                                                                                                                                                 Statement
                                                                                                                                                 Precautionary
