Repository: EIDOSDATA/TraceWave-Studio

# PCB 유전율과 적층 자료

수집/정리 기준일: 2026-11-11.

먼저 [전체 자료 안내 엑셀](Excel/00_전체_자료_안내.xlsx)을 연다. 회사별 엑셀은 `Excel/`에 있고, 원문 검색은 [HTML 안내](START_HERE_ko.html)를 사용한다.

- [자료 사용 안내](docs/자료_사용_안내.md): 폴더, 단위, 조건 선택과 내보내기.
- [자료 검토 결과](docs/자료_검토_결과.md): 확인한 범위, 오류/공백, 정리 내역.
- [TraceWave Studio 연결 설계](../../../Code/docs/pcb_material_catalog.md): 사용자 직접 입력, 소재 선택, 제조업체 적층 선택과 현재 구현의 경계.

57,340개 조건별 관측, 36개 회사와 일반 재료 참고 자료 1개 그룹, 1,756개 출처 기록을 보존했다. 새 엑셀은 전체 안내 1개와 회사/참고 자료별 37개로 총 38개다. 행 수는 고유 소재나 독립 측정 수가 아니다. 공식 자료에 값이 있어도 실제 제조 조건과 해석 대역에 맞는지 확인해야 한다.

사람이 보는 엑셀과 프로그램용 JSONL을 분리했다. 원문 PDF/HTML의 바이트는 보존하면서 파일명을 회사와 소재/용도 중심으로 바꿨다. 중복 저장한 데이터 사본은 복구 폴더로 옮겼고 관측 수치는 삭제하지 않았다.

File: 00_REF/PCB RF ANT/05_PCB_Dielectric_Data_2026/search_text/Rogers/Rogers__AD_Series_Laminates_Fabrication_Guide__공정가이드__RF162__추출텍스트.txt
                                                                                           Fabrication
                                                                                           Technical Articles
                                                                                                       Notes


AD Series™ High Frequency Laminates
STRIPLINE AND MULTILAYER CIRCUITS

MATERIAL DESCRIPTION:
The AD Series™ of copper clad laminates (AD250C™, AD255C™, AD300D™, and AD350A™) combines the superior thermal
properties of a fluoropolymer resin system with selected ceramic fillers and fiberglass reinforcement to yield laminated
materials with low loss, low thermal expansion characteristics, and low passive intermodulation (PIM). Stability of PTFE over
wide frequency and temperature ranges makes AD Series materials ideal for a variety of microwave and RF applications in
telecom infrastructure. The inclusion of micro-dispersed ceramic provides thermal stability to the laminate in the form of
lower CTE values and greater phase stability across temperatures.


These guidelines were developed to provide fabricators with basic information on processing double-sided and multi-
layer boards using copper clad filled and reinforced PTFE composite materials. A Rogers’ technical service engineer or sales
representative should be contacted for more detailed processing information.


STORAGE:
AD series cores can be stored indefinitely at ambient conditions. A first-in-first-out (FIFO) inventory system is recommended
as a method of record keeping that would allow tracking of material lot numbers through PWB processing and delivery of
finished circuits.


Storage in Original Shipping Cartons
1. Stack cartons on a flat surface that is safely out of the way of mobile handling and moving equipment. Cartons may be
    stored on their side if nothing heavy is stacked on top.
2. Cartons should be stacked to a maximum of five high to avoid excessive weight on the bottom packages.


Storage of Panels Removed from Cartons
1. For AD Series laminates, some discoloration of copper surfaces due to oxidation can occur during storage, especially
    under conditions of elevated temperature and humidity. The oxidation can be removed by chemical exposures
    (microetch) which are standard to the PCB fabrication process.
2. Panels thicker than 20 mils can be stored on edge in slotted shelving units keeping the clad surfaces vertical. This
    provides easy access with low risk of damage to the metal surfaces.
3. If storage facilities do not permit vertical stacking:
         A) The shelf must be flat, smooth, and clean.
         B) The shelf must extend beyond the full area of the panels being stored.
         C) Surfaces of the laminates must be free of debris.
         D) Shelf loading should be kept below 50 pounds per square foot.
         E) Panels should be interleaved with soft, non-abrasive separator sheets.



100 S. Roosevelt Avenue, Chandler, AZ 85226
Tel: 480-961-1382, Fax: 480-961-4533 www.rogerscorp.com


                                                           Page 1 of 8
Handling:
PTFE-based materials are softer than most other rigid printed wiring board laminates and are more susceptible to handling
damage. Cores clad only with copper foils are easily creased. Materials bonded to thick aluminum, brass, or copper plates are
more prone to scratches, pits, and dents. Proper handling procedures should be followed.


INNER LAYER PREPARATION:


Tooling:
AD Series materials are compatible with many tooling systems. Choosing whether to use round or slotted pins, external
or internal pinning, standard or multiline tooling and pre vs. post-etch punching would depend upon the capabilities and
preferences of the circuit facility and the final registration requirements. In general, slotted pins, a multiline tooling format,
and post-etch punching will meet most needs. Whichever approach is used, it is good practice to retain copper around
tooling holes.


A flow pattern compatible with the chosen adhesive system can be used between circuits and around the perimeter of the
panel. But, in general, registration of layers is improved by retaining as much copper as possible. Rogers’ Technical Service
Engineers can assist in determining the appropriate flow pattern for a given design.


Surface Preparation for Photoresist Application:
A chemical process consisting of organic cleaners and a microetch is the preferred method of preparing copper surfaces for
coating with liquid or film photoresist. A conveyorized spray system using an abrasive substance suspended in solution can
be used to prepare copper surfaces at the slight risk of some registration control. Mechanical scrubbing should be considered
for thick cores (0.060”+) only and, even then, should be performed at reduced pressures to minimize distorting the thin
laminate or imparting deep scratches that change the functional spacing between copper planes.


Photoresist Application:
Liquid or dry film photoresist can be applied using traditional dip or spray coating, screening, or roll lamination processes.

DES Processing:
Developers, strippers, and copper etchants used to process epoxy glass materials will also work with AD Series material layers.
Thin cores may require leader boards for conveyorized processing and frames or supportive racks for vertical-type processing.
The ceramic filled material will require more stringent rinse & bake processing depending upon the next step in the process
sequence.


Oxide Treatment:
AD Series cores are compatible with most oxide and oxide alternative processes. It is best to use the process recommended
by the supplier of the adhesive system chosen to bond together the multilayer board. Highly caustic, high temperature
processes, such as traditional or reduced black oxides, should be followed by a thorough rinse and bake of the inner layers.




100 S. Roosevelt Avenue, Chandler, AZ 85226
Tel: 480-961-1382, Fax: 480-961-4533 www.rogerscorp.com
                                                             Page 2 of 8
NOTE: Registration can be optimized by introducing lamination tooling holes after oxide treatment and bake.


BONDING:
Bonding Preparation:
Special pretreatments of etched surfaces using sodium or plasma processes shouldn’t be necessary providing care was
taken to protect the substrate surface after copper etch. These treatments can be used to improve surface wettability of the
inner-layers that have sat for several days or have been exposed to any type of mechanical processing, with plasma being
the preferred method. Proper conditions and parameters for these treatments are provided in the PTH processing section of
these guidelines.


Inner-layers should be baked at 110°C to 125°C (230°F to 260°F) for a minimum of 30 minutes to ensure removal of volatile
substances prior to MLB bonding. Guidelines for the oxide treatment should be referenced to make certain the dry bake
doesn’t degrade the bond-enhancing surface.


Multilayer Adhesive System:
AD Series cores are compatible with a broad range of thermosetting (FR-4, Rogers’ 2929 bondply, RO4400™ prepreg, etc…)
and thermoplastic (CuClad® 6250 & 6700 Bonding Film, FEP, PFA, PTFE, etc…) adhesive systems. Many factors, such as
electrical performance, flow characteristics, ease of processing, and bond temperature requirements are considered when
making the best overall choice. Rogers’ Technical Service Engineers (TSE’s) understand the trade-offs and are available to help
in the selection process.


Multilayer Bond Cycle:
The press cycle is determined by the requirements of the chosen adhesive system. Cooling under pressure is required when
using thermoplastic (meltable) films.


PTH & OUTER LAYER/DOUBLE-SIDED CIRCUIT PROCESSING:
Drilling:
Double-sided boards can be drilled as one-ups or in stack heights that are compatible with the flute length of the drills being
used. Multilayers are most commonly drilled in stacks of one. Phenolic composite boards are recommended for entry (0.010”
to 0.030” thick) and exit (>0.060”) layers. Sheeted aluminum and metal coated phenolic boards can also be used as entry
layers.


New carbide drills are highly recommended. Standard or undercut styles can be used. Recommended chip loads (0.00075”
to 0.003” per revolution) and surface speeds (75 to 300 SFM) vary with tool diameter with slower infeeds and lower surface
speeds being associated with finer diameter drills. Retract rate when drilling double-sided and multilayer boards should be
between 300 and 500. The following is a quick reference table that provides recommended parameters for commonly used
drill diameters.




100 S. Roosevelt Avenue, Chandler, AZ 85226
Tel: 480-961-1382, Fax: 480-961-4533 www.rogerscorp.com
                                                          Page 3 of 8
Tool life should be based upon inspection of cross-sectioned holes. This is especially true when drilling multilayer boards
where factors such as adhesive type, inner-layer copper weight, and board thickness all affect the hole quality and tool life.
The “twelve inch rule,” which suggests changing a tool after drilling 12” of substrate, is a good place to start when setting
tool life for multilayer constructions. For example, initial hit count when drilling a 0.060” thick board would be 12”/0.060” =
200 holes. For a similar board thickness, 500 to 600 hits may be achievable with tools smaller than 0.025 diameter using the
parameters in the table below. Peck drilling is recommended for MLBs thicker than 0.030”.


                          Tool Size               Spindle Speed                 Infeed                  Retract
                       (in)         (mm)                  (RPM)         (IPM)       (m/min)     (IPM)       (m/min)
                     0.0079           0.20                36000          27.0            0.69   300               7.6
                     0.0098           0.25                29200          22.0            0.56   300               7.6
                     0.0138           0.35                27600          20.7            0.53   300               7.6
                     0.0197           0.50                24000          18.0            0.46   400           10.2
                     0.0256           0.65                22300          22.3            0.57   400           10.2
                     0.0295           0.75                25600          25.6            0.65   400           10.2
                     0.0394           1.00                24100          48.2            1.2    400           10.2
                     0.0492           1.25                20000          40.0            1.0    400           10.2
                     0.0625           1.59                20000          40.0            1.0    400           10.2
                     0.1250           3.18                20000          40.0            1.0    400           10.2


Deburring:
The use of flat, rigid entry materials, conservative drilling parameters, and limited hit counts with new drills should minimize
the risk of copper burring. When drilled properly, cores should be ready for subsequent processing. If deburr is necessary
(and slight), a chemical microetch process is preferred. If mechanical processing is required, a hand pumice scrub is preferred
over a suspended abrasive spray system which, in turn, is preferred over a conveyorized mechanical deburr or planarization
process.


Hole Preparation:
Loosely deposited debris in the holes can be removed using clean, high pressure air and/or high pressure water rinse.


PTFE composites are typically not desmeared. However, the adhesive system used to bond multilayer boards may require
desmear using a chemical (permanganate) or plasma (CF4/O2) process. Neither process will have a significant effect upon the
PTFE materials, but should be performed prior to activation of the PTFE surface. If plasma is chosen for desmear, a dual cycle
to accomplish desmear of an adhesive system and activation of the PTFE surface is made possible by adding the desmear
cycle outlined below to the front end of the treatment cycle described in the treatment portion of this section.


AD Series materials may require a glass etch to reduce the risk of plated nodules.




100 S. Roosevelt Avenue, Chandler, AZ 85226
Tel: 480-961-1382, Fax: 480-961-4533 www.rogerscorp.com
                                                                  Page 4 of 8
                                     Frequency:                40 KHz
                                     Voltage:                500-600V
                                     Power:                  4000-5000 Watts
                                     Pre-Heat to 60°C using:
                                     Gases:                  90% 02, 10%N2
                                     Pressure:               250mTORR
                                     Desmear using:
                                     Gases:                  75% O2, 15% CF4, 10%N2
                                     Pressure:               250mTORR
                                     Time:                   10-30 minutes


Drilled holes in PTFE-based laminates should be treated prior to the deposition of a conductive seed layer (e.g. electroless
copper or direct metallization). Not performing a surface activation treatment can result in poor metal adhesion or plated
voids. Two common pre-treatments for PTFE materials are sodium treatment and plasma treatment. Either can be used for
treating AD Series materials.treating AD Series materials.


Sources for sodium treatment chemicals:
                                                           FluoroEtch® Etchant
                                                          Acton Technologies, Inc
                                                             100 Thompson St
                                                            Pittston, PA 18640
                                                              570-654-0612
                                                           www.actontech.com


                                           W.L. Gore Tetra-Etch® etchant 500 ML available from
                                                        R.S. Hughes Company, Inc
                                                            1162 Sonora Court
                                                           Sunnyvale, CA 94086
                                                               408 739 3211
                                                           www.rshughes.com




100 S. Roosevelt Avenue, Chandler, AZ 85226
Tel: 480-961-1382, Fax: 480-961-4533 www.rogerscorp.com
                                                                 Page 5 of 8
Recommended plasma cycle for treating PTFE materials:


                         Gases:                 70/30 or 80/20 H2/N2, NH3, N2, or He
                         Pressure:              100 mTORR pumpdown, 50 mTORR operating
                         Power:                 4000 Watts
                         Frequency:             40 KHz
                         Voltage:               500-600V
                         Cycle time:            10-30 minutes
                                               Courtesy of Nordson March Plasma Systems




                           Gases                          H2/N2              He           N2
                           Power                          1800W              1800W        1800w
                           Frequency                      13.56 MHz          13.56 MHz    13.56 MHz
                           Pressure                       150 mTor           173 mTor     181 mTor
                           Gas Mixture (%)                70/30              100          100
                           Temperature                    200°F              200 °F       200°F
                           Time (minutes)                 10 to 20           5 to 10      5 to 10
                                                          Courtesy of Plasma Etch Inc.


Panels should be baked for at least 1 hour at 110 to 125°C (230° to 260°F) prior to plasma treatment. Plasma treated holes are
more delicate than sodium etched holes. Panels should not be exposed to any pressure wash or scrubbing process prior to
metallization.


*Plasma evaluations were completed using Nordson March Plasma Systems - Series B20 Plasma unit. This unit can process
up to 20 - 18” X 24” panels per load. For more information concerning this equipment, please contact Nordson March Plasma
Systems (727-573-4567).
metallization.


Metallization
AD Series materials are compatible with traditional electroless copper and direct deposit metallization processes. Cores
should be baked (30-90 minutes @ 110°C-125°C (230°F - 260°F)) prior to metal deposition unless plasma, which also serves
as a vacuum bake, was used to prepare the hole walls for plating. A flash plate build-up of 0.0001” to 0.0003” (0.0025mm-
0.0076mm) of copper is recommended to better support hole walls through preparation for outer-layer processing.




100 S. Roosevelt Avenue, Chandler, AZ 85226
Tel: 480-961-1382, Fax: 480-961-4533 www.rogerscorp.com
                                                                  Page 6 of 8
PTH Plating & Outer-Layer Imaging:
Standard equipment and chemical processes are used to plate, image, and etch circuit patterns onto AD Series materials. Care
should be taken to preserve the post- etch laminate surface. The topography that remains after copper removal promotes
improved adhesion to solder masks.


Final Surfaces:
Materials should be rinsed and baked prior to solder mask application. Rinsing in warm or hot water for 20-30 minutes
followed by 60 minutes @ 125°C (260°F) should be sufficient, especially if the bake is done under vacuum. Properly prepared
AD Series materials are compatible with most LPI solder masks. Epoxy masks are preferred if the application requires selective
silk screening.


Most final finishes (HASL, Sn, Ag, Ni/Au, OSP, etc...) have been applied to AD Series materials without issue or special concern.
A rinse/bake regimen, if not done as part of a solder mask process, should be done prior to HASL or reflow exposures. When
flux is needed, acid fluxes are recommended over solvent fluxes. The HASL or reflow exposure should be performed as soon as
possible after the flux has been applied.


Final Circuitization:
Individual circuits can be routed, punched, or lased depending upon preference, tolerances, and edge quality requirements.
Parameters for routing are provided below:


                        Chip Load:                        0.00125” to 0.00250”/rev, 32mm – 64 mm/rev
                        Speed:                            200-300 sfm, 61-92 m/min
                        Peripheries                       Conventional cut
                        Internal cut- outs                Climb cut
                        Tool type                         Carbide double fluted spiral-up End mill
                        Exit/Entry                        Phenolic or composite board
                        Tool life                         20-30 linear feet, 6-9 meters


Pre-rout vacuum channels in backer board to provide adequate air flow through the channels during routing. Double pass
(opposite directions) when cleanest edge quality is required.




100 S. Roosevelt Avenue, Chandler, AZ 85226
Tel: 480-961-1382, Fax: 480-961-4533 www.rogerscorp.com
                                                                  Page 7 of 8
The information in this fabrication guideline is intended to assist you in fabricating Rogers’ circuit materials. It is not intended to and does not create any
warranties express or implied, including any warranty of merchantability or fitness for a particular purpose or that the results shown on this fabrication
guideline will be achieved by a user for a particular purpose. The user should determine the suitability of Rogers’ circuit materials for each application.

These commodities, technology or software are exported from the United States in accordance with the Export Administration regulations. Diversion
contrary to U.S. law prohibited.

AD Series, AD250C, AD255C, AD260, AD300C, AD320A, AD350A, RO4400 and the Rogers’ logo are trademark of Rogers Corporation or one of its subsidiaries.
Fluoroetch is a registered trademark of Acton Associates Inc.


© 2023 Rogers Corporation, Printed in U.S.A
Revised 1673 110623 Publication #92-545




100 S. Roosevelt Avenue, Chandler, AZ 85226
Tel: 480-961-1382, Fax: 480-961-4533 www.rogerscorp.com
                                                                           Page 8 of 8

File: 00_REF/PCB RF ANT/05_PCB_Dielectric_Data_2026/search_text/Rogers/Rogers__After_Etch_Stress_Relief_in_RT-duroid_Microwave_Laminates__기술자료__RF204__추출텍스트.txt
                                                                                                 Fabrication
                                                                                                 Technical Articles
                                                                                                             Notes


After Etch Stress Relief in RT/duroid®
High Frequency Laminates
As is typical of all polytetrafluoroethylene (PTFE) based circuit board materials in which the cop­per cladding is bonded to the
dielectric at elevated temperatures, RT/duroid® laminates show some degree of dimensional shrinkage after copper is etched
off. When the laminate is cooled to room temperatures after the copper has been bonded to the dielectric, the copper and
dielectric are at dif­ferent dimensions than they would be if not bonded together due to differences in the thermal coef      ­fi cients
of expansion (CTE’s). The dielectric is trying to shrink but is restrained by the copper foil. Similarly the copper is trying to
grow, but is restrained by the dielectric.

After lamination, 50% of the PTFE in the dielec­tric is in a crystalline phase, and 50% in the amorphous phase. The amorphous
phase has both viscous and elastic properties; it is “viscoelastic.” The elastic response to any applied stress is immediate; it will
deform immediately. However the viscous response to the applied stress is time related; it will slowly deform over a period of
time.

When a portion of the copper is etched away to generate the circuit, the internal stresses become unbalanced since there is
now less copper trying to stretch the dielectric. There is an immediate elastic response by the crystalline portion of the PTFE,
and the elastic response of the amorphous phase which results in a shrink­ing of the laminate. The viscous response of the
amorphous phase results in a continued slow shrinking over time until a balance is reached. The shrinking due to the viscous
response can take days.

To complicate the picture, the CTE’s of the dielectric are dif­ferent in the X- (Machine direction, MD) and Y- (Cross Machine
Direction, CMD) axis for some of the laminates, so that the shrinkage can be dif­ferent in the two axis. The amount of copper
etched away, the distribution and geometry of the remaining copper, the relative thicknesses of the dielectric and copper,
the type of copper, the type of dielectric, the amount of time elapsed since the material was laminated and the storage
temperature, all affect the amount of the immediate and residual etch shrinkage in both the X- and Y- axis.

All of this makes it very difficult to predict the precise amount of etch shrinkage to expect. For many circuits the shrinkage is
small enough to ignore, but for large circuits requiring close feature registration, the total material movement is large enough
to create a problem. For cases where the shrinkage is not acceptable, a procedure called “double etching “ is the solution. This
process involves two separate image and etch steps, with a bake cycle between, to accelerate the residual shrinkage. This
procedure eliminates approximately 90% of the etch shrinkage before the final circuit is etched. The remaining amount of
movement will be typically no more than a few hundredths of a percent, which is small enough to ignore.

The double etch procedure consists on generating two sets of artwork: a “rough” and a “final.” The rough artwork exposes
about 90% of the copper to be etched away, leaving copper only in the areas where the final circuit will be. It can be
conveniently created by increasing the final line widths and lengths by 10% to 15%. The circuit board is imaged with the
rough artwork and the exposed copper etched off. It should be noted that any tooling holes or targets will move as the
material shrinks after etching, and will be useless for further locating. Consequently new holes or targets will need to be
added before the final etch. The final artwork can be registered to the board by including narrow lines in the rough artwork in
the X- and Y- axis, crossing close to the board center.

Before the final artwork can be imaged, the residual etch shrinkage needs to be eliminated. Since this is a time related
property, we could wait until the strain relief occurred. However, this could take many days before the amount of residual
shrinkage was reduced to ignorable levels. The amorphous phase of PTFE is characterized by a glassy state and a rubbery
state, and strain relief occurs at a much faster rate in the rubbery than in the glassy state. The glass transition temperature
is about 130°C (266°F), so that the rate of strain relief can be accelerated by baking the circuit board above 130°C (266°F).
Ex­perimental data indicates that no significant material shrinkage can be detected after a 2 hour 225°C bake in a nitrogen
purged oven. The presence of oxygen at this time/temperature exposure will cause oxidation of the copper and lead to


100 S. Roosevelt Avenue, Chandler, AZ 85226
Tel: 480-961-1382, Fax: 480-961-4533 www.rogerscorp.com
                                                              Page 1 of 2
reduced copper peel strength. An alternative to nitrogen purge ovens is the use of hot air recirculating ovens with a modified
bake cycle that would not alter the copper peel strength. This modified cycle only eliminates about 60% of the etch shrinkage.
The cycle depends on the kind of material as presented in Table I. During the bake cycle, the circuit panels need to be free
of constraints so as to allow free movement of the material. An after bake stabilization period of 10 hours is needed on RT/
duroid 5880 and 5870 materials to allow for final stress relief. The photomask from the rough etching should be remov­ed
before the bake cycle.

The boards are now stabilized and very little further etch shrinkage is expected. Table II presents dimensional change of RT/
duroid laminates after all copper has been etched off, the total movement for a given circuit is proportional to the amount of
copper left on the board. The final artwork is aligned to the centerlines from the rough artwork, and tooling holes punched
or drilled. If plated through holes are needed, these can now be drilled, sodium etched, and all surfaces electroless plated.
A reverse photomask exposing the surfaces to be plated is imaged, and the board plated to the desired thickness. Solder or
gold is now plated onto the exposed copper, and finally the re­maining copper (including the exposed electroless deposition)
is etched away, using the solder or gold as an etch mask. If there are no plated through holes, or as an alternative pro­cess, a
positive final artwork can be imaged and the remaining copper etched after punching or drilling the tooling holes.

This two-step etching and baking cycle will result in very small dimensional changes in the final circuit. Tight dimensional
tolerances with excellent feature registration can be achieved, allowing one to obtain the maximum performance from RT/
duroid laminates.

                                                                  Table I. Stress Relieving Bake Cycles

      RT/duroid Laminate                               Recommended Bake Cycle                                 Alternative Bake Cycle                      Stabilization

                     5870                                        2 hours @ 225°C                                    1 hour @ 175° C                           10 hours
                     5880                                        2 hours @ 225°C                                    1 hour @ 175° C                           10 hours
                     6006                                        2 hours @ 225°C                                    2 hours @ 150° C                         not needed
                     6010                                        2 hours @ 225°C                                    2 hours @ 150° C                         not needed


                                                Table II. Typical Dimensional Change of RT/duroid Laminates
                RT/duroid Material                                      Recommended Bake Cycle                                        Alternative Bake Cycle
                Grade and Thickness                                     CMD%            CMD%                                          CMD%             MD%

                5880                  0.010"                               -0.557                         -0.155                        -0.411                      -0.085
                5880                  0.062"                               -0.350                         -0.112                        -0.277                      -0.079
                5870                  0.010"                               -0.178                         -0.025                        -0.144                      +0.005
                5870                  0.062"                               -0.093                         -0.006                        -0.061                      +0.078
                6006                  0.010"                               -0.877                         -1.089                        -0.641                      -0.807
                6010                  0.010"                               -0.320                         -0.330                        -0.209                      -0.209
                6010                  0.050"                               -0.330                         -0.339                        -0.211                      -0.221

     Note: RT/duroid 6002 laminates and TMM® Temperature Stable Laminates have minimal etch shrinkage since their CTE’s were engineered to
     be the same as that of copper (16 ppm/°C) for the X- and Y- axis. Typical values are 0.02% or less of shrinkage. This very low number allows
     tight after etch registration without the need of a double etch procedure.




The information contained in this fabrication note is intended to assist you in fabricating Rogers' laminates. It is not intended to and does not create any warranties, express or
implied, including any warranty of merchantability or fitness for a particular application. The user should determine the suitability of Rogers' circuit materials for each application.

RT/duroid and TMM are trademarks of Rogers Corporation or one of its subsidiaries. All right reserved. ©2023 Rogers Corporation, Printed in U.S.A.
Revised 1660 082423 Publication #92-422


100 S. Roosevelt Avenue, Chandler, AZ 85226
Tel: 480-961-1382, Fax: 480-961-4533 www.rogerscorp.com
                                                                                     Page 2 of 2
