Repository: EIDOSDATA/TraceWave-Studio

# PCB 유전율과 적층 자료

수집/정리 기준일: 2026-11-11.

먼저 [전체 자료 안내 엑셀](Excel/00_전체_자료_안내.xlsx)을 연다. 회사별 엑셀은 `Excel/`에 있고, 원문 검색은 [HTML 안내](START_HERE_ko.html)를 사용한다.

- [자료 사용 안내](docs/자료_사용_안내.md): 폴더, 단위, 조건 선택과 내보내기.
- [자료 검토 결과](docs/자료_검토_결과.md): 확인한 범위, 오류/공백, 정리 내역.
- [TraceWave Studio 연결 설계](../../../Code/docs/pcb_material_catalog.md): 사용자 직접 입력, 소재 선택, 제조업체 적층 선택과 현재 구현의 경계.

57,340개 조건별 관측, 36개 회사와 일반 재료 참고 자료 1개 그룹, 1,756개 출처 기록을 보존했다. 새 엑셀은 전체 안내 1개와 회사/참고 자료별 37개로 총 38개다. 행 수는 고유 소재나 독립 측정 수가 아니다. 공식 자료에 값이 있어도 실제 제조 조건과 해석 대역에 맞는지 확인해야 한다.

사람이 보는 엑셀과 프로그램용 JSONL을 분리했다. 원문 PDF/HTML의 바이트는 보존하면서 파일명을 회사와 소재/용도 중심으로 바꿨다. 중복 저장한 데이터 사본은 복구 폴더로 옮겼고 관측 수치는 삭제하지 않았다.

File: 00_REF/PCB RF ANT/05_PCB_Dielectric_Data_2026/search_text/Rogers/Rogers__CLTE-AT_Laminates_Data_Sheet__데이터시트__RF166__추출텍스트.txt
\\\ Datasheet

  CLTE-AT™ Circuit Materials
  Excellent Dimensional Stability
  High Degree of Phase Stability vs. Temperature
   CLTE-AT™ laminates represent the commercial version of the CLTE™ product line.                                                         \\\ Features and Benefits:
   CLTE-AT laminates use the common building blocks developed with CLTE-XT™                                                               Superior signal integrity
   laminates, but with some changes to make the product more affordable. This                                                               • Ceramic/PTFE Microwave Composite
                                                                                                                                            • Mechanically more robust and more
   results in a higher dielectric constant (3.00) and a slightly different thickness                                                          dimensionally stable than alternatives
   than the CLTE-XT laminates.                                                                                                              • Lowest Insertion Loss in Commercial
                                                                                                                                              Class
   CLTE-AT micro dispersed ceramic PTFE composites utilize a woven fiberglass
                                                                                                                                          Excellent thermal/mechanical performance
   reinforcement to provide the highest degree of dimensional stability, critical                                                         characteristics
                                                                                                                                            • Very Low Loss Tangent (0.0013)
   in multilayer designs. CLTE-AT laminates are in a “League of their Own” for
                                                                                                                                            • Electrical Phase Stability vs. Tempera-
   registration when utilizing thin substrates (i.e. 0.005” and 0.010”).                                                                      ture
                                                                                                                                            • High Thermal Conductivity
   CLTE-AT laminates have “Best-in-Class” Insertion Loss (S21) and Loss Tangent                                                             • Tight Dielectric Constant (±0.04) and
                                                                                                                                              Thickness Tolerance
  (0.0013) in the commercial marketplace and second only to CLTE-XT laminates.                                                              •
                                                                                                                                          Woven glass reinforcement
   Rogers’ CLTE-AT laminates were designed to provide a quality peel strength                                                               • Excellent Thermal Stability of Dk and Df
                                                                                                                                            • Phase Stability across temperature
   without having to resort to the utilization of the lossier, rougher coppers
                                                                                                                                            • High Degree of Dimensional Stability
   prevalent in competitive products to achieve acceptable copper adhesion.                                                                   required for complex, multilayer boards
                                                                                                                                            • Excellent CTE in X,Y and Z
   CLTE-AT laminates have Low CTE xyz and Very Low TCEr for applications that
   require Electrical Phase Stability, Dk Stability, and Mechanical Stability well                                                        \\\ Typical Applications:
   over a -55 to 150°C Operating Temperature. CLTE-AT laminates continue the
                                                                                                                                             • Automotive Radar & Adaptive Cruise
   competitive advantages of CLTE laminates (dimensional stability, low absorption                                                             Control Applications
   of moisture and processing chemicals, ease of processability). The higher                                                                 • Microwave/RF Applications
                                                                                                                                             • Phase/Temperature Sensitive Antennas
   thermal conductivity of CLTE-AT laminates improve heat transfer relative to                                                               • Phase Sensitive Electronic Applications
   alternative materials and enable better power handling.                                                                                   • RF and Microwave Filters




  Advanced Connectivity Solutions
  \\\ 100 S. Roosevelt Avenue \\\ Chandler, AZ 85226 \\\ Tel: 480-961-1382 \\\ Fax: 480-961-4533 \\\ www.rogerscorp.com \\\ IPC Slash Sheet # 4103B/006\\\ UL File                     1
  \\\ 100 S. Roosevelt Avenue \\\ Chandler, AZ 85226 \\\ Tel: 480-961-1382 \\\ Fax: 480-961-4533 \\\ www.rogerscorp.com \\\ IPC Slash Sheet # \\\ UL File #
  #
Data Sheet
CLTE-AT TM SERIES LAMINATES

\\\ Standard Properties Table

                                                           Typical Values1
      Properties                                                                              Units                   Test Conditions                                  Unit
                                                              CLTE-AT

      Electrical Properties
      Dielectric Constant                                          3.00                           -          23˚C @ 50% RH              10 GHz           IPC TM-650 2.5.5.5

      Dissapation Factor                                         0.0013                           -          23˚C @ 50% RH              10 GHz           IPC TM-650 2.5.5.5
      Thermal Coefficient of Dielectric
                                                                   -10                       ppm/˚C             0 to 100˚C              10 GHz           IPC TM-650 2.5.5.5
      Constant
      Volume Resistivity                                       4.25 X 108                   Mohm-cm            C-96/35/90                   -            IPC TM-650 2.5.17.1

      Surface Resistivity                                      2.02 X 108                     Mohm             C-96/35/90                   -            IPC TM-650 2.5.17.1

      Dielectric Breakdown                                                                       kV                   -                     -            IPC TM-650 2.5.6

     Arc Resistance                                                250                          sec                   -                     -            IPC TM-650 2.5.1

      Thermal Properties

      Decomposition Temperature (Td)                               529                           ˚C                   -              5% Weight Loss      IPC TM-650 2.4.24.6

      Coefficient of Thermal Expansion - x                           8                       ppm/˚C                                                      IPC TM-650 2.4.41

      Coefficient of Thermal Expansion - y                           8                       ppm/˚C                       50˚C to 150˚C                  IPC TM-650 2.4.41

      Coefficient of Thermal Expansion - z                          20                       ppm/˚C                                                      IPC TM-650 2.4.41

      Thermal Conductivity                                         0.64                      W/(m.K)                  -                z direction       ASTM E1461

      Mechanical Properties
      Copper Peel Strength after Thermal                                                      N/mm
                                                                  1.3 (7)                                      10s @288˚C              35 μm foil        IPC TM-650 2.4.8
      Stress                                                                                  (lbs/in)
      Young’s Modulus                                          1790 (260)                   MPa (ksi )                           -                       IPC TM-650 2.4.18.3

      Tensile Strength (MD, CMD)                            48, 30 (7.0/4.4)                MPa (ksi )                           -                       IPC TM-650 2.4.18.3

      Flexural Strength (MD, CMD)                          101, 54 (14.6, 7.8)              MPa (ksi )                           -                       IPC TM-650 2.4.4

      Compressive Modulus                                          244                           ksi                             -                       ASTM-D-3410

      Poisson’s Ratio                                              0.17                                                          -                       ASTM D-3039

      Physical Properties
                                                                                                                                      C48/23/50 &
      Flammability                                                 V-0                            -                   -                                  UL 94
                                                                                                                                       C168/70
      Moisture Absorption                                          0.03                          %          E1/105+D24/23                   -            IPC TM-650 2.6.2.1

      Density                                                      2.06                        g/cm³           C-24/23/50              Method A          ASTM D792

                  Total Mass Lost                                  0.04                          %                    -                     -
     Outgassing
       NASA




                  Collected Volatiles                              0.00                          %                    -                     -            NASA SP-R-0022A

                  Water Vapor Recovered                            0.00                          %                    -                     -




1
    Typical values are a representation of an average value for the population of the property. For specifi cation values contact Rogers Corp.



\\\ 100 S. Roosevelt Avenue \\\ Chandler, AZ 85226 \\\ Tel: 480-961-1382 \\\ Fax: 480-961-4533 \\\ www.rogerscorp.com \\\ IPC Slash Sheet # 4103B/006\\\ UL File               2
#
Data Sheet
CLTE-AT TM SERIES LAMINATES

\\\ Property Charts




\\\ 100 S. Roosevelt Avenue \\\ Chandler, AZ 85226 \\\ Tel: 480-961-1382 \\\ Fax: 480-961-4533 \\\ www.rogerscorp.com \\\ IPC Slash Sheet # 4103B/006\\\ UL File   3
#
Data Sheet
CLTE-AT TM SERIES LAMINATES




\\\ Standard Offerings

              Standard Thicknesses                               Standard Panel Sizes                              Standard Claddings
 0.005” (0.13 mm) ± 0.0005”                                      18” X 12” (475 X 305mm)             Electrodeposited Copper Foil
 0.010” (0.254 mm) ± 0.0010”                                     18” X 24” (475 X 610mm)             1/2 oz. (18µm)
 0.020” (0.508 mm) ± 0.0015”                                                                         1 oz. (35µm)
 0.030” (0.762 mm) ± 0.0020”
 0.060” (1.52 mm) ± 0.0030”                                                                          Reverse Treated Electrodeposited Copper Foil
                                                                                                     1/2 oz. (18µm)
                                                                                                     1 oz. (35µm)
*Contact Customer Service or Sales Engineering to inquire about other available product configurations including additional thicknesses, panel sizes and claddings.
ont




\\\ 100 S. Roosevelt Avenue \\\ Chandler, AZ 85226 \\\ Tel: 480-961-1382 \\\ Fax: 480-961-4533 \\\ www.rogerscorp.com
\\\ IPC Slash Sheet # 4103B/006 \\\ UL File #


The information in this preliminary data sheet is intended to assist you in designing with Rogers’ circuit materials. It is not intended to and does not
create any warranties express or implied, including any warranty of merchantability or fitness for a particular purpose or that the results shown on this
data sheet will be achieved by a user for a particular purpose. The user should determine the suitability of Rogers’ circuit materials for each application.
These commodities, technology and software are exported from the United States in accordance with the Export Administration regulations. Diversion contrary to
U.S. law prohibited.

The Rogers’ logo, Helping power, protect, connect our world, CLTE, CLTE-AT and CLTE-XT are trademarks of Rogers Corporation or one of its subsidiaries.
©2023 Rogers Corporation, Printed in U.S.A., All rights reserved.

Revised 1664 101623 Publication #92-208




Helping power, protect, connect our world
                                                                               TM




                                                                                                                                                                4

File: 00_REF/PCB RF ANT/05_PCB_Dielectric_Data_2026/search_text/Rogers/Rogers__COOLSPAN_Thermally_Electrically_Conductive_Adhesive_TECA_Data_Sheet__데이터시트__RF236__추출텍스트.txt
\\\ Datasheet


  COOLSPAN® TECA Film
  Thermally and Electrically Conductive Adhesive
                                                                                                                                                        \\\ Features and Benefits:
  COOLSPAN® Thermally & Electrically Conductive Adhesive (TECA) film is a
  thermosetting, epoxy based, silver filled adhesive film used to bond circuit                                                                                •      Thermally and Electrically
                                                                                                                                                                     Conductive
  boards to heavy clad metal backplanes, heat sink coins and RF module housings.
  The adhesive can be used as an alternative to fusion bonding, sweat soldering,                                                                              •      Bond Interface
  mechanical, or press fit metal attachment. COOLSPAN TECA provides both a                                                                                    •      Supplied on PET carrier
  thermal and electrical conductive bond interface.
                                                                                                                                                              •      Easily converted to pre-forms
  COOLSPAN TECA film is supplied in sheet form on a PET carrier and is easy to                                                                                       and easily handled
  handle when converting into preforms and when peeling from the carrier.                                                                                     •      Low flow during pressure cure
  Common converting processes include laser, steel rule die (SRD), router, and water                                                                          •      High bond strength
  jet cutting.
                                                                                                                                                              •      Thermally robust
  COOLSPAN TECA film has outstanding chemical resistance, and high temperature
                                                                                                                                                              •      Chemically resistant
  performance and will survive lead-free solder processing.
                                                                                                                                                              •      Lead-free solder compatible

                                                                                                                                                        \\\ Typical Applications:
                                                                                                                                                             •     Alternative to heavy clad
                                                                                                                                                                   laminates
                                                                                                                                                             •     Post fabrication metal backplane
                                                                                                                                                                   attachment
                                                                                                                                                             •     Power amplifier heat sink coin
                                                                                                                                                                   attachment
                                                                                                                                                             •     RF circuit board module
                                                                                                                                                                   assembly




  Advanced Connectivity Solutions
                                                                                                                                                                                                      1
          S. Roosevelt
  \\\ 100 S. RooseveltAvenue
                       Avenue\\\\\\Chandler,
                                    Chandler,AZAZ 85226
                                                85226     Tel:Tel:
                                                      \\\ \\\      480-961-1382
                                                               480-961-1382      \\\ 480-961-4533
                                                                            \\\ Fax: Fax: 480-961-4533 \\\ www.rogerscorp.com
                                                                                                  \\\ www.rogerscorp.com         \\\ IPC
                                                                                                                         \\\ IPC Slash                    4103B/006\\\
                                                                                                                                               \\\ UL #File
                                                                                                                                             # Sheet
                                                                                                                                         Slash
                                                                                                                                       Sheet                #          UL File #
     Data Sheet
     COOLSPAN TECA

     \\\ Standard Properties Table


     Properties                                                     Typical Value1                                          Units                                 Conditions/Test Method

     Uncured Material Properties
     Material Type                                             Silver Filled Epoxy Film                                        -                                                  -
                                                                     0.002± 0.0005
     Thickness                                                                                                               inch                                           Micrometer
                                                                     0.004± 0.0005
     Shelf Life2                                                      3 minimum                                      Months from DOS                                IPC 4101C, 3.17, Condition 2

     Work Life                                                             3                                               Months                                         <23C & <50% RH

     Storage Life                                                          12                                        Months from DOM                                          5C (41F)

     DSC Peak Exotherm                                                    198                           °C                                                                      DSC

     Tensile Strength                                                     705                                                 PSI                                         IPC-TM-650 2.4.19

     Mendral Test                                                       <0.125                                               Inch                                           ASTM D4338

     Cured Material Properties
     CTE below Tg                                                          45                                              ppm/°C                                 IPC-TM-650, 2.4.24.5 (modified)

     CTE above Tg                                                          70                                              ppm/°C                                 IPC-TM-650, 2.4.24.5 (modified)

     Tg                                                                    79                                                  °C                                         DMA ASTM D5026

     Td                                                                   415                                                  °C                                         ASTM D3850, TGA

     Storage Modulus @                   -40 °C                         11,417
                                           0 °C                          7,446
                                          25 °C                          5,387                                               MPa                                          DMA ASTM D5026
                                         100 °C                           751
                                         150 °C                           445
     Lap Shear Strength. ENIG to ENIG                                    2,000                                                psi                                         ASTM D1002-05

     pH                                                                   6.2                                                  -                                                25C
                                     Chloride                             5.9
     Ionics                           Sodium                              <4                                                 ppm                                    MIL STD 883 Method 5011
                                    Potassium                             <35
     Ash Percent                                                           85                                                  %                                                TGA

     Volume Resistivity                                                 0.00038                                             Ω-cm                                Four Point Probe, Laminated Plies

     Thermal Conductivity                                                 6.0                                               W/m°C                                   Laser Flash, Free Film, Z-Axis

     Solder Float                                                         Pass                                                 -                                   IPC-TM-650, 2.4.13 method B

                   Total Mass Lost                           0.23
     Outgassing




                                                                                 Exceeds typical
       NASA




                   Collected Volatiles                       0.02                  screening                                   %                                             ASTM E595
                                                                                 requirements2
                   Water Vapor Recovered                     0.06
1
    Typical values are a representation of an average value for the population of the property. For specifi cation values contact Rogers Corp.

2 The criteria used for the acceptance and rejection of materials shall be determined by the user and based upon specific component and system requirements. Historically, a total
mass loss (TML) of 1.00% and collected volatile condensable material (CVCM) of 0.10% have been used as screening levels for rejection of spacecraft materials.




                                                                                                                                                                                                     2
     \\\ 100 S. Roosevelt Avenue \\\ Chandler, AZ 85226 \\\ Tel: 480-961-1382 \\\ Fax: 480-961-4533 \\\ www.rogerscorp.com \\\ IPC Slash Sheet # 4103B/006\\\ UL File #
 Data Sheet
 COOLSPAN TECA


\\\ Processing Recommendations
The following processing guidelines provide a framework for working to identify the best set of parameters for a given
application. Processing conditions may vary based on application and curing processes.

Adhesive and Surface Preparation: Allow adhesive to reach room temperature while strictly avoiding moisture
condensation. Clean metal surfaces free of oils or other contaminants will provide for the best adhesion results. Cleaning
with a solvent such as a reagent grade isopropyl alcohol is recommended.

Pre Tack: Pre Tack can help facilitate handling and processing. If choosing to pre tack, the recommended conditions are
125C for 5 minutes at 50 psi.

Cure Temperature and Time: 175C for 45 minutes, or 150C for 60 minutes. Temperature measured at adhesive.

Cure Pressure: Cure pressure will be dependent upon factors such as part size, planarity of surfaces being bonded
together, surface roughness, and adhesive layer thickness. Through designed experimentation and application experience,
a pressure range from 80 to 140 PSI has typically generated robust levels of adhesion. However, bond values approaching
2000 PSI (per lap shear testing) have been realized using applied pressures as low as 25 PSI. It should be noted that as
applied pressures are reduced, the significance of surface planarity, adhesive layer thickness, and uniformity of pressure
distribution become more significant. The use of conformal padding to evenly distribute pressure is suggested for bonding
at all pressures, but especially when bonding at pressures below 80 PSI. Re-useable silicone press pad materials are
available through Rogers Corporation (Arlon® UltraPad Press pads and Bisco® HT-1500 reinforced silicone sheets) and also
through Bonding Source (A Krayden Company). Verification testing is advised when evaluating reduced pressures.

*Lower temperatures and pressures may be applicable for certain applications. Contact Rogers Technical Service (rogers.tse@rogerscorp.com) if your
application needs modified processing parameters.




                                                                                                                                                                       3
  \\\ 100 S. Roosevelt Avenue \\\ Chandler, AZ 85226 \\\ Tel: 480-961-1382 \\\ Fax: 480-961-4533 \\\ www.rogerscorp.com \\\ IPC Slash Sheet # 4103B/006\\\ UL File #
 Data Sheet
 COOLSPAN TECA

 \\\ Standard Offerings


                          Standard Thicknesses                                                               Standard Panel Sizes

0.002” (0.051mm) +/- 0.0005”                                                          10” X 12” (254 X 305 mm)
0.004” (0.102mm) +/- 0.0005”



*Contact Customer Service or Sales Engineering to inquire about additional available product configurations including panel size.




 \\\ 100 S. Roosevelt Avenue \\\ Chandler, AZ 85226 \\\ Tel: 480-961-1382 \\\ Fax: 480-961-4533 \\\ www.rogerscorp.com
 \\\ IPC Slash Sheet # 4103B/006 \\\ UL File #


 The information in this preliminary data sheet is intended to assist you in designing with Rogers’ circuit materials. It is not intended to and does not
 create any warranties express or implied, including any warranty of merchantability or fitness for a particular purpose or that the results shown on this
 data sheet will be achieved by a user for a particular purpose. The user should determine the suitability of Rogers’ circuit materials for each application.
 These commodities, technology and software are exported from the United States in accordance with the Export Administration regulations. Diversion contrary to
 U.S. law prohibited.

 The Rogers’ logo, Helping power, protect, connect our world, and COOLSPAN are trademarks of Rogers Corporation or one of its subsidiaries.
 ©2024 Rogers Corporation, Printed in U.S.A., All rights reserved.

 Revised 1682 022226 Publication #92-169




 Helping power, protect, connect our world
                                                                                 TM




                                                                                                                                                             4

File: 00_REF/PCB RF ANT/05_PCB_Dielectric_Data_2026/search_text/Rogers/Rogers__CuClad_217_및_CuClad_233_및_CuClad_250__데이터시트__RF171__추출텍스트.txt
\\\ Datasheet


   CuClad® Series Laminates                                                                                                 \\\ Features and Benefits:
                                                                                                                                 •    Cross Plied Woven Fiberglass,
   PTFE/Woven Fiberglass Laminates                                                                                                    alternating plies are oriented
                                                                                                                                      90o to each other
                                                                                                                                 •    High PTFE to Glass Ratio
    CuClad® laminates are woven fiberglass/PTFE composite materials for use as                                                   •    Better dielectric constant
    printed circuit board substrates. Using precision control of the fiberglass/PTFE                                                  uniformity than comparable
    ratio, CuClad laminates offer a range of choices from the lowest dielectric                                                       non-woven fiberglass
    constant and loss tangent to a more highly reinforced laminate with better                                                        reinforced laminates
    dimensional stability.
                                                                                                                                 •    Electrical and Mechanical
                                                                                                                                      Isotropy in the X-Y Plane
    The woven fiberglass reinforcement in CuClad products provides greater
    dimensional stability than non-woven fiber glass reinforced PTFE based                                                       •    Extremely Low Loss
    laminates of similar dielectric constants. The consistency and control of the PTFE                                           •    Well Suited for Er Sensitive
    coated fiberglass cloth allows Rogers to offer a greater variety of dielectric                                                    Circuits
    constants and produces a laminate with better dielectric constant uniformity
    than comparable non-woven fiberglass reinforced laminates. These properties
    make CuClad an attractive choice for filters, couplers and low noise amplifiers.                                        \\\ Typical Applications:
                                                                                                                                 •   Military Electronics
    CuClad laminates are crossplied (alternating layers of coated fiberglass plies are                                               (Radars, ECM, ESM)
    oriented 90° to each other). This provides true electrical and mechanical isotropy                                           •   Microwave Components
    in the XY plane, a feature unique to CuClad laminates. No other woven or                                                         (LNAs, filters, couplers,
    nonwoven fiberglass reinforced PTFE based laminates make this claim.                                                             etc.)
    Designers have found this degree of isotropy critical in some phased array
    antenna applications.

    CuClad 217 (Er=2.17, 2.20) uses a low fiberglass/PTFE ratio to provide the lowest dielectric constant and dissipation factor
    available in fiberglass reinforced PTFE based laminates. Together, these properties offer faster signal propagation and higher
    signal/noise ratios.

    CuClad 233 (Er=2.33) uses a medium fiberglass/PTFE ratio to balance lower dielectric constant and improved dissipation
    factor without sacrificing mechanical properties.

    CuClad 250 (Er=2.40–2.60) uses a higher fiberglass/PTFE ratio to provide mechanical properties approaching those of
    conventional substrates. Better dimensional stability and lower thermal expansion in all directions are other significant
    benefits. For critical performance applications, CuClad products may be specified with an “LX” testing grade; this designates
    that each sheet will be tested individually, and a test report will be issued with the order. “LX” designated products are
    higher priced, as a portion of each sheet is utilized in destructive testing.
   Results listed above are typical properties; they are not to be used as specification limits. The above information creates no ex- pressed or implied warranties. The properties
   of Rogers laminates may vary depending on the design and application.




                                                                                                                                                                                  1
 \\\ 100 S. Roosevelt Avenue \\\ Chandler, AZ 85226 \\\ Tel: 480-961-1382 \\\ Fax: 480-961-4533 \\\ www.rogerscorp.com
    Data Sheet
    CuClad® Series Laminates

    \\\ Typical Properties: CuClad

       Properties                                              Test Method                             Condition           CuClad 217                 CuClad 233                Cuclad 250

       Dielectric Constant @10 GHz                            IPC TM-650 2.5.5.5                           C23/50              2.17, 2.20                    2.33                  2.40 to 2.55

       Dielectric Constant @1MHz                              IPC TM-650 2.5.5.3                           C23/50              2.17, 2.20                    2.33                  2.40 to 2.60

       Dissipation Factor @10 GHz                             IPC TM-650 2.5.5.5                           C23/50                0.0009                    0.0013                     0.0017

       Thermal Coefficient of Er                              IPC TM-650 2.5.5.5
       (ppm/°C)                                                    Adapted                            -10°C to +140°C             -160                      -161                       -153


       Peel Strength (lbs.per inch)                            IPC TM-650 2.4.8                    After Thermal Stress            14                         14                        14

       Volume Resistivity (MΩ-cm)                            IPC TM-650 2.5.17.1                         C96/35/90
                                                                                                                                2.3 x 10 8                8.0 x 10 8                 8.0 x 10 9
       Surface Resistivity (MΩ)                              IPC TM-650 2.5.17.1                         C96/35/90
                                                                                                                                3.4 x 10 6                2.4 x 10 6                 1.5 x 10 8
       Arc Resistance (seconds)                                  ASTM D-495                                D48/50                 >180                      >180                      >180

       Tensile Modulus (kpsi)                                    ASTM D-638                                A, 23°C              275, 219                  510, 414                   725, 572

       Tensile Strength (kpsi)                                   ASTM D-882                                A, 23°C               8.8, 6.6                 10.3, 9.8                 26.0, 20.5

       Compressive Modulus (kpsi)                                ASTM D-695                                A, 23°C                 237                       276                        342

       Flexural Modulus (kpsi)                                   ASTM D-790                                A, 23°C                 357                       371                        456

       Dielectric Breakdown (kv)                                 ASTM D-149                                D48/50                 > 45                       > 45                     > 45

       Specific Gravity (g/cm3)                            ASTM D-792 Method A                             A, 23°C                2.23                       2.26                      2.31

       Water Absorption (%)                                MIL-S-13949H 3.7.7 IPC                                                                            0.02                      0.03
                                                                                                     E1/105 + D24/23              0.02
                                                               TM-650 2.6.2.2



      Coefficient of Thermal                                  IPC TM-650 2.4.24                         0°C to 100°C               29
      Expansion (ppm/°C) X Axis                                 Mettler 3000                                                                                  23                        18
      Y Axis                                                 Thermomechanical                                                       28                        24                        19
      Z Axis                                                       Analyzer                                                        246                       194                        177



       Thermal Conductivity                                      ASTM E-1225                                100°C                 0.26                       0.26                      0.25


       Outgassing                                                                                                                 0.01                       0.01                      0.01
       Total Mass Loss (%) Collected                          NASA SP-R-0022A                                                     0.01                                                 0.00
       Volatile Condensable Material                                                                                                                         0.01
                                                              Maximum 1.00%                          125°C, ≤ 10-6 torr
       (%) Water Vapor Regain (%)                             Maximum 0.10%                                                       0.00                       0.00                      0.00
       Visible Condensate (±)                                                                                                                                                           NO
                                                                                                                                   NO                        NO

       Flammability                                        UL 94 Vertical Burn IPC                                        Meets requirements Meets requirements Meets requirements
                                                                                                   C48/23/50, E24/125        of UL94-V0         of UL94-V0          of UL94-V0
                                                               TM-650 2.3.10

    Results listed above are typical properties; they are not to be used as specification limits. The above information creates no ex- pressed or implied warranties. The properties of Rogers
    laminates may vary depending on the design and application.


    Material Availability:
    CuClad laminates are supplied with 1/2, 1, or 2 ounce electrodeposited copper on both s ides. Other copper weights and rolled
    copper foil are available. CuClad is available bonded to a heavy metal ground plane. Aluminum, brass, or copper plates also
    provide an integral heat sink and mechanical support to the substrate. When ordering CuClad products please specify dielectric
    constant, thickness, cladding, panel size and any other special considerations. Available master sheet sizes include 36" x 36" in a
    crossplied configuration.




                                                                                                                                                                                                  2
\\\ 100 S. Roosevelt Avenue \\\ Chandler, AZ 85226 \\\ Tel: 480-961-1382 \\\ Fax: 480-961-4533 \\\ www.rogerscorp.com
    Data Sheet                                                                                                                                    CuClad 217
    CuClad® Series Laminates


                                                                                                                                            Figure 1
                                       Dielectric Constant vs. Frequency for
                                                    CuClad 217                                                          Demonstrates the stability of Dielectric Constant
                                                                                                                        across Frequency. This information was
                                                                                                                        correlated from data generated by using a free
                                                                                                                        space and circular resonator cavity. This
    Percentage Change




                                                                                                                        characteristic demonstrates the inherent
                                                                                                                        robustness of Rogers’ laminates across
                                                                                                                        frequency, thus simplifying the final design
                                                                                                                        process when working across EM spectrum. The
                                                                                                                        stability of the Dielectric Constant of CuClad 217
                                                                                                                        laminate over frequency insures easy design
                                                                                                                        transition and scalability of design.


                                                            Frequency (GHz)




                                        Dissipation Factor vs. Frequency for
                                                                                                                                            Figure 2
                                                    CuClad 217
                                                                                                                        Demonstrates the Stability of DissipationFactor
                                                                                                                        across Frequency. This characteristic
                                                                                                                        demonstrates the inherent robustness of
      Dissipation Factor




                                                                                                                        Rogers’ laminates across frequency, providing a
                                                                                                                        stable platform for high frequency applications
                                                                                                                        where signal integrity is critical to the overall
                                                                                                                        performance of the application.




                                                        Frequency (GHz)




                                                                                                                                                                            3
\\\ 100 S. Roosevelt Avenue \\\ Chandler, AZ 85226 \\\ Tel: 480-961-1382 \\\ Fax: 480-961-4533 \\\ www.rogerscorp.com
Data Sheet                                                                                                                           CuClad 250
CuClad® Series Laminates


                                  Dielectric Constant vs. Frequency for                                                         Figure 3
                                               CuClad 250
                     1.00%                                                                           Demonstrates the stability of Dielectric Constant
                                                                                                     across frequency. This information was correlated
                     0.75%
                                                                                                     from data generated by using a free space and
                     0.50%                                                                           circular resonator cavity. This characteristic
Percentage Change




                     0.25%                                                                           demonstrates the inherent robustness of Rogers’
                                                                                                     laminates across frequency, thus simplifying the
                     0.00%
                                                                                                     final design process when working across EM
                     -0.25%                                                                          spectrum. The stability of the Dielectric Constant
                     -0.50%                                                                          of CuClad 250 laminate over frequency insures
                     -0.75%                                                                          easy design transition and scalability of design.
                     -1.00%
                              0   5       10      15       20               25
                                           Frequency (GHz)


                                  Dissipation Factor vs. Frequency for                                                          Figure 4
                                              CuClad 250
                                                                                                     Demonstrates the stability of Dissipation Factor
                                                                                                     across frequency. This characteristic
                                                                                                     demonstrates the inherent robustness of Rogers’
Dissipation Factor




                                                                                                     laminates across frequency, providing a stable
                                                                                                     platform for high frequency applications where
                                                                                                     signal integrity is critical to the overall
                                                                                                     performance of the application.




                                            Frequency (GHz)




\\\ 100 S. Roosevelt Avenue \\\ Chandler, AZ 85226 \\\ Tel: 480-961-1382 \\\ Fax: 480-961-4533 \\\ www.rogerscorp.com

The information in this data sheet is intended to assist you in designing with Rogers’ circuit materials. It is not intended to and does not create any
warranties express or implied, including any warranty of merchantability or fitness for a particular purpose or that the results shown on this data
sheet will be achieved by a user for a particular purpose. The user should determine the suitability of Rogers’ circuit materials for each application.
These commodities, technology and software are exported from the United States in accordance with the Export Administration regulations. Diversion contrary to
U.S. law prohibited.

The Rogers’ logo, Helping power, protect, connect our world, and CuClad are trademarks of Rogers Corporation or one of its subsidiaries.
©2024 Rogers Corporation, Printed in U.S.A., All rights reserved.

Issued 1576 111125 Publication #92-204

Helping power, protect, connect our world
                                                                                 TM



                                                                                                                                                           4
