Repository: EIDOSDATA/TraceWave-Studio

# PCB 유전율과 적층 자료

수집/정리 기준일: 2026-11-11.

먼저 [전체 자료 안내 엑셀](Excel/00_전체_자료_안내.xlsx)을 연다. 회사별 엑셀은 `Excel/`에 있고, 원문 검색은 [HTML 안내](START_HERE_ko.html)를 사용한다.

- [자료 사용 안내](docs/자료_사용_안내.md): 폴더, 단위, 조건 선택과 내보내기.
- [자료 검토 결과](docs/자료_검토_결과.md): 확인한 범위, 오류/공백, 정리 내역.
- [TraceWave Studio 연결 설계](../../../Code/docs/pcb_material_catalog.md): 사용자 직접 입력, 소재 선택, 제조업체 적층 선택과 현재 구현의 경계.

57,340개 조건별 관측, 36개 회사와 일반 재료 참고 자료 1개 그룹, 1,756개 출처 기록을 보존했다. 새 엑셀은 전체 안내 1개와 회사/참고 자료별 37개로 총 38개다. 행 수는 고유 소재나 독립 측정 수가 아니다. 공식 자료에 값이 있어도 실제 제조 조건과 해석 대역에 맞는지 확인해야 한다.

사람이 보는 엑셀과 프로그램용 JSONL을 분리했다. 원문 PDF/HTML의 바이트는 보존하면서 파일명을 회사와 소재/용도 중심으로 바꿨다. 중복 저장한 데이터 사본은 복구 폴더로 옮겼고 관측 수치는 삭제하지 않았다.

File: 00_REF/PCB RF ANT/05_PCB_Dielectric_Data_2026/search_text/Rogers/Rogers__CuClad_Laminates_Fabrication_Guide__공정가이드__RF172__추출텍스트.txt
                                                                                          Fabrication
                                                                                          Technical Articles
                                                                                                      Notes


CuClad® Series High Frequency Laminates
STRIPLINE AND MULTILAYER CIRCUITS


MATERIAL DESCRIPTION:
CuClad® laminates are woven fiberglass/PTFE composite materials for use as printed circuit board substrates. The woven
fiberglass reinforcement in CuClad products provides greater dimensional stability than nonwoven fiberglass reinforced PTFE
based laminates of similar dielectric constants.


These guidelines were developed to provide fabricators with basic information on processing double-sided and multilayer
boards using copper clad CuClad series laminates. A Rogers’ technical service engineer or sales representative should be
contacted for more detailed processing information.


STORAGE:
CuClad series cores can be stored indefinitely at ambient conditions. A first-in-first-out (FIFO) inventory system is
recommended as a method of record keeping that would allow tracking of material lot numbers through PWB processing and
delivery of finished circuits.


Storage in Original Shipping Cartons
1) Stack cartons on a flat surface that is safely out of the way of mobile handling and moving equipment. Cartons may be
    stored on their side if nothing heavy is stacked on top.
2) Cartons should be stacked to a maximum of five high to avoid excessive weight on the bottom packages.


Storage of Panels Removed from Cartons
1) For CuClad laminates with thick copper plates, the thick metal plate is not protected by anti-tarnish layers. As such, some
    discoloration due to oxidation is expected during storage, especially under conditions of elevated temperature and
    humidity. The oxidation can be removed by mechanical (deburr) or chemical exposure (microetch) which are standard to
    the PCB fabrication process.
2) Panels thicker than 20 mils can be stored on edge in slotted shelving units keeping the clad surfaces vertical. This
    provides easy access with low risk of damage to the metal surfaces.
3) If storage facilities do not permit vertical stacking:
         A) The shelf must be flat, smooth, and clean.
         B) The shelf must extend beyond the full area of the panels being stored.
         C) Surfaces of the laminates must be free of debris.
         D) Shelf loading should be kept below 50 pounds per square foot.
         E) Panels should be interleaved with soft, non-abrasive separator sheets.




100 S. Roosevelt Avenue, Chandler, AZ 85226
Tel: 480-961-1382, Fax: 480-961-4533 www.rogerscorp.com


                                                           Page 1 of 8
Handling
PTFE-based materials are softer than most other rigid printed wiring board laminates and are more susceptible to handling
damage. Cores clad only with copper foils are easily creased. Materials bonded to thick aluminum, brass, or copper plates are
more prone to scratches, pits, and dents. Proper handling procedures should be followed.
1) Wear gloves of knit nylon or other non-absorbent material when handling panels. Normal skin oils
    are slightly acidic and readily corrode copper surfaces. Fingerprints are difficult to remove as normal 		
    brighteners will dissolve the corrosion, but leave corrosive oils in the copper to cause the fingerprint to reappear hours or
    days later. The following procedure is recommended to remove fingerprints:
		       A) Bright dip in dilute hydrochloric acid.
		       B) Degrease in acetone, methyl ethyl ketone, or vapor degrease with chlorinated solvents.
		       C) Water rinse and bake dry for 60 minutes @ 250°F (125°C).
		       D) Repeat bright dip.
2) Keep work surfaces clean, dry, and completely free of debris.
3) Leave the polyethylene bag or sheet in place through initial processes such as shearing, sawing, blanking, and punching.
4) Only pick up panels by two edges. Thin cores in particular lack the stiffness required to support themselves by one edge
     or corner, handling them in that manner may dimensionally distort the dielectric or impart a permanent crease.
5)   During processing, cores should be transported between workstations on flat carrying trays, preferably interleaved with a
     soft, sulfur-free paper. Vertical racks should not be used unless they are slotted and
     provide adequate vertical support.


INNER LAYER PREPARATION:


Tooling:
CuClad materials are compatible with many tooling systems. Choosing whether to use round or slotted pins, external or
internal pinning, standard or multiline tooling and pre vs. post-etch punching would depend upon the capabilities and
preferences of the circuit facility and the final registration requirements. In general, slotted pins, a multiline tooling format,
and post-etch punching will meet most needs. Whichever approach is used, it is good practice to retain copper around
tooling holes.


A flow pattern compatible with the chosen adhesive system can be used between circuits and around the perimeter of the
panel. But, in general, registration of layers is improved by retaining as much copper as possible.


Surface Preparation for Photoresist Application:
A chemical process consisting of organic cleaners and a microetch is the preferred method of preparing copper surfaces for
coating with liquid or film photoresist. A conveyorized spray system using an abrasive substance suspended in solution can
be used to prepare copper surfaces at the slight risk of some registration control. Mechanical scrubbing should be considered
for thick cores (0.060”+) only and, even then, should be performed at reduced pressures to minimize distorting the thin
laminate or imparting deep scratches that change the functional spacing between copper planes.


Photoresist Application:
Liquid or dry film photoresist can be applied using traditional dip or spray coating, screening, or roll lamination processes.


DES Processing:
Developers, strippers, and copper etchants used to process epoxy glass materials will also work with CuClad layers. Thin


100 S. Roosevelt Avenue, Chandler, AZ 85226
Tel: 480-961-1382, Fax: 480-961-4533 www.rogerscorp.com
                                                             Page 2 of 8
cores may require leader boards for conveyorized processing and frames or supportive racks for vertical-type processing.
The ceramic filled material will require more stringent rinse & bake processing depending upon the next step in the process
sequence.


Oxide Treatment:
CuClad cores are compatible with most oxide and oxide alternative processes. It is best to use the process recommended
by the supplier of the adhesive system chosen to bond together the multilayer board. Highly caustic, high temperature
processes, such as traditional or reduced black oxides, should be followed by a thorough rinse and bake of the inner layers.


BONDING:
Bonding Preparation:
Special pretreatments of etched surfaces using sodium or plasma processes are permissible, but shouldn’t be necessary
providing care was taken to protect the substrate surface after copper etch. Inner-layers should be baked at 110°C to 125°C
(230°F to 260°F) for 30 to 120 minutes to ensure removal of volatile substances prior to MLB bonding. Guidelines for the oxide
treatment should be referenced to make certain the dry bake doesn’t degrade the bond-enhancing surface.


Multilayer Adhesive System:
CuClad cores are compatible with a broad range of thermosetting (FR-4, Rogers’ 2929 bondply, RO4400™ prepreg, etc…) and
thermoplastic (3001 Bonding Film, CuClad 6250 & 6700 Bonding Film, CLTE-P, FEP, PFA, PTFE, etc…) adhesive systems. Many
factors, such as electrical performance, flow characteristics, ease of processing, and bond temperature requirements are
considered when making the best overall choice. Rogers’ Technical Service Engineers (TSE’s) understand the trade-offs and, if
asked, will help in the selection process.


Multilayer Bond Cycle:
The press cycle is determined by the requirements of the chosen adhesive system. Cooling under pressure is required when
using thermoplastic (meltable) films.


PTH & OUTER LAYER/DOUBLE-SIDED CIRCUIT PROCESSING:

Drilling:
Double-sided boards can be drilled as one-ups or in stack heights that are compatible with the flute length of the drills being
used. Multilayers are most commonly drilled in stacks of one. Phenolic composite boards are recommended for entry (0.010”
to 0.030” thick) and exit (>0.060”) layers. Sheeted aluminum and metal coated phenolic boards can also be used as entry
layers.


New carbide drills are highly recommended. Standard or undercut styles can be used. Recommended chip loads (0.001” to
0.003” per revolution) and surface speeds (150 to 300 SFM) vary with tool diameter with slower infeeds and speeds being
associated with finer diameter drills. Retract rate when drilling double- sided and multilayer boards should be between 300
and 500 IPM and be 700 to 1000 IPM when drilling double-sided constructions. Following is a quick reference table that
provides recommended parameters for commonly used drill diameters.



Tool life should be based upon inspection of cross-sectioned holes. This is especially true when drilling multilayer boards
where factors such as adhesive type, inner-layer copper weight, and board thickness all affect the hole quality and tool life.


100 S. Roosevelt Avenue, Chandler, AZ 85226
Tel: 480-961-1382, Fax: 480-961-4533 www.rogerscorp.com
                                                           Page 3 of 8
The “twelve inch rule,” which suggests changing a tool after drilling 12” of substrate, is a good place to start when setting tool
life for multilayer constructions. For example, initial hit count when drilling a 0.060” thick board would be 12”/0.060” = 200
holes.


                         Tool Size              Spindle Speed           Infeed                   Retract
                      (in)       (mm)               (RPM)         (IPM)     (m/min)         (IPM)    (m/min)
                    0.0079        0.20              72500          72.5       1.8            300       7.6
                    0.0098        0.25              68200          88.7       2.3            300       7.6
                    0.0138        0.35              55400          83.1       2.1            300       7.6
                    0.0197        0.50              48200          96.4       2.4            400       10.2
                    0.0256        0.65              37200          74.2       1.9            400       10.2
                    0.0295        0.75              32200          64.4       1.6            400       10.2
                    0.0394        1.00              24100          48.2       1.2            400       10.2
                    0.0492        1.25              20000          40.0       1.0            400       10.2
                    0.0625        1.59              20000          40.0       1.0            400       10.2
                    0.1250        3.18              20000          40.0       1.0            400       10.2

Deburring
The use of flat, rigid entry materials, conservative drilling parameters, and limited hit counts with new drills should minimize
the risk of copper burring. When drilled properly, cores should be ready for subsequent processing. If deburr is necessary
(and slight), a chemical microetch process is preferred. If mechanical processing is required, a hand pumice scrub is preferred
over a suspended abrasive spray system which, in turn, is preferred over a conveyorized mechanical deburr or planarization
process.


Hole Preparation
Loosely deposited debris in the holes can be removed using a vapor or hydro-honing process. These processes involve
directing water suspended abrasive particles through drilled holes. The soft laminates must be properly supported through
these processes.

PTFE composites are typically not desmeared. However, the adhesive system used to bond multilayer boards may require
desmear using a chemical (permanganate) or plasma (CF4/O2) process. Neither process will have a significant effect upon the
PTFE materials, but should be performed prior to activation of the PTFE surface. If plasma is chosen for desmear, a dual cycle
to accomplish desmear of an adhesive system and activation of the PTFE surface is made possible by adding the desmear
cycle outlined below to the front end of the treatment cycle described in the treatment portion of this section.
CuClad materials may require a glass etch to reduce the risk of plated nodules.




100 S. Roosevelt Avenue, Chandler, AZ 85226
Tel: 480-961-1382, Fax: 480-961-4533 www.rogerscorp.com
                                                            Page 4 of 8
                                     Frequency:         40 KHz
                                     Voltage:           500-600V
                                     Power:             4000-5000 Watts
                                     Pre-Heat to 60°C using:
                                     Gases:             90% 02, 10%N2
                                     Pressure:          250mTORR
                                     Desmear using:
                                     Gases:             75% O2, 15% CF4, 10%N2
                                     Pressure:          250mTORR
                                     Time:              10-30 minutes

Drilled holes in PTFE-based laminates must be treated prior to the deposition of a conductive seed layer (e.g. electroless
copper or direct metallization). Not performing a surface activation treatment will most likely result in poor metal adhesion
or plated voids. Two common pre-treatments for PTFE materials are sodium
treatment and plasma treatment. Sodium treatments are preferred, but either can be used for treating CuClad materials.


Sources for sodium treatment chemicals:
                                                           FluoroEtch® Etchant
                                                          Acton Technologies, Inc
                                                             100 Thompson St
                                                            Pittston, PA 18640
                                                              570-654-0612


                                    W.L. Gore Tetra-Etch® etchant 500 ML available from
                                                 R.S. Hughes Company, Inc
                                                     1162 Sonora Court
                                                    Sunnyvale, CA 94086
                                                        408 739 3211
Sources for sodium treatment services:


                                                            FluoroEtch Etchant
                                                          Acton Technologies, Inc
                                                             100 Thompson St
                                                            Pittston, PA 18640
                                                               570-654-0612


                                                             G & S Associates
                                                   1865 Sampson Ave. Corona, CA 92879
                                                      http://www.gsassociates.com
                                                              951 739 7513




100 S. Roosevelt Avenue, Chandler, AZ 85226
Tel: 480-961-1382, Fax: 480-961-4533 www.rogerscorp.com
                                                                Page 5 of 8
Recommended plasma cycle for treating PTFE materials:


                         Gases:                 70/30 or 80/20 H2/N2, NH3, N2, or He
                         Pressure:              100 mTORR pumpdown, 50 mTORR operating
                         Power:                 4000 Watts
                         Frequency:             40 KHz
                         Voltage:               500-600V
                         Cycle time:            10-30 minutes
                                               Courtesy of Nordson March Plasma Systems


                           Gases                          H2/N2              He           N2
                           Power                          1800W              1800W        1800w
                           Frequency                      13.56 MHz          13.56 MHz    13.56 MHz
                           Pressure                       150 mTor           173 mTor     181 mTor
                           Gas Mixture (%)                70/30              100          100
                           Temperature                    200°F              200 °F       200°F
                           Time (minutes)                 10 to 20           5 to 10      5 to 10
                                                          Courtesy of Plasma Etch Inc.
Panels should be baked for at least 1 hour at 110 to 125°C (230 to 260°F) prior to plasma treatment. Plasma treated holes are
more delicate than sodium etched holes. Panels should not be exposed to any pressure wash or scrubbing process prior to
metallization.
*Plasma evaluations were completed using Nordson March Plasma Systems - Series B20 Plasma unit. This unit can process
up to 20 - 18” X 24” panels per load. For more information concerning this equipment, please contact Nordson March Plasma
Systems (727-573-4567).


Metallization
CuClad materials are compatible with traditional electroless copper and direct deposit metallization processes. Cores
should be baked (30-90 minutes @ 110°C-125°C (230°F - 260°F)) prior to metal deposition unless plasma, which also serves
as a vacuum bake, was used to prepare the hole walls for plating. A flash plate build-up of 0.0001” to 0.0003” (0.0025mm-
0.0076mm) of copper is recommended to better support hole walls through preparation for outer-layer processing.


PTH Plating & Outer-Layer Imaging:
Standard equipment and chemical processes are used to plate, image, and etch circuit patterns onto CuClad materials. Care
should be taken to preserve the post- etch laminate surface. The topography that remains after copper removal promotes
improved adhesion to solder masks.


Final Surfaces:
Materials should be rinsed and baked prior to solder mask application. Rinsing in warm or hot water for 20-30 minutes
followed by 60 minutes @ 125°C (260°F) should be sufficient, especially if the bake is done under vacuum. Properly prepared
CuClad materials are compatible with most LPI solder masks. Epoxy masks are preferred if the application requires selective
silk screening.

100 S. Roosevelt Avenue, Chandler, AZ 85226
Tel: 480-961-1382, Fax: 480-961-4533 www.rogerscorp.com
                                                                  Page 6 of 8
Most final finishes (HASL, Sn, Ag, Ni/Au, OSP, etc...) have been applied to CuClad materials without issue or special concern. A
rinse/bake regimen, if not done as part of a solder mask process, should be done prior to HASL or reflow exposures. When flux
is needed, acid fluxes are recommended over solvent fluxes. The HASL or reflow exposure should be performed as soon as
possible after the flux has been applied.


Final Circuitization:
Individual circuits can be routed, punched, or lased depending upon preference, tolerances, and edge quality requirements.
Parameters for routing are provided below:


                               Chip Load:                 0.00125” to 0.00250”/rev, 32mm – 64 mm/rev
                                 Speed:                             200-300 sfm, 61-92 m/min
                               Peripheries                              Conventional cut
                            Internal cut- outs                              Climb cut
                                Tool type                    Carbide double fluted spiral-up End mill
                                Exit/Entry                        Phenolic or composite board
                                 Tool life                         20-30 linear feet, 6-9 meters

Pre-rout vacuum channels in backer board to provide adequate air flow through the channels during routing.
Double pass (opposite directions) when cleanest edge quality is required.




100 S. Roosevelt Avenue, Chandler, AZ 85226
Tel: 480-961-1382, Fax: 480-961-4533 www.rogerscorp.com
                                                                Page 7 of 8
The information in this fabrication guideline is intended to assist you in fabricating Rogers’ circuit materials. It is not intended to and does not create any
warranties express or implied, including any warranty of merchantability or fitness for a particular purpose or that the results shown on this fabrication
guideline will be achieved by a user for a particular purpose. The user should determine the suitability of Rogers’ circuit materials for each application.

These commodities, technology or software are exported from the United States in accordance with the Export Administration regulations. Diversion
contrary to U.S. law prohibited.

RO4400, CuClad, CLTE-P and the Rogers’ logo are trademarks of Rogers Corporation or one of its subsidiaries.
Teflon and DuPont are trademarks of E.I. duPont de Nemours & Co., Poly-etch is a registered trademark of Matheson Gas Products, and Fluoroetch is a
registered trademark of Acton Associates Inc. Hysol SR1000 is a registered trademark of Dexter Corporation, Windsor Locks, CT.

© 2021 Rogers Corporation, Printed in U.S.A
Issued 1508 040621 Publication #92-550




100 S. Roosevelt Avenue, Chandler, AZ 85226
Tel: 480-961-1382, Fax: 480-961-4533 www.rogerscorp.com
                                                                           Page 8 of 8

File: 00_REF/PCB RF ANT/05_PCB_Dielectric_Data_2026/search_text/Rogers/Rogers__Device_Attachment_Methods_and_Wirebonding_Notes_for_RT-duroid_and_RO4000_Series_High_Frequency_Laminates__기술자료__RF192__추출텍스트.txt
                                                                                           Fabrication
                                                                                           Technical Articles
                                                                                                       Notes


Device Attachment Methods and
Wirebonding Notes for RT/duroid®
and RO4000® Series High Frequency
Laminates
Volume production of microwave circuit assemblies requires fast, reliable and efficient methods of attaching discrete
microwave components to the circuit board. These could include simple two-lead devices such as resistors or diodes, or
complex multi-lead MICs. Bonding techniques used for conventional epoxy glass grade laminates have been used with
limited success on PTFE based laminates. However, conventional epoxy glass grade parameters are generally acceptable for
the Rogers RO4000® series high frequency laminates. This application note is intended to present a general guide for device
attachment to RT/duroid® and RO4000 high frequency laminates.


RT/duroid Laminate Characteristics


RT/duroid laminates are random glass fiber reinforced PTFE or ceramic filled PTFE materials. PTFE is a soft, waxy, thermoplastic
fluoropolymer. The glass or ceramic reinforcement adds dimensional stability and increases the hardness but the laminates
are, in general, much softer than the low frequency hardboards, such as glass/epoxy. PTFE is a thermoplastic rather than a
thermosetting resin. At elevated temperatures the substrate will readily deform and take a permanent set. Lead attachment
methods must therefore minimize the pressure applied to the dielectric, particularly at elevated temperatures.


RO4000® High Frequency Laminate Characteristics


RO4350B™ and RO4003C™ high freqeuncy laminates are glass reinforced hydrocarbon/ceramic materials. The laminate is
a rigid, highly filled thermoset resin system which has a Tg >280°C (536°F). The high Tg helps to maintain the expansion
characteristics over a wide range of temperatures. Lead attachment methods are similar to what is practiced with
conventional FR4 epoxy grade laminates.


Lead Bonding Methods:


The methods employed to achieve low resistance electrical connections and good mechanical integrity fall into two
categories: true fusion welding, where the metals of the lead and the circuit pad are melted, and a form of diffusion where the
joint is made without melting.




100 S. Roosevelt Avenue, Chandler, AZ 85226
Tel: 480-961-1382, Fax: 480-961-4533 www.rogerscorp.com
                                                           Page 1 of 8
                                                                                              Fabrication
                                                                                              Technical Articles
                                                                                                          Notes

Welded Bonds:


1)   Resistance Welding — The lead and circuit conductor are pressed together and a high current pulse (usually from a
     capacitor) passed between the two. Heat caused by the passage of the current through the resistance of the joint melts
     and welds the metal.


2)   Parallel Gap Welding — This is a specialized form of resistance welding. In this case the electrical energy is supplied to
     a pair of parallel electrodes, which are in contact with the device leads. The weld depends upon conduction of heat
     generated in the lead to the circuit pad to melt and fuse them together


3)   Percussive Arc Welding — The lead and pad are held a small distance apart and an arc is generated by applying a short
     pulse of RF energy to ionize the gap, followed by a discharge from the capacitor. As the arc decays, a mechanical device
     forces the two heated surfaces together and completes the weld.


4)   Electron Beam Welding — A beam of high-speed electrons is focused in a vacuum on the lead and pad held together. The
     energy of the electrons is absorbed, raising the temperature to the melting point of the metals.


5)   Laser Welding — Energy is focused on the work piece by an intense, collimated, monochromatic light beam that is
     absorbed and raises the temperature to the fusion point.


6)   Soldering — The lead and pad are coated with a low melting point alloy and pressed together. Heat is applied either
     locally (by a heating tool) or generally (by infrared or oven heating) to melt the solder and weld the two components
     together.


Diffusion Bonding:

1)   Ultrasonic Welding — Diffusion of metal between the lead and pad is induced by clamping the two together and
     applying mechanical energy in the form of ultrasonic sound vibration. The metal surfaces are cleaned by friction, which
     also heats them, aiding in the diffusion process, but temperatures do not reach the melting point.


2)   Thermal Compression Bonding — Metal diffusion in this method is accomplished by heat and pressure applied to the
     cleaned surfaces of the lead and pad. The temperature is insufficient to give a true fusion weld.


3)   Thermosonic Bonding — This method is a combination of ultrasonic and thermal compression bonding. The work is
     preheated, and ultrasonic energy is supplied through a gold capillary. Again, the weld is achieved at temperatures below
     the fusion point of the metal.
The methods most suitable for attaching devices to circuit boards made with RT/duroid laminates are: ultrasonic wire
bonding, thermosonic bonding, parallel gap welding, thermal compression bonding and solder reflow. These are discussed in
detail.


100 S. Roosevelt Avenue, Chandler, AZ 85226
Tel: 480-961-1382, Fax: 480-961-4533 www.rogerscorp.com
                                                             Page 2 of 8
                                                                                                         Fabrication
                                                                                                         Technical Articles
                                                                                                                     Notes


Ultrasonic Wire Bonding:


This method relies on the “scrubbing” action of the lead
wire against the pad to expose nascent metal surfaces and
deformation caused by the mechanical clamping to allow
diffusion of the metals. Aluminum wires with their coating
of abrasive oxide are particularly effective in forming this
type of diffusion bond. For example, prior cleaning of
copper pads is not necessary as any oxide contamination                  Figure 1. Ultrasonic Wire Bonded Joint. 0.001” aluminum wire bonded to ½
                                                                         ounce electrodeposited copper on
of the pad surface is rapidly removed by the motion of the               RT/duroid 6010 material. No attempt to clean the copper foil surface was
wire to expose clean fresh copper.                                       made, but the result is still a good joint.



Test bonds were made using a Mullen Equipment                            Pull strengths of the wire bonds were greater than 4 grams
Corporation Ultrasonic Wire Bonding Machine 8-166 on RT/                 minimum, and usually greater than 5.5 grams (Acceptable
duroid® 5880 and 6010 materials clad with 1 ounce and ½                  values for 0.001” aluminum wire bonded to copper coated
ounce copper, and dielectric thickness from 0.010” to 0.125”.            alumina are 3 grams minimum, with 6 grams considered
Some samples were pumice scrubbed before bonding;                        “good”.) Pull strengths were independent of the type and
others were left with oxide on the copper surface. The wire              thickness of the dielectric, and no difference between
was 0.001” aluminum alloy with 1% silica. Machine settings               pumice scrubbed and uncleaned samples was noted. No
were:                                                                    distortion of the copper foil or dielectric was seen in any
                                                                         of the samples bonded. Gold or nickel/gold plating on the
                                                                         copper shows similar results.
               Channel #1        Channel #2        Channel #3
Time               38.2               18.4                Low
Power              50.5               88.5                Low




                                                                         Figure 2: Ultrasonic Wire Bonded Joint. A similar joint to the one shown in
                                                                         Figure 1. No distortion of the copper surface can be seen.




100 S. Roosevelt Avenue, Chandler, AZ 85226
Tel: 480-961-1382, Fax: 480-961-4533 www.rogerscorp.com
                                                                Page 3 of 8
                                                                                                      Fabrication
                                                                                                      Technical Articles
                                                                                                                  Notes


Thermosonic (Ball) Bonding:


In this method, a gold capillary wire is agitated by an
ultrasonic generator and pressed against the preheated
circuit pad. A ball of gold is formed at the protruding tip of
the wire by a gas flame or electrical heater, and forms the
initial contact with the pad. Plastic deformation of the gold
ball caused by the contact pressure results in a “nailhead”
shape typical of this type of wire bond.


Gold does not have the abrasive properties of the
aluminum wire described above, and it is unable to break
through the surface contaminants on the copper foil.
Cleaning the copper before bonding does not help since
                                                                      Figure 3: Thermosonic (Ball) Welded Joint. 0.001” gold wire welded to ½ ounce
preheating the work area (about 200°C) quickly oxidizes the           copper on RT/duroid 6010 material. Deformation of the gold ball due to the
                                                                      pressure against the conductor shows the typical “nailhead” shape. The etched
surface.
                                                                      edge of the conductor is seen in the foreground.


Tests of thermosonic wire bonds on RT/duroid 6010
material clad with unprotected copper were unable to
produce reliable bonds. However, when the copper was
plated with 2 to 4 microns of gold, most of the wire joints
were good. Failures were attributed to migration of copper
to the surface of the gold plating (during the preheat
cycle), which assumed a salmon pink color. A nickel strike
coat on the copper before gold plating produced good,
reliable wire bonds with pull strengths of 5 grams using a
Mullen 8-150 machine, with 0.001” gold wire on ½ ounce
electrodeposited copper clad RT/duroid 6010 material. The
                                                                      Figure 4: Thermosonic (Ball) Welded Joint. Another view of the joint shown in
work area was heated to 200°C.                                        Figure 3. Above the flamed off gold ball can be seen a thicker section of wire
                                                                      where it has been forced back into the ultrasonic head.

Some small deformation of the conductor and substrate
                                                                      Additional work was completed at the National Training
was seen in the test pieces, and in one instance, the copper
                                                                      Center for Microelectronics. As part of the study, sample
foil at the edge of the bond area was cracked. The use of
                                                                      boards were manufactured from various Rogers Microwave
the more ductile rolled copper foil on RT/duroid laminates
                                                                      materials for use in establishing thermosonic gold
is recommended when thermosonic bonding is planned,
                                                                      wire bond parameters. The parameters generated are
and contact pressure between the wire and the circuit pad
                                                                      approximate and are offered for use as reference points
should be kept to a minimum consistent with good pull test
                                                                      based on the work completed. Parameters may vary based
values.



100 S. Roosevelt Avenue, Chandler, AZ 85226
Tel: 480-961-1382, Fax: 480-961-4533 www.rogerscorp.com
                                                             Page 4 of 8
                                                                                           Fabrication
                                                                                           Technical Articles
                                                                                                       Notes


on device surface, metal finish, wire type, wire diameter, capillary configuration etc.


This information was generated using two types of equipment. A Panasonic automated wire bonder (HW27U-H) and a K&S
manual wire bonder. The bond type practiced was a thermosonic bond using 0.001” diameter gold wire. The boards were
plated with 50 micro-inch of nickel and 200 micro- inches of Type III grade A gold (99.9%). Typical industry plating thicknesses
may vary from 50-100 micro-inches of gold over 50-250 micro-inches of nickel.


As noted, wire bonding to PTFE based products can be difficult when compared to thermoset material systems. The action
of the capillary pressing on the PTFE surface can create a “bounce back” effect that makes it difficult to achieve a good
bond. PTFE is a soft substrate and may deform slightly due to the pressure from the capillary. When bonding to PTFE based
laminates, it is often necessary to increase the time and decrease the force to address the softness issue. An additional
method used to offset this effect is to increase the plated nickel layer beneath the gold plated pad. There is some risk
associated with this method. The increased nickel plating may become brittle resulting in cracking or micro fracturing upon
the impact of the capillary. There is also increased risk of micro-fracturing of the Ni/Au plated traces or pad areas due to
handling of the soft substrate materials. There often needs to be the right balance of plated metals unique to the material
type, circuit design and equipment used.


When bonding to PTFE based Products, it was found that reducing stage temperature can minimize the materials expansion
and contraction due to the thermal exposure. A short stabilization period may be beneficial when placing PTFE parts on a
heated stage. A stage temperature at or below 80°C may be necessary to help reduce the effects of material movement. This
approach was found to be particularly effective with regard to the random glass fiber reinforced PTFE RT/duroid 5870 and
5880 laminates.


When bonding to thermoset materials like Rogers RO4000 and TMM® products, conventional epoxy glass parameters should
be used as a starting point and optimized based on pull test results.


Recommended starting parameters for thermosonic gold bonding would be as follows:

                                                  Time        Power            Force      Stage Temperature
                    RT/duroid 5880                 250         110               90               80
                    RT/duroid 6010                 250         110               90               80		
                    TMM                             35          70               95              130
                    RO4000                          35          70              100              130
                    FR-4 as reference:
                    Epoxy Glass                    30          120             160               130




100 S. Roosevelt Avenue, Chandler, AZ 85226
Tel: 480-961-1382, Fax: 480-961-4533 www.rogerscorp.com
                                                             Page 5 of 8
                                                                                                   Fabrication
                                                                                                   Technical Articles
                                                                                                               Notes

                    Power is measured in watts.
                    Time is measured in milliseconds.
                    Force is measured in grams.
                    Stage temperature in Celsius




Parallel Gap Welding


Fusion welds are formed in thish method by the resistance
heating of gold foil or gold plated leads on the device to
                                                                   Figure 5: Parallel Gap Welded Joint. 0.005” X 0.002” gold taps welded to a
be bonded. A short section of the lead is pressed against          cleaned but unplated copper surface. Note the indentations in the gold foil
the conductor between two electrodes and a heavy current           caused by the electrodes.

(typically 100 amperes) passed. Better control is achieved
by confining the electrical contact to the lead rather than
passing current between the lead and the conductor. The
amount of energy (which appears as heat) is determined by
the current and the duration.


Tests were conducted with copper clad RT/duroid laminates
using a Unitek Phasemaster™ 3 machine. Gold foil leads
of cross section 0.005” X 0.002” were parallel gap welded
to copper pads. Machine settings used were 55% of
                                                                   Figure 6: Parallel Gap Welded Joint. A joint similar to the one in Figure 5. In
maximum power and duration times of 0.8 to 1.3 seconds.
                                                                   this instance, the electrodes have been slightly misaligned, resulting in a gold
Uncleaned pads would not produce good welds due to                 “smear” at the edge of joint area. However, the bond is still good.
copper oxides interfering with the fusion of the metals,
but on cleaned pads, pull strengths of 30 grams minimum            Thermal Compression Bonding:
and better than 35 grams were recorded. Gold or nickel/
gold plating on the conductors would ensure freedom from
                                                                   The device lead and the conductor pad are aligned and
oxide contamination. With the machine correctly set, no
                                                                   pressed together. Heat is supplied to the lead surface, and
distortion of the conductors or dielectric was observed.
                                                                   diffusion of the metal between the two components takes
                                                                   place, creating the bond. A modification of the parallel
                                                                   gap welder in which the electrodes are replaced with a
                                                                   resistance heated head is the equipment normally used.
                                                                   Power input, duration, and pressure control the quality of
                                                                   the bond. For RT/duroid laminates, pressure should be only
                                                                   high enough to ensure good thermal contact between the
                                                                   heating head, the device lead, and the conductor.




100 S. Roosevelt Avenue, Chandler, AZ 85226
Tel: 480-961-1382, Fax: 480-961-4533 www.rogerscorp.com
                                                          Page 6 of 8
                                                                                           Fabrication
                                                                                           Technical Articles
                                                                                                       Notes

Very clean surfaces are necessary to ensure proper diffusion of the metals. Gold tape or gold plated leads on the device, and
gold or nickel/gold plating on the conductor are required for thermal compression bonds. The method is unsuitable for wire
bonding — the device leads must be in the form of flat tapes to provide sufficient area in contact with the pads for efficient
heat transfer.


Solder Reflow:


Tin/lead solders have been used in the Printed Circuit Board industry for many years to make electrical connections between
copper conductors and discrete components. More recently, low melting point indium based solders have been used in
special applications where severe temperature constraints exist. For microwave circuit boards and RT/duroid laminates,
soldered joints are probably most commonly used for component mounting. Soldered connections have the advantage
of being usable in low volume and prototype production with reasonable efficiency, rework capability, and low capital
investment. Equipment is now available that can perform reliable, repeatable solder connections in the largely automated
fashion at low cost, thus facilitating the transition from the lab and prototype shop to the factory floor.


The method requires that the device lead and the circuit trace are solder plated. Parallel gap welding equipment is modified
by fitting a resistance heated head in place of the electrodes. The solder joint is made by simply pressing the two components
together and heating sufficiently to melt or reflow the solder. The joint is allowed to cool until the solder refreezes. Minimal
pressure is required — just enough to allow good thermal contact between the solder surfaces.


Lead Bonding Machines


All of the device attachment methods described above require specialized machines (with the exception of hand soldered
joints). Equipment is available in a wide variety of degrees of sophistication from simple single head, to multiple station
machines which can make several bonded connections simultaneously. Several equipment suppliers offer custom design
systems that are microprocessor controlled, capable of locating, positioning, and bonding components in place from
programmed X/Y coordinate data.


Multiple head machines are recommended for mounting components with more than two leads. This is not only for faster
operation, but if multiple leads are bonded one at a time, then alignment of the later leads may become difficult. Forcing the
leads into alignment (in both the vertical and horizontal planes) can break previously bonded joints, or even snap a brittle
component.


Clearly, the review of lead bonding methods above cannot attempt to address, in a specific way, the large number of options
and variables involved in mounting components on RT/duroid and RO4000 circuit board materials. The Process Engineer who
has the task of implementing a lead bonding capability is advised to select reputable equipment suppliers and work closely
with them to ensure that the machines he/she buys are appropriate to his/her needs. Most suppliers provide, at no cost, a
comprehensive Customer Service function that will define specific process variables for the user.




100 S. Roosevelt Avenue, Chandler, AZ 85226
Tel: 480-961-1382, Fax: 480-961-4533 www.rogerscorp.com
                                                           Page 7 of 8
                                                                                                              Fabrication
                                                                                                              Technical Articles
                                                                                                                          Notes




The information in this fabrication guideline is intended to assist you in fabricating Rogers’ circuit materials. It is not intended to and does not
create any warranties express or implied, including any warranty of merchantability or fitness for a particular purpose or that the results shown on
this fabrication guideline will be achieved by a user for a particular purpose. The user should determine the suitability of Rogers’ circuit materials
for each application.

These commodities, technology or software are exported from the United States in accordance with the Export Administration regulations. Diversion con-
trary to U.S. law prohibited.

RT/duroid, RO4000, RO4350B, RO4003C and TMM are trademarks of Rogers Corporation or one of its subsidiaries
Phasemaster is a trademark of Unitek Miyachi International.
© 2023 Rogers Corporation, Printed in U.S.A
Revised 1639 060223 ON Publication #92-413 - Fab Guidelines 4.1.3



100 S. Roosevelt Avenue, Chandler, AZ 85226
Tel: 480-961-1382, Fax: 480-961-4533 www.rogerscorp.com
                                                                       Page 8 of 8
