Repository: EIDOSDATA/TraceWave-Studio

# PCB 유전율과 적층 자료

수집/정리 기준일: 2026-11-11.

먼저 [전체 자료 안내 엑셀](Excel/00_전체_자료_안내.xlsx)을 연다. 회사별 엑셀은 `Excel/`에 있고, 원문 검색은 [HTML 안내](START_HERE_ko.html)를 사용한다.

- [자료 사용 안내](docs/자료_사용_안내.md): 폴더, 단위, 조건 선택과 내보내기.
- [자료 검토 결과](docs/자료_검토_결과.md): 확인한 범위, 오류/공백, 정리 내역.
- [TraceWave Studio 연결 설계](../../../Code/docs/pcb_material_catalog.md): 사용자 직접 입력, 소재 선택, 제조업체 적층 선택과 현재 구현의 경계.

57,340개 조건별 관측, 36개 회사와 일반 재료 참고 자료 1개 그룹, 1,756개 출처 기록을 보존했다. 새 엑셀은 전체 안내 1개와 회사/참고 자료별 37개로 총 38개다. 행 수는 고유 소재나 독립 측정 수가 아니다. 공식 자료에 값이 있어도 실제 제조 조건과 해석 대역에 맞는지 확인해야 한다.

사람이 보는 엑셀과 프로그램용 JSONL을 분리했다. 원문 PDF/HTML의 바이트는 보존하면서 파일명을 회사와 소재/용도 중심으로 바꿨다. 중복 저장한 데이터 사본은 복구 폴더로 옮겼고 관측 수치는 삭제하지 않았다.

File: 00_REF/PCB RF ANT/05_PCB_Dielectric_Data_2026/search_text/Rogers/Rogers__DiClad_527_및_DiClad_870_및_DiClad_880__데이터시트__RF173__추출텍스트.txt
\\\ Datasheet


 DiClad® Series Laminates
 PTFE/Woven Fiberglass/Laminates
 DiClad® laminates are woven fiberglass/PTFE composite materials for use as printed                                                          \\\ Features and Benefits:
 circuit board substrates. Precise control of the fiberglass/PTFE ratio, DiClad laminates
                                                                                                                                                • Extremely Low Loss Tangent
 offer a range of choices from the lowest dielectric constant and dissipation factor to a
                                                                                                                                                • Excellent Dimensional Stability
 more highly reinforced laminate with better dimensional stability.                                                                             • Product Performance Uniformity
                                                                                                                                                • Electrical Properties are Highly
 The woven fiberglass reinforcement in DiClad products provides greater dimensional                                                               Uniform Across Frequency
 stability than nonwoven fiberglass reinforced PTFE based laminates of similar                                                                  • Consistent Mechanical
                                                                                                                                                  Performance
 dielectric constants. The consistency and control of the PTFE coated fiberglass cloth                                                          • Excellent Chemical Resistance
 allows Rogers to offer a greater variety of dielectric constants and produces a laminate
 with better dielectric constant uniformity than comparable non-woven fiberglass                                                             \\\ Typical Applications:
 reinforced laminates. The coated fiberglass plies in DiClad materials are aligned in the
                                                                                                                                                • Military Radar Feed Networks
 same direction. Crossplied versions of many of these materials are available as CuClad                                                         • Commercial Phased Array Networks
 materials.                                                                                                                                     • Low Loss Base Station Antennas
                                                                                                                                                • Missile Guidance Systems
 DiClad laminates are frequently used in filter, coupler, and low noise amplifier                                                               • Digital Radio Antennas
 applications, where dielectric constant uniformity is critical. They are also used in                                                          • Filters, Couplers, LNAs

 power dividers and combiners, where low loss is important.

 DiClad 527 laminates (Er=2.40−2.65) use a higher fiberglass/PTFE ratio to provide
 mechanical properties approaching conventional substrates. Other advantages
 include better dimensional stability and lower thermal expansion in all directions.
 The electrical properties of DiClad 527 laminates are tested at 1 MHz and 10 GHz,
 respectively.




                                                                                                                                                                                     1
 \\\ 100 S. Roosevelt Avenue \\\ Chandler, AZ 85226 \\\ Tel: 480-961-1382 \\\ Fax: 480-961-4533 \\\ www.rogerscorp.com \\\ IPC Slash Sheet # 4103B/\\\ UL File #
Data Sheet

 DICLAD SERIES LAMINATES

 \\\ Standard Properties Table
                                                                     Typical Value1
Properties                                                                                                           Units                      Test Conditions                      Test Method
                                                   DiClad 527           DiClad 870           DiClad 880
Electrical Properties
Dielectric Constant                                  2.40-2.60               2.33              2.17, 2.20               -              23˚C @ 50% RH                 10 GHz      IPC TM-650 2.5.5.5

Dielectric Constant                                  2.40-2.60               2.33              2.17, 2.20               -              23˚C @ 50% RH                 1 MHz       IPC TM-650 2.5.5.3

Dissapation Factor                                    0.0017                0.0013              0.0009                  -              23˚C @ 50% RH                 10 GHz      IPC TM-650 2.5.5.5

Dissapation Factor                                    0.0010                0.0009              0.0008                  -              23˚C @ 50% RH                 1 MHz       IPC TM-650 2.5.5.3
Thermal Coefficient of Dielectric
                                                        -153                 -161                 -160              ppm/˚C               -10 to 140˚C                10 GHz      IPC TM-650 2.5.5.5
Constant
Volume Resistivity                                   1.2 x 109            1.5 x 109            1.4 x 109            MΩ-cm                 C96/35/90                     -        IPC TM-650 2.5.17.1

Surface Resistivity                                  4.5 x 107            3.4 x 107            2.9 x 106              MΩ                  C96/35/90                     -        IPC TM-650 2.5.17.1

Dielectric Breakdown                                    >45                  >45                  >45                  kV                  D48/50                       -        ASTM D-149

Arc Resistance                                         >180                 >180                 >180                                          -                        -        ASTM D-495

Thermal Properties
Coefficient of Thermal Expansion - x                     14                   17                   25               ppm/˚C                     -               50˚C to 150˚C     IPC TM-650 2.4.41

Coefficient of Thermal Expansion - y                     21                   29                   34               ppm/˚C                     -               50˚C to 150˚C     IPC TM-650 2.4.41

Coefficient of Thermal Expansion - z                    173                  217                  252               ppm/˚C                     -               50˚C to 150˚C     IPC TM-650 2.4.24

Thermal Conductivity                                    0.26                 0.26                 0.25              W/(m.K)                    -                        -        ASTM E1461

Mechanical Properties
Copper Peel Strength                                     14                   14                   14                Lbs/in              10s @288˚C                 35 μm foil   IPC TM-650 2.4.8

Young’s Modulus                                      517, 706             485, 346             267, 202               kpsi             23˚C @ 50% RH                    -        ASTM D-638

Tensile Strength (MD, CMD)                          19.0, 15.0           14.9, 11.2             8.1, 7.5              kpsi             23˚C @ 50% RH                    -        ASTM D-882

Compressive Modulus                                     359                  327                  237                 kpsi             23˚C @ 50% RH                    -        ASTM D-695

Flex Modulus                                            537                  437                  357                 kpsi             23˚C @ 50% RH                    -        ASTM D-3039

Physical Properties
                                                                                                                                                                   C48/23/50 &
Flammability                                            V-0                   V-0                 V-0                   -                      -                                 UL 94
                                                                                                                                                                    C168/70
Moisture Absorption                                     0.03                 0.02                 0.02                 %              E1/105+D24/23                              IPC TM-650 2.6.2.2

Density                                                 231                  2.26                 2.23               g/cm³                C24/23/50                 Method A     ASTM D792

             Total Mass Lost                            0.02                 0.02                 0.01                 %
Outgassing
  NASA




             Collected Volatiles                        0.00                 0.00                 0.01                 %                           125°C, ≤ 10-6 torr            NASA SP-R-0022A

             Water Vapor Recovered                      0.01                 0.01                  0.0                 %




 1
     Typical values are a representation of an average value for the population of the property. For specifi cation values contact Rogers Corp.



                                                                                                                                                                                                      2
 \\\ 100 S. Roosevelt Avenue \\\ Chandler, AZ 85226 \\\ Tel: 480-961-1382 \\\ Fax: 480-961-4533 \\\ www.rogerscorp.com \\\ IPC Slash Sheet # 4103B/\\\ UL File #
    Data Sheet
    DICLAD SERIES LAMINATES




Column 1 Figures                                                                                                                  Column 2 Figures
Demonstrates the Stability of Dielectric Constant across Frequency. This information was correlated from data generated by        Demonstrates the Stability of Dissipation Factor across Frequency. This characteristic demonstrates the inherent robustness
using a free space and circular resonator cavity. This characteristic demonstrates the inherent robustness of Rogers’ laminates   of Rogers’ laminates across frequency, providing a stable platform for high frequency applications where signal integrity is
across frequency, thus simplifying the final design process when working across EM spectrum. The stability of the Dielectric      critical to the overall performance of the application
Constant of AD1000 laminate over frequency ensures easy design transition and scalability of design.


                                                                                                                                                                                                                                                       3
     \\\ 100 S. Roosevelt Avenue \\\ Chandler, AZ 85226 \\\ Tel: 480-961-1382 \\\ Fax: 480-961-4533 \\\ www.rogerscorp.com \\\ IPC Slash Sheet # 4103B/\\\ UL File #
 Data Sheet

 DICLAD SERIES LAMINATES

 \\\ Standard Offerings

     Standard Thicknesses                  Standard Panel Sizes                                             Standard Claddings
  DiClad 527:                          DiClad 527:                          DiClad 527:
  0.020” (0.508mm) +/- 0.0020”         12” X 18” (305 X 457mm)              Electrodeposited Copper Foil
  0.030” (0.762mm) +/- 0.0020”         18” X 12” (457 X 305mm)              1/2 oz. (18µm)
  0.060” (1.524mm) +/- 0.0020”         18” X 24” (457 X 610mm)              1 oz. (35µm)
                                       24” X 18” (610 X 457mm)

  DiClad 870:                                                               DiClad 870:
  0.031” (0.79mm) +/- 0.0020”          DiClad 870:                          Electrodeposited Copper Foil           Rolled Copper Foil
  0.093” (2.36mm) +/- 0.0030”          18” X 12” (203 X 305mm)              1/2 oz. (18µm)                         1/2 oz. (18µm)
  0.125” (3.18mm) +/- 0.0060”          18” X 24” (475 X 610mm)              1 oz. (35µm)                           1 oz. (35µm)


  DiClad 880:                          DiClad 880:                          DiClad 880:
  0.020” (0.508mm) +/- 0.0020”         12” X 18” (305 X 457mm)              Electrodeposited Copper Foil           Reverse Treated Electrodeposited Copper Foil
  0.030” (0.762mm) +/- 0.0020”         18” X 12” (457 X 305mm)              1/2 oz. (18µm)                         1/2 oz. (18µm)
  0.060” (1.524mm) +/- 0.0020”         18” X 24” (457 X 610mm)              1 oz. (35µm)                           1 oz. (35µm)
                                       24” X 18” (610 X 457mm)


c*Contact Customer Service or Sales Engineering to inquire about other available product configurations including additional thicknesses, panel sizes and claddings.




 \\\ 100 S. Roosevelt Avenue \\\ Chandler, AZ 85226 \\\ Tel: 480-961-1382 \\\ Fax: 480-961-4533 \\\ www.rogerscorp.com
 \\\ IPC Slash Sheet # 4103B/ \\\ UL File #E102763


 The information in this preliminary data sheet is intended to assist you in designing with Rogers’ circuit materials. It is not intended to and does not
 create any warranties express or implied, including any warranty of merchantability or fitness for a particular purpose or that the results shown on this
 data sheet will be achieved by a user for a particular purpose. The user should determine the suitability of Rogers’ circuit materials for each application.
 These commodities, technology and software are exported from the United States in accordance with the Export Administration regulations. Diversion contrary to
 U.S. law prohibited.

 The Rogers’ logo, Helping power, protect, connect our world, and DiClad are trademarks of Rogers Corporation or one of its subsidiaries.
 ©2023 Rogers Corporation, Printed in U.S.A., All rights reserved.

 Revised 1668 051526 Publication #92-210




 Helping power, protect, connect our world
                                                                                  TM




                                                                                                                                                                  4

File: 00_REF/PCB RF ANT/05_PCB_Dielectric_Data_2026/search_text/Rogers/Rogers__Dk_design_for_mmWave__기술자료__RT0202__추출텍스트.txt (part 1 of 5)
                                    eBook

Circuit Material Design Guide
for mmWave Radar Applications

                                      May 2020


          S P O N S O R E D   B Y
Table of Contents




3       Introduction
        Pat Hindle
        Microwave Journal, Editor




4       Understanding mmWave Circuit RF Variations due to
        Changes in Temperature
        Rogers Corp., Chandler, Ariz.




10      Material Solutions for mmWave Radar: From ADAS to
        Smart Cities and Factories
        Rogers Corp., Chandler, Ariz.




13      How Do Circuit Material Parameters Impact mmWave Radar
        Performance?
        Rogers Corp., Chandler, Ariz.




18      A PCB Laminate Optimized for mmWave Radar
        Antenna Applications
        Rogers Corp., Chandler, Ariz.




22      Characterizing Circuit Materials at mmWave Frequencies:
        Part I
        John Coonrod
        Rogers Corp., Chandler, Ariz.




27      Characterizing Circuit Materials at mmWave Frequencies:
        Part II
        John Coonrod
        Rogers Corp., Chandler, Ariz.




                                        2
Introduction



    Circuit Material Design Guide for Radar and mmWave Applications

    mmWave applications are expanding rapidly in many commercial markets such as automotive radar,
for vehicle autonomy and advanced safety systems. Yole Développement estimates the automotive radar
market alone will reach US$8.6 billion by 2025, at a 2015 CAGR of 15.6 percent. There are many other
mmWave applications such as body scanners, satellite communications and material properties/defect
measurements that are also expanding. But designing mmWave circuits is far more challenging than
traditional RF circuits as design parameters are much more sensitive at these higher frequencies.

    This eBook covers the design considerations for PCB laminate circuits and how to take these issues
into account when designing for mmWave applications. Dielectric constant is a key material parameter
that can vary due to temperature changes, within a substrate material due to the construction material,
or over frequency. Dissipation factor is another key parameter that can affect the losses in a circuit
and become very significant at mmWave frequencies. Metal surface roughness is another important
consideration that can increase signal loss that is not significant at lower frequencies. The woven glass
within the circuit material also causes changes in dielectric constant that can affect mmWave signals
differently depending on the direction of the metal transmission lines. In addition, datasheets might not
provide all of the information you need to simulate a circuit accurately.

    The articles in this eBook address these issues in designing mmWave circuits on PCB laminates
and covers how to mitigate or adjust your design for these effects. The articles have measured data and
examples that show the effect of each parameter on design examples, providing a practical guide for
mmWave designs. We hope that you will learn about these effects and more by reading this design guide
brought to you at no cost due to the sponsorship of this eBook by Rogers Corporation.




Pat Hindle, Microwave Journal Editor




                                                      3
Understanding mmWave Circuit
RF Variations due to Changes in
Temperature
Rogers Corp., Chandler, Ariz.




C
       hanges in temperature can cause variations                                               tion against collisions. Fortunately, the circuit material
       in the performance of high frequency circuits.                                           property known as thermal coefficient of dielectric con­
       Whether those temperature variations come                                                stant (TCDk) gives a circuit designer a way of knowing
from heat dissipated within the circuit itself, from de­                                        how much the material’s dielectric constant, Dk (relative
vices mounted on the circuit, or from the environment,                                          permittivity or εr) will vary from a nominal value as a
they can have impact on the performance of the circuit.                                         function of temperature. The parameter can be used to
For example, motor vehicles are increasingly equipped                                           predict the operating tolerances of a circuit material at
with the mmWave circuitry of automotive advanced                                                mmWave frequencies, when that circuit board must be
driver assistance systems (ADAS) to provide protec­                                             mounted in an environment with widely varying tem­

                     Microstrip Insertion Loss, Percentage of Dielectric Loss                              Microstrip Insertion Loss, Percentage of Dielectric Loss
                                  and Conductor Loss at 10 GHz                                                          and Conductor Loss at 77 GHz
               100                                                                                   100
               90                                                                                    90
               80                                                                                    80
               70                                                                                    70
 Percent (%)




                                                                                       Percent (%)




               60                                                                                    60
               50                                                                                    50
               40                                                                                    40
               30                                                                                    30
               20                                                                                    20
               10                                                                                    10
                0                                                                                     0
                      5 Mil RO3003    5 Mil RO3003   20 Mil RO3003 20 Mil RO3003                            5 Mil RO3003    5 Mil RO3003   20 Mil RO3003 20 Mil RO3003
                      Rolled Copper    ED Copper     Rolled Copper  ED Copper                               Rolled Copper    ED Copper     Rolled Copper  ED Copper

                                 ■ Dielectric Loss   ■ Conductor Loss                                                  ■ Dielectric Loss   ■ Conductor Loss

s Fig. 1 Comparing insertion loss of 50 ohm microstrip transmission line circuits using different substrate thicknesses and the per-
centage of the insertion loss for dielectric and conductor loss.

                                                                                   4
peratures, such as in automotive electronics or 5G base
stations.                                                                                               1.04




                                                                       Normalized Dk Change from 25°C
    Thermal variations in an RF/microwave printed circuit
                                                                                                        1.03
board (PCB) can be caused by several factors. The op­
erating cycle of a circuit can cause thermal variations                                                 1.02
(with resulting performance variations), as the circuit                                                 1.01
switches from power on to power off. The thickness of                                                   1.00
the PCB material is one of these factors. A PCB based
on a thinner substrate will have more RF performance                                                    0.99
sensitivity to conductor effects than a circuit based on                                                0.98
a thicker substrate. In contrast, a circuit based on a                                                  0.97
thicker substrate is more sensitive to dielectric effects.                                                 –50    –25      0      25    50      75     100     125    150
                                                                                                                                  Temperature (°C)
Typically, conductor effects can have an impact on the
insertion loss of a high frequency circuit while the cir­                                               Ceramic Filled PTFE               PTFE/Woven Glass (WG)
cuit’s dielectric characteristics affect the phase response                                             PTFE/Ceramic/WG                   Ceramic Filled Hydrocarbon FR
                                                                                                        Ceramic Filled Hydrocarbon Non-FR FR-4
of the circuit; however there are exceptions. Insertion
loss is critical in passive components, such as filters and
power combiners, while the phase response is needed                   s Fig. 2 TCDk curves for several different circuit materials
for phased-array antennas and systems.                                used with PCB technology.
    As shown in Figure 1, insertion loss is a summation
of four losses: dielectric loss, conductor loss, radiation            material is good to know for different frequency appli­
loss and leakage loss. For this example, leakage loss                 cations but also when trying to understand the poten­
and radiation loss have been ignored. Leakage loss is                 tial impact that TCDk can have on a circuit. In theory, a
typically not an issue for most PCB applications using                thicker circuit should be influenced more by TCDk than
high frequency materials because these materials have                 a thinner circuit, because TCDk is a dielectric property.
very high volume resistivity. However, there can be ex­               Also, as the circuit cycles through different tempera­
ceptions with high power applications, although high                  tures, its copper conductivity will change slightly and
power applications will not be covered in this article.               variations in performance caused by those changes
Radiation loss is also not considered in Figure 1; many               should be more obvious for RF circuits based on thin
variables impact radiation loss and circuit design can                substrates than those based on thick substrates.
mitigate a lot of these issues. Figure 1 is included to                   All circuit materials have the TCDk property, al­
help a reader realize the impact that conductor effects               though due to formulation differences, the amount of
have on a thin circuit compared to a thicker circuit.                 Dk variation due to temperature change can be very
    For the 50-Ω transmission line circuits in Figure 1,              different. Figure 2 provides a look at several TCDk be­
conductor effects are much more significant for a thin­               havior curves for different circuit materials.
ner circuit than a thicker circuit. In turn, dielectric effects           The data for these TCDk curves was collected by
are more significant for a thicker circuit than a thinner             testing raw substrate materials and not fabricated
circuit. Why is this important? With bandwidth having                 circuits. Testing was done at 10 GHz per the X-Band
been exhausted at lower frequencies, and a growing                    clamped stripline resonator test defined by IPC-TM-650
number of mmWave applications, those mmWave cir­                      2.5.5.5c; several materials of different TCDk behavior
cuits will typically be based on thinner substrates. At               were evaluated. The brown curve is FR-4 which is typi­
mmWave frequencies, circuit designers should be con­                  cally not used at higher frequencies. It has a very poor
cerned about conductor effects, caused in part by the                 TCDk and FR-4 has not been formulated to account for
copper surface roughness1 and the final plated finish of              good TCDk performance. The purple curve shows a
the conductor2.                                                       significant change around room temperature, which is
    Thicker substrates are typically used at lower fre­               the correct response for PTFE. This curve is based on a
quencies: the conductor effects are minimized but the                 material which is PTFE and woven glass reinforcement
dielectric effects are increased. The major consideration             only. However, when ceramic filler is added to the for­
for dielectric effects is the dissipation factor of the mate­         mulation (light blue curve), the room temperature TCDk
rial and any nonmetal added to the circuit. Examples of               response is greatly decreased.
nonmetals added to a circuit which can impact dielec­                     Not all ceramic filler is the same, however, and un­
tric loss are soldermask and conformal coatings. Figure               derstanding the intricacies of ceramic engineering can
1 compares a thin circuit (a 5-mil-thick substrate) to a              pay off, which the dark blue curve demonstrates. This
thicker circuit (a 20-mil-thick substrate) but 20 mils is not         curve is for RO3003™ circuit material, which is a ce­
considered thick for some applications. For a 30-mil-                 ramic-filled PTFE material and it has minimal TCDk of
thick substrate, for example, the dielectric losses would             3 ppm/°C and no response at room temperature. An
be more significant while the insertion loss of a 60-mil-             ideal TCDk would be 0 ppm/°C, which is basically stat­
thick substrate would be dominated by dielectric loss.                ing there is no change in Dk with a change in tempera­
    Understanding the variables that can impact a cir­                ture. A good reference for TCDk is that a value of |50|
cuit’s performance based on the thickness of the circuit              ppm/°C or less is considered good. The absolute value

                                                                  5
  Microstrip Differential Phase Length Method, Dk vs. Frequency                    Microstrip Differential Phase Length Method, Dk vs. Frequency
  Using 5 Mill RT/Duroid® 5880 Laminate, Circuits Operating at                     Using 5 Mill RT/Duroid® 5880 Laminate, Circuits Operating at
                      Different Temperatures                                                           Different Temperatures
      2.40                                                                             2.40
                                               ∆Dk = 0.015 @ 77 GHz                                                              ∆Dk = 0.015 @ 77 GHz
                                               or ∆Φ = 19° @ 77 GHz                                                              or ∆Φ = 19° @ 77 GHz
      2.35                                                                             2.35

      2.30                                                                             2.30

      2.25                                                                             2.25

      2.20
 Dk




                                                                                       2.20




                                                                                  Dk
      2.15                                                                             2.15
                                                ED CU Room Temp                                                                   ED CU Room Temp
      2.10                                      ED CU 65 C                             2.10                                       ED CU 65 C
                                                ED CU 125 C                                                                       ED CU 125 C
      2.05                                                                             2.05
                 5 Mil with ED Copper                                                             5 Mil with ED Copper
      2.00                                                                             2.00
             1                            10                           100                    1                            10                               100
                                    Frequency (GHz)                                                                  Frequency (GHz)


  Microstrip Differential Phase Length Method, Dk vs. Frequency                    Microstrip Differential Phase Length Method, Dk vs. Frequency
  Using 5 Mill RT/Duroid® 5880 Laminate, Circuits Operating at                     Using 10 Mill RT/Duroid® 5880 Laminate, Circuits Operating at
                      Different Temperatures                                                           Different Temperatures
      2.40                                                                             2.40
                                               ∆Dk = 0.015 @ 77 GHz                                                              ∆Dk = 0.032 @ 77 GHz
                                               or ∆Φ = 19° @ 77 GHz                                                              or ∆Φ = 23° @ 77 GHz
      2.35                                                                             2.35

      2.30                                                                             2.30

      2.25                                                                             2.25

      2.20
 Dk




                                                                                       2.20
                                                                                  Dk




      2.15                                                                             2.15
                                                RLD CU Room Temp                                                                  ED CU Room Temp
      2.10                                      RLD CU 65 C                            2.10                                       ED CU 65 C
                                                RLD CU 125 C                                                                      ED CU 125 C
      2.05                                                                             2.05
             5 Mil with Rolled Copper                                                             10 Mil with ED Copper
      2.00                                                                             2.00
             1                            10                           100                    1                            10                               100
                                    Frequency (GHz)                                                                  Frequency (GHz)

         These two copper types are very different and the copper                        Thin circuits are dominated by conductor effects and thicker
   differences do not appear to be a significant factor for circuit-TCDk.              are more sensitive to dielectric effects. Even though 10 Mil isn’t
                                                                                        that thick, it appears that the thicker circuit is more impacted
                                                                                                        by the Dk difference due to TCDk.
s Fig. 3 Comparisons showing circuit-TCDk at different tem-
peratures and using the same material with a poor TCDk, but                      s Fig. 4 Comparisons showing circuit-TCDk at different tem-
with different copper types.                                                     peratures and using the same material with poor TCDk and the
                                                                                 same copper type, but with different substrate thicknesses.

of this number was used because some materials have                              special setup to evaluate circuits at a controlled tem­
a TCDk trend which has a negative slope and other ma­                            perature.
terials have a positive TCDk slope. For reference, the                               The circuit-TCDk test method is as follows. For evalu­
magenta curve has a TCDk of +50 ppm/°C.                                          ating one material, two 50-Ω microstrip transmission-line
   Even though the chart shown in Figure 2 is helpful                            circuits are used which are identical in every way except
to understand a material’s TCDk performance, it is still                         for physical length. One circuit is 2 in. long and the other
limited to several aspects due to that test method. One                          is 8 in. long. The circuit is first assembled and placed on
aspect is that the test method is limited in frequency and                       a heat block, with the heat block being off and at room
another aspect is the testing was not using an actual cir­                       temperature. Several sweeps on the mmWave vector
cuit. Rogers Corporation has developed a test method                             network analyzer (VNA) are performed to ensure stable
which allows the evaluations of circuits at elevated tem­                        RF performance with the initial reading at room temper­
peratures and is called the circuit TCDk test method. It                         ature. After the data from the initial reading has been
uses the microstrip differential length method3 with a                           captured, the heat blocked is turned on and adjusted
                                                                             6
                                                                                    Many different circuits have been evaluated with the
                                                                                circuit-TCDk test method, although an overview of only
  Microstrip Differential Phase Length Method, Dk vs. Frequency
    Using 5 Mill RO3003™ Laminate HH, Circuits Operating at                     one study will be presented in this article. Testing was
                      Different Temperatures                                    performed to evaluate several different materials which
       3.30
                                                  ∆Dk = 0.001 @ 77 GHz          had poor TCDk vs. those with good TCDk to better un­
       3.25
                                                   or ∆Φ = 1° @ 77 GHz          derstand the effects of TCDk on circuit performance.
                                                                                Evaluating the materials at different substrate thickness
       3.20                                                                     and different copper types also made it possible to see
                                                                                if the effects of TCDk on RF performance varies due to
       3.15
                                                                                different substrate thicknesses or copper types.
 Dk




       3.10
                                                                                PUT TO THE TEST
       3.05                                                                         The high frequency materials chosen for this evalu­
                                                  ED CU Room Temp
       3.00                                       ED CU 65 C                    ation were RT/duroid® 5880 and RO3003™ laminates.
                                                  ED CU 125 C                   RT/duroid 5880 material has a good, long history as
       2.95                                                                     one of the lowest-loss circuit materials ever introduced
                  5 Mil with ED Copper                                          to the market, although it also has a poor TCDk of -125
       2.90
              1                             10                        100       ppm/°C. RO3003 materials have been used for many
                                      Frequency (GHz)                           years in different applications and have been the ma­
                                                                                terial of choice for 77 GHz automotive radar sensors.
  Microstrip Differential Phase Length Method, Dk vs. Frequency                 RO3003 materials have a TCDk of 3 ppm/°C. The thick­
   Using 5 Mill RO3003™ Laminate RLD, Circuits Operating at                     nesses of substrates in this study was 5 and 10 mils thick.
                      Different Temperatures                                    Copper foils used were rolled copper with an average
      3.30
                                                                                surface roughness of 0.35 μm RMS and ED copper with
      3.25                                                                      an average roughness of 2.0 μm RMS.
                                                                                    Figure 3 presents a summary of test results compar­
      3.20                                                                      ing circuits made with 5-mil RT/duroid 5880 laminate
      3.15                                                                      with rolled copper to circuits made with 5-mil RT/duroid
                                                  ∆Dk = 0.001 @ 77 GHz          5880 laminate with ED copper.
                                                   or ∆Φ = 1° @ 77 GHz
 Dk




      3.10                                                                          Figure 3 shows no difference in the circuit-TCDk per­
                                                                                formance due to copper type even at different temper­
      3.05
                                                                                atures. The two copper types have very different grain
      3.00                                                                      structures and slightly different conductivity, although
                                                        Room Temp               the small differences in conductivity due to different
      2.95                                              65 C
                                                        125 C                   temperatures are not apparent. Also, the shift in the ex­
                  5 Mil with Rolled Copper
      2.90                                                                      tracted Dk, which is the data on the y-axis for the charts,
              1                             10                        100       is a normal shift when comparing circuits based on this
                                      Frequency (GHz)
                                                                                substrate and with these two different copper types.
                                                                                The rougher copper (ED) will cause a slower wave prop­
           This is a duplication of the same experiment done using              agation than the smooth rolled copper and the slower
      circuits with different copper types on RT/Duroid® 5880 laminate.         phase velocity causes increase in effective dielectric
                  The RO3003 laminate has nearly ideal TCDk.
                                                                                constant and ultimately the extracted Dk, which Rogers
                                                                                calls Design Dk.
s Fig. 5 Comparisons showing circuit TCDk at different tem-                         To continue this study on TCDk, the same material
peratures and using the same material, with the same substrate                  with the same copper type will be compared with dif­
thickness, with excellent TCDk, but with different copper types.                ferent substrate thicknesses, to evaluate the effects of
                                                                                temperature on circuit materials of different thickness­
to +65°C. After the circuit has reached this tempera­                           es. The results of the evaluation are shown in Figure 4
ture, there is time to ensure thermal equilibrium and                           for measurements performed at 77 GHz.
this is monitored with a thermocouple mounted next                                  As Figure 4 shows, there is a difference in the circuit-
to the circuit and with a FLIR® thermal imaging cam­                            TCDk behavior depending upon the thickness of the
era. Once the circuit is stable at +65°C, more sweeps                           substrate. Circuits with the thicker substrate had a larg­
are performed on the VNA and the data is captured.                              er difference in Design Dk with temperature than the
The heat block is then adjusted to +125°C and again                             circuits using the thinner substrate. The change in Dk
thermal equilibrium is reached and a stable RF sweep is                         due to the TCDk of the material at different operating
performed, and data is collected. The process is com­                           temperatures is an indication that a thicker circuit mate­
plete for the 2-in. circuit and then repeated for the 8-in.                     rial will be more dominated by the dielectric properties
circuit. Numerous details of this test method are not                           than the conductor properties.
covered in this article but can be shared upon request.

                                                                            7
    Figure 5 shows the results of circuit-TCDk testing for
circuits using a material with excellent TCDk properties.
                                                                                              Microstrip Differential Phase Length Method Using
    As the data shows in Figure 5, there is no difference                                     5 Mill RT/Duroid® Laminate, Circuits Operating at
in Dk between the circuits using a material with excellent                                                  Different Temperatures
TCDk and different copper types. Figure 3 shows the                                  0
different copper types do not affect Dk when using a                               –0.2
material with poor TCDk. However, the difference in Dk
                                                                                   –0.4
or phase angle is minimal for circuits based on a lami­
nate material with very good TCDk as shown in Figure 5                             –0.6




                                                                   Loss (dB/in.)
and compared to circuits using material with poor TCDk                             –0.8
as shown in Figure 3.                                                                           RLD CU Room Temp
                                                                                   –1.0
    Another temperature-dependent circuit material                                              RLD CU 65 C
                                                                                                RLD CU125 C
property, thermal coefficient of dissipation factor (TCDf),                        –1.3
                                                                                                ED CU Room Temp
may also be affected by the relative thickness of a cir­                           –1.4         ED CU 65 C
                                                                                                ED CU 125 C
cuit material. But this parameter is extremely difficult to                        –1.6
measure accurately due to limits of conventional test
methods. Methods such as the IPC clamped stripline                                 –1.8
resonator test method, for example, are sensitive to the                           –2.0
                                                                                          0      10     20    30     40     50    60     70       80
metals involved with the makeup of the test fixture. As
                                                                                                               Frequency (GHz)
these metals expand and contract at different tempera­
tures, that causes one aspect of inaccuracy for the test
method. Another issue is the change in conductivity               s Fig. 6 Comparisons showing insertion loss differences for
due to changes in temperature. Then considering test              circuits built on 5 mil RT/duroid 5880 laminate with two differ-
                                                                  ent copper types and at different operating temperatures.
methods which use circuit testing to extract Df, those
methods also have issues with the type of test vehicle
and the sensitivity of the test vehicle to physical dimen­        terial that had poor TCDk also had poor TCDf or a wider
sional changes caused by temperature changes. They                range of Df due to changes in temperature compared
can also be impacted by the small change in copper                to materials with better TCDk values. Unfortunately, and
conductivity, which is a small value, but considering the         since these materials (RT/duroid 5880 and RO3003 lami­
very sensitive nature of extracting the Df from a materi­         nates) have very low dissipation factor (0.001 or less),
al’s dielectric losses and trying to accurately account for       any change in Df across this range of temperatures and
the other losses (conductor losses and radiation losses),         frequencies was not obvious during the testing of the
then the slight conductivity changes of copper due to             transmission lines. A similar comparison using higher-
temperature change can cause Df extraction accuracy               loss materials with good and poor TCDk could yield
issues.                                                           different results and it is believed that a material with
    A more real-world approach to considering changes             poor TCDk will also have poor TCDf. However, the in­
in circuit material loss due to temperature changes is to         vestigation can be much more complicated due to how
perform insertion loss testing at different operating tem­        different material formulations behave with changing
peratures. As part of the circuit-TCDk experiments, other         temperatures and PTFE base materials will likely behave
circuit properties were evaluated. The circuit properties         much differently than most hydrocarbon-based materi­
associated with change in Dk, such as phase response              als. And to complicate matters, different PTFE materials
and impedance, did respond in a predictable manner                can behave very differently based on the different fill­
in accordance with the change in Dk from temperature              ers that could be used and the different glass styles or
exposure. However, insertion loss was also evaluated;             amount of glass reinforcement used to make the lami­
specifically, changes in insertion loss due to temperature        nate.
were evaluated. Figure 6 compares circuits based on                   In summary, all circuit materials can be defined by
5-mil RT/duroid 5880 laminates with two different types           TCDk and it is an important parameter that should be
of copper. This is the same testing that was done for the         considered in the design phase of any new application
circuit-TCDk evaluations and the data was collected at            that will be exposed to varying temperatures. The thick­
the same time, with insertion loss responses presented            ness of a circuit substrate can affect circuit performance,
in Figure 6.                                                      where circuits based on a thicker substrate could be
    As Figure 6 shows, the effects of copper surface              more impacted by changes in Dk according to a mate­
roughness are apparent on these circuits. Rolled cop­             rial’s TCDk parameter with varying temperature. Differ­
per has an extremely smooth surface and does not im­              ences in copper type, which were limited in this study,
pact conductor loss as much as ED copper with its much            do not appear to be a significant factor for circuit perfor­
rougher surface. The same testing was done with circuits          mance regarding TCDk. Additionally, as a review of Fig­
on 5-mil-thick RO3003 laminate; however, the trends               ures 3, 4, and 5 will show, a circuit material’s TCDk is not
were like the results shown in Figure 6 and not shown             frequency dependent. Small differences can be seen in
here because the data did not add to the discussion.              the figures but basically the Dk shift due to changes in
Insertion loss testing had been performed to see if ma­           temperature at 10 GHz will be about the same shift as

                                                              8
those at 77 GHz. TCDk values found on data sheets are
                                                                References
typically tested at 10 GHz; however, that is for raw sub­       1.		John W. Reynolds, P.A. LaFrance, J.C. Rautio and Al F. Horn III,
strate. When considering TCDk effects in circuit form,              “Effect of the Conductor Profile on the Insertion Loss, Propaga­
substrate thickness has been shown here to affect how               tion Constant, and Dispersion in Thin High Frequency Transmis­
the TCDk will impact circuit performance. This would                sion Lines,” DesignCon 2010.
                                                                2.		John Coonrod, “Insertion Loss Performance Differences Due to
suggest, when a designer is running circuit simulations,            Plated Finish and Different Circuit Structures,” APEX / IPC Expo
they should try several simulations with different Dk               2019, Feb. 2019.
values according to how much the Dk of the raw sub­             3.		John Coonrod, “Characterizing Circuit Materials at Millimeter-
strate could change across the operating temperatures               Wave Frequencies,” Microwave Journal, Vol. 62. No.5, May 2019.
in which it will be used, to better understand the impact       		 The reference to the FLIR thermal imaging camera was from FLIR®
of those changes in Dk on the circuit being simulated. n           Systems, Inc.




                                                            9
Material Solutions for mmWave
Radar: From ADAS to Smart
Cities and Factories
Rogers Corp., Chandler, Ariz.




O
           ver the last two decades, radar technology
           has been widely applied to commercial auto­
           motive applications to make driving safer and
           more convenient. With the development of
Industry 4.0 and Smart Cities, radar applications have
found even more diverse usage in traffic management,
security and building automation. As radar PCB appli­
