Repository: EIDOSDATA/TraceWave-Studio

# PCB 유전율과 적층 자료

수집/정리 기준일: 2026-11-11.

먼저 [전체 자료 안내 엑셀](Excel/00_전체_자료_안내.xlsx)을 연다. 회사별 엑셀은 `Excel/`에 있고, 원문 검색은 [HTML 안내](START_HERE_ko.html)를 사용한다.

- [자료 사용 안내](docs/자료_사용_안내.md): 폴더, 단위, 조건 선택과 내보내기.
- [자료 검토 결과](docs/자료_검토_결과.md): 확인한 범위, 오류/공백, 정리 내역.
- [TraceWave Studio 연결 설계](../../../Code/docs/pcb_material_catalog.md): 사용자 직접 입력, 소재 선택, 제조업체 적층 선택과 현재 구현의 경계.

57,340개 조건별 관측, 36개 회사와 일반 재료 참고 자료 1개 그룹, 1,756개 출처 기록을 보존했다. 새 엑셀은 전체 안내 1개와 회사/참고 자료별 37개로 총 38개다. 행 수는 고유 소재나 독립 측정 수가 아니다. 공식 자료에 값이 있어도 실제 제조 조건과 해석 대역에 맞는지 확인해야 한다.

사람이 보는 엑셀과 프로그램용 JSONL을 분리했다. 원문 PDF/HTML의 바이트는 보존하면서 파일명을 회사와 소재/용도 중심으로 바꿨다. 중복 저장한 데이터 사본은 복구 폴더로 옮겼고 관측 수치는 삭제하지 않았다.

File: 00_REF/PCB RF ANT/05_PCB_Dielectric_Data_2026/search_text/Rogers/Rogers__Fabrication_Guidelines_Kappa_438_Laminates__공정가이드__RF178__추출텍스트.txt
                                                                                                         Fabrication
                                                                                                         Technical Articles
                                                                                                                     Notes



     Kappa® 438 Laminates
     Circuit Processing Guidelines
     These guidelines were developed to provide fabricators basic information on processing double-sided and multi-layered printed
     wiring boards (PWB’s) using Kappa® 438 laminates. Please refer to RO4400™ bondply processing guidelines for additional information
     on inner-layer preparation and multi-layer bonding.

     Storage: Fully clad Kappa 438 laminates should be stored at room temperature (between 50-90°F/ 10-32°C). A first-in-first-
     out inventory system and a method to track material lot numbers through PWB processing and delivery of finished circuits is
     recommended.

     INNER LAYER PREPARATION:

     Tooling: Kappa 438 laminates are compatible with many pinned and pinless tooling systems. Choosing whether to use round
     or slotted pins, external or internal pinning, standard or multiline tooling, and pre vs. post-etch punching would depend on the
     capabilities and preferences of the circuit facility and final registration requirements. In general, slotted pins, a multiline tooling format,
     and post-etch punching will meet most needs.

     Surface Preparation for Photoresist Processing and Copper Etching: Depending upon Kappa 438 core thickness, copper
     surfaces can be prepared for photo imaging using chemical or mechanical processes. Thinner cores should be prepared using a
     chemical process consisting of cleaning, micro-etching, water rinsing, and drying steps. Thicker Kappa 438 cores are compatible with
     mechanical scrub systems.

     Kappa 438 materials are compatible with most liquid and dry film photo-resists and, once patterned, can be processed through
     develop, etch, and strip (DES) systems typically used to process FR-4 materials.

     Oxide Treatment: Kappa 438 cores can be processed through any copper oxide or oxide alternative process in preparation for multi-
     layer bonding. The best treatment choice is typically the one recommended in the guidelines supporting the chosen prepreg or
     adhesive system.

     Multi-Layer Bonding: Kappa 438 laminates are compatible with many thermosetting and thermoplastic adhesive systems.
     Guidelines for the adhesive system should be consulted for bond cycle parameters.

     DRILLING:


     Drilling Considerations: Standard entry (aluminum or thin pressed phenolic) and exit (pressed phenolic or fiber board) materials can
     be used when drilling Kappa 438 cores or bonded assemblies in one-up or multi-up stacks.


     Kappa 438 materials are compatible with a broad range of drilling parameters. However, drilling speeds greater than 500 surface feet
     per minute (SFM) should be avoided. Chip loads greater than 0.002”/” are recommended for mid-range and large diameter tools while
     lower chiploads (<0.002”/”) are recommended for small (<0.0135”) diameter drills. In general, standard geometry drills are preferred
     over undercut styles as they more effectively evacuate debris from the holes during the drilling process. Hit counts should be based
     on inspection of plated-through holes (PTH’s) and not the appearance of the tools. Drilling Kappa 438 laminates will result in an



100 S. Roosevelt Avenue, Chandler, AZ 85226
Tel: 480-961-1382, Fax: 480-961-4533 www.rogerscorp.com
                                                                      Page 1 of 4
accelerated wear rate of drills. But, hole wall quality is determined by the size distribution of the ceramic powder and not by the cutting edge
of the drill bit. A hole wall roughness ranging from 8 to 25 mm is expected and should remain consistent from the initial hit through several
thousand hits.


Offered below are a summary of recommended drill parameters, equations for using surface speed and chip load to calculate spindle speeds and
infeed rates, and a ready-reference drill table. A Rogers Technical Service Engineer (TSE) should be contacted for more detailed information.


Recommended Ranges:


                                 Surface Speed 300-500 SFM (90 to 150m/min)
                                     Chip Load 0.002”-0.004”/rev. (0.05-0.10mm)
                                  Retract Rate 500 IPM (12.7m/min) for tools less than 0.0135” (0.343mm), 1,000 IPM
                                               (25.4 m/min) for all others
                                     Tool Type Standard carbide
                                      Tool Life 2,000-3,000 hits


CALCULATING SPINDLE SPEED AND INFEED:


          Spindle Speed = 		            (12 x Surface Speed (SFM)]/(π x Tool Diam. (in.))
          Feed Rate (IPM) = 		          [Spindle Speed (RPM)] x [Chip Load (in/rev.)]
          Example:
          Desired Surface Speed: 		                400 SFM
          Desired Chip Load: 		                    0.003”(0.08 mm)/rev.
          Tool Diameter: 			                       0.0295”(0.75 mm)
          Spindle Speed = 		            (12 x 400)/(3.14 X 0.0295) = 51800 RPM
          Infeed Rate = 			                        51,800 x 0.003 = 155 IPM


QUICK REFERENCE TABLE:
                                      Tool Diameter                Spindle Speed (kRPM)                Infeed Rate (IPM)
                                    0.0100” (0.254mm)                         95.5                             190
                                    0.0135” (0.343mm)                         70.7                             141
                                    0.0160” (0.406mm)                         95.5                             190
                                    0.0197” (0.500mm)                         77.6                             190
                                    0.0256” (0.650mm)                         60.0                             180
                                    0.0258” (0.655mm)                         60.0                             180
                                    0.0295” (0.749mm)                         51.8                             155
                                    0.0354” (0.899mm)                         43.2                             130
                                    0.0394” (1.001mm)                         38.8                             116
                                    0.0453” (1.151mm)                         33.7                             101
                                    0.0492” (1.257mm)                         31.1                              93
                                    0.0531” (1.349mm)                         28.8                              86
                                    0.0625” (1.588mm)                         24.5                              74
                                    0.0935” (2.350mm)                         16.5                              50
                                    0.0625” (1.588mm)                         24.5                              74
                                    0.0925” (2.350mm)                         16.5                              50
                                    0.1250” (3.175mm)                         15.0                              45
                              •Conditions stated are tapered from 200 SFM and 0.002” chip load up to 400 SFM and 0.003”chip load.




100 S. Roosevelt Avenue, Chandler, AZ 85226
Tel: 480-961-1382, Fax: 480-961-4533 www.rogerscorp.com
                                                                        Page 2 of 4
PTH PROCESSING:
Surface Preparation: Thick multi-layer and double-sided constructions can be processed through conveyorized debur equipment that uses
oscillating nylon brushes to abrade the copper surfaces. Thinner layers may require pumice scrubbing by hand, conveyorized processing with
an abrasive spray, or chemical preparation. In general, the thickness of the material and registration requirements should be considered when
choosing the best method of debur and surface preparation.
Desmear is typically not required of drilled holes in double-sided boards as the high glass transition temperature of the resin system (>280°C/
>536°F) minimizes the occurrence of smear. Multi-layer boards may require desmear depending upon the needs of the bondply or prepreg
layers. If desmear is required, a single or double pass through alkaline permanganate or a CF4/O2 plasma process may be used. Plasma desmear
is preferred over chemical desmear when processing CAF sensitive designs.


We recommend against etchback of the Kappa 438 laminate layers as this might result in aggressive etchback of resin near copper layers and
loosening of filler particles on the hole wall.


Metal Deposition:
Kappa 438 materials do not require special treatments prior to metallization and are compatible with electroless copper processing and direct
deposition of ionic and colloidal conductive layers. A copper flash plate (0.00025”) prior to imaging might be considered for boards with high
aspect ratio holes.


COPPER PLATING & OUTER-LAYER PROCESSING:
Kappa 438 laminates are compatible with panel and pattern processing using standard acid copper and electrolytic tin or tin/lead plating. Once
plated, Kappa 438 laminates can be processed through any standard strip/etch/strip (SES) process.


The post-etch surface of Kappa 438 laminates should be preserved as this surface will bond very well with direct screened and photo-imageable
solder masks.


Final Metal Finishes:
Kappa 438 laminates are compatible with organic solderability preservatives (OSP’s), hot air solder levelling (HASL), and most chemically
deposited or electroplated finishes.


FINAL CIRCUITIZATION:
Circuits made using Kappa 438 laminates can be “individualized “ by dicing, sawing, shearing, routing or punching. V-scoring and breakaway
tabs can be used to facilitate individualization of circuits after automated assembly.


Recommendations for routing are provided below:


ROUTING:
Kappa 438 laminates are routed using carbide tools and conditions that are typical to processing traditional epoxy/glass materials. Copper
should be etched away from the routing path to prevent burring.


MAXIMUM STACK HEIGHT:
The maximum stack height should be based on 70% of the actual flute length to allow for debris removal.


Example:
		                    Flute Length: 		              0.300” x 0.70 = 0.210”(5.33 mm)
		                    Backer Penetration:         – 0.030”(0.762mm)
		                    Max. Stack Height: 0.180”(4.572mm)


TOOL TYPE:
Carbide multi-fluted spiral chip breakers or diamond cut router bits.



100 S. Roosevelt Avenue, Chandler, AZ 85226
Tel: 480-961-1382, Fax: 480-961-4533 www.rogerscorp.com
                                                                    Page 3 of 4
ROUTING CONDITIONS:
Surface speeds below 500 SFM should be used whenever possible to maximize tool life. Tool life is generally greater than 30 linear feet when
routing the maximum allowable stack height.


          Chip Load: 		                   0.0010-0.0015”(0.0254-0.0381mm)/rev
          Surface Speed:       300 – SFM


QUICK REFERENCE TABLE:


                                             Tool Diameter          Spindle Speed           Lateral Feed Rate
                                                   1/32                 40k RPM                   50 IPM
                                                   1/16                 25k RPM                   31 IPM
                                                   3/32                 20k RPM                   25 IPM
                                                   1/8                     15k                    25 IPM


SHELF LIFE:
Rogers’ High Frequency laminates can be stored for extended durations under ambient room temperatures (55-85°F, 13-30°C) and humidity
levels. At room temperature, the dielectric materials are inert to high humidity. However, metal claddings such as copper can be oxidized
during exposure to high humidity. (Oxidation on the copper surface can easily be removed in a standard micro-etch process.) In addition, over
an extended period (>5 years) the exposed dielectric along edges of the panel may experience detectable levels of oxidation. Accounting for
standard tooling hole and trim loss, such trace levels of oxidation would not be expected to extend into the utilized portion of the laminate.
Please note however, that as each application is different, Rogers cannot warrant that its products are fit for any particular end use, and, as
always, Rogers recommends that the circuit designer and/or the end user test the properties and performance of these materials in each
proposed application to determine their fitness for use over the entire product life.




Prolonged exposure in an oxidative environment may cause changes to the dielectric properties of hydrocarbon based materials. The rate of change increases
at higher temperatures and is highly dependent on the circuit design. Although Rogers’ high frequency materials have been used successfully in innumerable
applications and reports of oxidation resulting in performance problems are extremely rare, Rogers recommends that the customer evaluate each material and
design combination to determine fitness for use over the entire life of the end product.

The information in this data sheet is intended to assist you in designing with Rogers’ circuit materials. It is not intended to and does not create any
warranties express or implied, including any warranty of merchantability or fitness for a particular purpose or that the results shown on this data sheet
will be achieved by a user for a particular purpose. The user should determine the suitability of Rogers’ circuit materials for each application.

These commodities, technology and software are exported from the United States in accordance with the Export Administration regulations. Diversion contrary to
U.S. law prohibited.
							
RO4400, Kappa, and the Rogers’ logo are trademarks of Rogers Corporation or one of its subsidiaries
©2021Rogers Corporation, Printed in U.S.A. All rights reserved.
Revised 1536 101921 Publication #92-541




100 S. Roosevelt Avenue, Chandler, AZ 85226
Tel: 480-961-1382, Fax: 480-961-4533 www.rogerscorp.com
                                                                        Page 4 of 4

File: 00_REF/PCB RF ANT/05_PCB_Dielectric_Data_2026/search_text/Rogers/Rogers__Fabrication_Guidelines_RO1200_Materials__공정가이드__RF231__추출텍스트.txt
                                                                                              Fabrication
                                                                                              Technical Articles
                                                                                                          Notes


XtremeSpeedTM RO1200TM
Extremely Low Loss Digital Laminate and Bondply
Material Description:
XtremeSpeed™ RO1200™ product family includes copper clad ceramic filled, woven glass reinforced polytetrafluoroethylene
(PTFE) cores and unreinforced ceramic filled PTFE bondply layers. RO1200 cores are available in thicknesses ranging from 0.003”
to 0.010” and clad with 72 micron (2 oz/sq ft) reverse-treat or 18 and 36 micron (1/2 oz & 1 oz/sq ft) rolled copper foils. The
RO1200 bondply layers, available in thicknesses of 0.0025”, 0.003”, 0.004”, and 0.005”, can also be stacked to yield thicker copper
plane:copper plane spacing. The RO1200 core and bondply materials are engineered to offer exceptional electrical performance
and mechanical stability for the most demanding high speed applications.

These guidelines are offered to provide fabricators with basic information on processing multilayer test vehicles using RO1200
core and RO1200 bondply materials. These guidelines will be updated as new processing information is developed. For the most
current and specific processing information, please contact a Rogers Technical Service or Sales Representative.

Storage:
RO1200 core and RO1200 bondply layers can be stored indefinitely at ambient conditions. A FIFO inventory system is
recommended as is a method of record keeping that would allow tracking of material lot numbers through PWB processing and
delivery of test circuits.

INNER-LAYER PREPARATION:

Tooling:
RO1200 materials are compatible with many tooling systems. Choosing whether to use round or slotted pins, external or internal
pinning, standard or centerline (Multiline) tooling, and pre vs. post- etch punching would depend upon the capabilities and
preferences of the circuit facility and the final registration requirements. In general, slotted pins, a centerline tooling format, and
post-etch punching will meet most needs. Whichever approach is used, it is good practice to retain copper around tooling holes.
Generally speaking, it is advised to keep copper around tooling holes on both sides of cores clad using 18 micron copper foil and
on one side only when processing cores clad using 36 or 72 micron copper foils.

Venting patterns typically used for high flow epoxy glass material systems are not appropriate for RO1200 bondply. A venting
profile in which copper dots on opposing layers interlock instead of stack vertically is preferred for signal layers. The copper dots
can be 0.0150” in diameter and spaced on 0.300” to 0.350” centers. A nearly solid starburst pattern is recommended for venting
plane layers. The venting channels on opposing sides of plane over plane inner-layers should be offset such that at one side of the
core has retained copper cladding. Vertically stacked copper frames around low pressure areas (example, IPC coupons and x-ray
accessible fiducials)
should be avoided whenever possible.

Scaling:
It is recommended to run a first article to determine potential material movement through inner-layer preparation and multilayer
bonding. As starting points, 0.15 mils/inch to 0.45mils/inch of growth is expected in the 18” and 24” core directions when bonding
RO1200 cores using RO1200 bondply.



100 S. Roosevelt Avenue, Chandler, AZ 85226
Tel: 480-961-1382, Fax: 480-961-4533 www.rogerscorp.com
                                                              Page 1 of 4
Surface Preparation for Photoresist Application:
A chemical process consisting of organic cleaners and a microetch is the preferred method for the preparation of copper surfaces
prior to coating with liquid or film photoresist. A conveyorized spray system using an abrasive substance suspended in a liquid
carrier can be used to prepare copper surfaces at the slight risk of some registration control. Mechanical scrubbing of thin RO1200
cores should be avoided. Whether leaderboards are required would be dependent upon the core thickness and the capability of
the processing equipment. Care should be taken when removing tape if leader boards were required.

Photoresist Application:
RO1200 materials are compatible with most methods of applying liquid and film photoresist.

DES Processing:
Developers and strippers compatible with the photoresist system of choice should be used. RO1200 materials are compatible with
any copper etching system.

Oxide Treatment:
Traditional black and brown oxide deposits typically lack the reliability to survive exposure to the bond temperatures required
to press RO1200 bondply (700F) bonded MLBs. Many oxide alternatives such as Bondfilm™ from Atotech and Multibond™ from
MacDermid can be used. It is best to use the process recommended by the supplier of the oxide alternative system.

BONDING:

Final Preparation:
Special pretreatments of etched surfaces using sodium or plasma processes shouldn’t be necessary if care was taken to protect
the substrate surface after copper etch. Inner-layers should be baked at 110C to 125C for 30 to 120 minutes to ensure removal of
volatile substances prior to MLB bonding. The recommended bake may need to be modified per recommendation of the oxide
alternative supplier.

Multilayer Bond Cycle:
RO1200 bondply bonding would require a 4-6F/Min ramp to 700F, a 60-90 minute dwell at temperature, a 2F/Min cool to 600F,
and cooling under pressure until package temperature is <350F. Applied pressure would be 500 PSI, but could be decreased or
increased further depending upon copper fill and scaling requirements. Single use double-ply 970-J Fiberfrax® or other high
temperature capable press pads should be used on the top and bottom of the press stack. A source for Fiberfrax press pads is:



Unifrax Corporation
2351Whirlpool Street
Niagara Falls, NY 14305-2413
Telephone: 716-278-3800



Conformal padding should not be used against panel surfaces. Traditional release layers such as skived PTFE films should not
be used against stainless steel separator plates. Thick aluminum foil or double-shiny copper foil can be used as release layers
between the panel being pressed and the stainless steel separator plates. A two hour post bake at 125-150C will help relieve
dimensional stresses prior to drilling.




100 S. Roosevelt Avenue, Chandler, AZ 85226
Tel: 480-961-1382, Fax: 480-961-4533 www.rogerscorp.com
                                                             Page 2 of 4
PTH & OUTER LAYER PROCESSING:

Drilling:
Multilayers are most commonly drilled in stacks of one. Phenolic composite boards are recommended for entry (0.010” to 0.030”
thick) and exit (>0.060”) layers. Sheeted aluminum and metal-coated phenolic boards can also be used as entry layers.

New carbide drills are highly recommended. Standard or undercut styles can be used. Chip loads of 0.00075” to 0.00125” per
revolution and surface speeds of 75 to 125 SFM are recommended when drilling holes between 0.0079” and 0.0197” in diameter.
Peck drilling is recommended for MLBs thicker than 0.030”. Retract rate should be between 300 and 400 IPM. Drill optimization
tests are underway. For the time being, hit counts should be based upon drilling 40 inches of material (example: 40 / 0.125 =
320 hits when drilling 0.125” thick MLB).

Deburring:
The use of flat, rigid entry materials, conservative drilling parameters, and limited hit counts with new drills should minimize
the risk of copper burring. When drilled properly, cores should be ready for subsequent processing. If deburr is necessary (and
slight), a chemical microetch process is preferred. If mechanical processing is required, a hand pumice scrub is preferred over a
suspended abrasive spray system which, in turn, is preferred over a conveyorized mechanical deburr or planarization process.

Hole Preparation:
Drilled panels should be processed twice through a pressure wash with a flip in between applications to remove debris from the
holes. Sodium or plasma treatments required prior to metal deposition. Bake required after sodium treatment. It is preferred,
but not required, to skip chemical desmear prior to metallization of the hole walls.
A recommended plasma cycle for treating PTFE materials is:

Gases: 70/30 or 80/20 H2/N2, NH3, N2, or He
Pressure:       100 mTORR pump down
                50 mTORR operating
Power:          4000 Watts
Frequency:      40 KHz
Voltage: 500-600V
Cycle time:     10-30 minutes

Metallization:
RO1200 materials are compatible with traditional electroless copper and direct deposit metallization processes. In the case
of electroless copper, a double-deposition process is recommended to reduce the risk of hole wall voids. The recommended
double deposition process includes running panels through the standard process through copper deposition, returning the
panels to the pre-catalyst baths, and re-running through the remainder of the process including second exposures to catalyst
and copper deposition. A flash plate build-up of 0.0001” to 0.0003” (0.0025mm-0.0076mm) of copper is recommended to better
support hole walls through pattern plating and outer-layer processing.

PTH Plating & Outer-Layer Imaging:
Standard equipment and chemical processes are used to acid Cu plate, image, Sn plate, and SES circuit patterns onto RO1200
panels. Care should be taken to preserve the post-etch dielectric surface. The topography that remains on etched surfaces after
copper removal promotes improved adhesion to solder masks.




100 S. Roosevelt Avenue, Chandler, AZ 85226
Tel: 480-961-1382, Fax: 480-961-4533 www.rogerscorp.com
                                                             Page 3 of 4
Solder Mask Processing:
Properly prepared RO1200 material surfaces are compatible with most imageable solder masks. Materials should be rinsed and
baked prior to solder mask application. Materials can be rinsed at room temperature, but rinsing in warm or hot water for 20-30
minutes is preferred. The rinses should be followed by 60-90 minute bake @110C-125C. It is acceptable after bake to process the
layers through a conveyorized chemical surface cleaning process ending with an in-line forced hot air dry.

Final Surfaces:
Most final metal surfaces (ENIG, Sn, Ag, Ni/Au, OSP, etc…) can be applied without special issue or consideration. A bake, as was
described prior to solder mask application, should be performed prior to HASL or reflow exposures.

Final Circuitization:
Individual circuits can be routed, punched, or lased depending upon preference, tolerances, and edge quality requirements.
Parameters for routing are provided below:

Chip Load:		               0.00125” to 0.00250”/rev
			                        32mm – 64 mm/rev
Speed:			200-300 sfm
			61-92 m/min
Peripheries:		             Conventional cut
Internal cutouts: Climb cut
Tool type:		               carbide double fluted spiral-up Endmill
Exit/Entry:		              Phenolic or composite board
Tool life:		      20-30 linear feet
			6-9 meters
Pre-rout vacuum channels in backer board
Double pass (opposite directions) when cleanest edge quality is required




The information in this literature is intended to assist you in designing with Rogers’ circuit materials. It is not intended to and does not create any
warranties express or implied, including any warranty of merchantability or fitness for a particular purpose or that the results shown on this data sheet
will be achieved by a user for a particular purpose. The user should determine the suitability of Rogers’ circuit materials for each application.
These commodities, technology and software are exported from the United States in accordance with the Export Administration regulations. Diversion contrary to
U.S. law prohibited.
							
XtremeSpeed, RO1200, Helping power, protect, connect our world and the Rogers’ logo are trademarks of Rogers Corporation or one of its subsidiaries
©2022 Rogers Corporation, Printed in U.S.A. All rights reserved.
Revised 1554 040822 Publication #92-538




100 S. Roosevelt Avenue, Chandler, AZ 85226
Tel: 480-961-1382, Fax: 480-961-4533 www.rogerscorp.com
                                                                         Page 4 of 4
