Repository: EIDOSDATA/TraceWave-Studio

# PCB 유전율과 적층 자료

수집/정리 기준일: 2026-11-11.

먼저 [전체 자료 안내 엑셀](Excel/00_전체_자료_안내.xlsx)을 연다. 회사별 엑셀은 `Excel/`에 있고, 원문 검색은 [HTML 안내](START_HERE_ko.html)를 사용한다.

- [자료 사용 안내](docs/자료_사용_안내.md): 폴더, 단위, 조건 선택과 내보내기.
- [자료 검토 결과](docs/자료_검토_결과.md): 확인한 범위, 오류/공백, 정리 내역.
- [TraceWave Studio 연결 설계](../../../Code/docs/pcb_material_catalog.md): 사용자 직접 입력, 소재 선택, 제조업체 적층 선택과 현재 구현의 경계.

57,340개 조건별 관측, 36개 회사와 일반 재료 참고 자료 1개 그룹, 1,756개 출처 기록을 보존했다. 새 엑셀은 전체 안내 1개와 회사/참고 자료별 37개로 총 38개다. 행 수는 고유 소재나 독립 측정 수가 아니다. 공식 자료에 값이 있어도 실제 제조 조건과 해석 대역에 맞는지 확인해야 한다.

사람이 보는 엑셀과 프로그램용 JSONL을 분리했다. 원문 PDF/HTML의 바이트는 보존하면서 파일명을 회사와 소재/용도 중심으로 바꿨다. 중복 저장한 데이터 사본은 복구 폴더로 옮겼고 관측 수치는 삭제하지 않았다.

File: 00_REF/PCB RF ANT/05_PCB_Dielectric_Data_2026/search_text/Rogers/Rogers__Fabrication_Guidelines_RO4400_Bonding_Layers__공정가이드__RF239__추출텍스트.txt
                                                                                          Fabrication
                                                                                          Technical Articles
                                                                                                      Notes


Processing Guidelines for RO4400™
Bonding Layers
These guidelines were developed to provide fabricators basic information on processing core and foil bonded multilayered
printed wiring boards (PWB’s) using RO4450F™, RO4460G2™, and RO4450T™ bonding layers and assorted RO4000® core
materials.

STORAGE:
Upon receipt, all bondply should be immediately moved from the receiving area into a controlled environment. Proper
storage conditions would include temperatures between 10°C and 32°C (50°F and 90°F) and protection against exposure to
catalytic conditions such as high radiation and ultraviolet light. The bondply should not be stored frozen, refrigerated, or
under vacuum. It is best to store the bondply in its heat sealed packaging. Partially used packages should be resealed with
tape as the adhesive layers nearest the open end of a package may yellow and harden over time. Material in this condition
should be discarded.

When properly stored, bondply properties will be maintained for 6 months from the shipment date.
A “first-in, first-out” inventory system is recommended.

UNPACKING:
The RO4400™ bondply is packaged in a dust-free environment, but will collect dust and debris from counter tops. We
recommend counter tops be cleaned prior to unpackaging the bondply. Plastic slip-sheeting has been provided to ease
separation of individual plies and to shield the bondply from contamination until it is ready for use.

TOOLING:
Tooling holes can be punched, drilled, or cut. Thin entry and exit materials may be needed to support the bondply through
the tooling hole formation process. The slip-sheeting should remain in place through tooling as it will shield the bondply
from contamination and should eliminate the risk of individual plies fusing together as the tooling holes are formed.

DESIGN AND USE CONSIDERATIONS:
The RO4400 bondply materials are recommended for
pressing single-lamination or sequentially bonded multilayer
constructions using RO4000® cores. The bondply can be used
in core and foil bonded multilayer boards. The CU4000™ and
CU4000 LoPro© sheeted copper from Rogers Corporation is
recommended for use in foil bonded designs using RO4450F™,
RO4450T™ and RO4460G2™ bonding layers. CU4000 LoPro
copper foils use a thin adhesive layer to promote increased
bond of smooth copper to dielectric layers and results in a
thickness increase of approximately 0.00035”.
Each ply of RO4450F and RO4460G2 bondply will bond to a
0.004” (0.101 mm) thickness and each ply of RO4450T bondply
will bond to a nominal 0.0025’’ (0.064mm), 0.003” (0.076 mm), 0.0035’’ (0.089mm), 0.004” (0.101 mm), 0.005” (0.127 mm),

100 S. Roosevelt Avenue, Chandler, AZ 85226
Tel: 480-961-1382, Fax: 480-961-4533 www.rogerscorp.com
                                                          Page 1 of 4
                                                                                           Technical Articles

or 0.006’’ (0.152mm) thickness (depending upon the grade selected) when pressed between opposing flat surfaces. The actual
thickness each ply will add to a multilayer construction is dependent upon the weight and distribution of copper on the inner-
layer surfaces.

The RO4450F/RO4460G2 bondply layers can fill up to 0.0018” of total copper thickness whether the copper is on one side or split
between both sides of the adhesive layer. It should be noted that the maximum copper thickness applies to entire inner-layer
surfaces including functional areas of the PWB, venting/flow patterns, plating bars, etc. Additional layers of bondply are required
when copper fill requirements exceed 0.002”. The RO4450T bondply offering has multiple glass styles and resin contents available.
This allows for more flexibility in stack up designs.

Venting patterns should be carefully considered when using RO4400 bondply systems. Vertically off set (non-stacking and non-
connected) copper dots are preferred for signal layers. The copper dots can be 0.0150’’ in diameters and spaced on 0.300’’ to 0.350’’
centers. A nearly solid starburst pattern is recommended for venting plane layers. Venting channels on opposing sides of plane
over plane inner-layers should not overlap. Vertically stacked copper frames around low-pressure areas (such as IPC coupons and
x-ray accessible fiducials) should be avoided when possible.

Etched dielectric surfaces should not be mechanically or chemically altered prior to multilayer bonding. Inner-layer metal
surfaces should be oxide treated to promote improved mechanical adhesion. Reduced black oxide, brown oxide, and additive or
subtractive oxide alternatives have been successfully applied. Inner-layers should be baked for 15-20 minutes at 115oC (239oF) to
125oC (257oF) just prior to preparing the multilayer package for bonding.

Contact your local technical services representative for questions or assistance with these guidelines. Also contact your local
technical services representative when bonding designs with (1) more than six metal layers, (2) copper layers 35 microns or
thicker, (3) plane layers on opposing sides of bondply, or (4) when bonding to FR-4 cores. In some instances, special instructions
may apply. For example, bonding pressures approaching 750 PSI may be required ensure proper fill when using single prepreg
plies or filling thick copper inner-layers.

Recommended Bonding Cycle:
The RO4400 bondply resin systems are at their lowest viscosity at temperatures between 100oC (210oF) and 120oC (250oF). Fill of
MLBs will benefit by spending 20 minutes in this reduced viscosity temperature window. This can be accomplished by ramping
at a rate of 1oC/Min (2oF/Min) from room temperature 100oC (210oF) to 175oC (350oF), or by dwelling between 115oC (240oF) and
120oC (250oF) for 20 minutes. Should the latter approach be chosen, the ramp rates from RT to 115oC and from 115oC to 175oC
can be 1.0oC-4.0oC/Min (2oF to 7oF/Min). Care should be taken to not exceed 120oC (250oF) during the 20 minute dwell. Time vs.
temperature trials may be required to define requirements for lagging materials. Thermocouples should be included inside the
press book when verifying the thermal profile.

Vacuum assistance is preferred. Bonding pressures between 400 and 750 PSI (depending upon fill requirements) should be
applied before book temperature exceeds 38oC (100oF) and should be used for the entire heating cycle regardless of vacuum
assistance potential. Lengthy (>5 minutes) vacuum drawdowns should be avoided. Transfer to a cooling press is allowed after a
60 minute dwell at 175oC (350oF).




100 S. Roosevelt Avenue, Chandler, AZ 85226
Tel: 480-961-1382, Fax: 480-961-4533 www.rogerscorp.com
                                                          Page 2 of 4
                                                                                                              Technical Articles




PTH and Outer-layer Processing:
Processing guidelines for RO4003C™, RO4350B™, RO4360G2™, RO4835™, RO4835T™ and RO4000 LoPro core materials are applicable
to RO4000 multilayer boards. Multilayer constructions may require desmear as determined by inspection of drilled hole walls.
If desmear is required, CF4/O2 plasma is preferred over a traditional chemical desmear process. Shortened exposures to solvent
swellers and permanganate should be considered when choosing chemical desmear. Etchback of core and prepreg layers is not
recommended.



Visual comparison of RO4000 LoPro laminates and traditional RO4000 cores in   Expected visual appearance in a cross section of RO4000 LoPro Laminates.
multilayer constructions.




       RO4000 LoPro Cores                  Traditional RO4000 Cores




     100 S. Roosevelt Avenue, Chandler, AZ 85226
     Tel: 480-961-1382, Fax: 480-961-4533 www.rogerscorp.com
                                                                       Page 3 of 4
                                                                                                             Technical Articles




The information contained in this processing guide is intended to assist you in designing with Rogers’ circuit materials and bondply. It is not
intended to and does not create any warranties, express or implied, including any warranty of merchantability or fitness for a particular purpose
or that the results shown on this data sheet and processing guide will be achieved by a user for a particular purpose. The user is responsible for
determining the suitability of Rogers’ circuit materials and bondply for each application.

Prolonged exposure in an oxidative environment may cause changes to the dielectric properties of hydrocarbon based materials. The rate of
change increases at higher temperatures and is highly dependent on the circuit design. Although Rogers’ high frequency materials have been used
successfully in innumerable applications and reports of oxidation resulting in performance problems are extremely rare, Rogers recommends that
the customer evaluate each material and design combination to determine fitness for use over the entire life of the end product.

These commodities, technology and software are exported from the United States in accordance with the Export Administration regulations. Diversion
contrary to U.S. law prohibited.

The Rogers’ logo, RO4000, RO4400, RO4003C, RO4350B, RO4360G2, RO4450F, RO4450T, RO4460G2, RO4835, RO4835T, CU4000, LoPro and Helping power,
protect, connect our world are trademarks of Rogers Corporation or one of its subsidiaries.

© 2023 Rogers Corporation, Printed in U.S.A, All rights reserved.
Revised 1628 010323 Publication #92-005




100 S. Roosevelt Avenue, Chandler, AZ 85226
Tel: 480-961-1382, Fax: 480-961-4533 www.rogerscorp.com
                                                                    Page 4 of 4

File: 00_REF/PCB RF ANT/05_PCB_Dielectric_Data_2026/search_text/Rogers/Rogers__Fabrication_Guidelines_RO4835T_Core-RO4450T_Bonding_Layers_Multi-layer_Board_Procesing_Guidelines__공정가이드__RF199__추출텍스트.txt
                                                                              Fabrication
                                                                              Technical Articles
                                                                                          Notes




RO4835T™ Core/RO4450T™ Bonding
Layers Multi-Layer Board Processing
Guidelines
These guidelines were developed to provide fabricators basic information on processing
core and foil bonded multi-layered printed wiring boards (PWB’s) using RO4835T™
laminates and RO4450T™ bonding layers. These same guidelines would also apply to
processing of MLB designs using combinations of any RO4000® cores.

Storage:

Fully clad RO4835T laminates and RO4450T bonding layers should be stored at room temperature (between
50-90°F/ 10-32°C). A first-in-first-out inventory system and a method to track material lot numbers
through PWB processing and delivery of finished circuits is recommended.

INNER LAYER PREPARATION:

Tooling:

RO4835T laminates are compatible with many pinned and pinless tooling systems. Choosing whether to
use round or slotted pins, external or internal pinning, standard or multiline tooling, and pre- vs. post-etch
punching would depend on the capabilities and preferences of the circuit facility and final registration
requirements. In general, slotted pins, a multiline tooling format, and post-etch punching will meet most
needs.

Surface Preparation for Photoresist Processing and Copper Etching:

Copper surfaces should be prepared for photo imaging using chemical processes typically consisting of
cleaning, micro-etching, water rinsing, and drying steps. Depending upon the thickness of the bonded
assembly, mechanical processes can be used to prepare surfaces of sub-laminates prior to sequential
bonding.

RO4835T materials are compatible with most liquid and dry film photo-resists and, once patterned, can
be processed through develop, etch, and strip (DES) systems typically used to process FR-4 materials. For
purposes of improved registration control, post-etch punch processing is preferred.




Advanced Connectivity Solutions
100 S. Roosevelt Avenue, Chandler, AZ 85226
Tel: 480-961-1382, Fax: 480-961-4533 www.rogerscorp.com
                                                   Page 1 of 6
                                                                              Technical Articles

Oxide Treatment:

RO4835T cores can be processed through almost any copper oxide or oxide alternative process in preparation for
multi-layer bonding. Depending upon core thickness and equipment capability, leader boards may be required to
support very thin inner-layers through conveyorized oxide process.

Multi-Layer Bonding:

RO4835T laminates are compatible with all RO4400 bondplies, but are best matched with RO4450T bonding
layers. For best overall outer-layer adhesion, CU4000™ & CU4000 LoPro® copper foils, also available from Rogers
Corporation, should be used for all foil bonded MLB constructions.

DRILLING:

RO4835T cores, especially when used in combination with RO4450T bonding layers, are compatible with U.V.
and CO2 laser processing of vias and holes. For mechanical drilling, standard entry (aluminum or thin pressed
phenolic) and exit (pressed phenolic or fiber board) materials are recommended when drilling MLBs made using
RO4835T cores.

RO4835T/RO4450T MLBs are compatible with a broad range of drilling parameters. However, drilling speeds
greater than 500 surface feet per minute (SFM) should be avoided. Chip loads greater than 0.002”/”are
recommended for mid-range and large diameter tools while lower chiploads (<0.002”/”) are recommended
for small (<0.0135”) diameter drills. In general, standard geometry drills are preferred over undercut styles as
they more effectively evacuate debris from the holes during the drilling process. Hit counts should be based on
inspection of plated-through holes (PTH’s) and not the appearance of the tools. Drilling RO4000 MLBs will result
in an accelerated wear rate of drills. But, hole wall quality is determined by the size distribution of the ceramic
powder and not by the cutting edge of the drill bit. A hole wall roughness ranging from 8 to 25 mm is expected
and should remain consistent from the initial hit through several thousand hits.

Offered below are a summary of recommended drill parameters, equations for using surface speed and chip
load to calculate spindle speeds and infeed rates, and a ready-reference drill table. A Rogers Technical Service
Engineer (TSE) should be contacted for more detailed information.

Recommended Ranges:


                    Surface Speed         300-500 SFM (90 to 150m/min)
                    Chip Load             0.002”-0.004”/rev. (0.05-0.10mm)
                                          500 IPM (12.7m/min) for tools less than 0.0135”
                    Retract Rate
                                          (0.343mm), 1,000 IPM (25.4 m/min) for all others
                    Tool Type             Standard carbide
                    Tool Life             2,000-3,000 hits




Advanced Connectivity Solutions
100 S. Roosevelt Avenue, Chandler, AZ 85226
Tel: 480-961-1382, Fax: 480-961-4533 www.rogerscorp.com
                                                 Page 2 of 6
                                                                                   Technical Articles

CALCULATING SPINDLE SPEED AND INFEED:


                 Spindle Speed =              (12 x Surface Speed (SFM)]/(π x Tool Diam. (in.))
                 Feed Rate (IPM) =            [Spindle Speed (RPM)] x [Chip Load (in/rev.)]
                 Example:
                 Desired Surface Speed:       400 SFM
                 Desired Chip Load:           0.003”(0.08 mm)/rev.
                 Tool Diameter                0.0295”(0.75 mm)
                 Spindle Speed =              (12 x 400)/(3.14 X 0.0295) = 51800 RPM
                 Infeed Rate =                51,800 x 0.003 = 155 IPM




QUICK REFERENCE TABLE:



                 TOOL DIAMETER               SPINDLE SPEED (kRPM) INFEED RATE (IPM)
                 0.0100” (0.254mm)           95.5                       190
                 0.0135” (0.343mm)           70.7                       141
                 0.0160” (0.406mm)           95.5                       190
                 0.0197” (0.500mm)           77.6                       190
                 0.0256” (0.650mm)           60.0                       180
                 0.0258” (0.655mm)           60.0                       180
                 0.0295” (0.749mm)           51.8                       155
                 0.0354” (0.899mm)           43.2                       130
                 0.0394” (1.001mm)           38.8                       116
                 0.0453” (1.151mm)           33.7                       101
                 0.0492” (1.257mm)           31.1                       93
                 0.0531” (1.349mm)           28.8                       86
                 0.0625” (1.588mm)           24.5                       74
                 0.0935” (2.350mm)           16.5                       50
                 0.0625” (1.588mm)           24.5                       74
                 0.0925” (2.350mm)           16.5                       50
                 0.1250” (3.175mm)           15.0                       45

     •Conditions stated are tapered from 200 SFM and 0.002” chip load up to 400 SFM and 0.003”chip load.




  Advanced Connectivity Solutions
  100 S. Roosevelt Avenue, Chandler, AZ 85226
  Tel: 480-961-1382, Fax: 480-961-4533 www.rogerscorp.com
                                                      Page 3 of 6
PTH PROCESSING:

Surface Preparation: Depending upon thickness, sub- and final lams can be processed through conveyorized
debur equipment that uses oscillating nylon brushes to abrade the copper surfaces. Thinner constructions
may require pumice scrubbing by hand, conveyorized processing with an abrasive spray, or chemical
preparation. In general, the thickness of the material and registration requirements should be considered
when choosing the best method of debur and surface preparation.

Aggressive chemical or plasma desmear is typically not required of drilled holes as the high glass transition
temperature and low resin content minimize the occurrence of smear. When desmear is determined to be
necessary by inspection of drilled holes, a shortened chemical desmear process (approximately one half the
exposure times for a standard Tg FR-4 materials) should be considered. While exposures to solvent swellers
and permanganates should be reduced, extended times may be required in the neutralize bath. No desmear
or CF4/O2 plasma desmear are preferred when processing CAF sensitive designs.

As is the case with all RO4000 materials, we recommend against etchback of core and prepreg layers.
Aggressive etchback can contribute to loosening of filler particles on the hole wall, extensive etchback of
LoPro resin layers, and wicking of processing chemicals along glass bundles.



METAL DEPOSITION:



RO4835T and RO4450T materials do not require special treatments prior to metallization and are compatible
with electroless copper processing and direct deposition of ionic and colloidal conductive layers. A copper
flash plate (0.00025”) prior to imaging might be considered for boards with high aspect ratio holes.



COPPER PLATING & OUTER-LAYER PROCESSING:

RO4835T and RO4450T MLBs are compatible with panel and pattern processing using standard acid copper
and electrolytic tin or tin/lead plating. Once plated, the MLBs can be processed through any standard strip/
etch/strip (SES) process.

The post-etch surfaces should be preserved to promote good adhesion to direct screened and photo-
imageable solder masks.




Advanced Connectivity Solutions
100 S. Roosevelt Avenue, Chandler, AZ 85226
Tel: 480-961-1382, Fax: 480-961-4533 www.rogerscorp.com
                                                   Page 4 of 6
                                                                             Technical Articles
FINAL METAL FINISHES:

RO4835T/RO4450T MLBs are compatible with organic solderability preservatives (OSP’s), hot air solder
levelling (HASL), and most chemically deposited or electroplated finishes.

FINAL CIRCUITIZATION:

Completed circuits boards made using RO4835T cores and RO4450T bonding layers can be “individualized“
by dicing, sawing, shearing, routing, punching, or laser cutting. V-scoring and breakaway tabs can be used to
facilitate individualization of circuits after automated assembly.

Recommendations for routing are provided below:

ROUTING:

RO4000 laminates and MLBs are routed using carbide tools and conditions that are typical to processing
traditional epoxy/glass materials. Copper should be etched away from the routing path to prevent burring.

MAXIMUM STACK HEIGHT:

The maximum stack height should be based on 70% of the actual flute length to allow for debris removal.

Example:

                       Flute Length:              0.300” x 0.70 = 0.210”(5.33 mm)
                       Backer Penetration:         – 0.030”(0.762mm)
                       Max. Stack Height:         0.180”(4.572mm)


TOOL TYPE:

Carbide multi-fluted spiral chip breakers or diamond cut router bits.

ROUTING CONDITIONS:

Surface speeds below 500 SFM should be used whenever possible to maximize tool life. Tool life is generally
greater than 30 linear feet when routing the maximum allowable stack height.
Chip Load:             0.0010-0.0015”(0.0254-0.0381mm)/rev
Surface Speed:         300 – SFM




Advanced Connectivity Solutions
100 S. Roosevelt Avenue, Chandler, AZ 85226
Tel: 480-961-1382, Fax: 480-961-4533 www.rogerscorp.com
                                                    Page 5 of 6
QUICK REFERENCE TABLE:


                            Tool Diameter          Spindle Speed     Lateral Feed Rate
                            1/32                   40k RPM           50 IPM
                            1/16                   25k RPM           31 IPM
                            3/32                   20k RPM           25 IPM
                            1/8                    15k               25 IPM



SHELF LIFE:

Rogers’ High Frequency laminates can be stored for extended durations under ambient room temperatures
(55-90°F, 13-32°C) and humidity levels. At room temperature, the dielectric materials are inert to high
humidity. However, metal claddings such as copper can be oxidized during exposure to high humidity.
(Oxidation on the copper surface can easily be removed in a standard micro-etch process.) In addition, over
an extended period (>5 years) the exposed dielectric along edges of the panel may experience detectable
levels of oxidation. Accounting for standard tooling hole and trim loss, such trace levels of oxidation
would not be expected to extend into the utilized portion of the laminate. Please note however, that as
each application is different, Rogers cannot warrant that its products are fit for any particular end use,
and, as always, Rogers recommends that the circuit designer and/or the end user test the properties and
performance of these materials in each proposed application to determine their fitness for use over the
entire product life.




Prolonged exposure in an oxidative environment may cause changes to the dielectric properties of hydrocarbon based materials.
The rate of change increases at higher temperatures and is highly dependent on the circuit design. Although Rogers’ high
frequency materials have been used successfully in innumerable applications and reports of oxidation resulting in performance
problems are extremely rare, Rogers recommends that the customer evaluate each material and design combination to determine
fitness for use over the entire life of the end product.

These commodities, technology and software are exported from the United States in accordance with the Export Administration regula-
tions. Diversion contrary to U.S. law prohibited.

The Rogers’ logo, RO4000, RO4400, RO4003C, RO4350B, RO4360G2, RO4450B, RO4450F, RO4450T, RO4835, RO4835T, CU4000,
LoPro, Helping power, protect, connect our world are trademarks of Rogers Corporation or one of its subsidiaries.

© 2018 Rogers Corporation, Printed in U.S.A, All rights reserved.
Revised 1371 032918 Publication #92-546




Advanced Connectivity Solutions
100 S. Roosevelt Avenue, Chandler, AZ 85226
Tel: 480-961-1382, Fax: 480-961-4533 www.rogerscorp.com

                                                      Page 6 of 6

File: 00_REF/PCB RF ANT/05_PCB_Dielectric_Data_2026/search_text/Rogers/Rogers__Fabrication_Guidelines_RT-duroid_5870-5880_High_Frequency_Circuit_Materials__공정가이드__RF202__추출텍스트.txt
                                                                                         Fabrication
                                                                                         Technical Articles
                                                                                                     Notes


RT/duroid® 5870/5880 High Frequency
Laminates Fabrication Guidelines
Notes on Packaging, Receiving, Storing, and Preparation for Processing

Packaging
High frequency circuit laminates are shipped in reinforced corrugated cardboard containers. Filler cardboard sheets, self-
adherent polyethylene sheets, and vacuum-sealed poly bubble pack protect the materials against damage during shipping.

Receiving
1) Open the shipping cartons and inspect material immediately upon receipt.
2) Advise the carrier of any shipping damage noted. It is helpful to photograph the containers and contents to support your
    claim.
3) All quality problems should be reported to Rogers’ Customer Service as soon as possible, and not later than 30 days after
    receipt of the product.
 4) Damaged or rejected material should not be returned without a proper return authorization obtained from the Customer
    Service Representative. Returns without proper authorization may be refused.
5) Every panel is packaged and labeled with the product identification and lot and sheet numbers. An example of a typical
    label is provided. Verify that this label is present on individual cores when the shipment is received.
6) Rogers Corporation maintains full traceability records for individual laminates based upon lot and sheet numbers.
    Maintaining traceability is often essential to understanding and correcting any problems that may arise. It is strongly
    urged that customers adopt an appropriate procedure for maintaining the identification of individual panels through
    storage, processing, and delivery of final product.

Storage
Rogers’ laminates can be stored indefinitely at normal ambient room temperatures (65°F to 85°F, 18°C to 30°C) and
humidity levels. At room temperature, the dielectric materials are inert to high humidity and atmospheric pollutants such
as industrial gases and marine salts. However, metal claddings, such as copper foil or thick aluminum, brass, and copper
backing can be oxidized or corroded during direct exposure to high humidity, sulfur oxides, and marine salts. The adherent
polyethylene cover sheet (thick cores) or polythelene bag (thin
laminates) provides a large measure of protection from corrosive
atmospheres. Normal cleaning procedures, covered later in this
publication, readily remove traces of corrosion from properly
stored materials.




Advanced Connectivity Solutions
100 S. Roosevelt Avenue, Chandler, AZ 85226
Tel: 480-961-1382, Fax: 480-961-4533 www.rogerscorp.com
                                                          Page 1 of 8
Storage in Original Shipping Cartons
1) Stack cartons on a flat surface that is safely out of the way of mobile handling and moving equipment.
2) Cartons should be stacked to a maximum of five high to avoid excessive weight on the bottom packages.

Storage of Panels Removed from Cartons
1) Thin panels should remain sealed within the polyethylene bags and the adherent polyethylene sheets should remain
    on thicker cores. These packaging materials deter oxidation and corrosion of the metal layers and provide a measure of
    protection against mechanical damage (i.e. scratches, pits, dents, etc.).
2) Store panels on edge in slotted shelving units keeping the clad surfaces vertical. This provides easy access with low risk
    of damage to the metal surfaces.
3) If storage facilities do not permit vertical stacking:
    A) The shelf must be flat, smooth, and clean.
    B) The shelf must extend beyond the full area of the panels being stored.
    C) Surfaces of the laminates must be free of debris.
    D) Shelf loading should be kept below 50 pounds per square foot.
    E) Panels should be interleaved with soft, non-abrasive separator sheets.

Handling
PTFE-based materials are softer than most other rigid printed wiring board laminates and are more susceptible to handling
damage. Cores clad only with copper foils are easily creased. Materials bonded to thick aluminum, brass, or copper plates are
more prone to scratches, pits, and dents. Proper handling procedures should be followed.
1) Wear gloves of knit nylon or other non-absorbent material when handling panels. Normal skin oils are slightly acidic and
    readily corrode copper surfaces. Fingerprints are difficult to remove as normal brighteners will dissolve the corrosion,
    but leave corrosive oils in the copper to cause the fingerprint to reappear hours or days later. The following procedure is
    recommended to remove fingerprints:
    A) Bright dip in dilute hydrochloric acid.
    B) Degrease in acetone, methyl ethyl ketone, or vapor degrease with chlorinated solvents.
    C) Water rinse and bake dry for 60 minutes @ 250°F (125°C).
    D) Repeat bright dip.
2) Keep work surfaces clean, dry, and completely free of debris.
3) Leave the polyethylene bag or sheet in place through initial processes such as shearing, sawing, blanking, and punching.
4) Only pick panels by two edges. Thin cores in particular lack the stiffness required to support themselves by one edge or
    corner, handling them in that manner may dimensionally distort the dielectric or impart a permanent crease.
5) During processing, cores should be transported between workstations on flat carrying trays, preferably interleaved with a
    soft, sulfur-free paper. Vertical racks should not be used unless they are slotted and provide adequate vertical support.

Single- and Double-Sided PCB Fabrication Guidelines

Surface Preparation
For panels protected by self-adhering polyethylene sheet, use the following steps to remove it and any adhesive residue. This
should be done prior to drill (double-sided process) or just before the final copper cleaning step that immediately precedes
the application of photoresist in a single-sided process. As mentioned before, gloves should be worn.




Advanced Connectivity Solutions
100 S. Roosevelt Avenue, Chandler, AZ 85226
Tel: 480-961-1382, Fax: 480-961-4533 www.rogerscorp.com
                                                          Page 2 of 8
1)   Lay the panel on a flat clean surface.
2)   Peel back the film at one corner and extend the starting peel across the short edge.
3)   Hold the exposed panel end against the flat surface and gently peel off the film in a horizontal direction away from the
     starting edge.
4)   Turn the panel over and remove the film on the other side in a similar manner. Make sure that the work surface remains
     clean.
5)   Remove adhesive residue by wiping with a lint-free cloth soaked in an alcohol solvent. Isopropanol, 70% to 100%,
     is recommended for low toxicity and flammability. Ketones, such as acetone or MEK, or halogenated hydrocarbon
     degreasing solvents are not particularly effective for removing adhesive spots.
6)   The solvent clean should be followed with a clean water rinse.
7)   Remove copper oxides using commercially available cleaners and microetchants.
8)   Abrasive cleaning (e.g. pumice powder or conveyorized brush scrubbing) is not recommended. Mechanical surface
     preparation tends to cause microscopic scratches in copper. These scratches become stress risers that can lead to
     thermal stress cracks in some environmental conditions. While we strongly recommend against abrasive cleaning, we do
     understand in some circumstances that it can’t be avoided. When abrasive cleaning is required, it should be performed
     with minimal pressure and an understanding of the risks involved. Brush scrubbing may cause material distortion.

Tooling Holes
Pinning or tooling holes can be punched, drilled, or routed using normal procedures.

Drilling
Avoiding Smear
Smear on drilled via walls is a well-known problem with epoxy-glass laminates. Overheated tools can thermally decompose
the epoxy resin system causing it to soften. The softened resin system stretches slightly during drilling causing a connected
“flap” of resin to form. Small pieces of debris may become lodged during drilling between the hole wall and the tool when
they become shear-deformed and are loosely re-deposited. Resin flaps and re-deposited debris can be removed during
plasma or permanganate desmear processes.

Similar types of smear occur when drilling PTFE composites. While re-deposited debris can be dislodged using vapor honing,
there doesn’t exist a proven way to remove the flap-style smear that is connected to a hole wall. As smear can’t be readily
removed, it must be avoided by employing tightly controlled drilling parameters and conservative tool life expectations.

Stack Construction
RT/duroid® 5870/5880 cores can be drilled individually or in stacks using pressed phenolic composite boards for entry and exit.
The total thickness of the core material plus entry material and penetration into exit material should not exceed 75% of the
drill’s flute length. For most applications, the maximum stack height should be less than 0.240 inch (6.1 mm).

Drill Type
Carbide drills should be used to minimize wear of cutting edges. Standard style drills with an included lip angle of 130° are
recommended. Undercut style drills where the flute diameter is reduced 0.025” (0.65 mm) from the cutting end may help to
reduce re-deposited smear. The use of new drills is strongly urged. Re-pointed drills, if used, must be precision ground and
visually inspected prior to use.

Drill Parameters
The optimum tool surface speed and infeed rates are 150 to 250 surface feet per minute (45 to 75 meters per minute) and
0.0015” (0.035 mm) to 0.0025” (0.065 mm) per revolution. The retract rate should be maintained between 400 and 500 inches
per minute (IPM) (10 and 13 meters per minute). The drill bit should be changed once it has drilled 12” (30 cm) of dielectric.

Advanced Connectivity Solutions
100 S. Roosevelt Avenue, Chandler, AZ 85226
Tel: 480-961-1382, Fax: 480-961-4533 www.rogerscorp.com
                                                          Page 3 of 8
Equations for using surface speed, infeed rate, and tool diameter to calculate spindle and infeed speeds are provided below
along with a quick reference table:

                  Entry: Phenolic Composite                                          0.010”-0.030” (0.25-0.75 mm)
                  Exit: Phenolic Composite                                           >0.060” (1.5mm)
                  Chip Load:                                                         0.0015-0.0025” (0.032-0.065mm)

                  Surface Speed:                                                     150-250 ft/min (45-75m/min)
                  Retract Rate:                                                      400-500 inch/min (10-13 m/min)
                  Tool Life Estimates:                        Stack Height                       Maximum Hit Count
                                                              0.060” (1.5mm)                              300
                                                              0.120” (3.0mm)                              250
                                                              0.180” (4.5mm)                              100


Equations for calculating spindle speed and infeed rate:

		                  Spindle Speed (RPM)=765/Tool Dia. (inch)
		                  Infeed (IPM) = Spindle Speed X Chip Load

Quick Reference Table for Various Tool Diameters Calculated Using 200 SFM and 0.002”/”:

                                           Tool Size                 Spindle Speed                      Infeed
                                   (in)                (mm)              (RPM)                (IPM)             (m/min)
                                  0.0197               0.50               38800                77.6                 2.0
                                  0.0256               0.65               29800                60.0                 1.5
                                  0.0295               0.75               25900                51.9                 1.3
                                  0.0394               1.00               20000                40.0                 1.0
                                  0.0492               1.25               20000                40.0                 1.0
                                  0.0625               1.59               20000                40.0                 1.0
                                  0.1250               3.18               20000                50.0                 1.0
			
Deburring
The use of flat, rigid entry/exit materials, conservative drilling parameters, and limited hit counts with new drills should
minimize the risk of copper burring. When drilled properly, the cores should be ready for subsequent processing. Chemical
preparation is preferred, but if mechanical or hand pumice scrubbing processes are used to deburr boards, the force applied
must be minimized to prevent gouging and dimensional distortion.

Hole Preparation
Loosely re-deposited debris in the holes can be removed using vapor- or hydro-honing processes. These processes involve
directing abrasive particles carried in water or air streams through the drilled holes. The soft laminates must be adequately
supported through these processes. A glass etch in hydrofluoric acid may be required after drill.

Drilled holes in PTFE-based laminates must be treated prior to the deposition of a conductive seed layer (e.g. electroless copper
or direct metallization). Not performing a surface activation treatment will most likely result in poor metal adhesion or plating
voids. Two common pre-treatments for PTFE materials are sodium treatment and plasma treatment. Sodium treatment is very
much the preferred option for treating RT/duroid 5870/5880 materials. Plasma treatment should be considered only if a direct
metallization process will be used instead of electroless copper.

Advanced Connectivity Solutions
100 S. Roosevelt Avenue, Chandler, AZ 85226
Tel: 480-961-1382, Fax: 480-961-4533 www.rogerscorp.com
                                                                   Page 4 of 8
Sodium treatments consist of a highly reactive sodium napthalene complex in glycol ether solution. They are very effective at
making PTFE surfaces wettable prior to metal deposition.

Sources for sodium treatment chemicals:
                                                             FluoroEtch® Etchant
                                                            Acton Technologies, Inc
                                                               100 Thompson St
                                                              Pittston, PA 18640
                                                                570-654-0612

                                           W.L. Gore Tetra-Etch® etchant 500 ML available from
                                                        R.S. Hughes Company, Inc
                                                            1162 Sonora Court
                                                           Sunnyvale, CA 94086
                                                               408 739 3211

Sources for sodium treatment services:
                                                             FluoroEtch Etchant
                                                            Acton Technologies, Inc
                                                               100 Thompson St
                                                              Pittston, PA 18640
                                                                570-654-0612

                                                                 G & S Associates
                                                               1865 Sampson Ave.
                                                                Corona, CA 92879
                                                          http://www.gsassociates.com
                                                                  951 739 7513

A recommended plasma treatment prior to direct metallization would use a 70/30 H2/N2 blend, NH3, or N2 gases. Plasma
conditions would be:
                                                   Gases: 70/30 or 80/20 H2/N2, NH3, N2 or He
                                                Pressure: 100 mTORR pumpdown
                                                  Power: 4000 Watts
                                              Frequency: 40 KHz
                                                 Voltage: 500-600 V
                                              Cycle Time: 10-30 minutes

                                                                 Courtesy of March Plasma

                                                      Gases H2/N2                           He          N2
                                                      Power 1800W                           1800W       1800w
                                                 Frequency 13.56 MHz                        13.56 MHz   13.56 MHz
                                                   Pressure 150 mTor                        173 mTor    181 mTor
                                            Gas Mixture (%) 70/30                           100         100
                                               Temperature 200°F                            200 °F      200°F
                                             Time (minutes)    10 to 20                     5 to 10     5 to 10
                                                              Courtesy of Plasma Etch Systems

Advanced Connectivity Solutions
100 S. Roosevelt Avenue, Chandler, AZ 85226
Tel: 480-961-1382, Fax: 480-961-4533 www.rogerscorp.com
                                                                    Page 5 of 8
Metallization
Low to regular deposition rate electroless copper processes or electroless copper alternatives such as Crimson, Shadow, and
Black Hole may be used to deposit a conductive seed layer once the PTFE surface has been properly treated. As the PTFE resin
system is soft and somewhat compressible, a flash plate build-up of copper 0.0001”–0.0003” (0.0025-0.0076mm) thick should
be applied prior to preparing metal surfaces for photoresist.

External Circuitization
The following guidelines are based upon a conventional pattern plate process.

Photoresist Application/Imaging/Developing
Copper surfaces should be chemically prepared rather than mechanically scrubbed prior to photoresist application. A
standard chemical preparation process would include cleaners to remove oily deposits and fingerprints and a microetch to
remove copper passivation layers and oxides. Standard photoresist application, imaging, and developing procedures can be
used.

Electroplating Cu & Sn/Pb or Sn
Conventional electroplating processes can be used. Panels should be handled carefully during racking and unracking to
avoid damage or distortion.

Resist Strip,Cu Etch, Sn or Sn/Pb Strip
Standard etchants and strip solutions may be used. Complete rinsing should follow the strip/etch/strip processing. Thin cores
may require the support of leader boards or frames through conveyorized processes.

The post-etched surface of the cores will retain the imprint of the copper cladding’s dendritic tooth profile. This surface, if
left undisturbed, provides adequate surface area for mechanical bonding of most soldermasks and adhesive systems used
for multi-layer bonding. Not wiping or scrubbing the etched surfaces will allow the cores to proceed through soldermask
application or multi-layer bonding without requiring special pre-treatments. Sodium treatment would become required if the
etched surfaces are disturbed in any manner.

Soldermask Application
Epoxy-based solder masks such as Hysol® SR1000 are preferred if the soldermask will be selectively silver screened. Most
photoimageable solder masks have been found to provide adequate adhesion.

Final Metal Surface
All final metal surface options (i.e. HASL, Sn, Sn/Pb, Ni/Au, Ag, OSP, etc.) can be applied using normal procedures.

Final Circuitization
Individual circuits in RT/duroid 5870/5880 materials can be routed, scored, or punched depending upon edge quality
requirements. General recommendations for routing are provided below:

Tool type: The preferred tools for routing soft PTFE materials are carbide double-fluted, spiral–up endmills. Tool styles which
provide numerous cutting edges (e.g. diamond-cut and multi-fluted chipbreakers) quickly become clogged with resin. Drill
point, as opposed to fishtail end, router bit designs are preferred.

Entry/Exit/Interleaving Materials
Rigid pressed phenolic composite board materials are required to provide adequate support to the soft dielectric materials.
Three to four sheets of kraft paper should be interleaved between cores when routing multi-panel stacks. Kraft paper may be
required against circuit surfaces when routing through etched metal features.
Advanced Connectivity Solutions
100 S. Roosevelt Avenue, Chandler, AZ 85226
Tel: 480-961-1382, Fax: 480-961-4533 www.rogerscorp.com
                                                           Page 6 of 8
Rout Parameters and Tool Life
Surface speeds of 150 SFM (45 m/Min) and lateral feed rates of 0.002” (.05 mm) per revolution are recommended. The
equations used to calculate drill conditions based upon tool diameters are also used to calculate routing speeds. Tool life
expectancy is between 30 and 50 feet of linear travel.

Special Considerations For Improved Edge Quality
•  Pre-rout vacuum channels in backer boards to improve the efficiency of debris removal.
•  Make rough cuts by moving the router bit along outside edges in a counterclockwise direction and along internal edges
   in a clockwise direction. Make a second fine cut in a similar direction.
•  Whenever possible, rout through copper layers, as doing so minimizes burr formation.

Multilayer Considerations

Inner-Layer Preparation
Standard photoresist and etch procedures are used. Care should be taken to preserve the as-etched dielectric surface
or a sodium treatment of the surface would become necessary. Selection of an appropriate copper surface treatment is
dependent upon the adhesive system selected.

Adhesive Systems
Two categories of adhesive systems, thermoplastic and thermoset, have been used when bonding
RT/duroid 5870/5880 multilayers. Thermoplastics, such as DuPont’s FEP film or Rogers’ 3001 film, are typically selected when
electrical properties of the adhesive layers are critical. The dielectric constant and dissipation factor of FEP is 2.1 and 0.0003.
The dielectric constant and dissipation factor of 3001 film is 2.28 and 0.003. Thermosets, such as FR-4 prepreg can be chosen
when electrical properties are less critical.

Thermoplastics
Melting point is an important consideration when selecting a thermoplastic adhesive. FEP melts at 500°F (260°C) and is
therefore stable through most PCB and assembly processes. The 390°F (200°C) melting point of 3001 film can result in the film
re-melting if subsequent PCB or assembly processes are higher in temperature and longer in duration than a few minutes.
Copper surfaces should be prepared using a microetch, brown oxide, red oxide, or one of the subtractive process oxide
alternatives. 3001 film should not be used against a continuous metal plane.

The thermoplastic adhesives should be bonded with applied pressure between 50 and 250 PSI. The ramp to temperature
(525-550°F, 275-290°C for FEP, 425-450°F, 220-230°C for 3001) can be 6-8°F/Min (3.5-4.5°C/Min) and the dwell at temperature
should be 20-30 minutes. Cooling to 250°F (120°C) at a rate of 2-4°F/Min (1.5-2.5°C/Min) should be completed under pressure.
Transfer cooling can result in delamination.

Thermosets
Refer to vendor recommendations for appropriate oxide types and bond conditions when using thermoset adhesive systems.

Post-Bond PCB Processing
Guidelines for double-sided circuit processing would apply to multilayer through hole and outer-layer processing.




Advanced Connectivity Solutions
100 S. Roosevelt Avenue, Chandler, AZ 85226
Tel: 480-961-1382, Fax: 480-961-4533 www.rogerscorp.com
                                                            Page 7 of 8
The information in this fabrication guideline is intended to assist you in fabricating Rogers’ circuit materials. It is not intended to and does not create any warranties
express or implied, including any warranty of merchantability or fitness for a particular purpose or that the results shown on this fabrication guideline will be achieved
by a user for a particular purpose. The user should determine the suitability of Rogers’ circuit materials for each application.

These commodities, technology or software are exported from the United States in accordance with the Export Administration regulations. Diversion contrary to U.S. law prohib-
ited.

The Rogers’ logo and RT/duroid are trademarks of Rogers Corporation or one of its subsidiaries.
Teflon and DuPont are trademarks of E.I. duPont de Nemours & Co.,
Flouroetch is a registered trademark of Acton Associates Inc.,
Hysol SR1000 is a registered trademark of Dexter Corporation, Windsor Locks. CT
© 2018 Rogers Corporation, Printed in U.S.A
Revised 1382 101018 Publication #92-410



Advanced Connectivity Solutions
100 S. Roosevelt Avenue, Chandler, AZ 85226
Tel: 480-961-1382, Fax: 480-961-4533 www.rogerscorp.com
                                                                                  Page 8 of 8
