Repository: EIDOSDATA/TraceWave-Studio

# PCB 유전율과 적층 자료

수집/정리 기준일: 2026-11-11.

먼저 [전체 자료 안내 엑셀](Excel/00_전체_자료_안내.xlsx)을 연다. 회사별 엑셀은 `Excel/`에 있고, 원문 검색은 [HTML 안내](START_HERE_ko.html)를 사용한다.

- [자료 사용 안내](docs/자료_사용_안내.md): 폴더, 단위, 조건 선택과 내보내기.
- [자료 검토 결과](docs/자료_검토_결과.md): 확인한 범위, 오류/공백, 정리 내역.
- [TraceWave Studio 연결 설계](../../../Code/docs/pcb_material_catalog.md): 사용자 직접 입력, 소재 선택, 제조업체 적층 선택과 현재 구현의 경계.

57,340개 조건별 관측, 36개 회사와 일반 재료 참고 자료 1개 그룹, 1,756개 출처 기록을 보존했다. 새 엑셀은 전체 안내 1개와 회사/참고 자료별 37개로 총 38개다. 행 수는 고유 소재나 독립 측정 수가 아니다. 공식 자료에 값이 있어도 실제 제조 조건과 해석 대역에 맞는지 확인해야 한다.

사람이 보는 엑셀과 프로그램용 JSONL을 분리했다. 원문 PDF/HTML의 바이트는 보존하면서 파일명을 회사와 소재/용도 중심으로 바꿨다. 중복 저장한 데이터 사본은 복구 폴더로 옮겼고 관측 수치는 삭제하지 않았다.

File: 00_REF/PCB RF ANT/05_PCB_Dielectric_Data_2026/search_text/Rogers/Rogers__Fabrication_Guidelines_TC350-TC600_Laminates__공정가이드__RF222__추출텍스트.txt
                                                                                                           Fabrication
                                                                                                           Technical Articles
                                                                                                                       Notes

TC SeriesTM High Frequency Laminates
MICROSTRIP, STRIPLINE & MULTILAYER CIRCUITS
Fabrication Guidelines
MATERIAL DESCRIPTION:
TC Series™ Laminates (TC350™ and TC350 Plus laminates) are designed for applications where high power RF signal demands improved PCB
thermal management. With a combination of Low Loss Tangent, High Thermal Conductivity, Low CTE and World-Class Temperature Phase
Stability, TC Series laminates enable improved performance and reliability in high power applications.

TC Series materials are an excellent choice for Power Amplifiers and other high power designs. Additional applications using TC Series materials
include critical higher power Passive Components (couplers, filters), sensitive to dielectric constant changes with temperature.

These guidelines were developed to provide fabricators with basic information on processing double-sided and multi-layer boards using copper
clad filled and reinforced PTFE composite materials. A Rogers’ technical service engineer or sales representative should be contacted for more
detailed processing information.

STORAGE:
TC series cores can be stored indefinitely at ambient conditions. A first-in-first-out (FIFO) inventory system is recommended as is a method of
record keeping that would allow tracking of material lot numbers through PWB processing and delivery of finished circuits.

Storage in Original Shipping Cartons
1. Stack cartons on a flat surface that is safely out of the way of mobile handling and moving equipment.
    Cartons may be stored on their side if nothing heavy is stacked on top.
2. Cartons should be stacked to a maximum of five high to avoid excessive weight on the bottom packages.

Storage of Panels Removed from Cartons
1. For TC series laminates, some discoloration of copper surfaces due to oxidation can occur during storage, especially under conditions of
    elevated temperature and humidity. The oxidation can be removed by chemical exposures (microetch) which are standard to the PCB
    fabrication process.
2. Panels thicker than 20 mils can be stored on edge in slotted shelving units keeping the clad surfaces vertical. This provides easy access with
    low risk of damage to the metal surfaces.
3. If storage facilities do not permit vertical stacking:
         •    The shelf must be flat, smooth, and clean.
         •    The shelf must extend beyond the full area of the panels being stored.
         •    Surfaces of the laminates must be free of debris.
         •    Shelf loading should be kept below 50 pounds per square foot.
         •    Panels should be interleaved with soft, non-abrasive separator sheets.

HANDLING:
PTFE-based materials are softer than most other rigid printed wiring board laminates and are more susceptible to handling damage. Cores clad
only with copper foils are easily creased. Materials bonded to thick aluminum, brass, or copper plates are more prone to scratches, pits, and
dents. Proper handling procedures should be followed.
1. Wear gloves of knit nylon or other non-absorbent material when handling panels. Normal skin oils are slightly acidic and readily corrode
     copper surfaces. Fingerprints are difficult to remove as normal brighteners will dissolve the corrosion, but leave corrosive oils in the copper
     to cause the fingerprint to reappear hours or days later. The following procedure is recommended to remove fingerprints:
          •    Bright dip in dilute hydrochloric acid.
          •    Degrease in acetone, methyl ethyl ketone, or vapor degrease with chlorinated solvents.
          •    Water rinse and bake dry for 60 minutes @ 250°F (125°C).
          •    Repeat bright dip.
2. Keep work surfaces clean, dry, and completely free of debris.
3. Only pick up panels by two edges. Thin cores in particular lack the stiffness required to support themselves by one edge or corner, handling
     them in that manner may dimensionally distort the dielectric or impart a permanent crease.
4. During processing, cores should be transported between workstations on flat carrying trays, preferably interleaved with a soft, sulfur-free
     paper. Vertical racks should not be used unless they are slotted and provide adequate vertical support.



100 S. Roosevelt Avenue, Chandler, AZ 85226
Tel: 480-961-1382, Fax: 480-961-4533 www.rogerscorp.com                     Page 1 of 4
INNER LAYER PREPARATION:
Tooling: TC Series materials are compatible with many tooling systems. Choosing whether to use round or slotted pins,
external or internal pinning, standard or multiline tooling and pre vs. post-etch punching would depend upon the capabilities and preferences
of the circuit facility and the final registration requirements. In general, slotted pins, a multiline tooling format, and post-etch punching will meet
most needs. Whichever approach is used, it is good practice to retain copper around tooling holes.

A flow pattern compatible with the chosen adhesive system can be used between circuits and around the perimeter of the panel. But, in
general, registration of layers is improved by retaining as much copper as possible.

Surface Preparation for Photoresist Application: A chemical process consisting of organic cleaners and a microetch is the preferred method
of preparing copper surfaces for coating with liquid or film photoresist. A conveyorized spray system using an abrasive substance suspended in
solution can be used to prepare copper surfaces at the slight risk of some registration control. Mechanical scrubbing should be considered for
thick cores (0.060”+) only and, even then, should be performed at reduced pressures to minimize distorting the thin laminate or imparting deep
scratches that change the functional spacing between copper planes.

Photoresist Application: Liquid or dry film photoresist can be applied using traditional dip or spray coating, screening, or roll lamination
processes.

DES Processing: Developers, strippers, and copper etchants used to process epoxy glass materials will also work with TC series material layers.
Thin cores may require leader boards for conveyorized processing and frames or supportive racks for vertical-type processing. The ceramic filled
material will require more stringent rinse & bake processing depending upon the next step in the process sequence.

Oxide Treatment: TC Series cores are compatible with most oxide and oxide alternative processes. It is best to use the process recommended
by the supplier of the adhesive system chosen to bond together the multilayer board. Highly caustic, high temperature processes, such as
traditional or reduced black oxides, should be followed by a thorough rinse and bake of the inner layers.

BONDING:
Bonding Preparation: Special pretreatments of etched surfaces using sodium or plasma processes shouldn’t be necessary providing care was
taken to protect the substrate surface after copper etch. Inner-layers should be baked at 110°C to 125°C (230°F to 260°F) for 30 to 120 minutes
to ensure removal of volatile substances prior to MLB bonding. Guidelines for the oxide treatment should be referenced to make certain the dry
bake doesn’t degrade the bond-enhancing surface.

Multilayer Adhesive System: TC Series cores are compatible with a broad range of thermosetting (FR-4, Rogers’ 2929 bondply, RO4400™
prepreg, etc…) and thermoplastic (3001 Bonding Film, CuClad 6250 & 6700 Bonding Film, CLTE-P, FEP, PFA, PTFE, etc…) adhesive systems. Many
factors, such as electrical performance, flow characteristics, ease of processing, and bond temperature requirements are considered when
making the best overall choice. Rogers’ Technical Service Engineers (TSE’s) understand the trade-offs and, if asked, will help in the selection
process.

Multilayer Bond Cycle: The press cycle is determined by the requirements of the chosen adhesive system. Cooling under pressure is required
when using thermoplastic (meltable) films.

PTH & OUTER LAYER/DOUBLE-SIDED CIRCUIT PROCESSING:
Drilling: Double-sided boards can be drilled as one-ups or in stack heights that are compatible with the flute length of the drills being used.
Multilayers are most commonly drilled in stacks of one. Phenolic composite boards are recommended for entry (0.010” to 0.030” thick) and exit
(>0.060”) layers. Sheeted aluminum and metal coated phenolic boards can also be used as entry layers.

New carbide drills are highly recommended. Standard or undercut styles can be used. Recommended chip loads (0.001” to 0.003” per revolution)
and surface speeds (150 to 300 SFM) vary with tool diameter with slower infeeds and speeds being associated with finer diameter drills. Retract
rate when multilayer boards should be between 300 and 500 IPM and be 500 to 700 IPM when drilling double-sided constructions. Following is
a quick reference table that provides recommended parameters for commonly used drill diameters.

Unique filler types are used to elevate the thermal conductivity of TC Series materials. These same filler types may also accelerate the wear rate
of drill and router bits. Tool life should be based upon inspection of cross-sectioned holes. This is especially true when drilling multilayer boards
where factors such as adhesive type, inner-layer copper weight, and board thickness all affect the hole quality and tool life. The “six inch rule,”
which suggests changing a tool after drilling 6” of substrate, is a good place to start when setting tool life for multilayered constructions (MLBs)
made using TC350 laminates. For example, initial hit count when drilling a 0.060” thick MLB panel would be 6”/0.060” = 100 holes. The “twelve
inch rule” may apply to drilling TC350 Plus laminates which are specifically formulated to be less abrasive to drill and router bits. Due to the lack
of interconnects, tool life can be longer when drilling double-sided designs.




100 S. Roosevelt Avenue, Chandler, AZ 85226
Tel: 480-961-1382, Fax: 480-961-4533 www.rogerscorp.com                      Page 2 of 4
                            Tool Size         Spindle Speed                 Infeed                      Retract
                          (in)      (mm)          (RPM)             (IPM)            (m/min)    (IPM)         (m/min)
                         0.0079      0.20         72500              72.5              1.8       300              7.6
                         0.0098      0.25         68200              88.7              2.3       300              7.6
                         0.0138      0.35         55400              83.1              2.1       300              7.6
                         0.0197      0.50         48200              96.4              2.4       400              10.2
                         0.0256      0.65         37200              74.2              1.9       400              10.2
                         0.0295      0.75         32200              64.4              1.6       400              10.2
                         0.0394      1.00         24100              48.2              1.2       400              10.2
                         0.0492      1.25         20000              40.0              1.0       400              10.2
                         0.0625      1.59         20000              40.0              1.0       400              10.2
                         0.1250      3.18         20000              40.0              1.0       400              10.2

Deburring: The use of flat, rigid entry materials, conservative drilling parameters, and limited hit counts with new drills should minimize the
risk of copper burring. When drilled properly, cores should be ready for subsequent processing. If debur is necessary (and slight), a chemical
microetch process is preferred. If mechanical processing is required, a hand pumice scrub is preferred over a suspended abrasive spray system
which, in turn, is preferred over a conveyorized mechanical debur or planarization process.

Hole Preparation: Loosely deposited debris in the holes can be removed using a vapor or hydro-honing process. These processes involve
directing water suspended abrasive particles through drilled holes. The soft laminates must be properly supported through these processes.

PTFE composites are typically not desmeared. However, the adhesive system used to bond multilayer boards may require desmear using a
chemical (permanganate) or plasma (CF4/O2) process. Neither process will have a significant effect upon the PTFE materials, but should be
performed prior to activation of the PTFE surface. If plasma is chosen for desmear, a dual cycle to accomplish desmear of an adhesive system
and activation of the PTFE surface is made possible by adding the desmear cycle outlined below to the front end of the treatment cycle
described in the treatment portion of this section.

TC Series materials may require a glass etch to reduce the risk of plated nodules.

                                              Frequency:                    40 KHz
                                              Voltage:                      500-600V
                                              Power:                        4000-5000 Watts
                                              Pre-Heat to 60o C using:
                                              Gases:                        90% 02, 10%N2
                                              Pressure:                     250mTORR
                                              Desmear using:
                                              Gases:                        75% 02, 15% CF4, 10%N2
                                              Pressure:                     250mTORR
                                              Time:                         10-30 minutes

Drilled holes in PTFE-based laminates should be treated prior to the deposition of a conductive seed layer (e.g. electroless copper or direct
metallization). Not performing a surface activation treatment will most likely result in poor metal adhesion or plated voids. Two common pre-
treatments for PTFE materials are sodium treatment and plasma treatment. Either can be used for treating TC Series materials.

				                         Sources for sodium treatment chemicals:
 FluoroEtch® Etchant, 						W.L. Gore Tetra-Etch® etchant 500 ML available from
 Acton Technologies, Inc, 						R.S. Hughes Company, Inc,
 100 Thompson St, Pittston, PA 18640					                            1162 Sonora Court, Sunnyvale, CA 94086
 http://www.actontech.com/index.html				https://www.rshughes.com/
 #570-654-0612 							#408 739 3211
				                         Sources for sodium treatment services:
 FluoroEtch Etchant: 						G & S Associates,
 Acton Technologies, Inc, 						                                     1865 Sampson Ave., Corona, CA 92879,
 100 Thompson St, 							http://www.gsassociates.com
 Pittston, PA 1864							#951 739 7513
 http://www.actontech.com/index.html
 #570-654-0612

100 S. Roosevelt Avenue, Chandler, AZ 85226
Tel: 480-961-1382, Fax: 480-961-4533 www.rogerscorp.com                      Page 3 of 4
Recommended plasma cycle for treating PTFE materials:
                                                                                      Gases 70/30 or 80/20 H2/N2, NH3, N2, or He
                                                                                  Pressure 100 mTORR pumpdown
                                                                                           50 mTORR operating
                                                                                     Power 4000 Watts
                                                                               Frequency 40 KHz
                                                                                   Voltage 500-600V
                                                                                Cycle time 10-30 minutes
                                                                                      Courtesy of Nordson March Plasma Systems

                                                                                Gases H2/N2                              He                        N2
                                                                                Power 1800W                              1800W                     1800W
                                                                          Frequency 13.56 MHz                            13.56 MHz                 13.56 MHz
                                                                            Pressure 150 mTor                            173 mTor                  181 mTor
                                                                  Gas Mixture (%) 70/30                                  100                       100
                                                                      Temperature 200°F                                  200 °F                    200°F
                                                                   Time (minutes)           10 to 20                     5 to 10                   5 to 10
                                                                                              Courtesy of Plasma Etch Inc.
Panels should be baked for at least 1 hour at 110°C to 125°C (230°F-260°F) prior to plasma treatment. Plasma treated holes are more delicate than
sodium etched holes. Panels should not be exposed to any pressure wash or scrubbing process prior to metalization.

*Plasma evaluations were completed using Nordson March Plasma Systems - Series B20 Plasma unit. This unit can process up to 20 - 18” X 24”
panels per load. For more information concerning this equipment, please contact Nordson March Plasma Systems (727-573-4567).

Metallization: TC Series materials are compatible with traditional electroless copper and direct deposit metallization processes. Cores should
be baked 30-90 minutes @ 110°C-125°C (230°F-260°F) prior to metal deposition unless plasma, which also serves as a vacuum bake, was used
to prepare the hole walls for plating. A flash plate build-up of 0.0001” to 0.0003” (0.0025mm-0.0076mm) of copper is recommended to better
support hole walls through preparation for outer-layer processing.

PTH Plating & Outer-Layer Imaging: Standard equipment and chemical processes are used to plate, image, and etch circuit patterns onto TC
Series materials. Care should be taken to preserve the post-etch laminate surface. The topography that remains after copper removal promotes
improved adhesion to solder masks.

Final Surfaces: Materials should be rinsed and baked prior to solder mask application. Rinsing in warm or hot water for 20-30 minutes followed
by 60 minutes @125°C (260°F) should be sufficient, especially if the bake is done under vacuum. Properly prepared TC Series materials are
compatible with most LPI solder masks. Epoxy masks are preferred if the application requires selective silk screening.

Most final finishes (HASL, Sn, Ag, Ni/Au, OSP, etc...) have been applied to TC Series materials without issue or special concern. A rinse/bake
regimen, if not done as part of a solder mask process, should be done prior to HASL or reflow exposures. When flux is needed, acid fluxes are
recommended over solvent fluxes. The HASL or reflow exposure should be performed as soon as possible after the flux has been applied.

Final Circuitization: Individual circuits can be routed, punched, or lased depending upon preference, tolerances, and edge quality
requirements. Parameters for routing are provided below:
                                                                    Chip Load 0.00125” to 0.00250”/rev, 32mm – 64 mm/rev

                                                                         Speed 200-300 sfm, 61-92 m/min

                                                                  Peripheries Conventional cut
                                                            Internal cutouts          Climb cut
                                                                     Tool type        Carbide double fluted spiral-up Endmill
                                                                    Exit/Entry        Phenolic or composite board
                                                                       Tool life      100-200 linear inches, 3-6 meters

Pre-rout vacuum channels in backer board to provide adequate air flow through the channels during routing. Double pass (opposite directions)
when cleanest edge quality is required.
The information in this fabrication note is intended to assist you in designing with Rogers’ circuit materials. It is not intended to and does not create any warranties express or implied, including any
warranty of merchantability or fitness for a particular purpose or that the results shown on this fabrication note will be achieved by a user for a particular purpose. The user should determine the
suitability of Rogers’ circuit materials for each application.
These commodities, technology or software are exported from the United States in accordance with the Export Administration regulations. Diversion contrary to U.S. law prohibited.
The Rogers’ logo, TC Series, RO4400, CuClad, CLTE-P and Helping power, protect, connect our world are trademarks of Rogers Corporation or one of its subsidiaries. FluoroEtch is a registered trademark of Acton
Technologies, Pittston PA., Tetra-Etch is a trademark of W.L. Gore & Associates
©2021 Rogers Corporation, Printed in U.S.A. Revised 1516 042321 Publication # 92-548


100 S. Roosevelt Avenue, Chandler, AZ 85226
Tel: 480-961-1382, Fax: 480-961-4533 www.rogerscorp.com                                                        Page 4 of 4

File: 00_REF/PCB RF ANT/05_PCB_Dielectric_Data_2026/search_text/Rogers/Rogers__Fabrication_Guidelines_TMM_High_Frequency_Laminates_-_Drilling_Guidelines__공정가이드__RF226__추출텍스트.txt
                                                                                             Fabrication
                                                                                             Technical Articles
                                                                                                         Notes


Drilling Guidelines for TMM® Temperature
Stable Microwave Laminates
Hole quality with TMM® temperature stable microwave laminates has generally been found to be excellent when proper
drilling parameters are used. This application note discusses factors which affect tool wear and hole quality. Guidelines which
have been found to yield good results with double-sided TMM boards and bonded assemblies are provided along with a
quick reference table.

TMM temperature stable microwave materials consist of a hydrocarbon matrix highly filled with ceramic particles. The ceramic
filler provides TMM materials with its low thermal expansion and makes it possible to offer a wide range of dielectric constant
grades.

Due to the abrasive nature of the ceramic filler, some precautions are required when drilling TMM materials. High tool surface
speed (>500 SFM) and low chip loads (<0.002"/rev.) should be avoided whenever possible since they produce excessive heat
and tool wear.

Surface Speed and Chip Load

Surface speed (SFM) is defined as the velocity (ft./min.) of the outer cutting edge of the tool and is used to calculate the
spindle speed:

Spindle Speed (RPM) =          12 x Surface Speed (ft./min.)
			                            π x Drill Bit Diameter (in.)

Chip load is defined as the depth of penetration per revolution and can be calculated using the following equation:

Infeed Rate (in./min.) = Spindle Speed (RPM) x Chip Load (in./rev.)

Effect of Drilling Parameters on Tool Wear

The tool wear resulting from high surface speed varies with TMM grade and chip load. The lower dielectric constant TMM
grades contain a larger fraction of highly abrasive filler. With TMM-3 laminates, surface speeds in excess of 500 SFM will
significantly reduce useful tool life. For example, the maximum useful tool life may be as low as 10-20 hits if TMM-3 laminate
is drilled with surface speeds in excess of 800 SFM. With TMM-10 laminates, useful tool life drops significantly with surface
speeds above 650 SFM. The effects of surface speed on tool wear are more pronounced at lower chip loads (<0.002"/rev.).

The minimum spindle speed available on conventional printed wiring board (PWB) drilling machines is usually 15,000 RPM.
For tools larger than 0.127", the minimum spindle speed will yield surface speeds in excess of 500 SFM. If only a small number
of large holes are required (i.e. tooling holes), conventional drilling equipment can be used with frequent tool replacement.
For some applications, useful tool life can be extended by increasing the depth of penetration into backer material to
compensate for the decreasing effective flute length. If a significant number of large holes (>0.100") are required, it may be
desirable to use NC machining equipment with lower spindle speed capability to minimize tool costs.

Recommended Drilling Conditions

          Chip Load:		     0.003" - 0.005" per revolution
          Surface Speed:		 300 - 400 SFM
          Retract rate:		  500 - 600 in./min.
          Entry/Exit:		    Phenolic (0.015" entry, 0.100" backer)
          Tools:			Carbide




100 S. Roosevelt Avenue, Chandler, AZ 85226
Tel: 480-961-1382, Fax: 480-961-4533 www.rogerscorp.com

                                                               Page 1 of 2
Calculating the Maximum Recommended Hit Count                                        Recommended Spindle Speed and Infeed Table *
                                                                                             Drill Size     SpindleSpeed               Infeed
The maximum recommended hit count can be calculated                                        (#)        (in.)         (KRPM)            (in/min)
by dividing the value shown in the table below by the
thickness of the construction (inches). The results are valid                        Parameters for conventional PWB drill equipment
for tool sizes between 0.020" and 0.070" with a chip load of                         (15K-60K spindles)
0.003"/rev. and a surface speed of 300 SFM. Tool life may be
lower for tool sizes outside this range.                                                   76        0.0200”            57.3             172
                                                                                           75        0.0210”            54.6             164
Maximum		                      Recommended Tool Life                                       74        0.0255”            50.9             153
Recommended =                    (inches of material)                                      73        0.0240”            47.8             143
Hit Count		                    Board thickness (inches)                                    72        0.0250”            45.8             138
                                                                                           71        0.0260”            44.1             132
Maximum Recommended Tool Life (inches of material)                                         70        0.0280”            40.9             123
                                                                                           69        0.0292”            39.2             118
                             TMM-3      TMM-4    TMM-6 TMM-10                              68        0.0310”            37.0             111
 Double-Sided Boards          36"        38"      42"    60"                               67        0.0320”            35.8             107
 FEP Bonded Assemblies        18"        19"      21"    30"
                                                                                           66        0.0330”            34.7             104
                                                                                           65        0.0350”            32.7             98
                                                                                           64        0.0370”            31.0             93
For example:                                                                               62        0.0380”            30.1             91
The maximum recommended hit count for 0.100" double                                        60        0.0400”            28.7             86
sided TMM-10 construction would be 600 (60"/0.100" =                                       59        0.0410”            28.0             84
600).                                                                                      58        0.0420”            27.3             82
                                                                                           56        0.0465”            24.6             74
Calculating Recommended Spindle Speed and Infeed from                                      54        0.0550”            20.8             63
Tool Size:                                                                                 52        0.0635”            18.0             54
                                                                                           50        0.0700”            16.4             49
 Spindle Speed*(RPM) =                  1146                                               48        0.0760”            15.1             45
                                 Tool Diam. (inches)                                       46        0.0810”            15.0             45
                                                                                           44        0.0860”            15.0             45
 Infeed* (IPM) =                        3.44                                               42        0.0935”            15.0             45
                               Tool Diameter (inches)                                      40        0.0980”            15.0             45

                                                                                     Parameters for NC machining equipment
A table including recommended spindle speed and infeed
                                                                                     (1K-10K spindles)
for common tool sizes is provided for convenience. If PWB
drilling equipment is used to drill larger holes (>0.100"),                           34 0.1110”                        10.0             30
the minimum spindle speed available should be utilized to                             32 0.1250”                        9.2              28
minimize surface speed.                                                               30 0.1285”                        8.9              27
Surface speed up to 400 SFM will not generate excessive                               26 0.1470”                        7.8              23
tool wear. Therefore, use of conventional printed wiring                              24 0.1520”                        7.5              23
board drilling equipment with tool sizes up to 0.100" will                            20 0.1610”                        7.1              21
not significantly reduce tool life.                                                  		0.1875”                          6.1              18
                                                                                     		0.2500"                          4.6              14




                                                                                  * Based on 300 SFM and a 3 mil chip load except for tool #'s
                                                                                  40-48 (3 mil chip, <400 SFM).




The information in this fabrication note is intended to assist you in designing with Rogers’ circuit materials. It is not intended to and does not
create any warranties express or implied, including any warranty of merchantability or fitness for a particular application. The user should
determine the suitability of Rogers’ circuit materials for each application.

These commodities, technology or software are exported from the United States in accordance with the Export Administration regulations. Diversion
contrary to U.S. law prohibited.
TMM, Helping power, protect, connect our world and the Rogers' logo are trademarks of Rogers Corporation or one of its subsidiaries
© 2023 Rogers Corporation, Printed in U.S.A. All rights reserved.
Revised 1656 081123, Publication #92-497

100 S. Roosevelt Avenue, Chandler, AZ 85226
Tel: 480-961-1382, Fax: 480-961-4533 www.rogerscorp.com

                                                                     Page 2 of 2
