Repository: EIDOSDATA/TraceWave-Studio

# PCB 유전율과 적층 자료

수집/정리 기준일: 2026-11-11.

먼저 [전체 자료 안내 엑셀](Excel/00_전체_자료_안내.xlsx)을 연다. 회사별 엑셀은 `Excel/`에 있고, 원문 검색은 [HTML 안내](START_HERE_ko.html)를 사용한다.

- [자료 사용 안내](docs/자료_사용_안내.md): 폴더, 단위, 조건 선택과 내보내기.
- [자료 검토 결과](docs/자료_검토_결과.md): 확인한 범위, 오류/공백, 정리 내역.
- [TraceWave Studio 연결 설계](../../../Code/docs/pcb_material_catalog.md): 사용자 직접 입력, 소재 선택, 제조업체 적층 선택과 현재 구현의 경계.

57,340개 조건별 관측, 36개 회사와 일반 재료 참고 자료 1개 그룹, 1,756개 출처 기록을 보존했다. 새 엑셀은 전체 안내 1개와 회사/참고 자료별 37개로 총 38개다. 행 수는 고유 소재나 독립 측정 수가 아니다. 공식 자료에 값이 있어도 실제 제조 조건과 해석 대역에 맞는지 확인해야 한다.

사람이 보는 엑셀과 프로그램용 JSONL을 분리했다. 원문 PDF/HTML의 바이트는 보존하면서 파일명을 회사와 소재/용도 중심으로 바꿨다. 중복 저장한 데이터 사본은 복구 폴더로 옮겼고 관측 수치는 삭제하지 않았다.

File: 00_REF/PCB RF ANT/05_PCB_Dielectric_Data_2026/search_text/Rogers/Rogers__General_Information_of_Dielectric_Constant_for_RT-duroid_6010.2LM_and_RO3010_High_Frequency_Circuit_Material__기술자료__RF214__추출텍스트.txt
                                                                                                      Design


General Information of Dielectric Constant
for RT/duroid® 6010.2LM and RO3010™ High
Frequency Circuit Materials

Abstract
This text is a supplement to a paper titled “General Information of Dielectric Constants for the Circuit Design using Rogers
High Frequency Materials”. This paper can be found at http://www.rogerscorp.com. It is intended to promote better
understanding of the Specification Dk and the Design Dk as shown on the Rogers Corporation datasheets and Product
Selector Guide.


Rogers Corporation uses the X-band clamped stripline resonator test method described in IPC-TM-650 2.5.5.5c as the
specification method for the dielectric constant of a high frequency material. This test method has a high degree of
repeatability as well as excellent performance for internal quality control to ensure the manufacturing of consistent high
frequency laminate products. However as mentioned in the previously referenced paper, this test method has some potential
issues with anisotropy and compressive modulus of the material under test. Due to these properties being different in the
RT/duroid® 6010.2LM and the RO3010™ laminates, there are differences to be accounted for regarding the results of the
clamped stripline test as compared to other test methods. Knowing these differences will help the designer understand the
electrical performance of these materials with different circuit designs and applications.


Introduction
The X-band clamped stripline test will give results of Dk and Df (dissipation factor) for a material under test. These results may
or may not correlate well to the same material used in a microstrip application, as an example, where the electromagnetic
environment of the circuit application is very different from the stripline test.


Other test methods that will be discussed are the Full Sheet Resonator (FSR), Split Post Dielectric Resonator (SPDR) and
differential phase length method. There is no known good correlation between the clamped stripline test and these other
test methods. However in the case of the RT/duroid 6010.2LM and the RO3010 laminate which have a mean Dk value that is
very similar in the clamped stripline test, they will generally have a Dk value that is significantly different when tested with
these other methods.


Comparisons between Clamped stripline and other test methods
A simple graphic representation of the clamped stripline test method is given in figure 1.




100 S. Roosevelt Avenue, Chandler, AZ 85226
Tel: 480-961-1382, Fax: 480-961-4533 www.rogerscorp.com
                                                            Page 1 of 4
Figure 1. X-band clamped stripline resonator test showing dielectric material under test


The material under test is sandwiched between two clamping plates that are held under pressure. These plates act as the
ground planes for the clamped stripline structure. The resonator circuit is relatively thin, designed to be loosely coupled (gap
coupled) and the element is 2 wavelengths, in physical length, at 10GHz for a particular material. The electric fringing fields in
the gap coupled area are where the concern for X-Y plane anisotropy can be an issue.

Another factor affecting the test is how well the sample under test will conform to the resonator circuit image. The copper
circuit image on the resonator circuit has some height above the substrate. If the material under test is very rigid then it will
not conform around the resonator circuit features as well and more entrapped air will cause the Dk value to differ. A very
soft material (low compressive modulus) conforms quite well to the circuit image with minimal amount of entrapped air. The
copper surface roughness also has an effect. The material under test had been laminated as a copper clad laminate and then
all of the copper etched off prior to this test. The mirror image of the copper surface roughness is now the substrate surface
roughness. When a copper is used which has a rougher surface this will translate to more surface area of the material under
test. More surface area has the potential to have more entrapped air which can lower the reported Dk value. However, in
the case of the materials discussed in this paper, they are relatively soft and the surface topology can compress when tested
under pressure and the effects of the copper roughness are lessened. Also the two materials discussed here use the same
copper so any reported Dk differences of these materials are not typically due to the copper effect.

Another test method that is often used is IPC-TM-650 2.5.5.6 Full Sheet Resonance test. This method does not have the issue
of entrapped air or sensitivity to anisotropic material properties, as does the stripline test. This method uses the copper clad
laminate as a parallel plate waveguide and determines the dielectric constant from resonant peaks established by standing
waves corresponding to the physical size of the laminate. These standing waves typically occur at low frequencies due to the
size of the panel under test.




100 S. Roosevelt Avenue, Chandler, AZ 85226
Tel: 480-961-1382, Fax: 480-961-4533 www.rogerscorp.com
                                                            Page 2 of 4
Therefore the FSR test is usually considered a low frequency test, which evaluates the Dk properties of the laminate in the Z
axis (thickness axis) only. A graphic representation of this test method is shown in figure 2.




Figure 2. Copper clad laminate under test using the FSR test method


The clamped stripline resonator mostly tests the Z axis of the material as well; however the gap coupling in the stripline test
can be sensitive to X-Y plane electrical properties.

Most PTFE materials which have a lower Dk value do not have significantly different electrical properties in the Z axis versus
the X-Y plane. Or in other words, they are not significantly anisotropic for Dk properties. By the nature of what is used to raise
the Dk in PTFE materials to a higher value, there is a pronounced anisotropic effect with higher Dk PTFE materials.

When comparing test data of the RT/duroid 6010.2LM and the RO3010 laminate, one will find that the mean Dk value of these
materials in the stripline test (Specification Dk) is very similar and is around 10.2. However when the same materials are tested
in the FSR test, there is a significant difference in the Dk value. There are multiple causes for this phenomenon. One issue is
that the Dk value for the X-Y plane of the RT/duroid 6010.2LM is much higher than the X-Y plane Dk of RO3010 laminate. This
difference will have no effect on the FSR test results, however it will have an effect on the stripline test to raise the reported
Dk value. A balancing effect for the RT/duroid 6010.2LM for the Dk value in the stripline test is the fact that it has a higher
compressive modulus and therefore it has more entrapped air. The entrapped air lowers the Dk value which offsets the rise
due to the anisotropic effect. The FSR test is not affected by the X-Y plane Dk differences as well as the compressive modulus
differences between the two materials, whereas these differences do impact the results of the stripline test.




100 S. Roosevelt Avenue, Chandler, AZ 85226
Tel: 480-961-1382, Fax: 480-961-4533 www.rogerscorp.com
                                                            Page 3 of 4
The Z axis Dk value from the differential phase length difference method for the RT/duroid 6010.2LM is approximately 10.7
and the RO3010 laminate is about 11.2. These numbers are considered the Design Dk for these materials. The DK numbers
for these materials may be slightly lower when using the FSR test method however there is relatively good agreement. Both
of these methods will test the Z axis of the material; however the differential phase length method is a higher frequency test.
These numbers can be seen in figure 3, where the SPDR (split post dielectric resonator) method will test the material in the X-Y
plane.




             Material                          Clamped Stripline                             FSR (Z-axis)                         SPDR (X-Y Plane)
                                                Specification Dk                             Average Dk                             Average Dk
 RO3010                                                 10.2                                     11.00                                   12.10
 RT/duroid 6010.2LM                                     10.2                                     10.60                                   13.33

Figure 3. FSR, Differential Phase length and SPDR test results.


The comparison between the FSR and SPDR results are a good generality for anisotropic effects of the material. It can be
seen that the RT/duroid 6010.2LM substrate has much more anisotropic behavior than the RO3010 material, as previously
mentioned.

There have been several cases where customers report an apparent Dk value for RT/duroid 6010.2LM substrate of
approximately 11.4 and the same material will be reported by another customer with a different application as 10.8. This is
likely due to one application having electromagnetic fields using the X-Y plane more so than the other application which is
using mostly the Z axis properties of the material. Typical applications which will utilize more of the X-Y plane Dk properties
of a material would be edge coupled features such as some couplers or filters. The applications which use primarily the Z
axis Dk properties are single ended transmission lines, stub tuning structures and some stepped impedance filters. There are
applications which will use the Z axis in combination with the X-Y plane properties to a varying degree based on the design.
An example of this type of application could be a microstrip ring resonator with gap coupling. The gap coupling is sensitive
to the X-Y plane properties and the resonator is more Z axis related.

Conclusion
The X-band clamped stripline test method is an IPC standard used to test raw circuit materials to a specification Dk value. This
is an excellent test for repeatability and quality/process control for a laminate supplier. However this test has some sensitivity
to entrapped air between the material samples during test. It also has sensitivity to the compressive modulus of the material
as well as the anisotropic properties of the material. In the case of the RT/duroid 6010.2LM and the RO3010 laminate, they
both have the same target specification Dk per the stripline test, however their compressive modulus and anisotropy effects
are very different. Due to these differences, other test methods which are not sensitivity to modulus and anisotropy effects
will report dissimilar Dk values between these two materials. Understanding that the X-Y Dk values for these materials
are much higher than the Z axis value is important in understanding differing apparent Dk values when considering edge
coupled circuit designs. This document is in support of another document which can be found at http://www.rogerscorp.
com and is titled “General Information of Dielectric Constants for the Circuit Design using Rogers High Frequency Materials”.
This paper has tables of Dk information using other test methods regarding RT/duroid and RO3010 laminates, as well as other
Rogers High Frequency laminates.




The Rogers' logo, RT/duroid and RO3010 are trademarks of Rogers Corporation or one of its subsidiaries

The information in this presentation is intended to assist you in working with Rogers' High-Frequency Materials. It is not intended to and does not create any
warranties, express or implied, including any warranty of merchantability or fitness for a particular purpose or that any results show in this presentation will
be achieved by a user for a particular purpose. The user is responsible for determining the suitability of Rogers' High Frequency Materials for each application.

Revised 1562 042922 Publication #92-338




100 S. Roosevelt Avenue, Chandler, AZ 85226
Tel: 480-961-1382, Fax: 480-961-4533 www.rogerscorp.com
                                                                          Page 4 of 4

File: 00_REF/PCB RF ANT/05_PCB_Dielectric_Data_2026/search_text/Rogers/Rogers__High_Frequency_Electronics_Product_Selector_Guide__종합카탈로그__RF003__추출텍스트.txt (part 1 of 6)
1
                                                                                                                  3D-Printable Dielectrics
                                                                                                                  Radix™ 3D-Printable Dielectric Materials are low
                                                                                                                  loss photopolymer resins designed for use on
                                                                                                                  DLP (Digital Light Processing) and SLA (Sterolithography)
                                                                                                                  3D printing processes. With Radix materials, engineers
                                                                                                                  can unlock new design freedom, producing complex and
                                                                                                                  gradient index (GRIN) dielectric parts with ease
                                                                                                                  that enhance the figure-of-merits of their antenna
                                                                                                                  and RF systems.




Rogers Corporation was founded in 1832 and has over 60 years
of experience as a global supplier of high performance RF materials.                                                                                                                                                                    Water
                                                                                                                                                                                 DissipationFactor,                                  Absorption
                                                                                                                                                Dielectric Constant, er                                    Volume        Surface
                                                                                                                                                                                        TAN d                                          D24/23
                                                                                                                                                       (Typical)                                         Resistivity   Resistivity
                                                                                                                             Product                                                  (Typical)                                          %
                                                                                                                                                                                                         Mohm • cm        Mohm
Rogers Corporation is the world’s leading manufacturer of high performance dielectrics, laminates and                                                                                                                                  Process
                                                                                                                                                                                                          (Typical)     (Typical)
                                                                                                                                              @ 10 GHz           @ 24 GHz    @ 10 GHz         @ 24 GHz                                 Design
prepregs used in microwave and RF printed circuit and related applications in Aerospace & Defense,                                                                                                                                    (Typical)
                                                                                                                          Radix™ 2.8Dk
Wireless & Wireline (digital) Infrastructure, Automotive Radar Sensor, Satellite TV, Mobile Internet Device and        Printable Dielectric   2.8 ± 0.1          2.8 ± 0.1    0.0043            0.0046
                                                                                                                                                                                                                 9
                                                                                                                                                                                                          1.9 X 10
                                                                                                                                                                                                                               9
                                                                                                                                                                                                                        1.8 X 10        0.08

High End Chip Scale Packaging.


Rogers is headquartered in Chandler, Arizona. Additional manufacturing, sales and technical service locations
                                                                                                                  Molded Dielectrics
in North America, Europe and Asia enable Rogers to support our global customers at the local level.
                                                                                                                  TMM® thermoset microwave materials are Rogers'
                                                                                                                  proprietary ceramic, thermoset polymer composites
Beyond recently expanded manufacturing capability, an extensive and growing product portfolio supports            designed for high frequency applications. Commonly
a wide array of application needs and environments. Rogers’ application and technical service engineers           available in laminate form, Rogers also offers capabilities
                                                                                                                  to produce molded, 3-dimensional shapes of TMM
are ready to assist in material selection, for design and PCB manufacturing phases of your product                material. Shaped TMM components open up a new range
development process.                                                                                              of innovative design solutions for high or low frequency
                                                                                                                  applications requiring controlled dielectric constant
                                                                                                                  with low loss factor. TMM molded components can help
With unmatched industry expertise, Rogers Corporation continues to conceive and develop new material              designers eliminate costly machining and assembly steps,
solutions for ever more challenging problems. For example, over the last several years Rogers Corporation         create smaller components, and improve the performance
                                                                                                                  of the end product.
introduced thermal management materials and continues to innovate to meet the needs for a range of
emerging higher power applications. Our dedication to improving on electrical characterization capabilities,
already best in class, enables us to anticipate questions and work collaboratively to push the material
performance envelope.
                                                                                                                  Contact your Rogers Sales Engineer for inquiries about capabilities and design considerations.

                                                                                           www.rogerscorp.com
2                                                                                                                                                                                                                                                 3
LAMINATES
                                                                                                                                               Thermal(2)                                          Water(4)        Thermal             Coefficient of Thermal                Peel
                                                                                          Dielectric Constant,                       (1)
                                                                                                                         Dissipation Factor                       Volume           Surface                       Conductivity               Expansion(6)                 Strength
                                                                                              er @ 10 GHz                                   Coefficient of er                                    Absorption                                -55° to 288°C                                  Density    Flammability   Lead-Free(9)    PIM (23)
                                                                                                                           TAN d @ 10 GHz                       Resistivity      Resistivity                       W/(m•K)                                              1 oz (35µm)             3
                                                       Product                                  (Typical)                                    -50°C to 150°C                                        D48/50          (Typical)                   ppm/°C                  ED Foil lbs/in.     g/cm         Rating        Process         dBc
                                                                                                                              (2.5 GHz)                         Mohm • cm           Mohm                                                                                                                                                                        Product
                                                                                                                                                 ppm/°C                                              %               50°C                     (Typical)                    (N/mm)        (Typical)      UL 94       Compatible     (Typical)
                                                                                                                               (Typical)                         (Typical)        (Typical)
                                                                                      Process(1)           Design(11)                           (Typical)                                         (Typical)      ASTM D5470      X               Y               Z        (Typical)
                                                     AD250C™                                                                                                                                                                                                                14.8                                                                           AD250C™
                                              Woven Glass Reinforced PTFE            2.50 ± 0.04                2.52           0.0013              -117          4.8 X 108        4.1 X 107        (22)
                                                                                                                                                                                                          0.04       0.33       47              29              196                        2.28          V-0            YES        -160 / -163      Woven Glass Reinforced PTFE
                                               Antenna Grade Laminates                                                                                                                                                                                                      (2.6)                                                                    Antenna Grade Laminates
                                                     AD255C™                                                                                                                                                                                                                13.6                                                                           AD255C™
AD SERIES™




                                                                                                                                                                                                                                                                                                                                                                                       AD SERIES™
                                              Woven Glass Reinforced PTFE            2.55 ± 0.04                2.60           0.0013              -110          7.4 X 108        3.6 X 107        (22)
                                                                                                                                                                                                          0.03       0.35       34              26              196                        2.28          V-0            YES        -160 / -163      Woven Glass Reinforced PTFE
                                               Antenna Grade Laminates                                                                                                                                                                                                      (2.4)                                                                    Antenna Grade Laminates
                                                     AD300D™                                                                                                                                                                                                                18.3                                                                           AD300D™
                                                                                         2.97                                                                    1.7 X 108        5.1 X 107
                                              Woven Glass Reinforced PTFE                                       2.94           0.0021               -73                                              0.04            0.37       24              23              98                         2.23          V-0            YES        -159 / -163      Woven Glass Reinforced PTFE
                                                                                        ± 0.05                                                                                                                                                                              (3.2)
                                               Antenna Grade Laminates                                                                                                                                                                                                                                                                               Antenna Grade Laminates
                                                     AD350A™                                                                                                                                                                                                                14.7                                                                           AD350A™
                                              Woven Glass Reinforced PTFE            3.50 ± 0.05                3.54           0.0033               -57          1.5 X 109        9.5 X 107        (22)
                                                                                                                                                                                                          0.10       0.44       18              18              63                         2.43          V-0            YES        -160 / -163      Woven Glass Reinforced PTFE
                                               Antenna Grade Laminates                                                                                                                                                                                                      (2.6)                                                                    Antenna Grade Laminates
ANTEO™




                                                                                                                                                                                                                                                                                                                                                                                       ANTEO™
                                                       Anteo™                                                                                                                                                                                                                                                                                                 Anteo™
                                          Hydrocarbon / Ceramic / Woven Glass        4.10 ± 0.08                4.38            0.005               -21          2.9 X 109        6.2 X 107          0.12            0.64       13              16              42          5.3            1.99          V-0            YES             -        Hydrocarbon / Ceramic / Woven Glass
                                                 UL 94 V-0 Laminates                                                                                                                                                                                                                                                                                    UL 94 V-0 Laminates

                                                     CLTE-XT™                                                                                                    4.3 X 108        2.5 X 108                                                                                 7.2                                                                            CLTE-XT™
                                                                                    2.94* ± 0.03                2.94           0.0012               -9                                             (22)
                                                                                                                                                                                                          0.02       0.56       12.7            13.7            40.8                       2.02          V-0            YES             -
                                              Woven Glass Reinforced PTFE                                                                                                                                                                                                  (1.29)                                                                   Woven Glass Reinforced PTFE
CLTE SERIES™




                                                                                                                                                                                                                                                                                                                                                                                       CLTE SERIES™
                                                       CLTE™                                                                                                     1.4 X 109        1.3 X 106                                                                                 7.0                                                                              CLTE™
                                                                                     2.98 ± 0.04                2.98           0.0023               -9                                             (22)
                                                                                                                                                                                                          0.04       0.50       9.9             9.4             57.9                       2.38          V-0            YES             -
                                              Woven Glass Reinforced PTFE                                                                                                                                                                                                  (1.25)                                                                   Woven Glass Reinforced PTFE

                                                     CLTE-AT™                                                                                                    4.3 X 108        2.0 X 108                                                                                  6.5                                                                           CLTE-AT™
                                                                                     3.00 ± 0.04                3.00           0.0013               -10                                            (22)
                                                                                                                                                                                                          0.03       0.64        8               8              20                         2.06          V-0            YES             -
                                              Woven Glass Reinforced PTFE                                                                                                                                                                                                  (1.16)                                                                   Woven Glass Reinforced PTFE

                                                    CLTE-MW™                                                                                                     1.3 X 107        2.5 X 106                                                                                  6.0                                                                          CLTE-MW™
                                                                                  2.94 - 3.02 ± 0.04      3.03 to 3.10         0.0015               -35                                            (22)
                                                                                                                                                                                                          0.03       0.42        8               8              30                          2.1          V-0            YES             -
                                              Woven Glass Reinforced PTFE                                                                                                                                                                                                   (1.1)                                                                   Woven Glass Reinforced PTFE
                                                      CuClad® 217                                                                                                                                                                                                           14.0                                                                            CuClad® 217
                                                                                      2.17, 2.20                                                                 2.3 X 108        3.4 X 106
CUCLAD® SERIES




                                                                                                                                                                                                                                                                                                                                                                                       CUCLAD® SERIES
                                                 Cross-Plied Woven Glass                                   2.17, 2.20          0.0009              -151                                            (22)
                                                                                                                                                                                                          0.02       0.26       29              28              246                        2.23          V-0            YES             -              Cross-Plied Woven Glass
                                                                                       ± 0.02                                                                                                                                                                              (2.50)
                                                     Reinforced PTFE                                                                                                                                                                                                                                                                                       Reinforced PTFE
                                                      CuClad 233                                                                                                                                                                                                            14.0                                                                            CuClad 233
                                                 Cross-Plied Woven Glass             2.33 ± 0.02                2.40           0.0013              -171          8.0 X 108        2.4 X 106        (22)
                                                                                                                                                                                                          0.02       0.26       23              24              194                        2.26          V-0            YES             -              Cross-Plied Woven Glass
                                                     Reinforced PTFE                                                                                                                                                                                                       (2.50)                                                                          Reinforced PTFE
                                                      CuClad 250                                                                                                                                                                                                            14.0                                                                            CuClad 250
                                                                                     2.40 to 2.55*                                                               8.0 X 109        1.5 X 108
                                                 Cross-Plied Woven Glass                                 2.40 to 2.60*         0.0017              -170                                            (22)
                                                                                                                                                                                                          0.03       0.25       18              19              177                        2.31          V-0            YES             -              Cross-Plied Woven Glass
                                                                                        ± 0.04                                                                                                                                                                             (2.50)
                                                     Reinforced PTFE                                                                                                                                                                                                                                                                                       Reinforced PTFE
                                                    DiClad® 880                       2.17, 2.20                                                                 1.4 X 109        2.9 X 106                                                                                 14.0                                                                          DiClad® 880
                                                                                                                2.2            0.0009              -160                                            (22)
                                                                                                                                                                                                          0.02       0.26       25              34              252                        2.23          V-0            YES             -
DICLAD® SERIES




                                                                                                                                                                                                                                                                                                                                                                                       DICLAD® SERIES
                                              Woven Glass Reinforced PTFE              ± 0.02                                                                                                                                                                              (2.50)                                                                   Woven Glass Reinforced PTFE

                                                    DiClad 870                                                                                                   1.5 X 109        3.4 X 107                                                                                 14.0                                                                          DiClad 870
                                                                                     2.33 ± 0.04                2.33           0.0013              -161                                            (22)
                                                                                                                                                                                                          0.02       0.26       17              29              217                        2.26          V-0            YES             -
                                              Woven Glass Reinforced PTFE                                                                                                                                                                                                  (2.50)                                                                   Woven Glass Reinforced PTFE

                                                    DiClad 527                       2.40 to 2.60*                                                               1.2 X 109        4.5 X 107                                                                                 14.0                                                                          DiClad 527
                                                                                                         2.40 to 2.60*         0.0017              -153                                            (22)
                                                                                                                                                                                                          0.03       0.25       14              21              173                        2.31          V-0            YES             -
                                              Woven Glass Reinforced PTFE               ± 0.04                                                                                                                                                                             (2.50)                                                                   Woven Glass Reinforced PTFE
RO1000® MAGTREX® KAPPA® ISOCLAD® SERIES




                                                                                                                                                                                                                                                                                                                                                                                       ISOCLAD® SERIES KAPPA® MAGTREX® RO1000®
                                                   IsoClad® 917                                                                                                  1.5 X 1010       1.0 X 109                                                                                 10.0                                                                         IsoClad® 917
                                                                                     2.17 ± 0.02                2.17           0.0013              -157                                            (22)
                                                                                                                                                                                                          0.04       0.26       46              47              236                        2.23          V-0            YES             -
                                            Non-Woven Glass Reinforced PTFE                                                                                                                                                                                                (1.79)                                                                 Non-Woven Glass Reinforced PTFE

                                                   IsoClad 933                                                                                                   3.5 X 108        1.0 X 108                                                                                 10.0                                                                         IsoClad 933
                                                                                     2.33 ± 0.04                2.33           0.0016              -132                                            (22)
                                                                                                                                                                                                          0.05       0.26       31              35              203                        2.27          V-0            YES             -
                                            Non-Woven Glass Reinforced PTFE                                                                                                                                                                                                (1.79)                                                                 Non-Woven Glass Reinforced PTFE

                                                    Kappa® 438                                                                                                                                                                                                                                                                                             Kappa® 438
                                          Hydrocarbon / Ceramic / Woven Glass        4.10 ± 0.08                4.38            0.005               -21          2.9 X 109        6.2 X 107          0.12            0.64       13              16              42           5.8           1.99          V-0            YES             -        Hydrocarbon / Ceramic / Woven Glass
                                                 UL 94 V-0 Laminates                                                                                                                                                                                                                                                                                    UL 94 V-0 Laminates


                                                  MAGTREX® 555                      er = 6.5 ± 0.5                                                                                                                                                                                                                                                      MAGTREX® 555
                                                                                                                 -          See Data Sheet       ~+1000          6.15 X 10
                                                                                                                                                                             8
                                                                                                                                                                                 1.74 X 10
                                                                                                                                                                                             8
                                                                                                                                                                                                     0.25            0.47       22              25              25           3.1           3.45          N/A            YES             -
                                              Magneto-Dielectric Laminates                                                                                                                                                                                                                                                                          Magneto-Dielectric Laminates
                                                                                   mr = 6.0 ± 0.2

                                             XtremeSpeed™ RO1200™                                                                                                                                                                                                          >4.5                                                                     XtremeSpeed™ RO1200™
