Repository: EIDOSDATA/TraceWave-Studio

# PCB 유전율과 적층 자료

수집/정리 기준일: 2026-11-11.

먼저 [전체 자료 안내 엑셀](Excel/00_전체_자료_안내.xlsx)을 연다. 회사별 엑셀은 `Excel/`에 있고, 원문 검색은 [HTML 안내](START_HERE_ko.html)를 사용한다.

- [자료 사용 안내](docs/자료_사용_안내.md): 폴더, 단위, 조건 선택과 내보내기.
- [자료 검토 결과](docs/자료_검토_결과.md): 확인한 범위, 오류/공백, 정리 내역.
- [TraceWave Studio 연결 설계](../../../Code/docs/pcb_material_catalog.md): 사용자 직접 입력, 소재 선택, 제조업체 적층 선택과 현재 구현의 경계.

57,340개 조건별 관측, 36개 회사와 일반 재료 참고 자료 1개 그룹, 1,756개 출처 기록을 보존했다. 새 엑셀은 전체 안내 1개와 회사/참고 자료별 37개로 총 38개다. 행 수는 고유 소재나 독립 측정 수가 아니다. 공식 자료에 값이 있어도 실제 제조 조건과 해석 대역에 맞는지 확인해야 한다.

사람이 보는 엑셀과 프로그램용 JSONL을 분리했다. 원문 PDF/HTML의 바이트는 보존하면서 파일명을 회사와 소재/용도 중심으로 바꿨다. 중복 저장한 데이터 사본은 복구 폴더로 옮겼고 관측 수치는 삭제하지 않았다.

File: 00_REF/PCB RF ANT/05_PCB_Dielectric_Data_2026/search_text/Rogers/Rogers__IsoClad_Laminates_Fabrication_Guide__공정가이드__RF176__추출텍스트.txt
                                                                                           Fabrication
                                                                                           Technical Articles
                                                                                                       Notes


IsoClad® Series High Frequency Laminates
STRIPLINE AND MULTILAYER CIRCUITS


MATERIAL DESCRIPTION:
IsoClad® laminates are non-woven fiberglass/PTFE composite materials for use as printed circuit board substrates. The non-
woven fiberglass reinforcement in IsoClad products provides greater dimensional stability than randomly dispersed fiberglass
reinforced PTFE based laminates of similar dielectric constants.


These guidelines were developed to provide fabricators with basic information on processing double-sided and multilayer
boards using copper clad IsoClad series laminates. A Rogers’ technical service engineer or sales representative should be
contacted for more detailed processing information.


STORAGE:
IsoClad series cores can be stored indefinitely at ambient conditions. A first-in-first-out (FIFO) inventory system is
recommended as a method of record keeping that would allow tracking of material lot numbers through PWB processing and
delivery of finished circuits.


Storage in Original Shipping Cartons
1) Stack cartons on a flat surface that is safely out of the way of mobile handling and moving equipment. Cartons may be
    stored on their side if nothing heavy is stacked on top.
2) Cartons should be stacked to a maximum of five high to avoid excessive weight on the bottom packages.


Storage of Panels Removed from Cartons
1) For IsoClad laminates with thick copper plates, the thick metal plate is not protected by anti-tarnish layers. As such, some
    discoloration due to oxidation is expected during storage, especially under conditions of elevated temperature and
    humidity. The oxidation can be removed by mechanical (deburr) or chemical exposure (microetch) which are standard to
    the PCB fabrication process.
2) Panels thicker than 20 mils can be stored on edge in slotted shelving units keeping the clad surfaces vertical. This
    provides easy access with low risk of damage to the metal surfaces.
3) If storage facilities do not permit vertical stacking:
         A) The shelf must be flat, smooth, and clean.
         B) The shelf must extend beyond the full area of the panels being stored.
         C) Surfaces of the laminates must be free of debris.
         D) Shelf loading should be kept below 50 pounds per square foot.
         E) Panels should be interleaved with soft, non-abrasive separator sheets.




100 S. Roosevelt Avenue, Chandler, AZ 85226
Tel: 480-961-1382, Fax: 480-961-4533 www.rogerscorp.com


                                                           Page 1 of 8
Handling
PTFE-based materials are softer than most other rigid printed wiring board laminates and are more susceptible to handling
damage. Cores clad only with copper foils are easily creased. Materials bonded to thick aluminum, brass, or copper plates are
more prone to scratches, pits, and dents. Proper handling procedures should be followed.
1) Wear gloves of knit nylon or other non-absorbent material when handling panels. Normal skin oils
    are slightly acidic and readily corrode copper surfaces. Fingerprints are difficult to remove as normal 		
    brighteners will dissolve the corrosion, but leave corrosive oils in the copper to cause the fingerprint to reappear hours or
    days later. The following procedure is recommended to remove fingerprints:
		       A) Bright dip in dilute hydrochloric acid.
		       B) Degrease in acetone, methyl ethyl ketone, or vapor degrease with chlorinated solvents.
		       C) Water rinse and bake dry for 60 minutes @ 250°F (125°C).
		       D) Repeat bright dip.
2) Keep work surfaces clean, dry, and completely free of debris.
3) Leave the polyethylene bag or sheet in place through initial processes such as shearing, sawing, blanking, and punching.
4) Only pick up panels by two edges. Thin cores in particular lack the stiffness required to support themselves by one edge
     or corner, handling them in that manner may dimensionally distort the dielectric or impart a permanent crease.
5)   During processing, cores should be transported between workstations on flat carrying trays, preferably interleaved with a
     soft, sulfur-free paper. Vertical racks should not be used unless they are slotted and
     provide adequate vertical support.


INNER LAYER PREPARATION:


Tooling:
IsoClad materials are compatible with many tooling systems. Choosing whether to use round or slotted pins, external or
internal pinning, standard or multiline tooling and pre vs. post-etch punching would depend upon the capabilities and
preferences of the circuit facility and the final registration requirements. In general, slotted pins, a multiline tooling format,
and post-etch punching will meet most needs. Whichever approach is used, it is good practice to retain copper around
tooling holes.


A flow pattern compatible with the chosen adhesive system can be used between circuits and around the perimeter of the
panel. But, in general, registration of layers is improved by retaining as much copper as possible.


Surface Preparation for Photoresist Application:
A chemical process consisting of organic cleaners and a microetch is the preferred method of preparing copper surfaces for
coating with liquid or film photoresist. A conveyorized spray system using an abrasive substance suspended in solution can
be used to prepare copper surfaces at the slight risk of some registration control. Mechanical scrubbing should be considered
for thick cores (0.060”+) only and, even then, should be performed at reduced pressures to minimize distorting the thin
laminate or imparting deep scratches that change the functional spacing between copper planes.


Photoresist Application:
Liquid or dry film photoresist can be applied using traditional dip or spray coating, screening, or roll lamination processes.


DES Processing:
Developers, strippers, and copper etchants used to process epoxy glass materials will also work with IsoClad layers. Thin


100 S. Roosevelt Avenue, Chandler, AZ 85226
Tel: 480-961-1382, Fax: 480-961-4533 www.rogerscorp.com
                                                             Page 2 of 8
cores may require leader boards for conveyorized processing and frames or supportive racks for vertical-type processing.
The ceramic filled material will require more stringent rinse & bake processing depending upon the next step in the process
sequence.


Oxide Treatment:
IsoClad cores are compatible with most oxide and oxide alternative processes. It is best to use the process recommended
by the supplier of the adhesive system chosen to bond together the multilayer board. Highly caustic, high temperature
processes, such as traditional or reduced black oxides, should be followed by a thorough rinse and bake of the inner layers.


BONDING:
Bonding Preparation:
Special pretreatments of etched surfaces using sodium or plasma processes are permissible, but shouldn’t be necessary
providing care was taken to protect the substrate surface after copper etch. Inner-layers should be baked at 110°C to 125°C
(230°F to 260°F) for 30 to 120 minutes to ensure removal of volatile substances prior to MLB bonding. Guidelines for the oxide
treatment should be referenced to make certain the dry bake doesn’t degrade the bond-enhancing surface.


Multilayer Adhesive System:
IsoClad cores are compatible with a broad range of thermosetting (FR-4, Rogers’ 2929 bondply, RO4400™ prepreg, etc…) and
thermoplastic (3001 Bonding Film, CuClad 6250 & 6700 Bonding Film, CLTE-P, FEP, PFA, PTFE, etc…) adhesive systems. Many
factors, such as electrical performance, flow characteristics, ease of processing, and bond temperature requirements are
considered when making the best overall choice. Rogers’ Technical Service Engineers (TSE’s) understand the trade-offs and, if
asked, will help in the selection process.


Multilayer Bond Cycle:
The press cycle is determined by the requirements of the chosen adhesive system. Cooling under pressure is required when
using thermoplastic (meltable) films.


PTH & OUTER LAYER/DOUBLE-SIDED CIRCUIT PROCESSING:

Drilling:
Double-sided boards can be drilled as one-ups or in stack heights that are compatible with the flute length of the drills being
used. Multilayers are most commonly drilled in stacks of one. Phenolic composite boards are recommended for entry (0.010”
to 0.030” thick) and exit (>0.060”) layers. Sheeted aluminum and metal coated phenolic boards can also be used as entry
layers.


New carbide drills are highly recommended. Standard or undercut styles can be used. Recommended chip loads (0.001” to
0.003” per revolution) and surface speeds (150 to 300 SFM) vary with tool diameter with slower infeeds and speeds being
associated with finer diameter drills. Retract rate when drilling double- sided and multilayer boards should be between 300
and 500 IPM and be 700 to 1000 IPM when drilling double-sided constructions. Following is a quick reference table that
provides recommended parameters for commonly used drill diameters.



Tool life should be based upon inspection of cross-sectioned holes. This is especially true when drilling multilayer boards
where factors such as adhesive type, inner-layer copper weight, and board thickness all affect the hole quality and tool life.


100 S. Roosevelt Avenue, Chandler, AZ 85226
Tel: 480-961-1382, Fax: 480-961-4533 www.rogerscorp.com
                                                           Page 3 of 8
The “twelve inch rule,” which suggests changing a tool after drilling 12” of substrate, is a good place to start when setting tool
life for multilayer constructions. For example, initial hit count when drilling a 0.060” thick board would be 12”/0.060” = 200
holes.


                         Tool Size              Spindle Speed           Infeed                   Retract
                      (in)       (mm)               (RPM)         (IPM)     (m/min)         (IPM)    (m/min)
                    0.0079        0.20              72500          72.5       1.8            300       7.6
                    0.0098        0.25              68200          88.7       2.3            300       7.6
                    0.0138        0.35              55400          83.1       2.1            300       7.6
                    0.0197        0.50              48200          96.4       2.4            400       10.2
                    0.0256        0.65              37200          74.2       1.9            400       10.2
                    0.0295        0.75              32200          64.4       1.6            400       10.2
                    0.0394        1.00              24100          48.2       1.2            400       10.2
                    0.0492        1.25              20000          40.0       1.0            400       10.2
                    0.0625        1.59              20000          40.0       1.0            400       10.2
                    0.1250        3.18              20000          40.0       1.0            400       10.2

Deburring
The use of flat, rigid entry materials, conservative drilling parameters, and limited hit counts with new drills should minimize
the risk of copper burring. When drilled properly, cores should be ready for subsequent processing. If deburr is necessary
(and slight), a chemical microetch process is preferred. If mechanical processing is required, a hand pumice scrub is preferred
over a suspended abrasive spray system which, in turn, is preferred over a conveyorized mechanical deburr or planarization
process.


Hole Preparation
Loosely deposited debris in the holes can be removed using a vapor or hydro-honing process. These processes involve
directing water suspended abrasive particles through drilled holes. The soft laminates must be properly supported through
these processes.

PTFE composites are typically not desmeared. However, the adhesive system used to bond multilayer boards may require
desmear using a chemical (permanganate) or plasma (CF4/O2) process. Neither process will have a significant effect upon the
PTFE materials, but should be performed prior to activation of the PTFE surface. If plasma is chosen for desmear, a dual cycle
to accomplish desmear of an adhesive system and activation of the PTFE surface is made possible by adding the desmear
cycle outlined below to the front end of the treatment cycle described in the treatment portion of this section.
IsoClad materials may require a glass etch to reduce the risk of plated nodules.




100 S. Roosevelt Avenue, Chandler, AZ 85226
Tel: 480-961-1382, Fax: 480-961-4533 www.rogerscorp.com
                                                            Page 4 of 8
                                     Frequency:         40 KHz
                                     Voltage:           500-600V
                                     Power:             4000-5000 Watts
                                     Pre-Heat to 60°C using:
                                     Gases:             90% 02, 10%N2
                                     Pressure:          250mTORR
                                     Desmear using:
                                     Gases:             75% O2, 15% CF4, 10%N2
                                     Pressure:          250mTORR
                                     Time:              10-30 minutes

Drilled holes in PTFE-based laminates must be treated prior to the deposition of a conductive seed layer (e.g. electroless
copper or direct metallization). Not performing a surface activation treatment will most likely result in poor metal adhesion
or plated voids. Two common pre-treatments for PTFE materials are sodium
treatment and plasma treatment. Sodium treatments are preferred, but either can be used for treating IsoClad materials.


Sources for sodium treatment chemicals:
                                                           FluoroEtch® Etchant
                                                          Acton Technologies, Inc
                                                             100 Thompson St
                                                            Pittston, PA 18640
                                                              570-654-0612


                                    W.L. Gore Tetra-Etch® etchant 500 ML available from
                                                 R.S. Hughes Company, Inc
                                                     1162 Sonora Court
                                                    Sunnyvale, CA 94086
                                                        408 739 3211
Sources for sodium treatment services:


                                                            FluoroEtch Etchant
                                                          Acton Technologies, Inc
                                                             100 Thompson St
                                                            Pittston, PA 18640
                                                               570-654-0612


                                                             G & S Associates
                                                   1865 Sampson Ave. Corona, CA 92879
                                                      http://www.gsassociates.com
                                                              951 739 7513




100 S. Roosevelt Avenue, Chandler, AZ 85226
Tel: 480-961-1382, Fax: 480-961-4533 www.rogerscorp.com
                                                                Page 5 of 8
Recommended plasma cycle for treating PTFE materials:


                         Gases:                 70/30 or 80/20 H2/N2, NH3, N2, or He
                         Pressure:              100 mTORR pumpdown, 50 mTORR operating
                         Power:                 4000 Watts
                         Frequency:             40 KHz
                         Voltage:               500-600V
                         Cycle time:            10-30 minutes
                                               Courtesy of Nordson March Plasma Systems


                           Gases                          H2/N2              He           N2
                           Power                          1800W              1800W        1800w
                           Frequency                      13.56 MHz          13.56 MHz    13.56 MHz
                           Pressure                       150 mTor           173 mTor     181 mTor
                           Gas Mixture (%)                70/30              100          100
                           Temperature                    200°F              200 °F       200°F
                           Time (minutes)                 10 to 20           5 to 10      5 to 10
                                                          Courtesy of Plasma Etch Inc.
Panels should be baked for at least 1 hour at 110 to 125°C (230 to 260°F) prior to plasma treatment. Plasma treated holes are
more delicate than sodium etched holes. Panels should not be exposed to any pressure wash or scrubbing process prior to
metallization.
*Plasma evaluations were completed using Nordson March Plasma Systems - Series B20 Plasma unit. This unit can process
up to 20 - 18” X 24” panels per load. For more information concerning this equipment, please contact Nordson March Plasma
Systems (727-573-4567).


Metallization
IsoClad materials are compatible with traditional electroless copper and direct deposit metallization processes. Cores
should be baked (30-90 minutes @ 110°C-125°C (230°F - 260°F)) prior to metal deposition unless plasma, which also serves
as a vacuum bake, was used to prepare the hole walls for plating. A flash plate build-up of 0.0001” to 0.0003” (0.0025mm-
0.0076mm) of copper is recommended to better support hole walls through preparation for outer-layer processing.


PTH Plating & Outer-Layer Imaging:
Standard equipment and chemical processes are used to plate, image, and etch circuit patterns onto IsoClad materials. Care
should be taken to preserve the post- etch laminate surface. The topography that remains after copper removal promotes
improved adhesion to solder masks.


Final Surfaces:
Materials should be rinsed and baked prior to solder mask application. Rinsing in warm or hot water for 20-30 minutes
followed by 60 minutes @ 125°C (260°F) should be sufficient, especially if the bake is done under vacuum. Properly prepared
IsoClad materials are compatible with most LPI solder masks. Epoxy masks are preferred if the application requires selective
silk screening.

100 S. Roosevelt Avenue, Chandler, AZ 85226
Tel: 480-961-1382, Fax: 480-961-4533 www.rogerscorp.com
                                                                  Page 6 of 8
Most final finishes (HASL, Sn, Ag, Ni/Au, OSP, etc...) have been applied to IsoClad materials without issue or special concern.
A rinse/bake regimen, if not done as part of a solder mask process, should be done prior to HASL or reflow exposures. When
flux is needed, acid fluxes are recommended over solvent fluxes. The HASL or reflow exposure should be performed as soon as
possible after the flux has been applied.


Final Circuitization:
Individual circuits can be routed, punched, or lased depending upon preference, tolerances, and edge quality requirements.
Parameters for routing are provided below:


                               Chip Load:                 0.00125” to 0.00250”/rev, 32mm – 64 mm/rev
                                 Speed:                             200-300 sfm, 61-92 m/min
                               Peripheries                              Conventional cut
                            Internal cut- outs                              Climb cut
                                Tool type                    Carbide double fluted spiral-up End mill
                                Exit/Entry                        Phenolic or composite board
                                 Tool life                         20-30 linear feet, 6-9 meters

Pre-rout vacuum channels in backer board to provide adequate air flow through the channels during routing.
Double pass (opposite directions) when cleanest edge quality is required.




100 S. Roosevelt Avenue, Chandler, AZ 85226
Tel: 480-961-1382, Fax: 480-961-4533 www.rogerscorp.com
                                                                Page 7 of 8
The information in this fabrication guideline is intended to assist you in fabricating Rogers’ circuit materials. It is not intended to and does not create any
warranties express or implied, including any warranty of merchantability or fitness for a particular purpose or that the results shown on this fabrication
guideline will be achieved by a user for a particular purpose. The user should determine the suitability of Rogers’ circuit materials for each application.

These commodities, technology or software are exported from the United States in accordance with the Export Administration regulations. Diversion
contrary to U.S. law prohibited.

RO4400, IsoClad, CLTE-P and the Rogers’ logo are trademarks of Rogers Corporation or one of its subsidiaries.
Teflon and DuPont are trademarks of E.I. duPont de Nemours & Co., Poly-etch is a registered trademark of Matheson Gas Products, and Fluoroetch is a
registered trademark of Acton Associates Inc. Hysol SR1000 is a registered trademark of Dexter Corporation, Windsor Locks, CT.

© 2021 Rogers Corporation, Printed in U.S.A
Issued 1510 041921 Publication #92-551




100 S. Roosevelt Avenue, Chandler, AZ 85226
Tel: 480-961-1382, Fax: 480-961-4533 www.rogerscorp.com
                                                                           Page 8 of 8

File: 00_REF/PCB RF ANT/05_PCB_Dielectric_Data_2026/search_text/Rogers/Rogers__Line_Widths_for_Various_Characteristic_Impedances_of_Centered_Stripline_Devices_in_a_Variety_of_RT-duroid_Hi__기술자료__RF206__추출텍스트.txt
                                                                                                     Design


Line Widths for Various
Characteristic Impedances of
Centered Stripline Devices in a
Variety of RT/duroid® High Frequency
Laminates
Closed form formulas 1,2 for the calculation of the characteristic impedance of a strip transmission line provide accurate
designs if the following conditions are met: The center strip is centered between ground planes. The dielectric medium is
homogeneous and isotropic in dielectric constant.

Stripline (triplate) board assemblies which have been bonded to exclude air at the edges of the conductor strip may be
designed effectively with the use of these formulas. When assemblies are clamped, the impedance and effective dielectric
constant will be somewhat lower due to the void at the interface.

Variables of line width W, line thickness T, ground plane spacing B and dielectric constant εr are taken into account. Cohn indi-
cates that narrow strip cases where the ratio W/(B-T) is less than 0.35 should use a calculation based on equivalent round con-
ductor. The wide case should use a calculation with fringing capacitance based on a conformal mapping derivation. These
two formulas result in a discontinuity at the W/(B-T) = 0.35 point when Zo is plotted versus W. In our tabulation a weighted
average result of the two formulas is used when W/(B-T) is between 0.3 and 0.4. B is assumed to be twice the dielectric thick-
ness plus foil thickness T. The round conductor approximation 3 is considered inaccurate when the T/W ratio exceeds 0.11. Errors
due to etching variables on such narrow lines probably exceed the computational errors.




                                                                              W
                                                          Stripline                                B D       T
                                                          Dielectric
                                                          Ground Plane




100 S. Roosevelt Avenue, Chandler, AZ 85226
Tel: 480-961-1382, Fax: 480-961-4533 www.rogerscorp.com
                                                                Page 1 of 2
                                                                                                                        Design


The following formulas can be used to generate tables:                         Other combinations of copper foil thicknesses and dielectric
                                                                               thicknesses in RT/duroid® laminates or characteristic
Description of Symbols                                                         impedance values may become of interest. Our Impedance
                                                                               calculation program is available on our website at http://
B = ground plane spacing = 2 D + T                                             www.rogerscorp.com. Refer to 3.1.1 when contacting
T = copper thickness                                                           Rogers, Internal/Technical/Applications Engineer, 100 S.
D = dielectric thickness                                                       Roosevelt Avenue, Chandler, AZ 85226 (480) 961-1382 or
W = line width                                                                 your local Rogers Application Engineer.
εr = relative permittivity
Z0 = characteristic impedance on ohms
p = pi = 3.14159265
A = W/(B-T)
Note that B,T,D, and W must all be in the same dimensional
units.                                                                         REFERENCES:

                                                                               1.    S.B. Cohn,"Characteristic Impedance of the Shielded-
Narrow stripline traces                                                              Strip Transmission Line", IRE Trans MTT, (July 1954), pp
                                                                                     52-57.
For narrow traces (A< 0.35)
                                                                               2.    S.B. Cohn, "Problems in Strip Transmission Lines", IRE
Z0 = 60 loge (4 B / [πW Y] ) /√ (εr)
                                                                                     Trans MTT, (March 1955).
where
                                                                               3.    J.F. White, "Semiconductor Control", p 521-2 (1977)
Y = (1 + T [1 + loge (4π / X)+ 0.51π X2] / [Wπ])
                                                                                     Artech House.
/2X = T/W
The function for Y is according to J.F. White3, rather than
the chart provided by Cohn. Accuracy is questionable
when T/W exceeds 0.11, in either case.

Wide Stripline Traces
For wide traces (A>=0.35)
Z0 = 94.15 / [(√ εr) {CF + W/(B-T) } ]
where CF is a fringing capacitance term
CF = [2 X loge (X + 1) - (X - 1) loge (X2 -1)] /π
where
X = B / (B-T)




The information in this design note is intended to assist you in designing with Rogers' laminates. It is not intended to and does not create any
warranties express or implied, including any warranty of merchantability or fitness for a particular application. The user should determine the suit-
ability of Rogers' laminates for each application.

These commodities, technology or software are exported from the United States in accordance with the Export Administration regulations. Diversion
contrary to U.S. law prohibited.
RT/duroid and and the Rogers' logo are trademarks of Rogers Corporation or one of its subsidiaries.
© 2023 Rogers Corporation, Printed in U.S.A.
Revised 1641 060223 Publication #92-311


100 S. Roosevelt Avenue, Chandler, AZ 85226
Tel: 480-961-1382, Fax: 480-961-4533 www.rogerscorp.com

                                                                       Page 2 of 2
