Repository: EIDOSDATA/TraceWave-Studio

# PCB 유전율과 적층 자료

수집/정리 기준일: 2026-11-11.

먼저 [전체 자료 안내 엑셀](Excel/00_전체_자료_안내.xlsx)을 연다. 회사별 엑셀은 `Excel/`에 있고, 원문 검색은 [HTML 안내](START_HERE_ko.html)를 사용한다.

- [자료 사용 안내](docs/자료_사용_안내.md): 폴더, 단위, 조건 선택과 내보내기.
- [자료 검토 결과](docs/자료_검토_결과.md): 확인한 범위, 오류/공백, 정리 내역.
- [TraceWave Studio 연결 설계](../../../Code/docs/pcb_material_catalog.md): 사용자 직접 입력, 소재 선택, 제조업체 적층 선택과 현재 구현의 경계.

57,340개 조건별 관측, 36개 회사와 일반 재료 참고 자료 1개 그룹, 1,756개 출처 기록을 보존했다. 새 엑셀은 전체 안내 1개와 회사/참고 자료별 37개로 총 38개다. 행 수는 고유 소재나 독립 측정 수가 아니다. 공식 자료에 값이 있어도 실제 제조 조건과 해석 대역에 맞는지 확인해야 한다.

사람이 보는 엑셀과 프로그램용 JSONL을 분리했다. 원문 PDF/HTML의 바이트는 보존하면서 파일명을 회사와 소재/용도 중심으로 바꿨다. 중복 저장한 데이터 사본은 복구 폴더로 옮겼고 관측 수치는 삭제하지 않았다.

File: 00_REF/PCB RF ANT/05_PCB_Dielectric_Data_2026/search_text/Rogers/Rogers__MAGTREX_555__데이터시트__RF180__추출텍스트.txt
                                                                                                                                   Data Sheet



                                                        555
   High Impedance Laminates
    MAGTREX® 555 laminate is an industry first low loss laminate with controlled
    permeability and permittivity. MAGTREX® 555 materials are constructed from a
    proprietary, low loss, high resistivity ceramic filler and a high temperature
    thermoplastic matrix. This yields a system which is conformable, PCB processable,
                                                                                                                        Features and Benefits:
    and mechanically and electrically stable.
                                                                                                                        Matched permeability and
    MAGTREX® 555 materials offer a miniaturization factor comparable to a material                                      permittivity with high miniaturization
                                                                                                                        factor √ er µr
    with a dielectric constant of 30, with an intrinsic impedance comparable to a
    material with dielectric constant of 1. This makes the material ideal for                                             • Substrate impedance matched
                                                                                                                            to air
    miniaturizing antennas below 500 MHz in operating frequency.                                                          • Antenna miniaturization with
                                                                                                                            improved bandwidth
    When used as part of an antenna design, MAGTREX® 555 materials offer designers
    the ability to produce electrically small antennas with bandwidth and efficiencies                                  High temperature thermoplastic
                                                                                                                        composite laminate with low
    not previously possible.                                                                                            moisture absorption
                                                                                                                          • Environmentally stable electrical
    MAGTREX® 555 materials are available with copper, for use as a laminate material,                                       performance
    or without copper for use as a loading element for cavity backed antennas.                                            • Flexible and mechanically robust

                                                                                                                        Low dielectric and magnetic loss
    When ordering MAGTREX® 555 materials, it is important to specify laminate                                           below 500 MHz
    thickness and whether copper is required, and if so, the copper thickness.
                                                                                                                          • High antenna efficiency


                                                                                                                        Typical Applications:

                                                                                                                          • Low profile VHF/UHF antennas
                                                                                                                          • Electrically small VHF / UHF
                                                                                                                            antennas
                                                                                                                          • VHF magnetic components (eg.
                                                                                                                            Inductor, Transformer)




                                                                                                                                                                 1
\\\ 100 S. Roosevelt Avenue \\\ Chandler, AZ 85226 \\\ Tel: 480-961-1382 \\\ Fax: 480-961-4533 \\\ www.rogerscorp.com
                   MAGTREX® 555                             Typical Value(1)           Direction               Units                        Condition                  Test Method
                     Property                                                             X=CMD
                                                                                          Y=MD


     Electric & Magnetic Properties
     Dielectric Constant, (er)                                      6.5                     X/Y                   -                          400 MHz          Coaxial Airline 1” NRW Extraction
     Dielectric Constant, (er)                                      5.3                      Z                    -                          400 MHz              FSR, IPC-TM-650, 2.5.5.6
     Permeability (µr)                                              6.0                     X/Y                   -                          400 MHz          Coaxial Airline 1” NRW Extraction
     Dielectric Loss Tangent                                        0.01                    X/Y                   -                          400 MHz          Coaxial Airline 1” NRW Extraction
     Magnetic Loss Tangent                                         <.05                     X/Y                   -                          400 MHz          Coaxial Airline 1” NRW Extraction
     Thermal Coefficent of √ er µr                               ~+1000                       -               ppm/°C                    250 MHz, 0-100C           FSR, IPC-TM-650, 2.5.5.6
     Thermal Coefficient of er                                      TBD                    TBD                ppm/°C                         TBD MHz                        TBD
     Thermal Coefficient of µr                                      TBD                    TBD                ppm/°C                         TBD MHz                        TBD
     Volume Resistivity                                             615                       -                MΩ•cm                      Condition A(2)            IPC-TM-650 2.5.17.1
     Surface Resistivity                                            174                       -                   MΩ                      Condition A(2)            IPC-TM-650 2.5.17.1
     Electrical Strength                                            131                      Z                 V/mil                                 -               IPC-TM-650 2.5.6.2
     Dielectric Breakdown                                          14.35                      -                  kV                                  -                IPC-TM-650 2.5.6
     Curie Temperature                                              241                       -                   C                                  -                      VSM
     f1 (see Figures 1&2)                                           499                       -                 MHz                                 23C       Coaxial Airline 1” NRW Extraction
     f2 (see Figures 1 & 2)                                         715                       -                 MHz                                 23C       Coaxial Airline 1” NRW Extraction
     f3 (see Figures 1 & 2)                                        3900                       -                 MHz                                 23C       Coaxial Airline 1” NRW Extraction
     ft (see Figures 1 & 2)                                        2800                       -                 MHz                                 23C       Coaxial Airline 1” NRW Extraction
     Mechanical Properties
     Peel Strength                                                 >3.1                       -                  pli              1oz ED After Solder Float           IPC-TM-650 2.4.8
                                                                    0.15                     X                                            Condition A
     Dimensional Stability                                                                                        %                                                   IPC-TM-650 2.2.4
                                                                    0.18                     Y                                      0.50” sample thickness
                                                               10.6 (1.54)                   X
     Flexural Strength                                                                                       MPa (ksi)                               -                  ASTM D790
                                                               10.8 (1.57)                   Y
                                                                550 (79.8)                   X
     Flexural Modulus                                                                                        MPa (ksi)                               -                  ASTM D790
                                                                572 (82.9)                   Y
                                                                8.6 (1.25)                   X
     Tensile Strength                                                                                        MPa (ksi)                               -                  ASTM D638
                                                                6.7 (0.97)                   Y
                                                              1482 (214.9)                   X
     Tensile Modulus                                                                                         MPa (ksi)                               -                  ASTM D638
                                                              1502 (217.7)                   Y
     Compressive Strength                                    >143.8 (>20.8)                   -              MPa (ksi)                               -           ASTM D3410/D3410M-16
     Compressive Modulus                                      2092 (303.4)                    -              MPa (ksi)                               -           ASTM D3410/D3410M-16
     Poisson’s Ratio                                              0.3685                      -                   -                                  -           ASTM D3039/D3039M-14
                                                                                                           kJ/m2      (ft
     Impact Strength                                           9.77 (4.65)                                    lb/in2)                                -               ASTM D256 - 10e1

     Thermal Properties
                                                                     22                      X
     Coefficient of Thermal Expansion                                25                      Y                ppm/°C                       -55 to 288°C              IPC TM-650 2.4.41
                                                                     25                      Z
     Thermal Conductivity                                           0.47                      -               W/m°K                        -55 to 288°C                 ASTM C518
     Decomposition Temperature (Td)                                 500                       -                   C                      5% weight loss              IPC-TM-650 2.3.40
     T260                                                           >30                       -                 min                             TMA                 IPC-TM-650 2.4.24.1
     T288                                                           >30                       -                 min                             TMA                 IPC-TM-650 2.4.24.1
     Physical Properties
     Flammability                                                   N/A                       -                   -                                  -                        -
     Moisture Absorption                                           <.25                       -                   %                           D48/50                 IPC TM-650 2.6.2.1
     Density                                                        3.45                      -                g/cm3                        C-24/23/50             ASTM D792 Method A
     Specific Heat                                                  .765                      -                J/g/°C                               DSC               ASTM E1269-11
     Lead Free Process Compatible                                  PASS                       -                   -                                  -                        -
     Outgassing                                                     0.02                      -                   %                         TML/CVCM                   ASTM E595-15
     Fungus Resistance                                             PASS                       -                   -                                  -                IPC-TM-650 2.6.1
    (1) Typical values are a representation of an average value for the population of the property. For specification values contact Rogers Corp.
    (2) Measurements taken with Fluke 187 multimeter. Note: Resistance readings taken with a Fluke 189 Multimeter.




                                                                                                                                                                                                  2
\\\ 100 S. Roosevelt Avenue \\\ Chandler, AZ 85226 \\\ Tel: 480-961-1382 \\\ Fax: 480-961-4533 \\\ www.rogerscorp.com
                                                    Figure 1 - Typical permeability curve as a function of frequency




                                                               Figure 2 - Typical MAGTREX 555 properties at 23C

                                 Standard Thicknesses                                                        Standard Panel Size             Standard Cladding
0.040” (1.02mm) +/- 0.002”                      0.140” (3.56mm) +/- 0.007”                                 12” X 18” (305 X 457 mm) Electrodeposited Copper Foil
0.060” (1.52mm) +/- 0.003”                      0.200” (5.08mm) +/- 0.010”                                                          1 oz. (35µm)
0.080” (2.03mm) +/- 0.004”                      0.260” (6.60mm) +/- 0.013”
0.100” (2.54mm) +/- 0.005”                                                                                                          Unclad




                                                                                                                                                                   3
\\\ 100 S. Roosevelt Avenue \\\ Chandler, AZ 85226 \\\ Tel: 480-961-1382 \\\ Fax: 480-961-4533 \\\ www.rogerscorp.com
\\\ 100 S. Roosevelt Avenue \\\ Chandler, AZ 85226 \\\ Tel: 480-961-1382 \\\ Fax: 480-961-4533 \\\ www.rogerscorp.com

The information in this data sheet is intended to assist you in designing with Rogers’ circuit materials. It is not intended to and does not create any
warranties express or implied, including any warranty of merchantability or fitness for a particular purpose or that the results shown on this data
sheet will be achieved by a user for a particular purpose. The user should determine the suitability of Rogers’ circuit materials for each application.
These commodities, technology and software are exported from the United States in accordance with the Export Administration regulations. Diversion contrary to
U.S. law prohibited.
The Rogers’ logo, Helping power, protect, connect our world, MAGTREX are trademarks of Rogers Corporation or one of its subsidiaries.
©2024 Rogers Corporation, Printed in U.S.A., All rights reserved.

Revised 1629 092225 PUB# 92-188

Helping power, protect, connect our world
                                                                                TM




                                                                                                                                                          4

File: 00_REF/PCB RF ANT/05_PCB_Dielectric_Data_2026/search_text/Rogers/Rogers__PIM_and_PCB_Antennas_Guide__기술가이드__RF348__추출텍스트.txt
PIM
Passive Intermodulation (PIM) has been a concern in wireless
transmission systems since the 1970s. PIM affects systems
that use a single antenna for both transmitting and receiving
signals on multiple carrier frequencies. Slight non-linearities
in the input/output relationship in the system can generate
additional signals that are in-band at very low power levels
that can increase the noise-floor. Increased noise degrades
system performance. Its effects are becoming more notice-
                                                                  TESTING FOR TOMORROW
                                                                  A number of factors can affect PIM in the transmitting side of
                                                                  a base station. The presence of ferrous metals or other mag-
                                                                  netic materials in the electromagnetic field near the antenna
                                                                  can significantly increase PIM. Imperfect connections, such
                                                                  as conductive particles or chipped plating on the mating
                                                                  surfaces of conductors are a frequent cause.
                                                                                                                                                                                                                      Rogers Corporation’s routine PIM test vehicle is a 305 mm (12”) 50 ohm transmission line on 0.76 mm (0.030”) dielectric material
                                                                                                                                                                                                                      in the 1900 MHz band /using two 43 dBm (20 watt) tones. There are 4 circuits on a 12”x18” panel and each are rigidized with a
                                                                                                                                                                                                                      laminated 1.5mm FR-4 stiffener in preparation for PIM testing. Reflected PIM (also called reverse) is measured with port 1 of the
                                                                                                                                                                                                                      sample connected to the PIM analyzer and port 2 connected to a low PIM load. The connection is made to the board through
                                                                                                                                                                                                                      0.141” solder-plated braided low PIM cables and soldered lightweight coax to microstrip connectors. The circuits are gently
                                                                                                                                                                                                                      manipulated, with attention to reducing the stress on the solder connection until the lowest stable PIM value is achieved and re-
                                                                                                                                                                                                                      corded. The recorded laminate value is the average of the recorded stable PIM value for each of the four PIM test vehicle circuits.

able with each new generation of wireless communication           When designing and utilizing PCB antennas it is important to                                                                                        When trying to differentiate between “good” PIM (perhaps in the range of -153 dBc) and “great” PIM (perhaps < -160 dBc), vari-
technologies. Modern cellular communications technologies         remember that PIM is not a basic laminate property. Just like                                                                                       ation in the test results itself is relatively high since it is not far from the noise floor. Thus, repeated testing is very important to
such as 5G using FDD (Frequency Division Duplex) sys-             insertion loss, gain, directivity, and many other important                                                                                         developing an understanding of relative PIM.
tems rely on advanced modulation techniques for reliable          electrical variables, PIM is a system property that depends
voice, video, and high-speed data communications. Such            highly on the system design. However, through extensive                                                                                             The following example demonstrates the importance in circuit design and current density in measured PIM. The 50 ohm trans-
systems depend on minimal interference and low levels of          research at Rogers Corporation, we have determined the                                                                                              mission line on 0.030” Rogers RO4534™ laminate typically exhibits PIM of about -157 dBc. A customer routinely builds filters on
PIM to function at optimum levels. Minimizing PIM usually         laminate properties that can help contribute to low PIM                                                                                             this laminate that consistently exhibit PIM better than -160 dBc due to the difference in current density.
involves evaluating the antennas in a cell site or other form     variables.
of wireless base station. And low-PIM antennas start with                                                                                                                                                             MAKING A DIFFERENCE
printed-circuit-board (PCB) laminates that can hold their         It is well known by antenna designers that minimizing                                                                                               These measurements and research studies are ongoing processes within different facilities at Rogers Corporation. Testing re-
own against PIM, by means of carefully selected materials,        current density is key to achieving a low PIM system. On                                                                                            vealed a great deal about the PIM performance of the company’s PCB laminates, and led the way to the development of different
processing, and advanced test techniques. With good design        the laminate side, Rogers determined that high conductor                                                                                            types of circuit laminates well suited for low-PIM antennas, including the RO4500™ series thermoset laminates (see Table 1) and
practices and proper understanding, control, and monitor-         purity and low conductor profile, dielectric formulation and                                                                                        the IM series™ woven-glass, polytetrafluoroethylene (PTFE)/ceramic antenna circuit materials (see Table 2).
ing of the PCB laminate properties, excellent system PIM can      physical properties, as well as control of the conductor –
be achieved.                                                      dielectric interface can be controlled properly to minimize                                                                                          Laminate          Dielectric      Dissipation        Thermal           PIM       Laminate      Dielectric   Dissipation     Thermal        PIM
                                                                                                                                                                                                                                         Constant          Factor         Conductivity       (dBc)                    Constant       Factor      Conductivity    (dBc)
                                                                  PIM generation.                                                                                                                                                        @ 10 GHz,        @ 10 GHz          (W/m/K)                                   @ 10 GHz,     @ 10 GHz       (W/m/K)
In a perfectly linear electrical system with multiple carrier                                                                                                                                                                              z-axis                                                                       z-axis
frequencies, though “linear distortion” of power levels may       Rogers Corporation has regularly been testing PIM in-house                                                                                           RO4533™               3.30           0.0025            > 0.60         <-157      DiClad           2.20         0.0009         > 0.23      <-166
occur, no additional frequencies can be generated. However,       since 2002 and developed a data and knowledge base un-                                                                                                                                                                                880™-IM
                                                                                                                                                                                                                       RO4534™               3.40           0.0027            > 0.60         <-157
when the system exhibits non-linearity such as an amplifier       paralleled in the laminate industry. Our first PIM testing unit,                                                                                                                                                                      AD-              2.55         0.0014         > 0.35      <-166
approaching its saturation power level, additional frequen-                                                                                                                                                            RO4535™               3.50           0.0037            > 0.60         <-157      255C™-IM
                                                                  a Summitek 1900b was installed in our R&D labs and used
cies that are linear combinations of the input carrier frequen-   during development and periodic materials verification.                                                                                              RO4725G3™             2.55           0.0028            > 0.40         <-160      AD-              2.97         0.0021         > 0.46      <-166
                                                                                                                                                                                                                                                                                                        300D™-IM
cies may be generated. Let us consider two closely spaced         Early in 2015, we added two additional Kaelus iQA-1921c                                                                                              RO4730G3™             3.00           0.0029            > 0.40         <-160
frequencies, f1 and f2, operating in the same band (Fig.          (Fig. 2) units at our manufacturing facilities producing anten-
                                                                                                                                                                                                                      Table 1: Rogers Corporation’s thermoset antenna laminates                        Table 2: Rogers Corporation’s 30mil WG PTFE/ceramic antenna materials
1). “Second order” IM products are 2f1, 2f2, and f2 – f1. All     na grade materials.
second order products generated are at frequencies far from                                                                                                                                                           All materials were tested with a 12 in. long microstrip transmission line test
                                                                                                                                                                                                                      circuit on 0.030-in. (1.5 mm) thick laminate                                     IM Series antenna -grade materials
the operating band, as do all even-order IM products. Third                                                                         f1   f2
                                                                                                                                              dBc                                                                                                                                                      include the AD250C™, AD255C™,
order products include 3f1, 3f2, 2f1+f2, 2f1-f2, 2f2+f1, and                                                                                                 Fig 1. Passive intermodulation
                                                                                                                                                             (PIM) is produced in passive circuits
                                                                                                                                                                                                                      RO4500 series antenna-grade                                                      and AD300C™ DiClad 880-IM,
2f2-f1. While some third order products are at frequencies far
                                                                                                                                                             by the mixing of two or more                             laminates include the RO4533,                                                    AD255C-IM and AD300D-IM lam-
from the operating band, others (2f1-f2 and 2f2-f1) can fall in                                                                                              carrier signals and their harmonics                      RO4534, and RO4535 circuit                                                       inates. The circuit materials are
band, as shown in figure 1. Some of the higher odd-order IM
                                                                                                              2f1-f2                          2f2-f1                                                                  materials. They are ceramic-                                                     formed of low-loss PTFE resin with
products (5th, 7th, 9th, etc.) may also fall in-band, though at
                                                                                                                                                                                                                      filled, glass-reinforced thermo-                                                 carefully selected fillers and fiber-
power levels significantly lower than the 3rd order products.                           3f1-2f2                                                                     3f2-2f1                                           set resin materials with excel-                                                  glass reinforcement to achieve
                                                                                                                                                                                                                      lent dimensional stability and                                                   excellent mechanical stability with
PIM is intermodulation that is generated in a passive system.     4f1-3f2                                                                                                                   4f2-3f1
                                                                                                                                                                                                                      uniform mechanical properties                                                    low loss and tight constant of a laminate
The PIM power levels are generally very low compared to                                                                                                                                                                                                                                                can affect PIM by contributing to the physical dimensions of
                                                                                          5th order product




                                                                                                                                                                      5th order product
                                                                    7th order product




                                                                                                                3rd order product




                                                                                                                                                3rd order product




                                                                                                                                                                                               7th order product




                                                                                                                                                                                                                      to help limit PIM.
the transmitted signals that generate them. A PIM level of                                                                                                                                                                                                                                             transmission lines leading to higher current densities in dense-
-153 dBc indicates a power level relative to the transmitted                                                                                                                                                          They are available with values of dielectric constant (Dk)                       ly spaced control of dielectric constant across the material. In
signal of 5 x 10-16. However, since the power of the received                                                                                                                                                         ranging from 3.3 to 3.5 at 10 GHz in the z direction and low                     fact, the dielectric constant is controlled within ±0.05 for all
signals is very low, PIM can increase the noise floor and lead                                                                                                                                                        loss, with loss tangent or dissipation factor (Df ) from 0.0025                  three materials, for Dk values ranging from 2.20 to 2.97 mea-
to operational problems.                                                                                                                                                                  Figure 2. A high-perfor-    to 0.0037 at 10 GHz. All three circuit materials can handle                      sured in the z-direction at 10 GHz. As with the RO4500 Series
                                                                                                                                                                                          mance test set with PIM     the heat of high power levels, with excellent thermal con-                       materials, the IM Series laminates feature good thermal con-
                                                                                                                                                                                          analyzer provides mea-
                                                                                                                                                                                                                      ductivity values. When tested with Rogers’ test fixture and                      ductivity and low coefficient of thermal expansion (CTE) in the
                                                                                                                                                                                          surement results on the
                                                                                                                                                                                          PIM levels from different   microstrip transmission-line test circuit, all three materials                   z axis for excellent stability when forming plated through holes
                                                                                                                                                                                          circuit laminates.          exhibited low PIM levels of better than -157 dBc with two                        (PTHs). And, like the RO4500 Series materials, the IM Series
                                                                                                                                                                                                                      +43-dBm test tones, when testing materials with 30mil thick                      laminates feature very low values of PIM, better than -166 dBc
                                                                                                                                                                                                                      dielectric. When testing thicker materials of the same type, it                  when measured with the Rogers’ test fixture and test circuit.
                                                                                                                                                                                                                      is typical to get improved PIM values.
Both families of circuit materials contribute very little to an antenna’s PIM levels. But, by applying
lessons learned from the extensive testing and research, Rogers’ has managed to exceed
even this low level of PIM, with its RO4730G3 antenna-grade circuit materials.
These thermoset laminates feature Dk values of 2.55 and 3.0, respectively, with
loss tangents of 0.0028 and 0.0029, respectively. For antenna designers
(or designers of passive components concerned with PIM), the PIM levels
 when measured with the standard test circuit and measurement setup
were exceedingly low: <-160 dBc, both for measurements on 0.030-in.
(1.5 mm) thick laminates.

These three materials exhibit almost unmeasurable PIM levels and,
along with the RO4500 and IM Series laminates, provide excellent
foundations for antennas and other passive circuits where PIM must
be minimized. PIM can result from many factors in a circuit or system,
and even the thickness and dielectric constant of a laminate can affect
PIM by contributing to the physical dimensions of transmission lines
leading to higher current densities in densely spaced circuits. However,
with these circuit laminates as starting points, antenna designers can be
assured of having an opportunity to create an antenna design with the
lowest PIM possible.




                                                                                      ®




WORLD CLASS PERFORMANCE

Rogers Corporation (NYSE:ROG) is a global leader in engineered materials to power, protect and connect our world. Rogers delivers
innovative solutions to help our customers solve their toughest material challenges. Rogers’ advanced electronic and elastomeric
materials are used in applications for EV/HEV, automotive safety and radar systems, mobile devices, renewable energy, wireless
infrastructure, energy-efficient motor drives, industrial equipment and more. Headquartered in Chandler, Arizona, Rogers operates
manufacturing facilities in the United States (U.S.), Asia and Europe, with sales offices worldwide.

rogerscorp.com


                 BECOME A MEMBER OF OUR TECHNOLOGY
                 SUPPORT HUB TO ACCESS MORE INFORMATION
                 Instructional Videos • Tools • Technical Articles & Much More
                 www.rogerscorp.com/techub

USA +1 480-961-1382 • EUROPE - BELGIUM +32 9 235 3611 • CHINA +86.21.62175599

RO4534, AD Series, RO4500, AD250C, AD255C, AD300C, RO4533, RO4535, RO4725JXR, RO4730G3, the Rogers’ logo and Helping power, protect, connect our
word are trademarks of Rogers Corporation or one of its subsidiaries. Publication # 92-603. Revised 10.2025
