Repository: EIDOSDATA/TraceWave-Studio

# PCB 유전율과 적층 자료

수집/정리 기준일: 2026-11-11.

먼저 [전체 자료 안내 엑셀](Excel/00_전체_자료_안내.xlsx)을 연다. 회사별 엑셀은 `Excel/`에 있고, 원문 검색은 [HTML 안내](START_HERE_ko.html)를 사용한다.

- [자료 사용 안내](docs/자료_사용_안내.md): 폴더, 단위, 조건 선택과 내보내기.
- [자료 검토 결과](docs/자료_검토_결과.md): 확인한 범위, 오류/공백, 정리 내역.
- [TraceWave Studio 연결 설계](../../../Code/docs/pcb_material_catalog.md): 사용자 직접 입력, 소재 선택, 제조업체 적층 선택과 현재 구현의 경계.

57,340개 조건별 관측, 36개 회사와 일반 재료 참고 자료 1개 그룹, 1,756개 출처 기록을 보존했다. 새 엑셀은 전체 안내 1개와 회사/참고 자료별 37개로 총 38개다. 행 수는 고유 소재나 독립 측정 수가 아니다. 공식 자료에 값이 있어도 실제 제조 조건과 해석 대역에 맞는지 확인해야 한다.

사람이 보는 엑셀과 프로그램용 JSONL을 분리했다. 원문 PDF/HTML의 바이트는 보존하면서 파일명을 회사와 소재/용도 중심으로 바꿨다. 중복 저장한 데이터 사본은 복구 폴더로 옮겼고 관측 수치는 삭제하지 않았다.

File: 00_REF/PCB RF ANT/05_PCB_Dielectric_Data_2026/search_text/Rogers/Rogers__Quick_Reference_Processing_Guidelines_-_RO4003C_-_RO4350B_-_RO4835_High_Frequency_Laminates__공정가이드__RF190__추출텍스트.txt
                                                                                                                   Technical
                                                                                                                   ProcessingArticles
                                                                                                                              Notes


RO4003C™/RO4350B™/RO4835™ Laminates
Quick Reference Processing Guide
 Material Description:                     Copper clad, glass reinforced, ceramic filled hydrocarbon resin composite material
 Storage:                                  Ambient

 INNER LAYER PREPARATION
 Tooling:                                  Compatible with most round and slotted pinning systems.
 Surface Preparation for
 Photoresist Applications:                 Process as-is or uses chemical or mechanical preparation depending upon core thickness.
 Photoresist Applications:                 Standard film and liquid resists & procedures
 DES Processing:                           Standard processing - Thin cores may require leaders.
 Oxide Treatment:                          Use procedures associated with oxide or oxide alternative of choice.
 BONDING
 Final Preparation:                        125°C to 150°C (257°F to 302°F) Pre-bake recommended
 Multi-layer Adhesive System:              Compatible with RO4400™ series bond-plies and most thermoset prepregs.
 Multi-layer Bond Cycle:                   Use bond parameters associated with adhesive system.
 PTH AND OUTER LAYER/DOUBLE SIDED CIRCUIT PROCESSING
 Drilling:                                 Standard entry/exit materials such as sheeted aluminum and pressed phenolic. Use new drills. Con-
                                           trolled infeeds, speeds, and retract rates. Inspect holes to determine tool life.
 Deburring:                                Mechanical debur/scrub acceptable for thicker cores/builds.
 Hole Preparation:                         Chemical or plasma desmear may be required. Etchback is not recommended.
 Metallization:                            Electroless copper or direct deposit processes
 PTH PLATING AND OUTER LAYER IMAGING
 Final Surfaces:                           Compatible with most final metal surfaces and organic solderability preservatives (OSP’s). Preserve
                                           post-etch surface and bake cores prior to application of liquid photoimageable soldermask (LPI).
 Final Circuitization:                     RO4003C™/RO4350B™/RO4835™ laminates can be routed, punched, or V-scored. Diamond-cut or multi-
                                           fluted chipbreaker router bits are recommended. V-score depth should be <½ of the material thickness
                                           or less. Deeper cuts could result in pre-mature breakaway.




Prolonged exposure in an oxidative environment may cause changes to the dielectric properties of hydrocarbon based materials. The rate of change increases at
higher temperatures and is highly dependent on the circuit design. Although Rogers’ high frequency materials have been used successfully in innumerable appli-
cations and reports of oxidation resulting in performance problems are extremely rare, Rogers recommends that the customer evaluate each material and design
combination to determine fitness for use over the entire life of the end product.

The information in this processing guideline is intended to assist you in designing with Rogers’ circuit materials. It is not intended to and does not
create any warranties express or implied, including any warranty of merchantability or fitness for a particular purpose or that the results shown on this
processing guideline will be achieved by a user for a particular purpose. The user should determine the suitability of Rogers’ circuit materials for each
application.

These commodities, technology and software are exported from the United States in accordance with the Export Administration regulations. Diversion contrary to
U.S. law prohibited.
							
RO4400, RO4003C, RO4835, the Rogers’ logo and RO4350B are trademarks of Rogers Corporation or one of its subsidiaries.
©2021 Rogers Corporation, Printed in U.S.A. All rights reserved.
Revised 1527 090321 Publication #92-510


                                                                                  Page 1 of 1
100 S Roosevelt Avenue, Chandler, AZ 85226
Tel: 480-961-1382, Fax: 480-961-4533 www.rogerscorp.com

File: 00_REF/PCB RF ANT/05_PCB_Dielectric_Data_2026/search_text/Rogers/Rogers__Quick_Reference_Processing_Guidelines_CLTE_Series_Laminates__공정가이드__RF168__추출텍스트.txt
                                                                                                                     Technical
                                                                                                                     ProcessingArticles
                                                                                                                                Notes



CLTE Series™ (CLTE™, CLTE-XT™, CLTE-AT™, CLTE-MW™)
High Frequency Laminates
Quick Reference Processing Guide
 Material Description:                   Copper clad ceramic filled, woven glass reinforced PTFE composites.

 Storage:                                Ambient
 INNER LAYER PREPARATION
 Tooling:                                Compatible with most round and slotted hole systems.
 Surface Preparation for                 Chemical preparation.
 Photoresist Applications:
 Photoresist Applications:               Standard film and liquid resists and procedures.
 DES Processing:                         Standard processing. Thin cores may require leaders or frames.
 Oxide Treatment:                        Use procedures associated with oxide or oxide alternative of choice.
 BONDING
 Final Preparation:                      125°C to 150°C (257°F to 302°F) Pre-bake required.
 Multilayer Adhesive System:             Compatible with most thermoplastic and thermoset films.
 Multilayer Bond Cycle:                  Use bond parameters associated with adhesive system.
 PTH AND OUTER LAYER/DOUBLE SIDED CIRCUIT PROCESSING
 Drilling:                               Rigid and supportive entry/exit materials such as pressed phenolic. Use new drills. Controlled infeeds,
                                         speeds, and retract rates. Use 12” rule to determine initial hit counts.
 Deburring:                              Mechanical debur/scrub not recommended. Very light applied pressure if debur is required.
 Hole Preparation:                       Pressurized water or air purge of holes is okay. Sodium or plasma treatments required prior to metal
                                         deposition. Bake required after sodium treatment.
 Metallization:                          Electroless copper (low or regular dep rates preferred over heavy dep processes) or direct deposit pro-
                                         cesses.
 PTH PLATING AND OUTER LAYER IMAGING
 Final Surfaces:                         Compatible with most final metals surfaces and OSP’s. Preserve post-etch surface and bake cores prior to
                                         application of LPI.
 Final Circuitization:                   Rout & punch as required. Material support and sharp edges on cutting tools required through
                                         mechanical processes. Prefer CLTE series products if high quality edges are required.




The information in this processing guideline is intended to assist you in designing with Rogers’ circuit materials. It is not intended to and does not
create any warranties express or implied, including any warranty of merchantability or fitness for a particular purpose or that the results shown on this
processing guideline will be achieved by a user for a particular purpose. The user should determine the suitability of Rogers’ circuit materials for each
application.

These commodities, technology and software are exported from the United States in accordance with the Export Administration regulations. Diversion contrary to
U.S. law prohibited.


The Rogers’ logo and CLTE Series, CLTE, CLTE-XT, CLTE-AT and CLTE-MW are trademarks of Rogers Corporation or one of its subsidiaries
 ©2023 Rogers Corporation, Printed in U.S.A. All rights reserved.
Issued 1662 082423 Publication #92-543


                                                                                                                                                    Page 1 of 1
100 S Roosevelt Avenue, Chandler, AZ 85226
Tel: 480-961-1382, Fax: 480-961-4533 www.rogerscorp.com

File: 00_REF/PCB RF ANT/05_PCB_Dielectric_Data_2026/search_text/Rogers/Rogers__Quick_Reference_Processing_Guidelines_Kappa_438_Laminates__공정가이드__RF179__추출텍스트.txt
                                                                                                                   Technical
                                                                                                                   ProcessingArticles
                                                                                                                              Notes


Kappa 438 Laminates
Quick Reference Processing Guide
 Material Description:                     Copper clad, glass reinforced, ceramic filled hydrocarbon resin composite material
 Storage:                                  Ambient

 INNER LAYER PREPARATION
 Tooling:                                  Compatible with most round and slotted pinning systems.
 Surface Preparation for
 Photoresist Applications:                 Process as-is or uses chemical or mechanical preparation depending upon core thickness.
 Photoresist Applications:                 Standard film and liquid resists & procedures
 DES Processing:                           Standard processing. Thin cores may require leaders.
 Oxide Treatment:                          Use procedures associated with oxide or oxide alternative of choice.
 BONDING
 Final Preparation:                        125°C to 150°C (257°F to 302°F) Pre-bake recommended.
 Multi-layer Adhesive System:              Compatible with RO4400™ series bond-plies and most thermoset prepregs.
 Multi-layer Bond Cycle:                   Use bond parameters associated with adhesive system.
 PTH AND OUTER LAYER/DOUBLE SIDED CIRCUIT PROCESSING
 Drilling:                                 Standard entry/exit materials such as sheeted aluminum and pressed phenolic. Use new drills. Con-
                                           trolled infeeds, speeds, and retract rates. Inspect holes to determine tool life.
 Deburring:                                Mechanical debur/scrub acceptable for thicker cores/builds.
 Hole Preparation:                         Chemical or plasma desmear may be required. Etchback is not recommended.
                                           Plasma desmear is preferred over chemical desmear when processing CAF sensitive designs.
 Metallization:                            Electroless copper or direct deposit processes
 PTH PLATING AND OUTER LAYER IMAGING
 Final Surfaces:                           Compatible with most final metal surfaces and organic solderability preservatives (OSP’s). Preserve
                                           post-etch surface and bake cores prior to application of liquid photoimageable soldermask (LPI).
 Final Circuitization:                     Kappa® 438 laminates can be routed, punched, or V-scored. Diamond-cut or multi-fluted chipbreaker
                                           router bits are recommended. V-score depth should be <½ of the material thickness or less. Deeper
                                           cuts could result in pre-mature breakaway.



Prolonged exposure in an oxidative environment may cause changes to the dielectric properties of hydrocarbon based materials. The rate of change increases
at higher temperatures and is highly dependent on the circuit design. Although Rogers’ high frequency materials have been used successfully in innumerable
applications and reports of oxidation resulting in performance problems are extremely rare, Rogers recommends that the customer evaluate each material and
design combination to determine fitness for use over the entire life of the end product.

The information in this processing guideline is intended to assist you in designing with Rogers’ circuit materials. It is not intended to and does not
create any warranties express or implied, including any warranty of merchantability or fitness for a particular purpose or that the results shown on this
processing guideline will be achieved by a user for a particular purpose. The user should determine the suitability of Rogers’ circuit materials for each
application.

These commodities, technology and software are exported from the United States in accordance with the Export Administration regulations. Diversion contrary to
U.S. law prohibited.
The Rogers’ logo, RO4400 and Kappa are trademarks of Rogers Corporation or one of its subsidiaries
©2023 Rogers Corporation, Printed in U.S.A. All rights reserved.
Revised 1659 082423 Publication #92-540

100 S Roosevelt Avenue, Chandler, AZ 85226                                        Page 1 of 1
Tel: 480-961-1382, Fax: 480-961-4533 www.rogerscorp.com

File: 00_REF/PCB RF ANT/05_PCB_Dielectric_Data_2026/search_text/Rogers/Rogers__Quick_Reference_Processing_Guidelines_RO3000_and_RO3200_Laminates__공정가이드__RF186__추출텍스트.txt
                                                                                                                   Technical
                                                                                                                   ProcessingArticles
                                                                                                                              Notes


RO3000®/RO3200™ Series
High Frequency Laminates
Quick Reference Processing Guide
 Material Description:                   Copper clad ceramic filled PTFE composite (RO3000® products).
                                         Woven glass reinforced copper clad ceramic filled PTFE composites
                                         (RO3200™ Products).
 Storage:                                Ambient
 INNER LAYER PREPARATION
 Tooling:                                Compatible with most round and slotted hole systems.
 Surface Preparation for                 Chemical preparation.
 Photoresist Applications:
 Photoresist Applications:               Standard film and liquid resists and procedures.
 DES Processing:                         Standard processing. Thin cores may require leaders or frames.
 Oxide Treatment:                        Use procedures associated with oxide or oxide alternative of choice.
 BONDING
 Final Preparation:                      125°C to 150°C (257°F to 302°F) Pre-bake required.
 Multilayer Adhesive System:             Compatible with most thermoplastic and thermoset films.
 Multilayer Bond Cycle:                  Use bond parameters associated with adhesive system.
 PTH AND OUTER LAYER/DOUBLE SIDED CIRCUIT PROCESSING
 Drilling:                               Rigid and supportive entry/exit materials such as pressed phenolic. Use new drills. Controlled infeeds,
                                         speeds, and retract rates. Use 12” rule to determine initial hit counts.
 Deburring:                              Mechanical debur/scrub not recommended. Very light applied pressure if debur is required.
 Hole Preparation:                       Pressurized water or air purge of holes is okay. Sodium or plasma treatments required prior to metal
                                         deposition. Bake required after sodium treatment.
 Metallization:                          Electroless copper (low or regular dep rates preferred over heavy dep processes) or direct deposit pro-
                                         cesses.
 PTH PLATING AND OUTER LAYER IMAGING
 Final Surfaces:                         Compatible with most final metals surfaces and OSP’s. Preserve post-etch surface and bake cores prior to
                                         application of LPI.
 Final Circuitization:                   Rout & punch as required. Material support and sharp edges on cutting tools required through mechani-
                                         cal processes. Prefer RO3000 series products if high quality edges are required.



The information in this processing guideline is intended to assist you in designing with Rogers’ circuit materials. It is not intended to and does not
create any warranties express or implied, including any warranty of merchantability or fitness for a particular purpose or that the results shown on this
processing guideline will be achieved by a user for a particular purpose. The user should determine the suitability of Rogers’ circuit materials for each
application.

These commodities, technology and software are exported from the United States in accordance with the Export Administration regulations. Diversion contrary to
U.S. law prohibited.


The Rogers’ logo RO3000 and RO3200 are trademarks of Rogers Corporation or one of its subsidiaries
©2022 Rogers Corporation, Printed in U.S.A. All rights reserved.
Revised 1560 042622 Publication #92-509


100 S Roosevelt Avenue, Chandler, AZ 85226
                                                                                                                                                    Page 1 of 1
Tel: 480-961-1382, Fax: 480-961-4533 www.rogerscorp.com

File: 00_REF/PCB RF ANT/05_PCB_Dielectric_Data_2026/search_text/Rogers/Rogers__Quick_Reference_Processing_Guidelines_RT-duroid_5880LZ_High_Frequency_Laminates__공정가이드__RF210__추출텍스트.txt
                                                                                                                   Technical
                                                                                                                   ProcessingArticles
                                                                                                                              Notes


RT/duroid® 5880LZ Laminate
Quick Reference Processing Guide
 Material Description:                      Copper-clad filled PTFE composite
 Storage:                                   Ambient

 INNER LAYER PREPARATION
 Tooling:                                   Compatible with most round and slotted hole systems.
 Surface Preparation for
 Photoresist Applications:                  Chemical preparation.
 Photoresist Applications:                  Standard film and liquid resists and procedures.
 DES Processing:                            Standard processing. Thin cores may require leaders.
 Oxide Treatment:                           Use procedures associated with oxide or oxide alternative of choice.
 BONDING
 Final Preparation:                         125°C to 150°C pre-bake required.
 Multilayer Adhesive System:                Compatible with most thermoplastic and thermoset films.
 Multilayer Bond Cycle:                     Use bond parameters associated with adhesive system.
 PTH PROCESSING
 Drilling:                                  Rigid and supportive entry/exit materials such as press phenolic. Use new drills. Controlled infeeds,
                                            speeds, and retract rates. 12” rule for hole.
 Deburring:                                 Mechanical debur/scrub not recommended. Very light applied pressure if debur is required.
 Hole Preparation:                          Pressurized water or air purge of holes is okay. Sodium or plasma treatments required prior to metal
                                            deposition. Bake required after sodium treatment.
 Metallization:                             Electroless copper (low or regular dep rates preferred over heavy dep processes) or direct deposit pro-
                                            cesses. Flash plate recommended prior to outer-layer imaging.
 OUTER LAYER IMAGING AND FINISHING
 Standard image, plate, etch and strip procedures apply.
 Final Surfaces:                            Compatible with most final metals surfaces and OSP’s. Preserve post-etch surface and bake cores prior
                                            to application of LPI.
 Final Circuitization:                      Rout and punch as required. Material support and sharp edges on cutting tools required through me-
                                            chanical processes.



The information in this processing guideline is intended to assist you in designing with Rogers’ circuit materials. It is not intended to and does not
create any warranties express or implied, including any warranty of merchantability or fitness for a particular purpose or that the results shown on this
processing guideline will be achieved by a user for a particular purpose. The user should determine the suitability of Rogers’ circuit materials for each
application.

These commodities, technology and software are exported from the United States in accordance with the Export Administration regulations. Diversion contrary to
U.S. law prohibited.               						

RT/duroid and the Rogers’ logo are trademarks of Rogers Corporation or one of its subsidiaries
©2019 Rogers Corporation, Printed in U.S.A. All rights reserved.
Revised 1453 100119 Publication #92-438


Advanced Connectivity Solutions
100 S Roosevelt Avenue, Chandler, AZ 85226
                                                                              Page 1 of 1
Tel: 480-961-1382, Fax: 480-961-4533 www.rogerscorp.com

File: 00_REF/PCB RF ANT/05_PCB_Dielectric_Data_2026/search_text/Rogers/Rogers__Quick_Reference_Processing_Guidelines_RT-duroid_6035HTC_High_Frequency_Laminates__공정가이드__RF217__추출텍스트.txt
                                                                                                                   Technical
                                                                                                                   ProcessingArticles
                                                                                                                              Notes


RT/duroid® 6035HTC Laminate
Quick Reference Processing Guide
 Material Description:                    Thermally conductive copper clad ceramic filled PTFE composite.
 Storage:                                 Ambient

 INNER LAYER PREPARATION
 Tooling:                                 Compatible with most round and slotted hole systems.
 Surface Preparation for
 Photoresist Applications:                Chemical preparation.
 Photoresist Applications:                Standard film and liquid resists & procedures.
 DES Processing:                          Standard processing. Thin cores may require leaders.
 Oxide Treatment:                         Use procedures associated with oxide or oxide alternative of choice.
 BONDING
 Final Preparation:                       110°C to 125°C (230°F - 257°F) Pre-bake required.
 Multilayer Adhesive System:              Compatible with most thermoplastic and thermoset films.
 Multilayer Bond Cycle:                   Use bond parameters associated with adhesive system.
 PTH AND OUTER LAYER/DOUBLE SIDED CIRCUIT PROCESSING
 Drilling:                                Rigid and supportive entry/exit materials such as pressed phenolic. Use new drills. Controlled infeeds,
                                          speeds, and retract rates. Use 12” rule to predict tool life.
 Deburring:                               Mechanical debur/scrub not recommended. Very light applied pressure if debur is required.
 Hole Preparation:                        Pressurized water or air purge of holes is okay. Sodium or plasma treatments required prior to metal
                                          deposition. Bake required after sodium treatment.
 Metallization:                           Electroless copper (low or regular dep rates preferred over heavy dep processes) or direct deposit
                                          processes.
 PTH PLATING AND OUTER LAYER IMAGING
 Final Surfaces:                          Compatible with most final metals surfaces and OSP’s. Preserve post-etch surface and bake cores prior to
                                          application of LPI.
 Final Circuitization:                    Rout & punch as required. Material support and sharp edges on cutting tools required through
                                          mechanical processes.



The information in this processing guideline is intended to assist you in designing with Rogers’ circuit materials. It is not intended to and does not
create any warranties express or implied, including any warranty of merchantability or fitness for a particular purpose or that the results shown on this
processing guideline will be achieved by a user for a particular purpose. The user should determine the suitability of Rogers’ circuit materials for each
application.

These commodities, technology and software are exported from the United States in accordance with the Export Administration regulations. Diversion contrary to
U.S. law prohibited.



The Rogers’ logo and RT/duroid are trademarks of Rogers Corporation or one of its subsidiaries
©2021 Rogers Corporation, Printed in U.S.A. All rights reserved.
Revised 1525 081921 Publication #92-514


100 S Roosevelt Avenue, Chandler, AZ 85226
Tel: 480-961-1382, Fax: 480-961-4533 www.rogerscorp.com                    Page 1 of 1

File: 00_REF/PCB RF ANT/05_PCB_Dielectric_Data_2026/search_text/Rogers/Rogers__RO3003G2_Laminates_Data_Sheet__데이터시트__RF182__추출텍스트.txt
                                                                                Data Sheet


RO3003G2™ Circuit Materials
High Frequency Laminates

RO3003G2™ high-frequency ceramic-filled PTFE laminates are
an extension of Rogers’ industry leading RO3003™ solutions.            FEATURES AND BENEFITS:
RO3003G2 laminates are based on industry feedback to address
the next generation needs for mm-wave automotive radar
applications.                                                          Best in class performance for
                                                                       insertion loss
                                                                         • Utilizing new Very Low Profile
The combination of optimized resin and filler content along                (VLP) ED copper
with the introduction of Very Low Profile ED copper translates         Minimize dielectric constant variation
to a Dk of 3.00 @ 10 GHz (clamped stripline method) & 3.07 @           in finished PCB
77 GHz (microstrip differential phase length method). These               • Homogeneous construction
                                                                            incorporating VLP ED copper and
laminates also show very low insertion loss of 1.3dB/inch for 5             reduced dielectric porosity
mil laminates as measured by the microstrip differential phase
                                                                       Enable trend toward more small
length method.                                                         diameter vias
                                                                         • Enhanced filler system using
                                                                           small rounded particles
RO3003G2 laminates can be fabricated into printed circuit
boards using standard PTFE circuit board processing techniques,        Global manufacturing foot print
with minor modifications as described in the application note            • Multiple high volume
                                                                           manufacturing plants
“Fabrication Guidelines for RO3000® Series High Frequency
Circuit Materials.”
                                                                       TYPICAL APPLICATIONS:


                                                                         • Adaptive cruise control
                                                                         • Forward collision warning
                                                                         • Active brake assist
                                                                         • Lane change assist
                                                                         • Traffic jam pilot
                                                                         • Parking pilot
                                                                         • Blind spot detection




100 S. Roosevelt Avenue, Chandler, AZ 85226
Tel: 480-961-1382 Fax: 480-961-4533 www.rogerscorp.com


                                                         Page 1 of 4
                                                                         Data Sheet


                                                             Chart 1:




                                                              Chart 2:




100 S. Roosevelt Avenue, Chandler, AZ 85226
Tel: 480-961-1382 Fax: 480-961-4533 www.rogerscorp.com


                                                         Page 2 of 4
                                                                                                                           Data Sheet


                                                        TYPICAL VALUE(1)
                        PROPERTY
                                                                                           Unit           Condition                    Test Method
                                                       RO3003G2 Direction
                                                                                                                                        IPC-TM-650
 Dielectric Constant, er Process                       3.00 ± 0.04        Z                  -           10 GHz 23°C                      2.5.5.5
                                                                                                                                     Clamped Stripline
                                                                                                                                     Differential Phase
 (2,)
        Dielectric Constant, er Design                    3.07            Z                  -              77 GHZ
                                                                                                                                      Length Method
                                                                                                                                         IPC-TM-650
 Dissipation Factor, tan d                               0.0011           Z                  -           10 GHz 23°C
                                                                                                                                           2.5.5.5
                                                                                                           10 GHz                        IPC-TM-650
 Thermal Coefficient of er                                -35             Z               ppm/°C
                                                                                                         -50 to 150°C                      2.5.5.5
                                                         -0.16            X
 Dimensional Stability                                                                    mm/m            Method C                    IPC TM-650 2.2.4
                                                         -0.14            Y
 Volume Resistivity                                     1.4 x 109         -               MΩ•cm            COND A                        IPC 2.5.17.1
 Surface Resistivity                                    2.6 x 10⁸         -                MΩ              COND A                        IPC 2.5.17.1
                                                          378             X
 Tensile Modulus                                                                            ksi              23°C                        ASTM D638
                                                          396             Y
                                                                                                                                         IPC-TM-650
 Moisture Absorption                                      0.06            -                 %               D48/50
                                                                                                                                           2.6.2.1
                                                          0.73                                               0°C
 Specific Heat                                                            Z               J/g/K                                       ASTM E1269-11
                                                          0.83                                               50°C
 Thermal Conductivity                                     0.43            Z               W/m/K              50°C                       ASTM D5470
                                                           16             X
 Coefficient of Thermal Expansion                          17             Y               ppm/°C         23°C/50% RH                 IPC-TM-650 2.4.41
                                                           18             Z
 Td                                                       500             -               °C TGA                   -                    ASTM D3850
                                                                                           gm/
 Density                                                  2.15            -                                  23°C                        ASTM D792
                                                                                           cm3
                                                                                                         1/2 oz. EDC
 Copper Peel Strength                                     12.0            -                lb/in                                        IPC-TM-2.4.8
                                                                                                      After Solder Float
 Flammability                                             V-0             -                  -                     -                        UL 94
 Lead Free Process Compatible                             YES             -                  -                     -                              -


NOTES:
(1) Typical values are a representation of an average value for the population of the property. For specification values contact Rogers Corporation.
(2) The design Dk is an average number from several different tested lots of material and on the most common thicknesses. If more detailed information is
     required, please contact Rogers Corporation or refer to Rogers’ technical papers in the Rogers Technology Support Hub at www.rogerscorp.com/techub


                 Foil                         Sa                                 Sz                         Sq                      Surface Area Index
                                           (microns)                          (microns)                  (microns)
               1/4 oz                        0.35                               3.85                        0.44                           2.37
               1/2 oz                        0.34                               3.73                        0.43                           2.82
                1 oz                         0.36                               4.05                        0.45                           2.24



100 S. Roosevelt Avenue, Chandler, AZ 85226
Tel: 480-961-1382 Fax: 480-961-4533 www.rogerscorp.com


                                                                       Page 3 of 4
                                                                                                                            Data Sheet


        Standard Thicknesses                          Standard Panel Sizes                                        Standard Claddings
 0.005” (0.13mm) +/- 0.0005”              24” X 18” (610 X 457mm)                        VLP Electrodeposited Copper Foil
 0.010” (0.25mm) +/- 0.0007”              24” X 21” (610 X 533mm)                        ½ oz (18µm) TH/TH

                                        *Additional panel sizes available                *Additional cladding weights are available
*Contact Customer Service or Sales Engineering to inquire about additional available product configurations




The information in this data sheet is intended to assist you in designing with Rogers’ circuit materials. It is not intended to and does not create any
warranties express or implied, including any warranty of merchantability or fitness for a particular purpose or that the results shown on this data sheet
will be achieved by a user for a particular purpose. The user should determine the suitability of Rogers’ circuit materials for each application.

These commodities, technology and software are exported from the United States in accordance with the Export Administration regulations. Diversion contrary to
U.S. law prohibited.

The Rogers’ logo, Helping power, protect, connect our world, RO3000, RO3003 and RO3003G2 are trademarks of Rogers Corporation or one of its subsidiaries.

©2022 Rogers Corporation, Printed in U.S.A., All rights reserved.
Revised 1625 102522 Publication #92-547



100 S. Roosevelt Avenue, Chandler, AZ 85226
Tel: 480-961-1382 Fax: 480-961-4533 www.rogerscorp.com


                                                                       Page 4 of 4
