Repository: EIDOSDATA/TraceWave-Studio

# PCB 유전율과 적층 자료

수집/정리 기준일: 2026-11-11.

먼저 [전체 자료 안내 엑셀](Excel/00_전체_자료_안내.xlsx)을 연다. 회사별 엑셀은 `Excel/`에 있고, 원문 검색은 [HTML 안내](START_HERE_ko.html)를 사용한다.

- [자료 사용 안내](docs/자료_사용_안내.md): 폴더, 단위, 조건 선택과 내보내기.
- [자료 검토 결과](docs/자료_검토_결과.md): 확인한 범위, 오류/공백, 정리 내역.
- [TraceWave Studio 연결 설계](../../../Code/docs/pcb_material_catalog.md): 사용자 직접 입력, 소재 선택, 제조업체 적층 선택과 현재 구현의 경계.

57,340개 조건별 관측, 36개 회사와 일반 재료 참고 자료 1개 그룹, 1,756개 출처 기록을 보존했다. 새 엑셀은 전체 안내 1개와 회사/참고 자료별 37개로 총 38개다. 행 수는 고유 소재나 독립 측정 수가 아니다. 공식 자료에 값이 있어도 실제 제조 조건과 해석 대역에 맞는지 확인해야 한다.

사람이 보는 엑셀과 프로그램용 JSONL을 분리했다. 원문 PDF/HTML의 바이트는 보존하면서 파일명을 회사와 소재/용도 중심으로 바꿨다. 중복 저장한 데이터 사본은 복구 폴더로 옮겼고 관측 수치는 삭제하지 않았다.

File: 00_REF/PCB RF ANT/05_PCB_Dielectric_Data_2026/search_text/Rogers/Rogers__RO3003_Bondply_및_RO3006_Bondply_및_RO3010_Bondply__공정가이드__RF185__추출텍스트.txt
                                                                                                 Data Sheet



Data Sheet and Processing Guidelines
for RO3000® Series Bondply

Rogers RO3000® series bondply is an undensified version of RO3000 laminates that can be used to process highly
reliable, homogeneous RO3000 multi-layer boards (MLB’s). The bondply is used in a manner analogous to prepreg in FR-4
constructions and, once bonded, becomes the equivalent of a normal RO3000 core layer.


RO3000 series bondply offers electrical and thermal-mechanical advantages over most other adhesive systems that can be
used to bond RO3000 material multi-layer constructions. In addition, improvements offered by bondply layers over core-to-
core fusion bonding include improved layer-to-layer registration, tighter control over Z-axis spacing of copper layers, better
encapsulation of buried metal features at lower applied pressures, and design flexibility.


During a MLB bonding process, the bondply will reduce in thickness to about five mils and closely match predictable electrical
properties. A Rogers’ Technical Support Engineer (TSE) should be contacted for design data.


PROCESSING GUIDELINES:


INNER-LAYER PREPARATION:
Cores should be processed through inner-layer as standard. If copper roughening is required (ground or power planes), a
microetch or a subtractive process oxide alternative such as Atotech’s Bondfilm or MacDermid’s MultiBond LE should be used.
Traditional additive process oxide treatments lack the thermal stability to survive the high temperature bond conditions.


PTFE activation by sodium or plasma treatment should be avoided. All inner-layers should be baked at 125°C to 150°C
(257°F - 302°F) for at least one hour prior to MLB bonding.


PREPARATION OF MLB BOOK:
RO3000 bondply layers require careful handling to avoid tearing. Pinning holes can be punched, drilled, or routed. Entry
material should be used during drill or rout to shield the bondply layers from debris.
Due to in-plane expansion characteristics, type 304 stainless steel separator plates are recommended. Five to ten mil thick
sheets of aluminum should be placed between the multi-layers and the separator plates.


Foil bonding of outer-layers is possible but a Rogers’ Technical Service Engineer should be consulted prior to processing foil-
bonded constructions.




Advanced Connectivity Solutions                                                                                       Page 1 of 4
100 S. Roosevelt Avenue, Chandler, AZ 85226
Tel: 480-961-1382 Fax: 480-961-4533 www.rogerscorp.com
                                                                                                 Data Sheet


BOND CYCLE:
Temperature control is most critical between 600°F (315°C) and 700°F (371°C) during the ramp up, and between 700°F
(371°C) 500°F (260°C) during the cool down. The ramp rate to 600°F (315°C) can be up to 10°F (5.5°C)/min, but the ramp
from 600°F (315°C) to 700°F (371°C) should be 5°F (2.7°C)/Min. The dwell at 700°F (371°C) should be 30-60 minutes. The
cooling rate to 500°F (260°C) should be at a rate of 2°F (1.1°C)/Min. An accelerated cool can be used, but materials should
remain in the press until package temperatures are less than 250°F (121°C).


Applied pressure will depend upon press (autoclave or flat bed) equipment and fill requirements, but will probably fall into a
range of 250 to 500 PSI.




OUTER-LAYER PROCESSING:
Standard processing guidelines for RO3000 cores would serve as the best starting point for processing homogeneous multi-
layer constructions.




Advanced Connectivity Solutions                                                                                       Page 2 of 4
100 S. Roosevelt Avenue, Chandler, AZ 85226
Tel: 480-961-1382 Fax: 480-961-4533 www.rogerscorp.com
                                                                                             Data Sheet




Chart 1: RO3000 Bondply Thickness vs. Bond Pressure
The data in Chart 1 demonstrates the uniform thickness over bond pressure of RO3003™, RO3006™, and RO3010™ bondply.




Chart 2: RO3000 Bondply Specific Gravity vs. Bond Pressure
The data in Chart 1 demonstrates the excellent stability of specific gravity over bond pressure of RO3003, RO3006, and
RO3010 bondply.

Advanced Connectivity Solutions                                                                                   Page 3 of 4
100 S. Roosevelt Avenue, Chandler, AZ 85226
Tel: 480-961-1382 Fax: 480-961-4533 www.rogerscorp.com
                                                                                                             Data Sheet

                                          TYPICAL VALUE (1)
        PROPERTY                                                             DIRECTION        UNIT          CONDITION         TEST METHOD
                                 RO3003          RO3006         RO3010
 Dielectric Constant,r                                                                                                      IPC-TM-650
 Process                      3.00 ± 0.04(2)    6.15 ± 0.15   10.2 ± 0.30         Z             -           10GHz 23°C          2.5.5.5
                                                                                                                            Clample Stripline
                                                                                                                               Differential
   Dielectric Constant, r
 (2)
                                  3.00             6.50          11.20            Z             -         8 GHz - 40 GHz      Phase Length
 Design
                                                                                                                                 Method
 Dissipation Factor                                                                                                            IPC-TM-650
                                 0.0010           0.0020         0.0022           Z             -           10GHz 23°C
                                                                                                                                 2.5.5.5
 Thermal
 Coefficient of r                                                                                            10GHz            IPC-TM-650
                                   -3              -262           -395            Z          ppm/°C
                                                                                                            50 to 150°C          2.5.5.5

 Dimensional Stability            -0.06           -0.27          -0.35            X                                            IPC TM-650
                                                                                             mm/m             COND A
                                  0.07            -0.15          -0.31            Y                                               2.2.4
 Volume
                                   107             105            105                        MΩ•cm            COND A          IPC 2.5.17.1
 Resistivity
 Surface
                                   107             105            105                         MΩ              COND A          IPC 2.5.17.1
 Resistivity
 Tensile
                                   900            2068            1500           X,Y          MPa              23°C            ASTM D638
 Modulus
 Moisture                                                                                                                      IPC-TM-650
                                  0.04             0.02           0.05            -            %              D48/50
 Absorption                                                                                                                      2.6.2.1
 Specific Heat
                                   0.9             0.86            0.8                       J/g/K                             Calculated

 Thermal
                                  0.50             0.79           0.95            -          W/m/K             80°C            ASTM C518
 Conductivity
 Coefficient of Thermal            17               17             13             X
                                                                                                                                 ASTM
 Expansion                         16               17             11             Y          ppm/°C        -55 to 288°C
                                                                                                                               D3386-94
                                   25               24             16             Z
 Td                                500             500            500                        °C TGA                           ASTM D3850
 Density                           2.1             2.6             2.8                      gm/cm3
 Flammability                     94V-0           94V-0          94V-0                                                                UL
 Lead-Free Process
                                   Yes              Yes            Yes
 Compatible
Typical values are a representation of an average value for the population of the property. For specification values contact Rogers
Corporation.

Shelf Life: Two years from date of shipment

(1) References: Internal T.R.’s 1430, 2224, 2854. Tests at 23°C unless otherwise noted. Typical values should not be used for specification
    limits.
(2) The nominal dielectric constant of an 0.060” thick RO3003 laminate as measured by the IPC-TM-650, 2.5.5.5 will be 3.02, due to the
    elimination of biasing caused by air gaps in the test fixture. For further information refer to Rogers T.R. 5242.

                           Standard Thickness                                                         Standard Size
 0.005” (0.13mm)                                                         RO3003: 25.5”X18”                   RO3010: 25.5”X18”
                                                                         RO3006: 25.5”X18”

The information in this data sheet is intended to assist you in designing with Rogers’ circuit materials. It is not intended to and does
not create any warranties express or implied, including any warranty of merchantability or fitness for a particular purpose or that the
results shown on this data sheet will be achieved by a user for a particular purpose. The user should determine the suitability of Rog-
ers’ circuit materials for each application.

These commodities, technology and software are exported from the United States in accordance with the Export Administration regulations.
Diversion contrary to U.S. law prohibited.

The Rogers’ logo, Helping power, protect, connect our world, RO3000, RO3003, RO3006, and R03010 are trademarks of Rogers Corporation
or one of its subsidiaries. © 2016 Rogers Corporation, Printed in U.S.A., All rights reserved.
Revised 1258 121216 Publication #92-147
Advanced Connectivity Solutions                                                                                                       Page 4 of 4
100 S. Roosevelt Avenue, Chandler, AZ 85226
Tel: 480-961-1382 Fax: 480-961-4533 www.rogerscorp.com

File: 00_REF/PCB RF ANT/05_PCB_Dielectric_Data_2026/search_text/Rogers/Rogers__RO4000_Laminates_with_TICER_TCR_Thin_Film_Resistor_Foils__기술자료__RF189__추출텍스트.txt
                                                                                                                                                                     Data Sheet

RO4000® Laminates with TICER™ TCR® Thin                                                                                                                 Features:
                                                                                                                                                             • Glass-reinforced Hydrocarbon

Film Resistor Foils                                                                                                                                            and ceramic dielectric
                                                                                                                                                             • Volume manufacturing process
RO4000® Series High Frequency Circuit Materials are glass-reinforced hydrocarbon                                                                             • Excellent high-frequency
and ceramic (not PTFE) laminates designed for performance sensitive, high volume                                                                               performance
                                                                                                                                                             • Low Z-Axis expansion, excellent
commercial applications.
                                                                                                                                                               dimensional stability
RO4000 laminates are designed to offer superior high frequency performance and                                                                               • Integrated thin film resistor
                                                                                                                                                               benefit
low-cost circuit fabrication. The result is a low loss material which can be fabricated
                                                                                                                                                             • CAF resistant
using standard epoxy/glass (FR-4) processes.

RO4003C™, RO4350B™, RO4360G2™, and RO4835™ laminates are available clad with                                                                             Typical Applications:
                                                                                                                                                        •       Global communication system
the Ticer TCR Thin Film resistor foils. Ticer TCR clad RO4000 laminates are available in
                                                                                                                                                        •       High reliability and complex
0.5oz (18µm) thick foil with resistor values of 25, 50, and 100 Ω/sq(1). 1oz (35µm) thick                                                                       multi-layer circuits
copper foils are available as special order.                                                                                                            •       Wireless communication devices

TICER™ product brochures, resistor calculator and processs guidelines can be found at:
http://www.ticertechnologies.com/technical-literature.

                                                          Typical Value (4)
                 Property                                                                           Direction                     Units                     Condition                 Test Method (3)
                                                   RO4003C                 RO4350B
    Dielectric Constant, er (Process                                                                                                                                                  IPC-TM-650 2.5.5.5
                                                    3.38±0.05              3.48±0.05 (2)                   Z                          -                     10 GHz/23°C
    specification)                                                                                                                                                                    Clamped Stripline
    Dielectric Constant, er (Design                                                                                                                                                   IPE-TM-650 2.5.5.6
                                                        3.55                    3.66                       Z                          -                      FSR / 23°C
    specification)                                                                                                                                                                           FSR
    Dissipation Factor                                0.0027                  0.0037                                                                        10GHz/23°C
                                                                                                           Z                          -                                              IPC-TM-650, 2.5.5.5
    tan, d                                            0.0021                  0.0031                                                                        2.5 GHz/23°C
                                                        0.70                    0.61                                              N/mm                After Solder Float,
    Copper Peel Strength                                                                                   -                                                                           IPC-TM-650, 2.4.8
                                                        (4.0)                   (3.5)                                              (pli)                 ½ oz TCR foil
    Flammability                                        N/A                      V-0                       -                          -                          -                            UL 94

   1.     As a service, Rogers offers customers the option of purchasing resistive foils bonded to certain substrates. Rogers does not guarantee the performance
          of resistive layers, and as such, shall not be liable for any loss or damage suffered by the Buyer. ACS products manufactured with resistive foils are
          offered on a “best efforts” basis for appearance and resistive expectations. Please reference “Rogers Statement on Resistive Foil Visual Appearance and
          Resistivity Expectations” at the Rogers Document Library website: http://rogerscorp.com/downloads.
   2.     RO4350B 4 mil laminates have a process Dk of 3.33 ± 0.05 and are in conformance with IPC-4103A/240. All other RO4350B laminate thicknesses are /11
          and /240 compliant.
   3.     Clamped stripline method can potentially lower the actual dielectric constant due to the presence of air gap. Dielectric constant in practice may be
          higher than the values listed.
   4.     Typical values are a representation of an average value for the population of the property. For specification values, contact Rogers Corporation.

   Prolonged exposure in an oxidative environment may cause changes to the dielectric properties of hydrocarbon based materials. The rate of change
   increases at higher temperatures and is highly dependent on the circuit design. Although Rogers’ high frequency materials have been used successfully in
   innumerable applications and reports of oxidation resulting in performance problems are extremely rare, Rogers recommends that the customer evaluate
   each material and design combination to determine fitness for use over the entire life of the end product.


    Available Offerings:                Contact your Rogers Customer Service or Sales Representative for available product offerings and configurations.

The information contained in this document is intended to assist in you in designing with Rogers’ circuit materials. It is not intended to and does not create any warranties,
express or implied, including any warranty of merchantability or fitness for a particular purpose or that the results shown on this document will be achieved by a user for a
particular purpose. The user is responsible for determining the suitability of Rogers’ circuit materials for each application.

TCR is a registered trademark owned by Nippon Mining & Metals Co., Ltd., Tokyo, Japan. Ticer Technologies is a licensee of the technology and trademark of TCR. TCR is manufactured under license from Nippon Mining &
Metals Co., Ltd.
The Rogers’ logo, RO4000, RO4003C, RO4360G2, RO4835 and RO4350B are trademarks of Rogers Corporation or one of its subsidiaries.
©2022 Rogers Corporation, Printed in USA. All rights reserved. Revised 1565 042922 Publication: #92-134

                                                                                                     Page 1 of 1
 100 S. Roosevelt Avenue, Chandler AZ 85226
 Tel: 480-961-1382 Fax: 480-961-4533 www.rogerscorp.com

File: 00_REF/PCB RF ANT/05_PCB_Dielectric_Data_2026/search_text/Rogers/Rogers__RO4003C_및_RO4350B__데이터시트__RF188__추출텍스트.txt
                                                                                                        Data Sheet


RO4000® Series
High Frequency Circuit Materials

RO4000® hydrocarbon ceramic laminates are designed to offer superior high frequency            FEATURES AND BENEFITS:
performance and low cost circuit fabrication. The result is a low loss material which can be   RO4000 materials are reinforced
fabricated using standard epoxy/glass (FR-4) processes offered at competitive prices.          hydrocarbon/ceramic laminates - not
                                                                                               PTFE
The selection of laminates typically available to designers is significantly reduced once         • Designed for performance
operational frequencies increase to 500 MHz and above. RO4000 material possesses the                sensitive, high volume
properties needed by designers of RF microwave circuits and matching networks and                   applications
                                                                                               Low dielectric tolerance and low loss
controlled impedance transmission lines. Low dielectric loss allows RO4000 series material        • Excellent electrical performance
to be used in many applications where higher operating frequencies limit the use of               • Allows applications with higher
conventional circuit board laminates. The temperature coefficient of dielectric constant            operating frequencies
is among the lowest of any circuit board material (Chart 1), and the dielectric constant          • Ideal for broadband applications
is stable over a broad frequency range (Chart 2). For reduced insertion loss, LoPro® foil is   Stable electrical properties vs.
                                                                                               frequency
available (Chart 3). This makes it an ideal substrate for broadband applications.
                                                                                                  • Controlled impedance
                                                                                                    transmission lines
RO4000 material’s thermal coefficient of expansion (CTE) provides several key benefits            • Repeatable design of filters
to the circuit designer. The expansion coefficient of RO4000 material is similar to that of    Low thermal coefficient of dielectric
copper which allows the material to exhibit excellent dimensional stability, a property        constant
needed for mixed dielectric multi-layer boards constructions. The low Z-axis CTE of               • Excellent dimensional stability
                                                                                               Low Z-axis expansion
RO4000 laminates provides reliable plated through-hole quality, even in severe thermal            • Reliable plated through holes
shock applications. RO4000 series material has a Tg of >280°C (536°F) so its expansion         Low in-plane expansion coefficient
characteristics remain stable over the entire range of circuit processing temperatures.           • Remains stable over an entire
                                                                                                    range of circuit processing
RO4000 series laminates can easily be fabricated into printed circuit boards using standard         temperatures
                                                                                               Volume manufacturing process
FR-4 circuit board processing techniques. Unlike PTFE based high performance materials,           • RO4000 laminates can be
RO4000 series laminates do not require specialized via preparation processes such as                fabricated using standard glass
sodium etch. This material is a rigid, thermoset laminate that is capable of being processed        epoxy processes
by automated handling systems and scrubbing equipment used for copper surface                     • Competitively priced
preparation.                                                                                   CAF resistant

RO4003C™ laminates are currently offered in various configurations utilizing                   SOME TYPICAL APPLICATIONS:
both 1080 and 1674 glass fabric styles, with all configurations meeting the                     • Cellular Base Station Antennas
same laminate electrical performance specification. Specifically designed                         and Power Amplifiers
                                                                                                • RF Identification Tags
as a drop-in replacement for the RO4003C™ material, RO4350B™ laminates
                                                                                                • Automotive Radar and Sensors
utilize RoHS compliant flame-retardant technology for applications requiring                    • LNB’s for Direct Broadcast
UL 94V-0 certification. These materials conform to the requirements of IPC-                       Satellites
4103, slash sheet /10 for RO4003C, see note #1 for RO4350B slash sheet determination.




100 S. Roosevelt Avenue, Chandler, AZ 85226
Tel: 480-961-1382 Fax: 480-961-4533 www.rogerscorp.com
                                                                  Page 1 of 4
                                 Chart 1: RO4000 Series Materials Dielectric Constant vs. Temperature




                                Chart 2: RO4000 Series Materials Dielectric Constant vs. Frequency




                                                     Chart 3: Microstrip Insertion Loss




100 S. Roosevelt Avenue, Chandler, AZ 85226
Tel: 480-961-1382 Fax: 480-961-4533 www.rogerscorp.com
                                                                  Page 2 of 4
                 Property                               Typical Value               Direction       Units             Condition                             Test Method
                                              RO4003C             RO4350B
                                                                                                                                                             IPC-TM-650
 Dielectric Constant, er Process             3.38 ± 0.05        (1)
                                                                      3.48 ± 0.05       Z              ­-            10 GHz/23°C                               2.5.5.5
                                                                                                                                                          Clamped Stripline

 (2)
       Dielectric Constant, er Design            3.55                   3.66            Z              -             8 to 40 GHz                   Differential Phase Length Method

                                                0.0027                 0.0037                                        10 GHz/23°C                             IPC-TM-650
 Dissipation Factor tan, d                                                              Z              -
                                                0.0021                 0.0031                                        2.5 GHz/23°C                              2.5.5.5
                                                                                                                                                             IPC-TM-650
 Thermal Coefficient of er                       +40                    +50             Z          ppm/°C           -50°C to 150°C
                                                                                                                                                               2.5.5.5
                                                                                                                                                             IPC-TM-650
 Volume Resistivity                           1.7 X 1010              1.2 X 1010        -           MΩ•cm              COND A
                                                                                                                                                               2.5.17.1
                                                                                                                                                             IPC-TM-650
 Surface Resistivity                           4.2 X 109              5.7 X 109         -             MΩ               COND A
                                                                                                                                                               2.5.17.1
                                                  31.2                   31.2                      KV/mm               0.51mm                                IPC-TM-650
 Electrical Strength                                                                    Z
                                                 (780)                  (780)                      (V/mil)             (0.020”)                                2.5.6.2
                                           19,650 (2,850)      16,767 (2,432)           X
 Tensile Modulus                                                                                  MPa (ksi)                RT                                ASTM D638
                                           19,450 (2,821)      14,153, (2,053)          Y
                                              139 (20.2)          203 (29.5)            X
 Tensile Strength                                                                                  MPa (ksi)               RT                                ASTM D638
                                              100 (14.5)          130 (18.9)            Y
                                                 276                    255                          MPa                                                     IPC-TM-650
 Flexural Strength                                                                      -                                   -
                                                 (40)                   (37)                        (kpsi)                                                      2.4.4
                                                                                                   mm/m               after etch                             IPC-TM-650
 Dimensional Stability                           <0.3                   <0.5           X,Y
                                                                                                 (mils/inch)          +E2/150°C                                2.4.39A
                                                  11                      10            X
 Coefficient of                                                                                                                                              IPC-TM-650
                                                  14                      12            Y          ppm/°C            -55 to 288°C
 Thermal Expansion                                                                                                                                              2.4.41
                                                  46                      32            Z
                                                                                                                                                             IPC-TM-650
 Tg                                              >280                   >280            -          °C TMA                  A
                                                                                                                                                               2.4.24.3
 Td                                              425                     390            -          °C TGA                                                   ASTM D3850
 Thermal Conductivity                            0.71                   0.69            -          W/m/°K                 80°C                               ASTM C518
                                                                                                                  48 hrs immersion
 Moisture Absorption                             0.06                   0.06            -             %             0.060” sample                            ASTM D570
                                                                                                                  Temperature 50°C
 Density                                         1.79                   1.86            -           g/cm3                 23°C                               ASTM D792
                                                 1.05                   0.88                       N/mm            after solder float                        IPC-TM-650
 Copper Peel Strength                                                                   -
                                                 (6.0)                  (5.0)                       (pli)            1 oz. EDC Foil                             2.4.8
 Flammability                                    N/A                      V-0
                                                                        (3)
                                                                                        -              -                    -                                   UL 94
 Lead-Free Process Compatible                     Yes                    Yes            -              -                    -                                     -
NOTES:

(1) RO4350B 4 mil laminates have a process Dk of 3.33 ± 0.05 and are in conformance with IPC-4103A/240. All other RO4350B laminate thicknesses are /11 and /240 compliant.
(2) The design Dk is an average number from several different tested lots of material and on the most common thickness/s. If more detailed information is required, please contact Rogers
    Corporation or refer to Rogers’ technical papers in the Rogers Technology Support Hub available at http://www.rogerscorp.com.
(3) RO4350B LoPro® laminates do not share the same UL designation as standard RO4350B laminates. A separate UL qualification may be necessary.

Typical values are a representation of an average value for the population of the property. For specification values contact Rogers Corporation.

RO4000 LoPro laminate uses a modified version of the RO4000 resin system to bond reverse treated foil. Values shown above are RO4000 laminates without the addition of the LoPro resin.
LoPro foil results in an overall thickness increase of approximately 0.0007” (18µm) per core.

The LoPro Resin Dk is approximately 2.4. However, when used in combination with the base laminate system, the average design Dk noted in the data sheet table should be used.
(The design Dk value decreases by about 0.1 as the core thickness decreases from 0.020” to 0.004”.)

Prolonged exposure in an oxidative environment may cause changes to the dielectric properties of hydrocarbon based materials. The rate of change increases at higher
temperatures and is highly dependent on the circuit design. Although Rogers’ high frequency materials have been used successfully in innumerable applications and reports
of oxidation resulting in performance problems are extremely rare, Rogers recommends that the customer evaluate each material and design combination to determine fitness
for use over the entire life of the end product.


100 S. Roosevelt Avenue, Chandler, AZ 85226
Tel: 480-961-1382 Fax: 480-961-4533 www.rogerscorp.com
                                                                                        Page 3 of 4
Standard Thicknesses                         Standard Panel Sizes                              Standard Claddings
RO4003C:                                     24” X 18” (610 X 457 mm)                          Electrodeposited Copper Foil
0.008” (0.203mm) +/- 0.0010”                 24” X 21” (610 X 533 mm)                          ½ oz. (18μm) HH/HH
0.012” (0.305mm) +/- 0.0010”                 24” X 36” (610 X 915 mm)                          1 oz. (35μm) H1/H1
0.016” (0.406mm) +/- 0.0015”                 48” X 36” (1219 X 915 mm)
0.020” (0.508mm) +/- 0.0015”                                                                   *Additional cladding weights are available
0.032” (0.813mm) +/- 0.0020”                 *Additional panel sizes available
0.060” (1.524mm) +/- 0.0040”

RO4350B:
0.004” (0.10mm) +/- 0.0007”
0.0066” (0.17mm) +/- 0.0007”
0.010” (0.25mm) +/- 0.0010”
0.020” (0.51mm) +/- 0.0015”
0.030” (0.76mm) +/- 0.0020”
0.060” (1.52mm) +/- 0.0040”


*Additional non-standard thicknesses
available from 0.0066” - 0.060” in varying
increments

*Contact Customer Service or Sales Engineering to inquire about additional available product configurations




The information in this data sheet is intended to assist you in designing with Rogers’ circuit materials. It is not intended to and does
not create any warranties express or implied, including any warranty of merchantability or fitness for a particular purpose or that the
results shown on this data sheet will be achieved by a user for a particular purpose. The user should determine the suitability of Rogers’
circuit materials for each application.


The Rogers’ logo, Helping power, protect, connect our world, LoPro, RO3003, RO4000, RO4350B, and RO4003C are trademarks of Rogers
Corporation or one of its subsidiaries.
© 2022 Rogers Corporation, Printed in U.S.A.,
All rights reserved. Revised 1592 080322 PUB# 92-004

100 S. Roosevelt Avenue, Chandler, AZ 85226
Tel: 480-961-1382 Fax: 480-961-4533 www.rogerscorp.com
                                                                                 Page 4 of 4

File: 00_REF/PCB RF ANT/05_PCB_Dielectric_Data_2026/search_text/Rogers/Rogers__RO4400_Series_Bondply_Data_Sheet_-_RO4450F_and_RO4460G2_Bondply__데이터시트__RF237__추출텍스트.txt
\\\ Datasheet

      RO4450F™ and RO4460G2™
      Bondply
     The RO4400™ bondply family is comprised of several grades based on the                                                                 \\\ Features and Benefits:
     RO4000 series core materials, and are compatible in multi-layer constructions
                                                                                                                                                  Prepreg grades based on RO4000
     with RO4000 laminates. A high postcure Tg makes RO4400 series bondply an                                                                     series core materials
     excellent choice for multi-layers requiring sequential laminations as fully cured
                                                                                                                                                  •   Compatible in mulitlayer board
     RO4400 bondplys are capable of handling multiple lamination cycles. In                                                                           constructions with RO4003C,
     addition, FR-4 compatible bond requirements permit RO4400 bondply and low                                                                        RO4350B, RO4835, RO4350G2,
     flow FR-4 bondply to be combined into non-homogeneous multi-layer                                                                                and RO4000 LoPro laminates
     constructions using a single bond cycle.                                                                                                     Low z-axis coefficient of thermal
                                                                                                                                                  expansion ranging from 43 to 60
     RO4450F™ bondply has demonstrated improvement in lateral flow capability                                                                     ppm/˚C
     and is becoming the first choice for new designs or as a replacement in designs                                                              •   CAF resistant
     that have difficult fill requirements. RO4460G2™ bondply provides designers                                                                  Sequential lamination capable
     with a 6.15 Dk bonding layer that, just as the other RO4400 bonding materials,                                                               •   High frequency thermoset
     exhibits excellent Dk control while maintaining a low z axis expansion for plated                                                                prepreg compatible with FR-4
     through hole reliability. Each of the bondplys are recognized by Underwriter                                                                     bond temperatures
     Laboratories with the UL 94 V-0 flame rating, and are compatible with lead-free                                                              Lead free solder processing
     processes.                                                                                                                                   compatible
                                                                                                                                                  • High reliability plated through-
                                                                                                                                                    hole

                                                                                                                                            \\\ Typical Applications:
                                                                                                                                                  •   Backhaul Radios
                                                                                                                                                  •   Communications Systems
                                                                                                                                                  •   Power Amplifiers
                                                                                                                                                  •   Small Cells/DAS




                                      Standard Thicknesses                                                                            Standard Panel Sizes

           0.0040” (0.102 mm) +/- 0.0007”                                                                     16” X 18” (406 X 457mm)
                                                                                                              24” X 18” (610 X 457mm)
                                                                                                              24.5” X 18.5” (622 X 470mm)
           *Contact Customer Service or Sales Engineering to inquire
                                                                                                              24” X 36” (610 X 915 mm)
           about additional available product configurations
                                                                                                              *Additional panel sizes available




                                                                                                                                                                                       1
 \\\ 100 S. Roosevelt Avenue \\\ Chandler, AZ 85226 \\\ Tel: 480-961-1382 \\\ Fax: 480-961-4533 \\\ www.rogerscorp.com
Data Sheet
RO4450F and RO4460G2 Bondply

     Properties                                 RO4450F          RO4460G2           Direction          Units               Test Conditions              Test Method

     Electrical Properties
     Dielectric Constant                        3.52 ± 0.05       6.15 ± 0.15             Z               -          23˚C @ 50% RH        10 GHz      IPC TM-650 2.5.5.5

     Dissipation Factor                            0.004             0.004                Z               -          23˚C @ 50% RH        10 GHz      IPC TM-650 2.5.5.5

     Volume Resistivity                          8.93 X10⁸         9.1 X10⁸                  -       Mohm-cm           C-96/35/90               -     IPC TM-650 2.5.17.1

     Surface Resistivity                         1.03 X10⁷         1.53 X10⁸             X,Y           Mohm            C-96/35/90               -     IPC TM-650 2.5.17.1
     Electrical Strength (dielectric
                                                    1000             1000                 Z             V/mil            D-48/50                -     IPC TM-650 2.5.6.2
     strength)
     Thermal Properties
                                                                                                                                        5% Weight
     Decomposition Temperature (Td)                 390               405                    -           ˚C           2hrs @ 105˚C                    IPC TM-650 2.3.40
                                                                                                                                          Loss
     Glass Transition (Tg)                         >280               170                    -         ˚C TMA               A                   -     IPC-TM-650 2.4.24.5
                                                                                                                                          -55˚C to
     Coefficient of Thermal Expansion                19                15                 X           ppm/˚C                 -                        IPC TM-650 2.4.41
                                                                                                                                           288˚C
                                                                                                                                          -55˚C to
     Coefficient of Thermal Expansion                17                18                 Y           ppm/˚C                 -                        IPC TM-650 2.4.41
                                                                                                                                           288˚C
                                                                                                                                          -55˚C to
     Coefficient of Thermal Expansion                50                43                 Z           ppm/˚C                 -                        IPC TM-650 2.4.41
                                                                                                                                           288˚C
     Thermal Conductivity                           0.65              0.67                Z           W/(m.K)              80˚C         z direction      ASTM D5470

     Mechanical Properties
     Copper Peel Strength after Thermal             0.70              1.04                             N/mm
                                                                                          Z                            10s @288˚C        35 μm foil    IPC TM-650 2.4.8
     Stress                                         (4.0)             (5.0)                            (lbs/in)
     Physical Properties
     Glass                                          1080             1080                    -            -                  -                  -              -

     Resin-Content                                   74                79                    -            -                  -                  -              -

     Color                                         White             White                   -            -                  -                  -              -
                                                                                                                                        C48/23/50
     Flammability                                   V-0               V-0                    -            -                  -                              UL 94
                                                                                                                                        & C168/70
     Moisture Absorption                            0.04              0.05                   -           %               D24/23                 -     IPC TM-650 2.6.2.1

     Lead Free Process Compatible                   Yes               Yes                    -            -                  -                  -              -

1
    Typical values are a representation of an average value for the population of the property. For specification values contact Rogers Corp.




\\\ 100 S. Roosevelt Avenue \\\ Chandler, AZ 85226 \\\ Tel: 480-961-1382 \\\ Fax: 480-961-4533 \\\ www.rogerscorp.com
\\\ IPC Slash Sheet # 4103B/540 \\\ UL File # E102763

The information in this data sheet is intended to assist you in designing with Rogers’ circuit materials. It is not intended to and does not create any
warranties express or implied, including any warranty of merchantability or fitness for a particular purpose or that the results shown on this
data sheet will be achieved by a user for a particular purpose. The user should determine the suitability of Rogers’ circuit materials for each
application. These commodities, technology and software are exported from the United States in accordance with the Export Administration regulations.
Diversion contrary to U.S. law prohibited.

The Rogers’ logo, Helping power, protect, connect our world, RO4000, RO4003C, RO4350B, RO4835, RO4360G2, RO4835T, and LoPro are trademarks of
Rogers Corporation or one of its subsidiaries.

©2022 Rogers Corporation, Printed in U.S.A., All rights reserved.
Issued 1595 090826 Publication #92-150

Helping power, protect, connect our world
                                                                                        TM

                                                                                                                                                                            2
