Repository: EIDOSDATA/TraceWave-Studio

# PCB 유전율과 적층 자료

수집/정리 기준일: 2026-11-11.

먼저 [전체 자료 안내 엑셀](Excel/00_전체_자료_안내.xlsx)을 연다. 회사별 엑셀은 `Excel/`에 있고, 원문 검색은 [HTML 안내](START_HERE_ko.html)를 사용한다.

- [자료 사용 안내](docs/자료_사용_안내.md): 폴더, 단위, 조건 선택과 내보내기.
- [자료 검토 결과](docs/자료_검토_결과.md): 확인한 범위, 오류/공백, 정리 내역.
- [TraceWave Studio 연결 설계](../../../Code/docs/pcb_material_catalog.md): 사용자 직접 입력, 소재 선택, 제조업체 적층 선택과 현재 구현의 경계.

57,340개 조건별 관측, 36개 회사와 일반 재료 참고 자료 1개 그룹, 1,756개 출처 기록을 보존했다. 새 엑셀은 전체 안내 1개와 회사/참고 자료별 37개로 총 38개다. 행 수는 고유 소재나 독립 측정 수가 아니다. 공식 자료에 값이 있어도 실제 제조 조건과 해석 대역에 맞는지 확인해야 한다.

사람이 보는 엑셀과 프로그램용 JSONL을 분리했다. 원문 PDF/HTML의 바이트는 보존하면서 파일명을 회사와 소재/용도 중심으로 바꿨다. 중복 저장한 데이터 사본은 복구 폴더로 옮겼고 관측 수치는 삭제하지 않았다.

File: 00_REF/PCB RF ANT/05_PCB_Dielectric_Data_2026/search_text/Rogers/Rogers__RO4725G3_and_RO4730G3_Antenna_Grade_Laminates_Fabrication_Guidelines__공정가이드__RF196__추출텍스트.txt
                                                                                                         Fabrication Notes


RO4725G3™ and RO4730G3™ Antenna Grade
Laminates Fabrication Guidelines

DRILLING CONDITIONS:
Surface speeds greater than 500 SFM and chip loads less than 0.002” (0.05mm) should be avoided whenever possible. When using
small diameter drills (<0.0135”) use below a 0.002” chip load to avoid random breakage of drill bits.

Recommended Ranges

                           Surface Speed:         300-500 SFM (90 to 150m/min)
                           Chip Load:             0.002”-0.004”/rev. (0.05-0.10 mm)
                           Retract Rate:          500-1000 IPM 500 IPM (12.7 m/min) for tools less than 0.0135”
                                                  (0.343mm), 1000 IPM (25.4 m/min) for all others.
                           Tool Type:             Standard carbide
                           Tool Life:             2000-3000 hits


Hole quality should be used to determine the effective tool life rather than tool wear. These materials will yield good hole quality
when drilled with bits which are considered worn by epoxy/glass standards. Unlike epoxy/glass, RO4725G3™ and RO4730G3™
material hole roughness does not increase significantly with tool wear. Typical values range from 8-25mm regardless of hit count
(evaluated up to 8000 hits). The roughness is directly related to the ceramic filler size and provides topography that is beneficial
for hole-wall adhesion. Drilling conditions used for epoxy/glass boards have been found to yield good hole quality with hit counts
in excess of 2000.

A minimum PTH spacing of 12 mil wall to wall for electrically isolated vias and 6-8 mils for thermal and shielding vias that
redundantly connect copper layers (to prevent sphere edge to edge drilling and chemical ingress) and a hole wall roughness min
spec of 2 mils.




100 S. Roosevelt Avenue, Chandler, AZ 85226
Tel: 480-961-1382 Fax: 480-961-4533 www.rogerscorp.com               Page 1 of 5
CALCULATING SPINDLE SPEED AND INFEED:
                           12 x [Surface Speed (SFM)]
Spindle Speed (RPM) =
                           Pi x [Tool Diam. (in.)]

Feed Rate (IPM) = [Spindle Speed (RPM)] x [Chip Load (in/rev.)]

Example:
Desired Surface Speed: 400 SFM
Desired Chip Load: 0.003”(0.08 mm)/rev.
Tool Diameter: 0.0295”(0.75 mm)


                                       12 x [400]
Spindle Speed =                                          = 51,800 RPM
                                       3.14 x [0.0295]

Infeed Rate =                          [ 51,800] x [0.003] = 155 IPM


QUICK REFERENCE TABLE:

                                     Tool Diameter            Spindle Speed (kRPM)      Infeed Rate (IPM)
                                    0.0100” (0.254mm)                  95.5                    190
                                    0.0135” (0.343mm)                  70.7                    141
                                    0.0160” (0.406mm)                  95.5                    190
                                    0.0197” (0.500mm)                  77.6                    190
                                    0.0256” (0.650mm)                  60.0                    180
                                    0.0258” (0.655mm)                  60.0                    180
                                    0.0295” (0.749mm)                  51.8                    155
                                    0.0354” (0.899mm)                  43.2                    130
                                    0.0394” (1.001mm)                  38.8                    116
                                    0.0453” (1.151mm)                  33.7                    101
                                    0.0492”(1.257mm)                   31.1                     93
                                    0.0531” (1.349mm)                  28.8                     86
                                    0.0625” (1.588mm)                  24.5                     74
                                   0.0925” (2.350mm)`                  16.5                     50
                                    0.1250” (3.175mm)                  15.0                     45
                   * Conditions stated are tapered from 200SFM and 0.002” chip load up to 400 SFM and 0.003”chip load.

DEBURRING:
RO4725G3 and RO4730G3 materials can be deburred using conventional nylon brush scrubbers.




100 S. Roosevelt Avenue, Chandler, AZ 85226
Tel: 480-961-1382 Fax: 480-961-4533 www.rogerscorp.com           Page 2 of 5
DESMEAR:
Due to sensitivity of the LoPro copper to chemical desmear, it is recommended that RO4725G3 and RO4730G3 materials are
desmeared using a plasma process. Recommended plasma conditions are provided below:




Plasma Desmear Cycle:
                                     Frequency:                         40 KHz
                                     Voltage:                           500-600V
                                     Power:                             4000-5000 Watts
                                     Pre-Heat to 60°C using:
                                     Gases:                             90% O2, 10% N2
                                     Pressure:                          250 mTORR
                                     Desmear using:
                                     Gases:                             75% O2, 15% CF4, 10% N2
                                     Pressure:                          250 mTORR
                                     Time:                              10-30 minutes




COPPER PLATING:
No special treatments are required prior to electroless copper plating. Board should be processed using conventional epoxy/glass
procedures. Desmear of drilled holes is not typically required, as the high Tg (280°C [536°F]) resin system is not prone to smearing
during drill. Resin can be removed using a standard CF4/O2 plasma cycle or a double pass through an alkaline permanganate
process should smear results from aggressive drilling practices.




Figure 1: Cross-section of a typical RO4725G3 or RO4730G3 laminate plated through-hole. Note that the appearances of the special filler and slightly
increased hole-wall roughness are normal for this product. Additionally, the LoPro foil surface contains a thin coating of modifed base resin, which
appears colorless. We suggest discussing hole quality/appearance with a Rogers’ Technical Service Engineer prior to processing RO4725G3 or
RO4730G3 laminates for the first time.




100 S. Roosevelt Avenue, Chandler, AZ 85226
Tel: 480-961-1382 Fax: 480-961-4533 www.rogerscorp.com              Page 3 of 5
IMAGING/ETCHING:
Panel surfaces may be mechanically and/or chemically prepared for photoresist. Standard aqueous or semiaqueous photoresists
are recommended. Any of the commercially available copper etchants can be used.

SOLDERMASK:
Any screenable or photoimageable solder masks typically used on epoxy/glass laminates bond very well to the surface of
RO4725G3 and RO4730G3 materials. Mechanical scrubbing of the exposed dielectric surface prior to solder mask application
should be avoided as an “as etched” surface provides for optimum bonding.

HASL and REFLOW:
RO4725G3 and RO4730G3 material baking requirements are comparable to epoxy/glass. In general, facilities which do not bake
epoxy/glass boards will not need to bake RO4730G3 boards. For facilities that do bake epoxy/glass as part of their normal process,
we recommend a 1-2 hour bake at 250°F-300°F (121°C-149°C).

Prolonged exposure in an oxidative environment may cause changes to the dielectric properties of hydrocarbon based materials.
The rate of change increases at higher temperatures and is highly dependent on the circuit design. Although Rogers’ high
frequency materials have been used successfully in innumerable applications and reports of oxidation resulting in performance
problems are extremely rare, Rogers recommends that the customer evaluate each material and design combination to determine
fitness for use over the entire life of the end product.

SHELF LIFE:
Rogers’ high frequency copper clad laminates, not etched material, can be stored indefinitely under ambient room temperatures
(55-85°F, 13-30°C) and humidity levels. At room temperature, the dielectric materials are inert to high humidity. However, metal
claddings such as copper can be oxidized during exposure to high humidity. Standard PWB pre-exposure cleaning procedures can
readily remove traces of corrosion from properly stored materials.

ROUTING:
RO4725G3 and RO4730G3 materials can be machined using carbide tools and conditions typically used for epoxy/glass. Copper
foil should be etched away from the routing channels to prevent burring.
MAXIMUM STACK HEIGHT:
The maximum stack height should be based on 70% of the actual flute length to allow for debris removal.

Example:
Flute Length:                 0.300” x 0.70    =             0.210”(5.33 mm)
Backer Penetration:                                      – 0.030”(0.762mm)
Max. Stack Height:                                           0.180”(4.572mm)

TOOL TYPE:
Carbide multifluted spiral chip breakers or diamond cut router bits.

ROUTING CONDITIONS:
Surface speeds below 500 SFM should be used whenever possible to maximize tool life. Tool life is generally greater than 50 linear
feet when routing the maximum allowable stack height.

Chip Load:                   0.0010-0.0015”(0.0254-0.0381mm)/rev
Surface Speed:                       300 SFM




100 S. Roosevelt Avenue, Chandler, AZ 85226
Tel: 480-961-1382 Fax: 480-961-4533 www.rogerscorp.com            Page 4 of 5
QUICK REFERENCE TABLE:

                                       Tool Diameter                 Spindle Speed                 Lateral Feed Rate
                                            1/32                        40k RPM                           50 IPM
                                            1/16                        25k RPM                           31 IPM
                                            3/32                        20k RPM                           25 IPM
                                             1/8                        15k RPM                           19 IPM




MULTILAYER BOARD PROCESSING:
Please refer to the fabrication guidelines for RO4003C(TM)/RO4350B(TM)/RO4835(TM) Materials titled “RO4003C/RO4350B/RO4835
Laminate Circuit Processing Guidelines” PUB #92-433.




Prolonged exposure in an oxidative environment may cause changes to the dielectric properties of hydrocarbon based materials. The rate of change increases at
higher temperatures and is highly dependent on the circuit design. Although Rogers’ high frequency materials have been used successfully in innumerable
applications and reports of oxidation resulting in performance problems are extremely rare, Rogers recommends that the customer evaluate each material and
design combination to determine fitness for use over the entire life of the end product.

The information in this data sheet is intended to assist you in designing with Rogers’ circuit materials. It is not intended to and does not create any
warranties express or implied, including any warranty of merchantability or fitness for a particular purpose or that the results shown on this data sheet
will be achieved by a user for a particular purpose. The user should determine the suitability of Rogers’ circuit materials for each application.

These commodities, technology and software are exported from the United States in accordance with the Export Administration regulations. Diversion
contrary to U.S. law prohibited.

The Rogers' logo, RO4003C, RO4350B, RO4835, 4725G3 and RO4730G3 are trademarks of Rogers Corporation or one of its subsidiaries.
© 2023 Rogers Corporation, Printed in U.S.A., All rights reserved.
Revised 1658 082126 Publication #92-420




100 S. Roosevelt Avenue, Chandler, AZ 85226
Tel: 480-961-1382 Fax: 480-961-4533 www.rogerscorp.com                  Page 5 of 5

File: 00_REF/PCB RF ANT/05_PCB_Dielectric_Data_2026/search_text/Rogers/Rogers__RO4725JXR_및_RO4730G3__데이터시트__RF195__추출텍스트.txt
                                                                                                             Data Sheet


RO4725JXR™ & RO4730G3™
Antenna Grade Laminates
RO4700™ series antenna grade laminates are a reliable alternative to the conventional PTFE-

based laminates.                                                                                   Features/Benefits:
                                                                                                   RO4700 Series Laminates - low loss
                                                                                                   dielectric with low profile foil
RO4725JXR™ and RO4730G3(TM) laminates have the mechanical and electrical properties that             • Reduced PIM
                                                                                                     • Low insertion loss
antenna designers need. The laminates have a dielectric constant (Dk) of 2.55 and 3.0 and a loss
                                                                                                     • RO4725JXR Dk 2.55
tangent (Df) of 0.0022 measured at 2.5 GHz when using LoPro® Reverse Treated EDC Foil. These         • RO4730G3 Dk 3.0 UL 94 V-0
values allow antenna designers to realize substantial gain values while minimizing signal loss.    Unique filler / closed microspheres
                                                                                                     • Low density
Materials are available with a demonstrated low PIM performance, with values better than -160
                                                                                                     • Light-weight 30% lighter than PTFE /
dBc (43dBm 1,900MHz signal). [2]                                                                       Glass
                                                                                                   Low Z-axis CTE <30ppm/°C
                                                                                                   High Tg >280°C
RO4700 series antenna grade laminates are compatible with conventional epoxy and high                • Design flexibility

temperature lead-free solder processing. These laminates do not require the special treatment        • Automated assembly compatible
                                                                                                   Low TCDk <40 ppm/°C
needed on traditional PTFE-based laminates for plated through hole preparation. Lamination
                                                                                                     • Consistent circuit performance
can be achieved using RO4400™ bondply series at 175°C. The resin systems of RO4700JXR              Specially formulated thermoset resin
                                                                                                   system/filler
materials are designed to provide the properties sought after by antenna designers. The glass
                                                                                                     • Low TCDk
transition temperature exceeds 280°C (536°F), leading to a low Z-axis CTE, excellent plated          • 2.55 Dk & 3.0 Dk
through hole reliability, and lead-free solder processability.                                       • Ease of fabrication
                                                                                                     • PTH process capability
                                                                                                   Environmentally Friendly
                                                                                                     • Lead-free process compatibility
                                                                                                     • RoHS compliant


                                                                                                   Some Typical Applications:
                                                                                                     • Cellular Base Station Antennas




100 S. Roosevelt Avenue, Chandler, AZ 85226
Tel: 480-961-1382 Fax: 480-961-4533 www.rogerscorp.com               Page 1 of 2
                                                                                                                                                                                           Data Sheet
                                                           Typical Value            Typical Value
                     Property                                   [1]                      [1]                   Direction             Units              Condition                                     Test Method
                                                            RO4725JXR                RO4730G3

  Dielectric Constant, er Process                            2.55 ± 0.05              3.00 ± 0.05                    Z                                10 GHz/23°C                                 IPC-TM-650, 2.5.5.5

                                                                  2.64                      2.98                     Z                                  1.7 GHz - 5                    Differential Phase Length Method
  Dielectric Constant, er Design [3]                                                                                                                        GHz

                                                                0.0026                                                                                10 GHz/23°C
Dissipation Factor [4]                                                                    0.0028                     Z                                                                            IPC-TM-650, 2.5.5.5
                                                                0.0022                                                                                    2.5GHz

  Thermal Coefficient of er                                       +34                       +34                      Z              ppm/°C           -50°C to 150°C                               IPC-TM-650, 2.5.5.5

  Volume Resistivity (0.030")                                 2.16 X 108                9.0 X 107                                   MΩ•cm                 COND A                                 IPC-TM-650, 2.5.17.1
  Surface Resistivity (0.030")                                 4.8 X 107                7.2 X 105                                      MΩ                 COND A                                 IPC-TM-650, 2.5.17.1

  PIM [2]                                                         -166                      -165                                       dBc                50 ohm                                          43dBm
                                                                                                                                                           0.060”                                        1900MHz
  Electrical Strength (0.030”)                                    630                       730                      Z                V/mil                                                       IPC-TM-650, 2.5.6.2
  Flexural Strength                       MD                  121 (17.5)               181 (26.3)                                     MPa
                                                                                                                                     (kpsi)                   RT                                        ASTM D790
                                        CMD                    92 (13.3)               139 (20.2)

  Dimensional Stability                                           <0.4                      <0.4                    X,Y             mm/m                after etch                               IPC-TM-650, 2.4.39A
                                                                                                                                                        +E2/150°C
                                                                  13.9                      15.9                     X
  Coefficient of Thermal                                          19.0                      14.4                     Y              ppm/°C            -55 TO 288°C                                 IPC-TM-650, 2.1.24
  Expansion
                                                                  25.6                      35.2                     Z
  Thermal Conductivity                                            0.38                      0.45                     Z              W/mK°                   50°C                                       ASTM D5470

  Moisture Absorption                                            0.24%                     0.093                                        %                  48/50                         IPC-TM-650 2.6.2.1 ASTM D570

  Tg                                                             >280                      >280                                         °C                                                         IPC-TM-650 2.4.24
  Td                                                              439                       411                                         °C                                                             ASTM D3850

  Density                                                         1.27                      1.58                                   gm/cm3                                                               ASTM D792

  Copper Peel Strength                                             8.5                       4.1                                        pli         1 oz LoPro EDC                                  IPC-TM-650 2.4.8

  Flammability                                                    N/A                       V-0                                                                                                              UL94
  Lead-Free Process Compatible                                    YES                       Yes
NOTES:          [1] Typical values are a representation of an average value for the population of the property. For specification values contact Rogers Corporation..
		              [2] Using Rogers’ internal test method on a 0.0607” laminate.
		              [3] The design Dk is an average number from several different tested lots of material and on the most common thickness/s. If more detailed information is required please contact Rogers Corporation.
		              [4] Using LoPro Reverse Treated EDC Foil

                                          Standard Thicknesses                                                                Standard Panel Sizes:                                             Standard Cladding
 RO4725JXR LoPro                                               RO4730G3 LoPro                                       24” X 18” (610 X 457 mm)                            Electrodeposited Copper Foil
 0.0307” (0.780 mm) +/- 0.0020”                                0.0057” (0.145mm) +/- 0.0007”                        24” X 21” (610 X 533 mm)                            ½ oz (18mm) HH/HH
 0.0607” (1.542 mm) +/- 0.0040”                                0.0107” (0.272mm) +/- 0.0010”                        24” X 36” (610 X 915 mm)                            1 oz (35mm) H1/H1
                                                               0.0207” (0.526mm) +/- 0.0015”                        48” X 36” (1219 X 915 mm)
 RO4730G3                                                      0.0307” (0.780mm) +/- 0.0020”                                                                            LoPro Reverse Treated Electrodeposited Copper Foil
 0.0200” (0.508 mm) +/- 0.0015”                                0.0607” (1.542mm) +/- 0.0040”
                                                                             *Additional panel sizes available                                                          ½ oz (18mm) TH/TH
 0.0300” (0.762 mm) +/- 0.0020”                                                                                                                                         1 oz (35mm) T1/T1
 0.0600” (1.524 mm) +/- 0.0040”
* Contact Customer Service or Sales Engineering to inquire about additional available product configurations
Prolonged exposure in an oxidative environment may cause changes to the dielectric properties of hydrocarbon based materials. The rate of change increases at higher temperatures and is highly dependent on the circuit design. Although
Rogers’ high frequency materials have been used successfully in innumerable applications and reports of oxidation resulting in performance problems are extremely rare, Rogers recommends that the customer evaluate each material and
design combination to determine fitness for use over the entire life of the end product.
The information in this data sheet is intended to assist you in designing with Rogers’ circuit materials. It is not intended to and does not create any warranties express or implied, including any warranty of merchantability or fitness for a
particular purpose or that the results shown on this data sheet will be achieved by a user for a particular purpose. The user should determine the suitability of Rogers’ circuit materials for each application.
These commodities, technology and software are exported from the United States in accordance with the Export Administration regulations. Diversion contrary to U.S. law prohibited.
RO4000, LoPro, RO4725JXR, RO4400, RO4730G3, Helping power, protect, connect our world and the Rogers’ logo are trademarks of Rogers Corporation or one of its subsidiaries.
© 2021 Rogers Corporation, Printed in U.S.A., All rights reserved. Revised 1619 092322 Publication #92-168


                                                                                                                  Page 2 of 2
100 S. Roosevelt Avenue, Chandler, AZ 85226
Tel: 480-961-1382 Fax: 480-961-4533 www.rogerscorp.com

File: 00_REF/PCB RF ANT/05_PCB_Dielectric_Data_2026/search_text/Rogers/Rogers__RO4730G3_Antenna_Grade_Laminates_Quick_Reference_Processing_Guide__공정가이드__RF197__추출텍스트.txt
                                                                                                                                Technical
                                                                                                                                ProcessingArticles
                                                                                                                                           Notes



RO4730G3™ Antenna Grade Laminates
Quick Reference Processing Guide

 Material Description:                        Copper clad, glass reinforced, ceramic filled hydrocarbon resin composite material.
 Storage:                                     Ambient

 INNER LAYER PREPARATION
 Tooling:                                     Compatible with most round and slotted hole systems.
 Surface Preparation for                      Chemical or mechanical preparation depending upon core thickness.
 Photoresist Applications:
 Photoresist Applications:                    Standard film and liquid resists & procedures.
 DES Processing:                              Standard processing. Thin cores may require leaders.
 Oxide Treatment:                             Use procedures associated with oxide or oxide alternative of choice.
 BONDING
 Final Preparation:                           125°C to 150°C (257°F - 302°F) pre-bake recommended.
 Multilayer Adhesive System:                  Compatible with RO4400™ prepreg and most thermoset prepregs.
 Multilayer Bond Cycle:                       Use bond parameters associated with adhesive system.

 PTH PREPARATION
 Drilling:                                    Standard entry/exit materials such as sheeted aluminum and pressed phenolic. Use new drills. Con-
                                              trolled infeeds, speeds, and retract rates. Inspect holes to determine tool life.
 Deburring:                                   Mechanical debur/scrub acceptable for thicker cores/builds.
 Hole Preparation:                            Chemical or plasma desmear may be required. Etchback is not recommended.
 Metallization:                               Electroless copper or direct deposit processes.
 OUTER LAYER/DOUBLE SIDED CIRCUIT PROCESSING
 Outer Layer Imaging:                         Photo process, plate and SES as standard.
 Final Surfaces:                              Compatible with most final metal surfaces and OSP’s. Preserve post-etch surface and bake cores prior to
                                              application of LPI.
 Final Circuitization:                        RO4730G3™ laminates can be routed, punched, or V-scored. Diamond-cut or multi-fluted chipbreaker
                                              router bits are recommended. V-score depth should be ½ of the material thickness or less. Deeper cuts
                                              could result in pre-mature breakaway.

Prolonged exposure in an oxidative environment may cause changes to the dielectric properties of hydrocarbon based materials. The rate of change increases at higher tempera-
tures and is highly dependent on the circuit design. Although Rogers’ high frequency materials have been used successfully in innumerable applications and reports of oxidation
resulting in performance problems are extremely rare, Rogers recommends that the customer evaluate each material and design combination to determine fitness for use over the
entire life of the end product.
The information in this processing guideline is intended to assist you in designing with Rogers’ circuit materials. It is not intended to and does not create any
warranties express or implied, including any warranty of merchantability or fitness for a particular purpose or that the results shown on this processing guideline
will be achieved by a user for a particular purpose. The user should determine the suitability of Rogers’ circuit materials for each application.
These commodities, technology and software are exported from the United States in accordance with the Export Administration regulations. Diversion contrary to
U.S. law prohibited.
RO4730G3 RO4400 and the Rogers’ logo are trademarks of Rogers Corporation or one of its subsidiaries.
©2022 Rogers Corporation, Printed in U.S.A. All rights reserved. Revised 1555 040822 Publication #92-419



100 S Roosevelt Avenue Chandler, AZ 85226
                                                                                  Page 1 of 1
Tel: 480-961-1382, Fax: 480-961-4533 www.rogerscorp.com
