Repository: EIDOSDATA/TraceWave-Studio

# PCB 유전율과 적층 자료

수집/정리 기준일: 2026-11-11.

먼저 [전체 자료 안내 엑셀](Excel/00_전체_자료_안내.xlsx)을 연다. 회사별 엑셀은 `Excel/`에 있고, 원문 검색은 [HTML 안내](START_HERE_ko.html)를 사용한다.

- [자료 사용 안내](docs/자료_사용_안내.md): 폴더, 단위, 조건 선택과 내보내기.
- [자료 검토 결과](docs/자료_검토_결과.md): 확인한 범위, 오류/공백, 정리 내역.
- [TraceWave Studio 연결 설계](../../../Code/docs/pcb_material_catalog.md): 사용자 직접 입력, 소재 선택, 제조업체 적층 선택과 현재 구현의 경계.

57,340개 조건별 관측, 36개 회사와 일반 재료 참고 자료 1개 그룹, 1,756개 출처 기록을 보존했다. 새 엑셀은 전체 안내 1개와 회사/참고 자료별 37개로 총 38개다. 행 수는 고유 소재나 독립 측정 수가 아니다. 공식 자료에 값이 있어도 실제 제조 조건과 해석 대역에 맞는지 확인해야 한다.

사람이 보는 엑셀과 프로그램용 JSONL을 분리했다. 원문 PDF/HTML의 바이트는 보존하면서 파일명을 회사와 소재/용도 중심으로 바꿨다. 중복 저장한 데이터 사본은 복구 폴더로 옮겼고 관측 수치는 삭제하지 않았다.

File: 00_REF/PCB RF ANT/05_PCB_Dielectric_Data_2026/search_text/Rogers/Rogers__RO4835__데이터시트__RF200__추출텍스트.txt
\\\ Datasheet


  RO4835™ Laminate Data Sheet
  High Frequency Circuit Materials
   Thermoset laminate materials, including FR-4, are affected by oxidation over                                            \\\ Features and Benefits:
   time and temperature. This can slightly increase the dielectric constant and                                              Significantly improved oxidation
   dissipation factor of the circuit substrate. The change rate and impact on                                                resistance compared to typical
   circuit performance vary based on design and operating temperature. Rogers’                                               thermoset microwave materials
   RO4835™ laminate, part of the RO4000® series, offers enhanced stability at                                                  •   Designed for performance
                                                                                                                                   sensitive, high volume
   high temperatures and is more resistant to oxidation than other hydrocarbon                                                     applications.
   materials. RO4835 laminates share similar electrical and mechanical properties
                                                                                                                             Low loss
   with RO4350B™ laminates and are designed for high frequency performance                                                    •   Excellent electrical performance
   and cost-effective circuit fabrication. It uses standard epoxy/glass (FR-4)                                                    allows application with higher
   processes and is competitively priced.                                                                                         operating frequencies.
                                                                                                                              •   Ideal for automotive
   For frequencies above 500 MHz, RO4000 materials are ideal due to their low                                                     applications.
   dielectric loss, making them suitable for RF microwave circuits and controlled                                            Tight dielectric constant tolerance
   impedance transmission lines. The material’s thermal coefficient of expansion                                              •    Controlled impedance
   (CTE) matches copper, ensuring excellent dimensional stability and reliable                                                     transmission lines
   plated through-hole quality in mixed dielectric multi-layer boards, even under                                            Lead-free process compatible
   thermal shock. RO4000 laminates have a Tg of >280°C (536°F), ensuring stable                                               •   No blistering or delamination
   expansion characteristics throughout circuit processing temperatures.                                                     Low Z-axis expansion
                                                                                                                              •   Reliable plated through holes
   RO4000 series laminates can be processed using standard FR-4 techniques
                                                                                                                             Low in-plane expansion coefficient
   without specialized via preparation. They are rigid, thermoset laminates,                                                  •   Remains stable over an entire
   compatible with automated systems and scrubbing equipment for copper                                                           range of circuit processing
   surface preparation. RO4835 laminates are RoHS compliant and suitable for UL                                                   temperatures
   94V-0 certified applications.                                                                                             CAF resistant
                                                                                                                             \\\ Typical Applications:
                                                                                                                              •   Automotive Radar and Sensors
                                                                                                                              •   Point-to point Microwave
                                                                                                                              •   Power Amplifiers
                                                                                                                              •   Phased - Array Radar
 \\\ Standard Offerings                                                                                                       •   RF Components


                 Standard Thicknesses                                                 Standard Panel Sizes                           Standard Cladding

  0.004” (0.10mm) +/- 0.0007”                                        12” X 18” (305 X 457 mm)                              Electrodeposited Copper Foil
  0.0066” (0.17mm) +/- 0.0007”                                       24” X 18” (610 X 457 mm)                              1/2 oz. (18μm)
  0.010” (0.25mm) +/- 0.0010”                                        24” X 36” (610 X 915 mm)                              1 oz. (35μm)
  0.020” (0.51mm) +/- 0.0015”                                        48” X 36” (1219 X 915 mm)
  0.030” (0.76mm) +/- 0.0020”
  0.060” (1.52mm) +/- 0.0040”


 *Contact Customer Service or Sales Engineering to inquire about other available product configurations including additional thicknesses, panel sizes and claddings.
 ont
                                                                                                                                                                       1
   \\\ 100 S. Roosevelt Avenue \\\ Chandler, AZ 85226 \\\ Tel: 480-961-1382 \\\ Fax: 480-961-4533 \\\ www.rogerscorp.com
Data Sheet
RO4835 LAMINATES

\\\ Standard Properties Table
   Properties                                                       Typical Value                       Units                          Test Conditions                                       Test Method


   Electrical Properties
   Dielectric Constant (Process)2                                     3.48 ± 0.051                          -                        23˚C                   10 GHz                         IPC TM-650 2.5.5.5
   Dielectric Constant (Design)3                                           3.66                             -                          -                  8 - 40 GHz                  Differential Phase Length
   Dissipation Factor                                                     0.0037                            -                        23˚C                   10 GHz                         IPC TM-650 2.5.5.5
   Thermal Coefficient of Dielectric Constant                               +50                        ppm/°C                               -50°C to 150°C                                 IPC TM-650 2.5.5.5
   Volume Resistivity                                                    5 X 10    8                   MΩ•cm
                                                                                                                                             Condition A                                  IPC-TM-650, 2.5.17.1
   Surface Resistivity                                                   7 X 108                          MΩ
   Electrical Strength (dielectric strength)                            30.2 (755)                KV/mm (V/mil )                                    -                                      IPC TM-650 2.5.6.2
   Thermal Properties
   Decomposition Temp (Td)                                                  390                         ˚C TGA                                      -                                        ASTM D3850
   Glass Transition Temp (Tg)                                              >280                        ˚C TMA                                       A                                     IPC-TM-650 2.4.24.3
   Coefficient of Thermal Expansion - x                                      10
   Coefficient of Thermal Expansion - y                                      12                        ppm/˚C                               -55˚C to 288˚C                                 IPC TM-650 2.4.41
   Coefficient of Thermal Expansion - z                                      31
   Thermal Conductivity                                                     0.66                       W/(m.K)                                    80˚C                                         ASTM C518
   Dimensional Stability (x,y)                                              <0.5                  mm/m (mils/in)                 after etch               +E2/150°C                        IPC TM-650 2.4.39a
   Mechanical Properties
   Copper Peel Strength                                                  0.88 (5.0)                  N/mm (pli)                 After solder float 35 μm ED foil                            IPC TM-650 2.4.8
   Young’s Modulus                                                     7780 (1128)                    MPa (kpsi)                                   RT                                          ASTM D638
   Tensile Strength                                                     136 (19.7)                    MPa (kpsi)                                   RT                                          ASTM D638
   Flexural Strength                                                     186 (27)                     MPa (kpsi)                                                                            IPC-TM-650 2.4.4
   Physical Properties
   Flammability                                                             V-0                             -                                       -                                              UL 94
   Moisture Absorption                                                      0.05                           %                         50˚C                    48 Hr                             ATSM D570
   Density                                                                  1.92                        g/cm³                                     23˚C                                         ASTM D792
   Lead Free Process compatible                                             YES                             -                                       -                                                 -
1 RO4835 4mil laminates have a process Dk of 3.33+-0.05 and are in conformance with IPC-4103A/240. All other RO4835 laminate thicknesses are /11 and /240 compliant.
2 The IPC clamped stripline method can potentially lower the actual dielectric constant due to presence of airgaps between the laminates under test and the resonator card. Dielectric constant in practice may be higher than the
values listed.
3 The design Dk is an average number from several different tested lots of material and on the most common thickness/s. If more detailed information is required, please contact Rogers Corporation. Refer to Rogers’ technical paper
“Dielectric Properties of High Frequency Materials” available at http://www.rogerscorp.com
Typical values are a representation of an average value for the population of the property. For specification values contact Rogers Corporation.




\\\ 100 S. Roosevelt Avenue \\\ Chandler, AZ 85226 \\\ Tel: 480-961-1382 \\\ Fax: 480-961-4533 \\\ www.rogerscorp.com


The information in this data sheet is intended to assist you in designing with Rogers’ circuit materials. It is not intended to and does not create any
warranties express or implied, including any warranty of merchantability or fitness for a particular purpose or that the results shown on this data
sheet will be achieved by a user for a particular purpose. The user should determine the suitability of Rogers’ circuit materials for each application.
These commodities, technology and software are exported from the United States in accordance with the Export Administration regulations. Diversion contrary to
U.S. law prohibited.

The Rogers’ logo, Helping power, protect, connect our world, RO4000, RO4350B and RO4835 are trademarks of Rogers Corporation or one of its subsidiaries.
©2024 Rogers Corporation, Printed in U.S.A., All rights reserved.

Revised 1686 092425 Publication #92-160
                                                                                                                                                                                                                               2
Helping power, protect, connect our world
                                                                                                                TM

File: 00_REF/PCB RF ANT/05_PCB_Dielectric_Data_2026/search_text/Rogers/Rogers__RT-duroid_5880LZ_RT-duroid_5880LZ_High_Frequency_Laminates__기술자료__RF208__추출텍스트.txt
                                                                                              Data Sheet


RT/duroid® 5880LZ
High Frequency Laminates

RT/duroid® 5880LZ filled PTFE composites are designed for exacting stripline and    Features:
                                                                                      • Lowest dielectric constant available
microstrip circuit applications.
                                                                                      • Low Z-axis CTE
                                                                                      • Lightweight / low density
The unique filler results in a low density, lightweight material for high
                                                                                      • Uniform electrical properties over a
performance weight sensitive applications.                                              wide frequency range

The very low dielectric constant of RT/duroid 5880LZ laminates is uniform from      Some Typical Applications:
                                                                                     • Airborne antenna system
panel to panel and is constant over a wide frequency range. Its low dissipation
                                                                                     • Lightweight feed networks
factor extends the usefulness of RT/duroid 5880LZ laminates to Ku-band and           • Military radar systems
above.                                                                               • Missile guidance systems
                                                                                     • Point-to-point digital radio antennas
RT/duroid 5880LZ laminates are easily cut, sheared and machined to shape. They
are resistant to all solvents and reagents, hot or cold, normally used in etching
printed circuits or in plating edges and holes.

When ordering RT/duroid 5880LZ laminates, it is important to specify dielectric
thickness, tolerance, electrodeposited copper foil, and weight of copper foil
required.




100 S. Roosevelt Avenue, Chandler, AZ 85226
Tel: 480-961-1382 Fax: 480-961-4533 www.rogerscorp.com
                                                             Page 1 of 2
                                                                                                                                                Data Sheet


                                                         Typical Value [1]
                    Property                                                        Direction             Units                    Condition                  Test Method
                                                       RT/duroid® 5880LZ
 Dielectric Constant er,
                                                             2.00 ± 0.04                 Z                                       10 GHz/23°C          IPC-TM-650, 2.5.5.5
 Process
 [2] Dielectric Constant er,                                                                                                                          Differential Phase Length
                                                                 2.00                    Z                                      8 GHz - 40 GHz
 Design                                                                                                                                               Method
 Dissipation Factor, tan                                    Typ: 0.0021
                                                                                         Z                                        10GHz/23°C          IPC-TM-650, 2.5.5.5
                                                            Max: 0.0027
 Thermal Coefficient of Dielectric
                                                                 +20                     Z               ppm/°C             -50°C to 150°C 10GHz      IPC-TM-650, 2.5.5.5
 Constant, er
 Volume Resistivity                                          1.74 X 107                                 Mohm•cm                   C-96/35/90          IPC-TM-650, 2.5.17.1
 Surface Resistivity                                         2.08 X 106                                   Mohm                    C-96/35/90          IPC-TM-650, 2.5.17.1
 Electrical Strength
                                                                  40                                        kV                      D48/50            IPC-TM-650, 2.5.6

 Dimensional Stability                                          -0.38                   X,Y                 %                                         IPC-TM-650, 2.4.39A
 Moisture Absorption                                             0.31                                       %                    24 hours/23°C        IPC-TM-650, 2.6.2.1
 Thermal Conductivity                                            0.33                    Z               W/m/°K                       80°C            ASTM C518
 Coefficient of Thermal Expansion                               54,47                   X,Y
                                                                                                         ppm/°C                    0 to 150°C         IPC-TM-650, 2.4.41
                                                                 40                      Z
 Outgassing
                                              TML                0.01
                                                                                                            %                                         ASTM E-595
                                            CVCM                 0.01
                                              WVR                0.01
 Density                                                         1.4                                     gm/cm3                                       ASTM D792
 Copper Peel                                                     >4.0                                       pli                                       IPC-TM-650, 2.4.8
 Flammability                                                    V-O                                                                                  UL 94
 Lead-Free Process Compatible                                    YES

NOTES:
[1] Typical values are a representation of an average value for the population of the property. For specification values contact Rogers Corporation.
[2] The Design Dk is an average number from several different tested lots of material and on the most common thickness/s. If more detailed information is
    required please contact Rogers Corporation or refer to the Design Dk technical articles and presentations available at http://www.rogerscorp.com, the Rogers
    Technology Support Hub.



                     Standard Thicknesses                                        Standard Panel Sizes                                      Standard Claddings
 0.010” (0.252mm) +/- 0.0007”                                           12” X 18” (305mm X 457mm)                      Electrodeposited Copper Foil
 0.020” (0.508mm) +/- 0.0015”                                           24” X 18” (610mm X 457mm)                      ½ oz (18mm) HH/HH
 0.050” (1.270mm) +/- 0.0015”                                                                                          1 oz (35µm) H1/H1

 *Additional non-standard thicknesses available 0.0075”                 *Additional panel sizes available              *Additional cladding weights are available
 and 0.010” - 0.200” in increments of 0.005”
 *Contact Customer Service or Sales Engineering to inquire about additional available product configurations


The information in this data sheet is intended to assist you in designing with Rogers’ circuit materials. It is not intended to and does not create any warranties express or
implied, including any warranty of merchantability or fitness for a particular purpose or that the results shown on this data sheet will be achieved by a user for a particular
purpose. The user should determine the suitability of Rogers’ circuit materials for each application.


RT/duroid, Helping power, protect, connect our world & the Rogers’ logo are trademarks of Rogers Corporation or one of its subsidiaries.
© 2022 Rogers Corporation, Printed in U.S.A., All rights reserved. Revised 1604 080822 Publication #92-137


100 S. Roosevelt Avenue, Chandler, AZ 85226
Tel: 480-961-1382 Fax: 480-961-4533 www.rogerscorp.com                          Page 2 of 2

File: 00_REF/PCB RF ANT/05_PCB_Dielectric_Data_2026/search_text/Rogers/Rogers__RT-duroid_6035HTC__데이터시트__RF215__추출텍스트.txt
                                                                                                                Data Sheet
                                                                                                            DataRT/duroid
                                                                                                                  Sheet6035HTC




RT/duroid® 6035HTC
High Frequency Laminate
                                                                                                   Features/Benefits:

                                                                                                   High Thermal conductivity
                                                                                                      • Improved dielectric heat
RT/duroid® 6035HTC high frequency circuit materials are ceramic filled PTFE composites for              dissipation enables lower
                                                                                                        operating temperatures for high
use in high power RF and microwave applications.                                                        power applications
                                                                                                   Low loss tangent
                                                                                                      • Excellent high frequency
                                                                                                        performance
With a thermal conductivity of almost 2.4 times the standard RT/duroid 6000 products, and
                                                                                                   Thermally stable low profile and reverse
copper foil (electrodeposited and reverse treat) with excellent long term thermal stability, RT/   treat copper foil
                                                                                                      • Lower insertion loss and excellent
duroid 6035HTC laminates are an exceptional choice for high power applications.                         thermal stability of traces
                                                                                                   Advanced filler system
                                                                                                      • Improved drill ability and extended
Rogers advanced filler system enables excellent drill ability, reducing drilling costs as               tool life compared to alumina-
                                                                                                        containing circuit materials
compared to standard high thermally conductive laminates which use alumina fillers.
                                                                                                   Some Typical Applications:
                                                                                                     • High power RF and microwave
                                                                                                       amplifiers
                                                                                                     • Power amplifiers, couplers, filters,
                                                                                                       combiners, power dividers




100 S. Roosevelt Avenue, Chandler, AZ 85226
Tel: 480-961-1382 Fax: 480-961-4533 www.rogerscorp.com
                                                                      Page 1 of 4
At increasing power levels, Rogers measured the heat rise of a resistor placed on a microstrip circuit attached to a controlled heat sink. Thermal
imaging was used to generate temperature rise data.

Comparison of WG-PTFE and RT/duroid 6035HTC laminate Thermal Images at 4 Watts:




          		
          		WG-PTFE					RT/duroid 6035HTC




                                                WG - PTFE Trise=83.6°C                 RT/duroid 6035HTC laminate Trise = 35.9°C




                                                                          Heat Flow versus Temperature Rise
                                                                                  Dk = 3.5 Laminates
                                       14


                                       12
                                                                                        RT/duroid 6035HTC
                                       10
                   Heat Flow (Watts)




                                       8
                                                                                                      RO4350B™
                                       6                                                                            RO3035™


                                       4

                                                                                                 Dk=3.5 WG-PTFE
                                       2


                                       0

                                            0             20             40        60            80           100       120        140
                                                                                  Temperature rise (C)

Chart 1. Four different 3.5 Dk laminate materials were tested, and the RT/duroid 6035HTC laminate most effectively
dissipated heat away from the resistor to enable the lowest temperature rise.




100 S. Roosevelt Avenue, Chandler, AZ 85226
Tel: 480-961-1382 Fax: 480-961-4533 www.rogerscorp.com
                                                                                   Page 2 of 4
                                         Cu Peel Strength Through Solder Exposures
                                             Varied Cu Types and Final Finishes
           8



           6


                                                                                                                        STD - HASL
                                                                                                                        STD - ENIG
           4                                                                                                            RT - HASL
                                                                                                                        RT - ENIG



           2



           0
                        As - Is                1 X Solder               3 X Solder               5 X Solder


Chart 2. Illustrates the stable copper peel strength maintained on 0.125” copper trace widths after multiple sixty-second exposures to
288°C(550°F) solder. Rogers matched copper foils to RT/duroid 6035HTC, which exhibit excellent thermal stability after multiple high
temperature exposures enabling long-term reliability of circuitry for high power, high temperature applications.




100 S. Roosevelt Avenue, Chandler, AZ 85226
Tel: 480-961-1382 Fax: 480-961-4533 www.rogerscorp.com
                                                                   Page 3 of 4
             Property                      Typical Value [1]           Direction                 Units                       Condition                         Test Method
                                             RT/duroid
                                              6035HTC
                                                                                                                                                                IPC-TM-650
 Dielectric Constant, er                       3.50 ± 0.05                   Z                       -                       10 GHz/23°C                          2.5.5.5
 Process
                                                                                                                                                             Clamped Stripline
  Dielectric Constant, er
 [2]
                                                                                                                                                         Differential Phase Length
                                                    3.6                      Z                       -                      8 GHz - 40 GHz
 Design                                                                                                                                                           Method

 Dissipation Factor,                             0.0013                      Z                       -                       10 GHz/23°C                     IPC-TM-650, 2.5.5.5

 Thermal Coefficient of er                         -66                       Z                  ppm/°C                      -50°C to 150°C                mod IPC-TM-650, 2.5.5.5
 Dielectric Strength                               835                       -                    V/Mil                    15 mil thickness                  IPC-TM-650, 2.5.6.2
 Breakdown Voltage                                12.59                      -                      kV                     15 mil thickness                   IPC-TM-650, 2.5.6
 Volume Resistivity                                10 8
                                                                             -                  MΩ•cm                           COND A                      IPC-TM-650, 2.5.17.1

 Surface Resistivity                               108                       -                     MΩ                           COND A                      IPC-TM-650, 2.5.17.1

                                                   329                     MD
 Tensile Modulus                                                                                  kpsi                   40 hrs @ 23°C/50RH                      ASTM D638
                                                   244                     CMD
                                                                                                                         0.030” 1 oz EDC foil
                                                  -0.11                    CMD                   mm/m
 Dimensional Stability                                                                                                        Thickness                     IPC-TM-650, 2.4.39A
                                                  -0.08                    MD                  (mils/inch)
                                                                                                                         after etch +E4/105

                                                    19                       X
 Coefficient of Thermal
                                                    19                       Y                  ppm/°C                       23°C/50% RH                      IPC-TM-650 2.4.41
 Expansion (-55 to 288 °C)
                                                    39                       Z

 Thermal Conductivity                              1.44                      -                   W/m/K                            80°C                           ASTM C518
                                                                                                                                                          IPC-TM-650 2.6.2.1 ASTM
 Moisture Absorption                               0.06                      -                      %                           D24/23
                                                                                                                                                                   D570
 Density                                            2.2                      -                  gm/cm3                            23°C                           ASTM D-792
 Copper Peel Strength                               7.9                      -                      pli                     20 sec.@ 288°C                    IPC-TM-650 2.4.8
 Flammability                                      V-0                       -                       -                              -                               UL 94
 Lead-Free Process
                                                   YES
 Compatible



[1] Typical values are a representation of an average value for the population of the property. For specification values contact Rogers Corporation.
[2] The design Dk is an average number from several different tested lots of material and on the most common thickness/s. If more detailed information is required, please contact Rogers
     Corporation. Refer to Rogers’ technical paper “Dielectric Properties of High Frequency Materials” available at
     https://www.rogerscorp.com.



 Standard Thickness                                             Standard Panel Size:                            Standard Copper Cladding
 0.010” (0.254mm)                                               12” X 18” (305 X457mm)                          ½ oz. (18µm) Electrodeposited copper foil (HH/HH)
 0.020” (0.508mm)                                               24” X 18” (610 X 457mm)
                                                                                                                1 oz. (35µm) Electrodeposited copper foil (H1/H1)
 0.030” (0.762mm)
 0.060” (1.524mm)                                                                                               2 oz. (70µm) Electrodeposited copper foil (H2/H2)
                                                                                                                ½ oz. (18µm) Reverse treat copper foil (SH/SH)
                                                                                                                1 oz. (35µm) Reverse treat copper foil (S1/S1)

The information in this data sheet is intended to assist you in designing with Rogers’ circuit materials. It is not intended to and does not create any warranties express
or implied, including any warranty of merchantability or fitness for a particular purpose or that the results shown on this data sheet will be achieved by a user for a
particular purpose. The user should determine the suitability of Rogers’ circuit materials for each application.

These commodities, technology and software are exported from the United States in accordance with the Export Administration regulations. Diversion contrary to U.S. law
prohibited.

The Rogers’ logo, Helping Power, Protect, Connect our world, RO3035, RO4350B and RT/duroid are trademarks of Rogers Corporation or one of its subsidiaries.
©2023 Rogers Corporation.
Revised 1630 021323 Publication #92-153


100 S. Roosevelt Avenue, Chandler, AZ 85226
Tel: 480-961-1382 Fax: 480-961-4533 www.rogerscorp.com
                                                                                      Page 4 of 4

File: 00_REF/PCB RF ANT/05_PCB_Dielectric_Data_2026/search_text/Rogers/Rogers__RT-duroid_6202PR__데이터시트__RF219__추출텍스트.txt
                                                                                                         Data Sheet


RT/duroid®6202PR
High Frequency Laminates

RT/duroid® 6202PR high frequency circuit material is a low loss and low dielectric              Features and Benefits
                                                                                                Low Loss
constant laminate offering superior electrical and mechanical properties essential
                                                                                                  • Excellent high frequency
in designing complex microwave structures which are mechanically reliable and                        performance
electrically stable and used for planar resistor applications.                                  Excellent mechanical and electrical
                                                                                                properties
                                                                                                   • Reliable multi-layer board
Excellent dimensional stability (0.05 to 0.07 mils/inch) is achieved by the addition of              constructions
limited woven glass reinforcement. This enables the manufacture of tight tolerance              Tight dielectric constant and thickness
                                                                                                controls
planar resistors.                                                                               Extremely low thermal coefficient of
                                                                                                dielectric constant
                                                                                                   • Excellent dimensional stability
¼ oz. to 2 oz./ft.2 electrodeposited copper foil , ½ oz., 1 oz. and 2 oz. rolled copper foil,
                                                                                                In-plane expansion coefficient matched
½ oz., 1oz. and 2 oz. reverse treated foil and ½ oz. and 1 oz. electrodeposited copper          to copper
foil with a resistive layer, may be specified as cladding on 0.005” (0.127mm), 0.010”             • Allows for more reliable surface
                                                                                                     mounted assemblies
(0.254mm), 0.015” (0.381mm), & 0.020” (0.508mm) standard dielectric thicknesses. RT/              • Ideal for applications sensitive to
duroid 6002PR (non-reinforced) available in 0.020 and 0.030 dielectric thicknesses.                  temperature change
                                                                                                  • Excellent dimensional stability

Applications particularly suited to the unique properties of RT/duroid 6202PR material          Some Typical Applications:
                                                                                                  • Phased Array Antennas
include flat and non-planar structures such as antennas and complex multi-layer
                                                                                                  • Ground Based and Airborne Radar
circuits with inter-layer connections                                                               Systems
                                                                                                  • Global Positioning System
                                                                                                    Antennas
                                                                                                  • Power Backplanes
                                                                                                  • High Reliability Complex Multi-
                                                                                                    layer Circuits
                                                                                                  • Commercial Airline Collision
                                                                                                    Avoidance
                                                                                                  • Beam Forming Networks




                                                                 Page 1 of 2
100 S. Roosevelt Avenue, Chandler, AZ 85226
Tel: 480-961-1382 Fax: 480-961-4533 www.rogerscorp.com
                                                                                                                                                                 Data Sheet

 PROPERTY                                                VALUE                                  DIRECTION                UNITS[1]                 CONDITION                         TEST METHOD
                                                    RT/duroid 6202PR
                                                 Thickness     Tolerance
                                                     0.005”               2.90 ± 0.04
 Dielectric Constant, er
                                                     0.010”               2.98 ± 0.04                   Z                                          10 GHz/23°C                     IPC-TM-650, 2.5.5.5
 Process and Design [2]
                                                     0.020”               2.90 ± 0.04
 Dissipation Factor, Tan d                                      0.0020                                  Z                                          10 GHz/23°C                     IPC-TM-650, 2.5.5.5
 Thermal Coefficient of er                                        +13                                                     ppm/°C                 10 GHz /0-100°C                   IPC-TM-650, 2.5.5.5
 Volume Resistivity                                               10 10
                                                                                                        Z               Mohm•cm                           A                             ASTM D257
 Surface Resistivity                                               109                               X,Y,Z                 Mohm                           A                             ASTM D257
 Tensile Modulus                                               1007 (146)                                                MPa (kpsi)

                                                                                                      X,Y                                               23°C                            ASTM D638
                       Ultimate Stress                             4.3
                                                                                                                              %
                       Ultimate Strain                             4.9
 Compressive Modulus                                           1035 (150)                               Z                MPa (kpsi)                                                     ASTM D638
 Moisture Absorption                                               0.1                                  -                     %                        D24/23                      IPC-TM-650, 2.6.2.1
 Thermal Conductivity                                             0.68                                  -                  W/mK                         80°C                            ASTM C518
 Coefficient of Thermal                                            15                                 X,Y                 ppm/°C
 Expansion                                                                                                                                        23°C/ 50% RH                      IPC-TM-650 2.4.41
                                                                   30                                   Z
 Td                                                               500                                                      °C TGA                                                      ASTM D3850
 Initial Design Values for Resis-               Foil Nominal               Laminate
 tive Foil                                                                 Nominal

                                                      25                       27                                      ohms/square
                                                      50                       60
                                                     100 [3]                  157
 Density                                                           2.1                                                    gm/cm3                                                        ASTM D792
 Specific Heat                                                 0.93 (0.22)                                                 J/g/K                                                        Calculated
                                                                                                                        (BTU/lb/°F)
 Dimensional Stability                                            0.07                                X,Y                 mm/m                       after etch                    IPC-TM-650 2.4.3.9
                                                                                                                         (mil/inch)                   +E2/150

 Flammability                                                     V-0                                                                                                                       UL94
 Lead Free Process                                                Yes
 Compatible
NOTES: Typical values are a representation of an average value of the population of the property. For specification values contact Rogers Corporation.
[1] S1 Units given first, with other frequently used units in parentheses.
[2] The design Dk is an average number from several different tested lots of material and on the most common thickness/s. If more detailed information is required please contact Rogers
Corporation or refer to Roger’s technical reports on the Rogers Technology Support Hub at http://www.rogerscorp.com.
[3] 100 ohm - contact customer service for availability
       Standard Thicknesses                                    Standard Panel Sizes                                                             Standard Claddings
0.010” (0.252mm) +/- 0.0007”                       12” X 18” (305mm X 457mm)                                 Electrodeposited Copper Foil                        Rolled Copper Foil
0.020” (0.508mm) +/- 0.0015”                       24” X 18” (610mm X 457mm)                                 ½ oz. (18µm) HH/HH                                  ½ oz. (18µm) 5R/5R
                                                                                                             1 oz. (35µm) H1/H1                                  1 oz. (35µm) 1R/1R
*Additional non-standard                           *Additional panel sizes available
thicknesses 0.005” and 0.015” are                                                                            *Additional claddings, such as
available                                                                                                    resistive foil and unclad are available

*Contact Customer Service or Sales Engineering to inquire about additional available product configurations
The information in this data sheet is intended to assist you in designing with Rogers’ circuit materials. It is not intended to and does not create any warranties express or implied, including any warranty of
merchantability or fitness for a particular purpose or that the results shown on this data sheet will be achieved by a user for a particular purpose. The user should determine the suitability of Rogers’ circuit
materials for each application. These commodities, technology and software are exported from the United States in accordance with the Export Administration regulations. Diversion contrary to U.S. law is
prohibited.
RT/duroid, Helping power, protect, connect our world and the Rogers’ logo are trademarks of Rogers Corporation or one of its subsidiaries.
© 2022 Rogers Corporation, Printed in U.S.A., All rights reserved. Revised 1608 080822 Publication #92-131


100 S. Roosevelt Avenue, Chandler, AZ 85226
Tel: 480-961-1382 Fax: 480-961-4533 www.rogerscorp.com
                                                                                                 Page 2 of 2
