Repository: EIDOSDATA/TraceWave-Studio

# PCB 유전율과 적층 자료

수집/정리 기준일: 2026-11-11.

먼저 [전체 자료 안내 엑셀](Excel/00_전체_자료_안내.xlsx)을 연다. 회사별 엑셀은 `Excel/`에 있고, 원문 검색은 [HTML 안내](START_HERE_ko.html)를 사용한다.

- [자료 사용 안내](docs/자료_사용_안내.md): 폴더, 단위, 조건 선택과 내보내기.
- [자료 검토 결과](docs/자료_검토_결과.md): 확인한 범위, 오류/공백, 정리 내역.
- [TraceWave Studio 연결 설계](../../../Code/docs/pcb_material_catalog.md): 사용자 직접 입력, 소재 선택, 제조업체 적층 선택과 현재 구현의 경계.

57,340개 조건별 관측, 36개 회사와 일반 재료 참고 자료 1개 그룹, 1,756개 출처 기록을 보존했다. 새 엑셀은 전체 안내 1개와 회사/참고 자료별 37개로 총 38개다. 행 수는 고유 소재나 독립 측정 수가 아니다. 공식 자료에 값이 있어도 실제 제조 조건과 해석 대역에 맞는지 확인해야 한다.

사람이 보는 엑셀과 프로그램용 JSONL을 분리했다. 원문 PDF/HTML의 바이트는 보존하면서 파일명을 회사와 소재/용도 중심으로 바꿨다. 중복 저장한 데이터 사본은 복구 폴더로 옮겼고 관측 수치는 삭제하지 않았다.

File: 00_REF/PCB RF ANT/05_PCB_Dielectric_Data_2026/search_text/Rogers/Rogers__RT-duroid_6202_Laminate_Data_Sheet__데이터시트__RF218__추출텍스트.txt
                                                                                    Data Sheet



RT/duroid® 6202
High Frequency Laminates

                                                                          Features and benefits:

                                                                            • Low loss for excellent high frequency
                                                                              performance
                                                                            • Tight εr and thickness control
                                                                            • Excellent electrical and mechanical
                                                                              properties
 RT/duroid® 6202 high frequency circuit material is a                       • Extremely low thermal coefficient of
 low loss and low dielectric constant laminate offering                       dielectric constant
                                                                            • In-plane expansion coefficient
 superior electrical and mechanical properties essential                      matched to copper
 in designing complex microwave structures which are                        • Very low etch shrinkage
 mechanically reliable and electrically stable.
                                                                          Some Typical Applications:
 Excellent dimensional stability (0.05 to 0.07 mils/inch)                   • Phased Array Antennas
 is achieved by the addition of limited woven glass                         • Ground Based and Airborne Radar
                                                                              Systems
 reinforcement. This often eliminates double etching to
                                                                            • Global Positioning System Antennas
 achieve tight positional tolerances.
                                                                            • Power Backplanes
                                                                            • High Reliability Complex Multilayer
 ½ oz. to 2 oz./ft.2 electrodeposited and rolled copper                       Circuits
 foil may be specified as cladding on dielectric                            • Commercial Airline Collision Avoidance
 thicknesses from 0.005” to 0.060” (0.127 to 1.524 mm).                       Systems
                                                                            • Beam Forming Networks

 Applications particularly suited to the unique properties
 of RT/duroid 6202 material include flat and non-planar
 structures such as antennas and complex multilayer
 circuits with interlayer connections.




100 S. Roosevelt Avenue, Chandler, AZ 85226
Tel: 480-961-1382, Fax: 480-961-4533 www.rogerscorp.com
                                                            Page 1 of 2
                Property                          Typical Value              Direction                     Units                         Conditions                                   Test Method

 Dielectric Constant er                          2.94 ± 0.04 [3]                  Z                          -                         10GHz/23°C                              IPC-TM-650, 2.5.5.5

 Dissipation Factor, TAN d                            0.0015                      Z                          -                        10 GHz/23°C                              IPC-TM-650, 2.5.5.5
                                                                                                                                         10 GHz
 Thermal Coefficient of er                               +5                       Z                     ppm/°C                                                                 IPC-TM-650, 2.5.5.5
                                                                                                                                      -50 to +150°C
 Volume Resistivity                                     106                       Z                   Mohm cm                                  A                                     ASTM D257
 Surface Resistivity                                    10  9
                                                                                  Z                      Mohm                                  A                                     ASTM D257
 Tensile Modulus                                   1007 (146)                   X, Y                  MPa (kpsi)
                    Ultimate Stress                  30 (4.3)                   X, Y                  MPs (kpsi)                             23°C                                    ASTM D638
                    Ultimate Strain                      4.9                    X, Y                         %
 Compressive Modulus                               1035 (150)                     Z                   MPa (kpsi)                                                                     ASTM D638
                                                                                                                                          D23/24                               IPC-TM-650, 2.6.2.1
 Moisture Absorption                                    0.04                       -                         %
                                                                                                                                          D48/50                                   ASTM D570
 Thermal Conductivity                                   0.68                       -                     W/m/K                               80°C                                     ASTM C518
                                                         15                       X
 Coefficient of Thermal
                                                         15                       Y                     ppm/°C                        23°C/50% RH                                  IPC-TM-650 2.4.41
 Expansion (-55 to 288 °C)
                                                         30                       Z
 Dimensional Stability                                  0.07                    X, Y             mm/m (mil/inch)                   after etch +E/150                           IPC-TM-650, 2.4.3.9
 Td                                                     500                                              °C TGA                                                                      ASTM D3850
 Density                                                 2.1                                           gm/cm3                                                                        ASTM D792
 Specific Heat                                     0.93 (0.22)                     -             J/g/K (BTU/lb/°F)                              -                                     Calculated
 Copper Peel                                         9.1 (1.6)                                     lbs/in (N/mm)                                                                   IPC-TM-650 2.4.8
 Flammability                                           V-O                                                                                                                             UL 94
 Lead-Free Process Com-
                                                        YES
 patible
Typical value are a representation of an average value of the population of the property. For specification values contact Rogers Corporation.
[1] S1 units given first, with other frequently used units in parentheses
[2] References: internal TRs 3824, 5016, 5017, 5035. Tests were at 23°C unless otherwise noted.
[3] Due to construction limitations, the dielectric constant of 0.005” laminates are 3.06 ± 0.04; 0.010” and 0.015” laminates are 3.02 ± 0.04; ≥0.020” laminates are 2.94 ± 0.04



               Standard Thicknesses                                      Standard Panel Sizes                                                          Standard Claddings

 0.005” (0.127mm) +/- 0.0005”                                    12” X 18” (305mm X 457mm)                          Electrodeposited Copper Foil
 0.020” (0.508mm) +/- 0.0010”                                    24” X 18” (610mm X 457mm)                          ½ oz. (18µm) HH/HH
 0.030” (0.762mm) +/- 0.0010”                                                                                       1 oz. (35µm) H1/H1

                                                                                                                    Rolled Copper Foil
                                                                                                                    ½ oz. (18µm) 5R/5R
                                                                                                                    1 oz. (35µm) 1R/1R

 *Additional non-standard thicknesses                            *Additional panel sizes available                  *Additional claddings and cladding weights, such as resistive foil and
 available from 0.005” - 0.060” in varying                                                                          reverse treated ED are available
 increments


*Contact Customer Service or Sales Engineering to inquire about additional available product configurations


The information in this data sheet is intended to assist you in designing with Rogers’ circuit materials. It is not intended to and does not create any warranties express or implied, including any
warranty of merchantability or fitness for a particular purpose or that the results shown on this data sheet will be achieved by a user for a particular purpose. The user should determine the
suitability of Rogers’ circuit materials for each application.

These commodities, technology and software are exported from the United States in accordance with the Export Administration regulations. Diversion contrary to U.S. law prohibited.

RT/duroid, Helping power, protect, connect our world and the Rogers’ logo are trademarks of Rogers Corporation or one of its subsidiaries
© 2022 Rogers Corporation, Printed in U.S.A., All rights reserved
Revised 1616 090922 Publication# 92-116



100 S. Roosevelt Avenue, Chandler, AZ 85226
Tel: 480-961-1382, Fax: 480-961-4533 www.rogerscorp.com
                                                                                                   Page 2 of 2

File: 00_REF/PCB RF ANT/05_PCB_Dielectric_Data_2026/search_text/Rogers/Rogers__Radix_2.8Dk_Printable_Dielectric__데이터시트__RF350__추출텍스트.txt
\\\ Datasheet


  Radix™ Printable Dielectric
  3D-Printable Dielectric Material for use on Fortify FLUX Series Printers


                                                                                                                                       \\\ Features and Benefits:
  Radix™ Printable Dielectrics                                            material has a dissipation factor
  are the industry’s first low                                            of 0.0043 at 10 GHz, and can be                                 Industry first low loss 3D-printable
                                                                                                                                          photopolymer with loss tangent of
  loss DLP and sterolithography                                           used to create structures that                                  0.0043 @ 10 GHz. Dielectric constant
  (SLA) 3D-printable material.                                            have a graded dielectric constant                               of 2.8 @ 10 GHZ
  By combining a low loss resin                                           in all three dimensions by means                               •   Ensures high efficiency in large
  system with the design freedom                                          of a varying density lattice. These                                lenses and antenna structures
  and speed of DLP 3D-printing,                                           latticed structures provide even                                Robust thin-walled printing
  this technology enables the                                             lower dissipation factor and                                    capability down to 225 microns
  scalable manufacturing of new                                           weight when compared against                                   •   Enables lattice structures for use
  RF components that cannot                                               a similar part made with solid                                     up to at least 40 GHz
  be made with traditional                                                materials.                                                      Create structures that spatially vary
  manufacturing processes. The                                                                                                            in dielectric constant from 1.15 to
  printable materials leverage                                                                                                            2.0 with a one-material system
  the performance of DLP and                                                                                                             •   Enables wideband, field-of-view
  SLA printing processes to allow                                                                                                            enhancing lenses, and switch-
                                                                                                                                             beam steering antenna systems
  antenna engineers to implement
                                                                                                                                             for mmWave applications
  new dielectric components in
  applications such as SATComm                                                                                                         \\\ Typical Applications:
  antenna lenses and volumetric                                                                                                          •   Gradient Index (GRIN) or Gradient
  circuits for mmWave frequencies.                                                                                                           Dielectric Constant Lenses
                                                                                                                                         •   3D Antenna Systems
  Radix Printable Dielectric also
  enables the use of Gradient Index                                                                                                      •   Impedance matching structures
  (GRIN) dielectric components                                                                                                           •   Rapid Prototyping of radomes
                                                                                                                                             and other components
  with little added complexity.
  The solid 2.8 dielectric constant


  Fortify’s FLUX series printers powered by a DLP (Digital Light Processing) engine, combine the scalability, resolution,
  and surface quality of photopolymers with the performance expectations of traditional high performance polymers.
  CKM (Continuous Kinetic Mixing), a proprietary subsystem built into the printers, enables printing of photopolymer
  resins with uniformly distributed functional additives. The system ensures that particles stay uniformly suspended
  instead of agglomerating or settling to the bottom of the vat. CKM allows for an expanded processing window
  compared to other photopolymer DLP or SLA systems, processing much higher viscosity materials. Fortify partners
  with Rogers Corporation and other global chemical companies to extend material properties and solve printability
  challenges. www.3dfortify.com

  Advanced Connectivity Solutions
                                                                                                                                                                                  1
          S. Roosevelt
  \\\ 100 S. RooseveltAvenue
                       Avenue\\\\\\Chandler,
                                    Chandler,AZAZ 85226
                                                85226 \\\ \\\
                                                           Tel:Tel: 480-961-1382
                                                                480-961-1382      \\\ Fax:
                                                                              \\\ Fax:     480-961-4533
                                                                                       480-961-4533      \\\ www.rogerscorp.com
                                                                                                    \\\ www.rogerscorp.com \\\ IPC S
Data Sheet
Radix™ Printable Dielectric
                                                             Typical
      Properties                                                           Direction          Units                  Test Conditions                      Test Method
                                                            Values (1)

      Electrical Properties

                                                               2.8              Z                -       23˚C @ 50% RH             10 GHz              IPC-TM-650 2.5.5.5
      Dielectric Constant
                                                               2.8              Z                -       23˚C @ 50% RH             24 GHz              IPC-TM-650 2.5.5.5
                                                             0.0043             Z                -       23˚C @ 50% RH             10 GHz              IPC-TM-650 2.5.5.5
      Dissipation Factor
                                                             0.0046             Z                -       23˚C @ 50% RH             24 GHz              IPC-TM-650 2.5.5.5

      Volume Resistivity                                   1.9 X 1015            -            ohm-cm             -                     -                  ASTM D257
      Surface Resistivity                                  1.8 X 1015          XY             ohm/sq             -                     -                  ASTM D257
      Electrical Strength (dielectric strength)                446              Z              V/mil             -                     -               IPC TM-650 2.5.6.2
      Thermal Properties

      Decomposition Temperature (Td)                           313               -              ˚C        2hrs @ 105˚C        5% Weight Loss           IPC TM-650 2.4.24.6
      Coefficient of Thermal Expansion                        76, 75          XY, Z           ppm/˚C             -             -50˚C to 50˚C           IPC TM-650 2.4.41
      Coefficient of Thermal Expansion                      123, 120          XY, Z           ppm/˚C             -             50˚C to 250˚C           IPC TM-650 2.4.41

      Thermal Conductivity                                     0.3              Z             W/(m.K)         50˚C                     -                  ASTM D5470

      Mechanical Properties

      Tensile Stress at Break                                   38             XY              MPa               -                     -                  ASTM D638
      Elongation at Failure                                    2.3             XY               %                -                     -                  ASTM D638
      Young’s Modulus                                          2.7             XY              GPa               -                     -                  ASTM D638
      Heat Deflection Temperature @ 0.455
                                                               76.7              -              ˚C               -                     -                  ASTM D648
      MPa
      Heat Deflection Temperature @ 1.82 MPa                   59.1              -              ˚C               -                     -                  ASTM D648
      Physical Properties
                                                              Dark
      Color                                                                      -               -               -                     -                        -
                                                           blue/black
      Flammability                                             HB                -               -               -                     -                     UL 94
      Moisture Absorption                                      0.08              -             wt %          D24/23                    -                  ASTM D570
      Specific Gravity                                         1.36              -               -            23˚C                     -                  ASTM D792
                                                                                                                                                        IPC 4101C, 3.17,
      Shelf Life                                                6                                    Months from Date of Manufacture
                                                                                                                                                          Condition 2
1
    Typical values are a representation of an average value for the population of the property. For specification values contact Rogers Corporation.
\\\ 100 S. Roosevelt Avenue \\\ Chandler, AZ 85226 \\\ Tel: 480-961-1382 \\\ Fax: 480-961-4533 \\\ www.rogerscorp.com
The information in this data sheet is intended to assist you in designing with Rogers’ materials. It is not intended to and does not create any
warranties express or implied, including any warranty of merchantability or fitness for a particular purpose or that the results shown on this
data sheet will be achieved by a user for a particular purpose. The user should determine the suitability of Rogers’ materials for each application.
These commodities, technology and software are exported from the United States in accordance with the Export Administration regulations. Diversion contrary to
U.S. law prohibited.
The Rogers’ logo, Radix and Helping power, protect, connect our world, are trademarks of Rogers Corporation or one of its subsidiaries.
©2022 Rogers Corporation, Printed in U.S.A., All rights reserved.
Issued 1627 010523 Publication #92-205




Helping power, protect, connect our world
                                                                                         TM




                                                                                                                                                                             2

File: 00_REF/PCB RF ANT/05_PCB_Dielectric_Data_2026/search_text/Rogers/Rogers__Radix_28Dk_Printable_Dielectric_Resin_-_SDS__기술자료__RF351__추출텍스트.txt
                                  The picture can't be display ed.




                                                                      U.S. Format

                              SAFETY DATA SHEET
1. PRODUCT AND COMPANY IDENTIFICATION

Product Name:                 Radix 2.8Dk Printable Dielectric Resin

Product Number (Optional):    99681

Use of Product:               3D Printing Resin

Supplier:                     Rogers Corporation
                              2225 W. Chandler Blvd.
                              Chandler, AZ 85224
                              Phone: 001-480-917-6000
                              Fax: 001-480-961-4533
                              Email: msdsinfo@rogerscorporation.com

Emergency Telephone Number:   800-424-9300 (U.S. & Canada) Chemtrec
                              001-703-527-3887 (International – Call Collect)

2. HAZARDS IDENTIFICATION

Emergency Overview:
 OSHA Hazard:                 May cause an allergic skin reaction. May cause respiratory irritation
 Target Organs:               Not Applicable
 GHS Classification:          Skin Sensitization (Category 1)
                              Acute aquatic toxicity (Category 2)
                              Chronic aquatic toxicity (Category 3)
 GHS Label Elements, :


Pictogram:



Signal Word:                  Warning

Hazard Statements:            H317: May cause an allergic skin reaction.
                              H335: May cause respiratory irritation.
                              H401: Toxic to aquatic life
                              H412: Harmful to aquatic life with long-lasting effects
Including Precautionary
Statements:                   P261: Avoid breathing dust.
 Prevention:                  P271: Use only outdoors or in a well-ventilated area.
                              P272: Contaminated work clothing should not be allowed out of the
                              workplace.
                              P273: Avoid release to the environment.
                              P280: Wear protective gloves/protective clothing/eye protection/face
                              protection as needed.
 Response:                    P302 + P352: IF ON SKIN: Wash with plenty of soap and water.
                              P304 + P340: IF INHALED: Remove victim to fresh air and keep at rest in a
                              position comfortable for breathing.
                              P312: Call a POISON CENTER or doctor/physician if you feel unwell.
                                                                     PAGE 1 OF 5
                                           P333 + P313: If skin irritation or rash occurs: Get medical advice/ attention.
                                           P363: Wash contaminated clothing before reuse.
 Storage:                                  P403 + P233: Store in a well-ventilated place. Keep container tightly closed.
                                           P405: Store locked up.
 Disposal:                                 P501: Dispose of contents/container to approved Hazardous waste
                                           Company.

HMIS Classification:                       *H 1 F 1 R 0

3. COMPOSITION/INFORMATION ON INGREDIENTS

Chemical Name                                 CAS #              Concentration (%)

Acrylated Oligomer                           Proprietary              20 - 40
Treated Ceramic Filler                       Proprietary              30 - 50
Methacrylate Monomer                         Proprietary               5 - 25
Methacrylate Monomer                         Proprietary               5 - 25
Methacrylate Monomer                         Proprietary               5 - 25
Diphenyl-2,4,6-trimethylbenzoyl              Proprietary              0.1 - 2
phosphine oxide
Light Stabilizing Additive                   Proprietary               0.1 - 2
The material contains no other hazardous ingredients as defined in OSHA’s Hazard Communication Standard 29 CFR 1910.1200 or EU
1999/45/EC, and do not present a health or environmental hazard according to directive 67/548/EC.

4. FIRST-AID MEASURES

General Advice:                            Consult a physician. Show this safety data sheet to the doctor in
                                           attendance. Move out of dangerous area.

If Inhaled:                                If breathed in, move person into fresh air. If not breathing, give artificial
                                           respiration. Consult a physician.

In Case of Skin Contact:                   Wash off with soap and plenty of water. Consult a physician.

In Case of Eye Contact:                    Rinse thoroughly with plenty of water for at least 20 minutes and consult a
                                           physician.

If Swallowed:                              Never give anything by mouth to an unconscious person. Rinse mouth with
                                           water. Consult a physician.

Most important symptoms and                The most important known symptoms and effects are described in the
effects, both acute and delayed:           labelling (see Section 2) and/or in Section 11.

Indication of any immediate medical        No data available.
attention and special treatment
needed

5. FIRE-FIGHTING MEASURES

Conditions of Flammability:                No data available.

Suitable Extinguishing Media:              Use water spray, alcohol-resistant foam, dry chemical or carbon dioxide.

Special Protective Equipment for           Wear self-contained breathing apparatus for firefighting if necessary.
Fire Fighters:


                                                      PAGE 2 OF 5
Hazardous Combustion Products:           Carbon Oxides

Further Information:                     Do not allow fire water to penetrate into surface or ground water. Fire
                                         residuals and contaminated extinguishing water must be disposed of in
                                         accordance with the regulations of the local authorities.

6. ACCIDENTAL RELEASE MEASURES

Personal Precautions:                    Use personal protective equipment. Avoid breathing vapors mists or gas.
                                         Ensure adequate ventilation.
                                         For personal protection see Section 8.

Environmental Precautions:               Prevent further leakage or spillage. Do not let product enter drains.

Methods and Materials for                Remove all sources of ignition. Contain spillage. Take up mechanically.
Containment and Cleaning Up:             Collect in closed containers for disposal. For disposal see Section 13.

7. HANDLING AND STORAGE

Precautions for Safe Handling:           Sensitivity to static discharge is not expected.

Conditions for Safe Storage:             Keep away from heat, sparks and open flame.

8. EXPOSURE CONTROLS/PERSONAL PROTECTION

Components with Workplace Controls Parameters:

Components                       CAS #         Value              Control Parameter            Basis
None

Exposure Controls:                       Handle in accordance with good industrial hygiene and safety practice.
Appropriate Engineering Controls:        Wash hands before breaks and at the end of workday.

Personal Protective Equipment:
 Respiratory Protection:                 Where risk assessment show air-purifying respirators are appropriate use a
                                         full-face respirator with multi-purpose combinations (US) and type ABEK
                                         (EN 14387) respirator cartridges as a backup to engineering controls. If the
                                         respirator is the sole means of protection, use a full-face supplied air
                                         respirator. Use respirators and components tested and approved under
                                         appropriate government standards such as NIOSH (US) or CEN (EU).
 Hand Protection:                        Handle with gloves. Gloves must be inspected prior to use. Use proper
                                         glove removal technique (without touching glove's outer surface) to avoid
                                         skin contact with this product. Dispose of contaminated gloves after use in
                                         accordance with applicable laws and good laboratory practices. Wash and
                                         dry hands.
 Eye Protection:                         Safety glasses with side-shields conforming to EN166. Use equipment for
                                         eye protection tested and approved under appropriate government
                                         standards such as NIOSH (US) or EN 166(EU).
 Skin and Body Protection:               Complete suit protecting against chemicals, the type of protective
                                         equipment must be selected according to the concentration and amount of
                                         the dangerous substance at the specific workplace.
 Hygiene Measures:                       Wash and dry hands.

9. PHYSICAL AND CHEMICAL PROPERTIES

Appearance:
 Form:                                   Liquid
 Color:                                  Dark Blue/Black

                                                   PAGE 3 OF 5
Safety Data:
 pH:                                  Not applicable.
 Melting/Freezing Point:              No information available.
 Boiling Point:                       >260°C
 Flash Point:                         No information available.
 Ignition Temperature:                No information available.
 Autoignition Temperature:            No information available.
 Lower Explosion Limit:               No information available.
 Upper Explosion Limit:               No information available.
 Vapor Pressure:                      No information available.
 Specific Gravity:                    1.29 (Water = 1)
 Water Solubility:                    No information available.
 Partition Coefficient:               No information available.
 Viscosity:                           <6000 cP @ 23°C
 Odor:                                Ester-like
 Odor Threshold:                      No information available.
 Evaporation Rate:                    No information available.

10. STABILITY AND REACTIVITY

Reactivity:                           Can react in the presence of light or high temperatures (140°C+).
Chemical Stability:                   Stable under recommended storage conditions.
Possibility of Hazardous Reactions:   No data available.

Conditions to Avoid:                  Strong ambient light, elevated storage temperatures.
Materials to Avoid:                   No data available.
Hazardous Decomposition
Products:                             Carbon Monoxide. Carbon dioxide.


Thermal decomposition:                To avoid thermal decomposition, do not overheat.

11. TOXICOLOGICAL INFORMATION

Acute Toxicity:
 Oral LD50:                           No data available.
 Dermal LD50:                         No data available.
 Other Info. on Acute Toxicity:       No data available.
Skin Corrosion/Irritation:            No data available.
Serious Eye Damage/Irritation:        No data available.
Respiratory or Skin Sensitization:    No data available.
Germ Cell Mutagenicity:               No data available.
Carcinogenicity:
 IARC:                                No data available.
 IARC:                                No data available.
 NTP:                                 No data available.
 OSHA                                 No data available.
Reproductive Toxicity:                No data available.
Teratogenicity:
Specific Target Organ Toxicity –      No data available.
Single Exposure (GHS):
Specific Target Organ Toxicity –      No data available.
Repeated Exposure (GHS):
Aspiration Hazard:                    No data available.
                                      No data available.

Additional Information:               To the best of our knowledge, the chemical, physical, and toxicological
                                      properties have not been thoroughly investigated. Vomiting, nausea,
                                      diarrhea possible.
                                                PAGE 4 OF 5
12. ECOLOGICAL INFORMATION:

Toxicity:                                No data available.
Persistence and Degradability:           No data available.
Bio-accumulative Potential:              No data available.
Mobility in Soil:                        No data available.
PBT and vPvB Assessment:                 No data available.
Other Adverse Effects:                   No data available.

13. DISPOSAL CONSIDERATIONS

Product:                                 Offer surplus and non-recyclable solutions to a licensed disposal company.
                                         Contact a licensed professional waste disposal service to dispose of this
                                         material.
Contaminated Packaging:                  Dispose of as unused product.

14. TRANSPORT INFORMATION

DOT (U.S.) Classification:               Not regulated.
IMDG Classification:                     UN number: 3082 Class: 9 Packing group: III EMS-No: F-A, S-F
                                         Proper shipping name: ENVIRONMENTALLY HAZARDOUS SUBSTANCE,
                                          LIQUID, N.O.S. (TRIMETHYLOLPROPANE TRIMETHACRYLATE)
                                         Marine pollutant: yes
IATA Classification:                     UN number: 3082 Class: 9 Packing group: III
                                         Proper shipping name: Environmentally hazardous substance, liquid, n.o.s.
                                         (TRIMETHYLOLPROPANE TRIMETHACRYLATE)
                                         EHS-Mark required (ADR 2.2.9.1.10, IMDG code 2.10.3) for single
                                         packaging and combination packaging containing inner packaging with
                                         Dangerous Goods > 5L for liquids or > 5kg for solids.

15. REGULATORY INFORMATION

SARA 302 Components:                     No chemicals in this material are subject to the reporting requirements of
                                         SARA Title III.
SARA 311/312 Hazards:                    Acute Health Hazard
CERCLA (Comprehensive
Emergency Response,
Compensation, and Liability Act):        Not Applicable
SARA Title III (Superfund
Amendments and Reauthorization
Act):                                    Not Applicable

This product contains the following toxic chemicals subject to the reporting requirements of Section 313 of the
Emergency Planning and Community Right-To-Know Act of 1986 and 40 CFR 372:

              CAS #                             CHEMICAL NAME                               PERCENT BY WEIGHT
                NA                                      NA                                       NA

16. OTHER INFORMATION

NA = Not Applicable                      FILE: 99681 – Radix 2.8Dk Printable Dielectric Resin SDS - 01102023
NE = Not Established                     PREPARED BY: EHS Department
NC = Not Classified                      REVIEWED BY: EHS Department
                                         DATE: 01-10-2023

THE INFORMATION CONTAINED HEREIN IS BASED ON DATA CONSIDERED ACCURATE. HOWEVER, NO
WARRANTY IS EXPRESSED OR IMPLIED REGARDING THE ACCURACY OF THESE DATA OR THE RESULT
TO BE OBTAINED FROM THE USE THEREOF.
                                                   PAGE 5 OF 5
ROGERS CORPORATION ASSUMES NO RESPONSIBILITY FOR PERSONAL INJURY OR PROPERTY
DAMAGE TO VENDEES, USERS OR THIRD PARTIES CAUSED BY THE MATERIAL. SUCH VENDEES OR
USERS ASSUME ALL RISKS ASSOCIATED WITH THE USE OF THE MATERIAL. MSDS HAS BEEN
PREPARED IN ACCORDANCE WITH ANSI STANDARD Z400.1-2044, AND REGULATION (EC) No 1907/2006.




                                       PAGE 6 OF 5
