Repository: EIDOSDATA/TraceWave-Studio

# PCB 유전율과 적층 자료

수집/정리 기준일: 2026-11-11.

먼저 [전체 자료 안내 엑셀](Excel/00_전체_자료_안내.xlsx)을 연다. 회사별 엑셀은 `Excel/`에 있고, 원문 검색은 [HTML 안내](START_HERE_ko.html)를 사용한다.

- [자료 사용 안내](docs/자료_사용_안내.md): 폴더, 단위, 조건 선택과 내보내기.
- [자료 검토 결과](docs/자료_검토_결과.md): 확인한 범위, 오류/공백, 정리 내역.
- [TraceWave Studio 연결 설계](../../../Code/docs/pcb_material_catalog.md): 사용자 직접 입력, 소재 선택, 제조업체 적층 선택과 현재 구현의 경계.

57,340개 조건별 관측, 36개 회사와 일반 재료 참고 자료 1개 그룹, 1,756개 출처 기록을 보존했다. 새 엑셀은 전체 안내 1개와 회사/참고 자료별 37개로 총 38개다. 행 수는 고유 소재나 독립 측정 수가 아니다. 공식 자료에 값이 있어도 실제 제조 조건과 해석 대역에 맞는지 확인해야 한다.

사람이 보는 엑셀과 프로그램용 JSONL을 분리했다. 원문 PDF/HTML의 바이트는 보존하면서 파일명을 회사와 소재/용도 중심으로 바꿨다. 중복 저장한 데이터 사본은 복구 폴더로 옮겼고 관측 수치는 삭제하지 않았다.

File: 00_REF/PCB RF ANT/05_PCB_Dielectric_Data_2026/search_text/Rogers/Rogers__Safety_Notes_on_Using_PTFE_Composite_Material__기술자료__RF205__추출텍스트.txt
                                                                                            Fabrication
                                                                                            Technical Articles
                                                                                                        Notes



Safety Notes on Using PTFE Composite
Materials

Minimal hazard in use is readily assured. Strict observation of the following suggestions should minimize hazards in
use of RT/duroid® and RO3000® series® laminates for microwave applications. Users are urged to become familiar with the
information covered in the attached bibliography. The two processing areas where hazards particular to all PTFE composite
materials are most likely to be encountered are machining operations and bonding operations at elevated temperatures.

Machining:
1.   Chips and particles tend to become electrostatically charged with the possibility of transfer by hands or clothing onto
     smoking materials. Particles in smoking materials can encounter temperatures in excess of 1600°C and impart “fume
     fever” symptoms to the smoker. NO SMOKING should be permitted in areas where machining is being done. Care should
     be taken to avoid carrying such particles into other areas where smoking may be done. The practice of washing the hands
     and changing to other clothing after machining PTFE composites is advised.

2.   Scrap should be disposed of by landfill in accordance with local,state and federal regulations. To avoid toxic and corrosive
     fumes do not incinerate. The practice of placing all such scrap into bags or boxes clearly marked. “DO NOT INCINERATE"
     is strongly recommended.

3.   VENTILATE if high temperatures are generated by machining conditions. Excessive heating to the point of generation of
     fumes or smoke is a warning of poor machining practice leading to sub-standard work piece quality.

Bonding:

While temperatures usually used for bonding multilayer boards are below 300°C, there is the possibility of a control
malfunction or set temperature error. It is good practice to ventilate the press area as a precaution in anticipation of such an
event.

Discussion

RT/duroid and RO3000 series microwave laminates are composed of inert glass microfiber or inert ceramic filler imbedded in
a matrix of polytetrafluoroethylene (PTFE). PTFE is exceptional among plastic materials for its chemical inertness, insolubility,
non-flammability, non-toxicity and long term resistance to thermal degradation. It is such a stable polymer that the tendency
may be to assume that no safety precautions at all are needed.

At temperatures of 380°C and above, thermal decomposition of PTFE becomes measurable. The decomposition and the
toxicity of decomposition products has been studied and reported in detail 1-21. Good summary bulletins are available from
the polymer producers 22,23. There are no reported incidents of which we are aware of permanent human injury from fumes in
normal processing.

It is thought that particulate decomposition products, if inhaled, are the cause of a syndrome of influenza-like features
described as “polymer fume fever”. Symptoms arise after a latent period of a few hours. The symptoms subside within 24 to 48
hours with no after effects.

PTFE has a limiting oxygen index of 95 and resists auto ignition to very high temperatures: 575°C in air, 512°C in oxygen.



100 S. Roosevelt Avenue, Chandler, AZ 85226
Tel: 480-961-1382, Fax: 480-961-4533 www.rogerscorp.com
                                                           Page 1 of 2
                                                                                                                 Fabrication
                                                                                                                 Technical Articles
                                                                                                                             Notes


The toxicity of products from very high temperature decomposition are more dangerous. The fumes and smoke from a fire
containing PTFE can be highly toxic and corrosive.

Information in this publication and otherwise supplied to users is based on our general experience and is given in good faith,
but because of the many particular factors which are outside our knowledge or control and which affect the use of products,
no warranty is given or is to be implied with respect to such information.




The information in this fabrication guideline is intended to assist you in fabricating Rogers’ circuit materials. It is not intended to and does not
create any warranties express or implied, including any warranty of merchantability or fitness for a particular purpose or that the results shown on
this fabrication guideline will be achieved by a user for a particular purpose. The user should determine the suitability of Rogers’ circuit materials
for each application.

These commodities, technology or software are exported from the United States in accordance with the Export Administration regulations. Diversion con-
trary to U.S. law prohibited.

RT/duroid, RO3000 and the Rogers' logo are trademarks of Rogers Corporation or one of its subsidiaries. All rights reserved
©2021 Rogers Corporation, Printed in U.S.A
Revised 1511 041321 Publication #92-461



100 S. Roosevelt Avenue, Chandler, AZ 85226
Tel: 480-961-1382, Fax: 480-961-4533 www.rogerscorp.com
                                                                        Page 2 of 2

File: 00_REF/PCB RF ANT/05_PCB_Dielectric_Data_2026/search_text/Rogers/Rogers__SpeedWave_300P_Prepreg_Fabrication_Guidelines__공정가이드__RF241__추출텍스트.txt
                                                                                             Fabrication
                                                                                             Technical Articles
                                                                                                         Notes

SpeedWave™ 300P Prepreg
Processing Guidelines for Hybrid MLB
SpeedWave™ Prepreg is a glass reinforced ultra-low loss resin system that can be used to bond a variety of Rogers’ laminates
including XtremeSpeed™ RO1200™, CLTE-MW™, and RO4000® series. These guidelines were developed to provide fabricators
basic information on processing core and foil bonded multi-layered hybrid printed wiring boards (PWB’s) using the
SpeedWave Prepreg System. First-time users should contact a Rogers’ Technical Service Engineer for a processing overview.

STORAGE:
Upon receipt, all prepreg should be immediately moved from the receiving area into a controlled environment. Proper
storage conditions would include <23°C (73°F) and <55% Relative Humidity. Open material should be packaged in a moisture
barrier bag to avoid water absorption. Avoid high humidity environments as it causes deterioration of the material properties.
Prepreg shelf life is 3 months from shipment date when above storage conditions are followed. A “first-in, first-out” inventory
system is recommended.

TOOLING:
SpeedWave Prepreg is compatible with most typical MLB tooling applications. Tooling holes can be punched, drilled, or cut.

OXIDE TREATMENT:
Innerlayer metal surfaces should use a chemical treatment to enhance copper to resin bond strength. Alternative oxide is
recommended over traditional brown or black oxides.

LAMINATION:
The lamination parameters below are recommended for one lamination cycle. If the design calls for multiple lamination
cycles consult with a Technical Service Engineer.
Low profile copper foils are fine for inner layers. A higher profile copper foil is recommended for OL where adhesion is critical.



          Press Type              Hydraulic Vacuum Press
         Curing Temp              Material Temperature should
                                  be kept at 200°C (400⁰F) for 120
                                  minutes.
         Rate of Rise             4.0 +/- 0.5°C/min
                                  8.5 +/- 1.0°F/min
           Pressure               Kiss pressure: 80psi
                                  Full Pressure: 375 – 450psi
                                  Apply full pressure at 110-130°C
                                  (230°F-265°F) material temp.
         Cooling Rate             <2°C/min from 190°C(375°F) to RT
           Vacuum                 28 mmHg



100 S. Roosevelt Avenue, Chandler, AZ 85226
Tel: 480-961-1382, Fax: 480-961-4533 www.rogerscorp.com
                                                             Page 1 of 2
                                                                                                                           Technical Articles




DRILLING:
Core materials should dictate drilling parameters when drilling hybrid MLB’s that are bonded using SpeedWave Prepreg. Refer
to the Processing Guidelines of the specific core material used in the hybrid build. Reach out to a Technical Service Engineer to
discuss specific applications.


PTH and OUTER-LAYER PROCESSING:
Deburr can be administered after drill. High pressure air or water spray should be used to remove loose debris from holes walls.
Plasma is the preferred method for desmear. When plasma is used, chemical desmear should be skipped. If chemical desmear
is chosen over a plasma process, a modified cycle may be required. Please consult with a Technical Service Engineer for cycle
recommendations.

If hybrid MLB construction uses PTFE based materials the desmear process should be followed by a plasma treatment prior to
copper deposition.


                                                                                                     Operating              Power                                 Process
                                               Gas Percentages                                                                              Final Temp
   Segment                                                                                            Pressure              Level                                  Time
   Number                  CF₄                 O₂                  N₂                Flow
                                                                                                        mTorr                 Kw                   ˚C                min
                           v%                  v%                  v%                 SLM
         1                   0                 80                  20                  2.5                250                   8                  85                 99
         2                  10                 80                  10                  2.5                250                 4.5                  85                 30
         3                   0                 100                  0                  2.5                250                   8                  85                 10


FINAL FINISHES: SpeedWave materials are compatible with all industry standard final finishes.

The information contained in this processing guide is intended to assist you in designing with Rogers’ circuit materials and bondply. It is not intended to and does not create
any warranties, express or implied, including any warranty of merchantability or fitness for a particular purpose or that the results shown on this data sheet and processing
guide will be achieved by a user for a particular purpose. The user is responsible for determining the suitability of Rogers’ circuit materials and bondply for each application.
Prolonged exposure in an oxidative environment may cause changes to the dielectric properties of hydrocarbon based materials. The rate of change increases at higher
temperatures and is highly dependent on the circuit design. Although Rogers’ high frequency materials have been used successfully in innumerable applications and reports
of oxidation resulting in performance problems are extremely rare, Rogers recommends that the customer evaluate each material and design combination to determine
fitness for use over the entire life of the end product.

These commodities, technology and software are exported from the United States in accordance with the Export Administration regulations. Diversion contrary
to U.S. law prohibited. The Rogers’ logo, SpeedWave, XtremeSpeed, RO1200, CLTE-MW, RO4000 and Helping power, protect, connect our world are trademarks of
Rogers Corporation or one of its subsidiaries. © 2020 Rogers Corporation, Printed in U.S.A, All rights reserved. Issued 1492 092820 Publication #92-549



100 S. Roosevelt Avenue, Chandler, AZ 85226
Tel: 480-961-1382, Fax: 480-961-4533 www.rogerscorp.com
                                                                        Page 2 of 2

File: 00_REF/PCB RF ANT/05_PCB_Dielectric_Data_2026/search_text/Rogers/Rogers__SpeedWave_300P_Prepreg__데이터시트__RF240__추출텍스트.txt
\\\ Datasheet



  SpeedWave™ 300P Prepreg

                                                                                                                                                   \\\ Features and Benefits:
  SpeedWave™ 300P low-Dk                                                 with stable performance over a
  glass reinforced ultra-low                                             broad frequency range. These                                                    High performance ultra-low loss
                                                                                                                                                         prepreg system compatible with a
  loss resin system prepreg can                                          materials also offer excellent                                                  variety of Rogers’ High Frequency
  be used to bond a variety of                                           thermal reliability for demanding                                               and High Speed Laminates
  Rogers laminates including                                             high layer count designs requiring                                             •     Excellent fill and flow
  XtremeSpeed™ RO1200™, CLTE-                                            multiple sequential laminations.                                               •     Low Dk glass with spread and
  MW™, and RO4000® series.                                                                                                                                    open weave offerings
                                                                         SpeedWave 300P prepreg is UL-94
  SpeedWave prepreg is offered in                                                                                                                       •     CAF resistant
                                                                         V-0 rated and compatible with
  multiple spread and open weave                                                                                                                        •     Compatible with FR-4 processes
                                                                         lead-free processing.
  glass style and resin content
                                                                                                                                                         Ideal for high layer count designs
  combinations to allow for a wide
  range of options for the circuit                                                                                                                       Capable of multiple sequential
  designer.                                                                                                                                              laminations

                                                                                                                                                         Lead-free process compatible
  SpeedWave 300P prepregs exhibit
  excellent fill and flow capability                                                                                                               \\\ Typical Applications:
  around heavy copper features, a                                                                                                                       •     5G mmWave
  low z-axis expansion for plated
                                                                                                                                                        •     High resolution 77 GHz
  through hole reliability, and are                                                                                                                           automotive radar
  CAF resistant. SpeedWave is also                                                                                                                      •     Aerospace & Defense
  compatible with FR-4 fabrication
                                                                                                                                                        •     IP infrastructure (Backplane, Line
  processes.                                                                                                                                                  card)

  The SpeedWave prepreg system                                                                                                                          •     Optical transceiver
  offers a low dielectric constant                                                                                                                      •     High performance computing
  of 3.0 – 3.3 and a low dissipation                                                                                                                    •     Automated test equipment (ATE)
  factor of 0.0019 – 0.0022 at 10GHz

                                                          Standard Thicknesses                                                                                      Standard Panel Sizes

   0.0020” (0.051 mm) +/- 0.0005” 1035 RC 67%                                                                                                         24” X 18” (610 X 457 mm)
   0.0025” (0.064 mm) +/- 0.0005” 1035 RC 72%, 106 RC 76%
   0.0030” (0.076 mm) +/- 0.0005” 1078 RC 64%, 1035 RC 76%                                                                                            *Additional panel sizes available
   0.0035” (0.089 mm) +/- 0.0005” 1078 RC 69%, 1080 RC 69%
   0.0040” (0.102 mm) +/- 0.0005” 2113 RC 57%, 1080 RC 72%
   0.0050” (0.127 mm) +/- 0.0005” 2116 RC 56%
   0.0055” (0.140 mm) +/- 0.0005” 2116 RC 59%
   *Contact Customer Service or Sales Engineering to inquire about additional available product
   configurations

  Advanced Connectivity Solutions
                                                                                                                                                                                                   1
          S. Roosevelt
  \\\ 100 S. RooseveltAvenue
                       Avenue\\\\\\Chandler,
                                    Chandler,AZAZ 85226
                                                85226      Tel:Tel:
                                                      \\\ \\\       480-961-1382
                                                                480-961-1382      \\\ Fax:
                                                                              \\\ Fax:     480-961-4533
                                                                                       480-961-4533 \\\ www.rogerscorp.com \\\ IPC\\\
                                                                                                         \\\ www.rogerscorp.com                           4101E/102\\\
                                                                                                                                                 \\\ UL# File
                                                                                                                                          Slash#Sheet
                                                                                                                                      IPCSheet
                                                                                                                                   Slash                      #        UL File # E102763
Data Sheet
SpeedWave 300P Prepreg


\\\ Standard Properties Table

                                                         Typical
    Properties                                                            Direction             Units                                         Test Conditions
                                                         Values (1)

    Electrical Properties

    Dielectric Constant                                      3.16               Z                  -                23˚C @ 50% RH                             10 GHz (1078 64%)

    Dielectric Constant (design)                         See Table              -                  -                          -                                          -

    Dissipation Factor                                     0.0021               Z          -                         23˚C @ 50% RH                            10 GHz (1078 64%)
    Volume Resistivity                                    1.0 X 109             -              Mohm-cm                 C-96/35/90                                        -
    Surface Resistivity                                   1.0 X 10⁸           X,Y               Mohm                   C-96/35/90                                        -
    Electrical Strength (dielectric
                                                            1016                Z               V/mil                         -                                          -
    strength)
    Thermal Properties

    Decomposition Temperature (Td)                           390                -                 ˚C                 2hrs @ 105˚C                                      TGA
                                                             220                -                                                                                      DMA
    Glass Transition (Tg)                                                                         ˚C                 2hrs @ 105˚C
                                                             170                -                                                                                      TMA
    Coefficient of Thermal Expansion²                         35                Z              ppm/˚C                        α1                                        < Tg
    Coefficient of Thermal Expansion²                        240                Z              ppm/˚C                        α2                                        > Tg
    Coefficient of Thermal Expansion²                       2.5%                Z                  -                 50˚C to 260˚C                                       -

    Coefficient of Thermal Expansion²                         15              X,Y              ppm/˚C                        α1                                        < Tg

    Thermal Conductivity                                     0.48               Z              W/(m.K)                     50˚C                                          -

    Mechanical Properties
    Copper Peel Strength after Thermal                      0.70                                N/mm
                                                                                Z                                     10s @288˚C                                     35 μm foil
    Stress                                                  (4.0)                               (lbs/in)
    Physical Properties

    Glass                                                See Table              -                  -                          -                                          -
    Resin Content                                        See Table              -                  -                          -                                          -
    Color                                                  Cream                -                  -                          -                                          -
    Flammability                                             V-0                -                  -                       UL94                                          -
    Moisture Absorption                                      0.12               -                 %                      D24/23                                          -
    Lead Free Process Compatible                             Yes                -                  -                          -                                          -




1
  Typical values are a representation of an average value for the population of the property. For specification values contact Rogers Corporation.
² Configuration 2116 RC 56% Used for thermal property testing



\\\ 100 S. Roosevelt Avenue \\\ Chandler, AZ 85226 \\\ Tel: 480-961-1382 \\\ Fax: 480-961-4533 \\\ www.rogerscorp.com \\\ IPC Slash Sheet # 4101E/102\\\ UL File #                2
E102763
Data Sheet
SpeedWave 300P Prepreg

\\\ Available Constructions


                                 Resin
                           Glass
   Thickness                     Content                                       Typical Dk                                                               Typical Df
                           Style
                                 Wt (%)


   (mils)       (mm)                                 1GHz 3GHz 5GHz                   10GHz        15GHz 20GHz              1GHz         3GHz        5GHz        10GHz 15GHz 20GHz
   2.0          0.051      1035           67          3.14       3.14       3.13        3.12         3.11        3.10       0.0013      0.0016 0.0019            0.0020   0.0022   0.0023
   2.5          0.064      1035           72          3.07       3.07       3.06        3.05         3.04        3.03       0.0012      0.0015 0.0018            0.0020   0.0022   0.0023
   2.5          0.064       106           76          3.02       3.01       3.01        3.00         2.99        2.98       0.0011      0.0014 0.0017            0.0019   0.0021   0.0022
   3.0          0.076      1078           64          3.18       3.18       3.17        3.16         3.15        3.14       0.0014      0.0016 0.0019            0.0021   0.0023   0.0024
   3.0          0.076      1035           76          3.02       3.01       3.01        3.00         2.99        2.99       0.0011      0.0014 0.0017            0.0019   0.0021   0.0022
   3.5          0.089      1078           69          3.11       3.11       3.10        3.09         3.08        3.07       0.0013      0.0015 0.0018            0.0020   0.0022   0.0023
   3.5          0.089      1080           69          3.11       3.11       3.10        3.09         3.08        3.07       0.0013      0.0015 0.0018            0.0020   0.0022   0.0023
   4.0          0.102      2113           57          3.28       3.27       3.27        3.26         3.25        3.24       0.0015      0.0017 0.0020            0.0022   0.0024   0.0025
   4.0          0.102      1080           72          3.07       3.07       3.06        3.05         3.04        3.03       0.0012      0.0015 0.0018            0.0020   0.0022   0.0023
   5.0          0.127      2116           56          3.29       3.29       3.28        3.27         3.26        3.25       0.0015      0.0018 0.0020            0.0022   0.0024   0.0025
   5.5          0.140      2116           59          3.25       3.25       3.24        3.23         3.22        3.21       0.0015      0.0017 0.0020            0.0021   0.0023   0.0024




\\\ 100 S. Roosevelt Avenue \\\ Chandler, AZ 85226 \\\ Tel: 480-961-1382 \\\ Fax: 480-961-4533 \\\ www.rogerscorp.com \\\ IPC Slash Sheet # 4101E/102\\\ UL File #                          3
E102763
Data Sheet
SpeedWave 300P Prepreg




\\\ 100 S. Roosevelt Avenue \\\ Chandler, AZ 85226 \\\ Tel: 480-961-1382 \\\ Fax: 480-961-4533 \\\ www.rogerscorp.com
\\\ IPC Slash Sheet # 4101E/102 \\\ UL File # E102763


The information in this data sheet is intended to assist you in designing with Rogers’ circuit materials. It is not intended to and does not create any
warranties express or implied, including any warranty of merchantability or fitness for a particular purpose or that the results shown on this data
sheet will be achieved by a user for a particular purpose. The user should determine the suitability of Rogers’ circuit materials for each application.
These commodities, technology and software are exported from the United States in accordance with the Export Administration regulations. Diversion contrary to
U.S. law prohibited.

The Rogers’ logo, Helping power, protect, connect our world, SpeedWave, XtremeSpeed, RO1200, CLTE-MW and RO4000 are trademarks of Rogers Corporation or
one of its subsidiaries.
©2022 Rogers Corporation, Printed in U.S.A., All rights reserved.
Revised 1585 072822 Publication #92-200




Helping power, protect, connect our world
                                                                             TM




                                                                                                                                                            4

File: 00_REF/PCB RF ANT/05_PCB_Dielectric_Data_2026/search_text/Rogers/Rogers__TC350_Plus__데이터시트__RF223__추출텍스트.txt
                                                                                                                                Data Sheet


TC350™ Plus Laminates
TC350™ Plus laminates are ceramic filled PTFE-based woven glass reinforced
composite materials providing a cost effective, high performance, thermally
enhanced material for the circuit designer. With a thermal conductivity of 1.24W/
mK, this next generation PTFE-based laminate is ideally suited for higher power
microwave and industrial heating applications requiring higher maximum operating                                 Features and Benefits:
temperatures, low circuit losses, and excellent thermal dissipation within the circuit
board. Additionally, the advanced filler system used enables the composite to                                    High Thermal Conductivity of 1.24
have much improved mechanical drilling performance when compared with other                                      W/(m.K)
competitive laminates. This will result in lower manufacturing costs during circuit                                 • Improved Thermal Dissipation
board fabrication.                                                                                                    Enabling Lower Operating
                                                                                                                      Temperatures for High Power
                                                                                                                      Applications
The standard TC350 Plus laminates are offered with a smooth (Rq = 1.0µm)
electrodeposited copper foil cladding to reduce insertion loss and RF heating of                                 Low Loss Tangent of 0.0017 at 10 GHz
conductors within the circuit. Resistive foil and metal plate options are available upon
request. TC350 Plus laminates are available in thicknesses from 0.010” to 0.060” to                                 • Excellent High Frequency
address higher power design needs.                                                                                    Performance

                                                                                                                 Very Low Profile and Thermally Stable
The woven glass reinforcement combined with the high filler content of the laminate                              ED Copper Foil (Rq = 1.0 µm)
affords excellent dimensional stability. Other key features of the laminate include low
z-axis CTE (38ppm/°C) for excellent plated through hole reliability, low loss tangent                               • Very Low Insertion Loss and
                                                                                                                      Reduced RF Heat Generation of
of 0.0017 at 10 GHz to enable low loss designs, low moisture absorption of 0.05%                                      Conductors
to ensure stable performance in a range of operating environments, high dielectric
strength of 650 V/mil to ensure good z-axis insulation between conductor layers, and                             Advanced Filler Systems
UL 94 V-0 flammability performance to enable the use of the material in commercial                                  • Improved Drilling Performance
applications.                                                                                                         When Compared to Competitive
                                                                                                                      Materials
TC350 Plus laminates are used in a range of applications including Amplifiers,
Combiners, Power Dividers, Couplers, and Filters. Applicable markets range from                                  Typical Applications:
Commercial and Consumer to Defense and Aerospace.
                                                                                                                    • High Power RF and Microwave
                                                                                                                      Power Amplifiers
                                                                                                                    • High Power Amplifiers
                                                                                                                      for Industrial Heating
                                                                                                                      Applications
                                                                                                                    • Passive Components such as
                                                                                                                      Couplers, Filters and Power
                                                                                                                      Dividers


                     Standard Thicknesses                             Standard Panel Sizes                              Standard Claddings
 0.010” (0.252mm) +/- 0.0007”                                   12” X 18” (305mm X 457mm)           Reverse Treated Electrodeposited Copper Foil
 0.020” (0.508 mm) +/- 0.0015”                                  24” X 18” (610mm X 457mm            ½ oz. (18μm) SH/SH
 0.030” (0.762 mm) +/- 0.0020”                                                                      1 oz. (35μm) S1/S1
 0.060” (1.524 mm) +/- 0.0030”

 *Additional non-standard thicknesses available from 0.010” -   *Additional panel sizes available   *Additional cladding weights are available
 0.060” in increments of 0.005”
*Contact Customer Service or Sales Engineering to inquire about additional available product configurations




100 S. Roosevelt Avenue, Chandler, AZ 85226
Tel: 480-961-1382 Fax: 480-961-4533 www.rogerscorp.com
                                                                           Page 1 of 2
                TC350 Plus                      Typical Value(1)           Units                                  Test Conditions                                    Test Method
                 Property

 Electrical Properties

 Dielectric Constant, (er) (process)                   3.50                   -                 23C @ 50% RH                             10 GHz                  IPC TM-650 2.5.5.5
                                                                                                                                                                      Microstrip
 Dielectric Constant (design)                          3.62                                        C-24/23/50                            10 GHz                   Differential Phase
                                                                                                                                                                        Length
 Dissipation Factor (process)                        0.0017                   -                 23C @ 50% RH                             10 GHz                  IPC TM-650 2.5.5.5
 Thermal Coefficient of Dielectric                     -42                ppm/°C                 50°C to 150°C                           10 GHz                  IPC TM-650 2.5.5.5
 Constant
 Volume Resistivity                                 9.4 x 1011          Mohm-cm                    C-96/35/90                                                         IPC TM-650
                                                                                                                                                                        2.5.17.1
 Surface Resistivity                                3.3 x 1012            Mohm                     C-96/35/90                                                         IPC TM-650
                                                                                                                                                                        2.5.17.1
 Electrical Strength                                   650                 V/mil                                                                                 IPC TM-650 2.5.6.2
 (dielectric strength)
 Dielectric Breakdown                                  38.9                  kV                      D-48/50                         X/Y direction                IPC TM-650 2.5.6
 Comparative Tracking Index                           0/600              class/volts               C-40/23/50                                                         UL-746A,
                                                                                                                                                                     ASTM D3638
 Thermal Properties
 Decomposition Temperature (Td)                        500                   °C                  2hrs @ 105°C                      5% Weight Loss                 IPC TM-650 2.3.40
                                                        10                    X
 Coefficient of Thermal Expansion                        9                    Y                      ppm/˚C                         -55°C to 288°C                IPC TM-650 2.4.41
                                                        38                    Z
 Thermal Conductivity                                  1.24              W/(m.K)                                                       Z direction                   ASTM D5470
 Mechanical Properties
 Copper Peel Strength after                            0.70               N/mm                    10s @288°C                           35 μm foil                 IPC TM-650 2.4.8
 Thermal Stress                                        (4.0)              (lbs/in)
 Flexural Strength
 MD                                                75.2 (10.9)           MPa (ksi )               25°C +/- 3°C                                                        ASTM D790
 CMD                                               64.8 (9.4)
 Tensile Strength                                                                                                                                                   ASTM D3039/
 MD                                                 49.0 (7.1)           MPa (ksi )                23°C/50RH                                                         D3039-14
 CMD                                                46.2 (6.7)
 Flex Modulus                                                                                                                                                      IPC-TM-650 Test
 MD                                               7791 (1130)            MPa (ksi )               25°C +/- 3°C                                                       Method 2.4.4
 CMD                                              7171 (1040)
 Dimensional Stability                             0.05/0.15             mils/inch             after etch + bake                                                 IPC-TM-650 2.4.39a
 (MD/CMD)
 Physical Properties
 Flammability                                          V-0                    -                                                              -                            UL94
 Moisture Absorption                                   0.05                  %                 E1/105 +D48/50                                                    IPC TM-650 2.6.2.1
 Density                                               2.22                g/cm   3
                                                                                                   C-24/23/50                                                         ASTM D792
 Specific Heat Capacity                                0.80                J/g°C               2 hours at 105°C                                                      ASTM E2716
 Nasa Outgassing                                   0.02/<0.01                %                                                        TML/CVCM                        ASTM E595
(1) Typical values are a representation of an average value for the population of the property. For specification values contact Rogers Corp.




The information in this data sheet is intended to assist you in designing with Rogers’ circuit materials. It is not intended to and does not create any warranties express or
implied, including any warranty of merchantability or fitness for a particular purpose or that the results shown on this data sheet will be achieved by a user for a particular
purpose. The user should determine the suitability of Rogers’ circuit materials for each application.

The Rogers’ logo, TC350 and Helping power, protect, connect our world are trademarks of Rogers Corporation or one of its subsidiaries.© 2022 Rogers Corporation, Printed in U.S.A., All
rights reserved. Revised 1610 080922 PUB# 92-191


100 S. Roosevelt Avenue, Chandler, AZ 85226
Tel: 480-961-1382 Fax: 480-961-4533 www.rogerscorp.com
                                                                                       Page 2 of 2
