Repository: EIDOSDATA/TraceWave-Studio

# PCB 유전율과 적층 자료

수집/정리 기준일: 2026-11-11.

먼저 [전체 자료 안내 엑셀](Excel/00_전체_자료_안내.xlsx)을 연다. 회사별 엑셀은 `Excel/`에 있고, 원문 검색은 [HTML 안내](START_HERE_ko.html)를 사용한다.

- [자료 사용 안내](docs/자료_사용_안내.md): 폴더, 단위, 조건 선택과 내보내기.
- [자료 검토 결과](docs/자료_검토_결과.md): 확인한 범위, 오류/공백, 정리 내역.
- [TraceWave Studio 연결 설계](../../../Code/docs/pcb_material_catalog.md): 사용자 직접 입력, 소재 선택, 제조업체 적층 선택과 현재 구현의 경계.

57,340개 조건별 관측, 36개 회사와 일반 재료 참고 자료 1개 그룹, 1,756개 출처 기록을 보존했다. 새 엑셀은 전체 안내 1개와 회사/참고 자료별 37개로 총 38개다. 행 수는 고유 소재나 독립 측정 수가 아니다. 공식 자료에 값이 있어도 실제 제조 조건과 해석 대역에 맞는지 확인해야 한다.

사람이 보는 엑셀과 프로그램용 JSONL을 분리했다. 원문 PDF/HTML의 바이트는 보존하면서 파일명을 회사와 소재/용도 중심으로 바꿨다. 중복 저장한 데이터 사본은 복구 폴더로 옮겼고 관측 수치는 삭제하지 않았다.

File: 00_REF/PCB RF ANT/05_PCB_Dielectric_Data_2026/search_text/Rogers/Rogers__TC600__데이터시트__RF224__추출텍스트.txt
                                                                                  TC600™ Laminates Data Sheet
 Enhanced Thermal Conductivity Ceramic Filled PTFE/Woven Fiberglass Laminate
                    for Microwave Printed Circuit Boards
TC600™ woven fiberglass reinforced, ceramic filled, PTFE-based composite              Features:
for use as a printed circuit board substrate is designed to provide enhanced          • “Best in Class” Thermal Conductivity(1.1
heat-transfer through “Best-In-Class” thermal conductivity, while reducing
                                                                                        W/m.K) and Dielectric Constant Stability
dielectric loss and insertion loss. Lower losses result in higher Amplifier and
                                                                                        across Wide Temperatures (-75 ppm/ºC)
Antenna Gains/Efficiencies. Mechanical robustness is also greatly improved
for the 6.15 dielectric constant market.                                              • Very Low Loss Tangent provides Higher
                                                                                        Amplifier or Antenna Efficiency
The increased thermal conductivity of TC600 laminate provides higher
power handling, reduces hot-spots and improves device reliability. This               • Mechanically Robust; replaces
higher heat transfer within the substrate complements designs using                     brittle laminates that cannot withstand
coins, heat sinks or thermal vias to provide designers additional design                processing, impact, or High G forces
margin in managing heat. In designs with limited thermal management                   • Priced Affordably for Commercial
options, TC600 laminate significantly improves heat transfer where the                  Applications
primary thermal path is through the laminate. This results in reduced in              • High Peel Strength for Reliable Narrow Lines
junction temperatures and extends the life of active components, which is
critical for improving power amplifier reliability, extending MTBF and                Benefits:
reducing warranty costs. In addition, lower operating temperatures and
                                                                                      • Heat Dissipation and Management
chip-matching thermal expansion characteristics provide better reliability
for component attachment prone to solder fatigue, solder softening and
                                                                                      • Replace Ceramic in Some Applications
joint failure.                                                                        • Improved Processing and Reliability
                                                                                      • Large Panel Sizes for Multiple Circuit
TC600 laminate has “Best-In-Class” Dielectric Constant Stability across a
                                                                                        Layout for Lowered Processing Costs
wide temperature range. This helps Power Amplifier and Antenna
designers maximize gain and minimize dead bandwidth lost to dielectric                Typical Applications:
constant drift as operating temperature changes. Dielectric constant
stability is also critical to phase sensitive devices such as network                 • Power Amplifiers, Filters and Couplers
transformers utilized for impedance matching networks utilized in power               • Microwave Combiner and Power Divider
amplifier circuitry.                                                                    Boards in Avionics Applications
TC600 laminate has low Z-Direction CTE. This feature provides                         • Small Footprint Antennas
unsurpassed plated through hole reliability. TC600 laminate is a “soft                • Digital Audio Broadcasting (DAB)
substrate” and irrelatively insensitive to stress from vibration. Its robust            Antennas (Satellite Radio)
nature overcomes the brittleness of thermoset ceramic loaded                          • GPS & Hand-held RFID
hydrocarbons or ceramics (such as alumina or LTCC) through suspension                   Reader Antennas
of micro-dispersed ceramics in a relatively soft, woven fiberglass
reinforced PTFE-based substrate. This gives RF designers the advantage of
low loss, without sacrificing mechanical robustness required to fulfill the
needs of shock, drop and impact testing requirements of electronics. It is
preferred by board manufacturers, as it can be easily cut, drilled, and
routed without being sensitive to cracking.
Typical Properties:                                                                           TC600 Laminates
                  Property                                  Units               Value              Test Method

1. Electrical Properties
        Dielectric Constant (may vary by thickness)
      @1.8 MHz                                                -                 6.15               Resonant Cavity
      @10 GHz                                                 -                 6.15             IPC TM-650 2.5.5.5
   Dissipation Factor
      @1.8 GHz                                              -                  0.0017              Resonant Cavity
      @10 GHz                                               -                  0.0020            IPC TM-650 2.5.5.5
       Temperature Coefficient of Dielectric                -
      TCεr @ 10 GHz (-40-150°C)                           ppm/ºC                -75              IPC TM-650 2.5.5.5
   Volume Resistivity
      C96/35/90                                           MΩ-cm               1.6x109           IPC TM-650 2.5.17.1
      E24/125                                             MΩ-cm               2.4x108           IPC TM-650 2.5.17.1
   Surface Resistivity
      C96/35/90                                              MΩ               3.1x109           IPC TM-650 2.5.17.1
      E24/125                                                MΩ               9.0x108           IPC TM-650 2.5.17.1
   Electrical Strength                                Volts/mil (kV/mm)       850 (34)           IPC TM-650 2.5.6.2
   Dielectric Breakdown                                      kV                 62                IPC TM-650 2.5.6
   Arc Resistance                                            sec               >240               IPC TM-650 2.5.1
2. Thermal Properties
   Decomposition Temperature (Td)
      Initial                                               °C                  512             IPC TM-650 2.4.24.6
      5%                                                    °C                  572             IPC TM-650 2.4.24.6
   T260                                                     min                 >60             IPC TM-650 2.4.24.1
   T288                                                     min                 >60             IPC TM-650 2.4.24.1
   T300                                                     min                 >60             IPC TM-650 2.4.24.1
         Thermal Expansion, CTE (x,y) 50-150ºC            ppm/ºC                9, 9             IPC TM-650 2.4.41
   Thermal Expansion, CTE (z) 50-150ºC                    ppm/ºC                 35              IPC TM-650 2.4.24
   % z-axis Expansion (50-260ºC)                            %                   1.5              IPC TM-650 2.4.24
3. Mechanical Properties
        Peel Strength to Copper (1 oz/35 micron)
      After Thermal Stress                              lb/in (N/mm)           10 (1.8)           IPC TM-650 2.4.8
           At Elevated Temperatures (150ºC)             lb/in (N/mm)           10 (1.8)          IPC TM-650 2.4.8.2
      After Process Solutions                           lb/in (N/mm)            9 (1.6)           IPC TM-650 2.4.8
   Young’s Modulus                                       kpsi (MPa)           280 (1930)        IPC TM-650 2.4.18.3
   Flexural Strength (Machine/Cross)                      kpsi (MPa)      9.60/9.30 (66/64)       IPC TM-650 2.4.4
   Tensile Strength (Machine/Cross)                       kpsi (MPa)       5.0/4.30 (34/30)     IPC TM-650 2.4.18.3
   Compressive Modulus                                    kpsi (MPa)                                ASTM D-3410
   Poisson’s Ratio                                             -                                    ASTM D-3039
4. Physical Properties
   Water Absorption                                           %                 0.03             IPC TM-650 2.6.2.1
   Density, ambient 23ºC                                   g/cm3                 3.0            ASTM D792 Method A
   Thermal Conductivity (z-axis)                           W/mK                  1.1                 ASTM E1461
   Thermal Conductivity (x, y)                             W/mK                  1.4                 ASTM E1461
   Specific Heat                                            J/gK                0.94                 ASTM E1461
   Flammability                                             class                V0                     UL-94
   NASA Outgassing, 125ºC, ≤10-6 torr
     Total Mass Loss                                         %                  0.02             NASA SP-R-0022A
     Collected Volatiles                                     %                  0.00             NASA SP-R-0022A
     Water Vapor Recovered                                   %                  0.00             NASA SP-R-0022A
*Dielectric Constant may vary by test method or based on specific metal plate or composite constructions.
 Contact your Rogers’ representative with any specific questions.
                                                                                                                 TC600 Laminates


                                   Dielectric Constant vs. Frequency for TC600             Figure 1
                       2.00%
                                                                                           Demonstrates the stability of dielectric constant across
                       1.50%                                                               frequency. This information was correlated from data generated
Percentage Change




                       1.00%                                                               by using a free space and circular resonator cavity. This
                       0.50%                                                               characteristic demonstrates the inherent robustness of Rogers’
                       0.00%                                                               laminates across frequency, thus simplifying the final design
                    -0.50%                                                                 process when working across EM spectrum. The stability of the
                                                                                           Dielectric Constant of TC600 laminate over frequency ensures
                    -1.00%
                                                                                           easy design transition and scalability of design.
                    -1.50%
                    -2.00%
                          0.0         5.0      10.0     15.0    20.0        25.0    30.0
                                                  Frequency (GHz)


                                                                                           Figure 2
                                  Dissipation Factor vs. Frequency Response for TC600      Demonstrates the stability of dissipation factor across frequency.
                       0.0030
                                                                                           This characteristic demonstrates the inherent robustness of
                                                                                           Rogers’ laminates across frequency, providing a stable platform
                                                                                           for high frequency applications where signal integrity is critical to
                       0.0025
  Dissipation Factor




                                                                                           the overall performance of the application.
                                                                                           Resonant Cavity Methods yielded slightly lower dissipation factor results
                       0.0020
                                                                                           than IPC 650-TM 2.5.5.5. Df across 1.8 GHz to 25.6 GHz averaged 0.0017
                                                                                           in the Z-Axis. Dielectric loss best correlates with Z-Axis (E-field
                       0.0015                                                              perpendicular to the board) as the signal propagation down the length
                                                                                           of the board maintains the E-Field perpendicular to the plane of the
                       0.0010                                                              board (right hand rule), such as a microstrip or stripline design.
                            0.0                10.0              20.0               30.0
                                                  Frequency (GHz)




                                                                                           Bottom View
   Top View




                        Max at 82°C (180°F)                 Max at 73°C (163°F)                Max at 78°C (172°F)                   Max at 72°C (161°F)


Figure 3 - THERMAL COMPARISON – thermal image of 25 mil laminate test circuit




 Results listed above are typical properties; they are not to be used as specification limits. The above information creates no
  expressed or implied warranties. The properties of Rogers laminates may vary, depending on the design and application.
The information in this data sheet is intended to assist you in designing with Rogers’ circuit materials. It is not intended to and
does not create any warranties express or implied, including any warranty of merchantability or fitness for a particular purpose or
that the results shown on this data sheet will be achieved by a user for a particular purpose. The user should determine the
suitability of Rogers’ circuit materials for each application.

These commodities, technology and software are exported from the United States in accordance with the Export Administration
regulations. Diversion contrary to U.S. law prohibited.

The Rogers’ logo, Helping power, protect, connect our world, TC Series and TC600 are trademarks of Rogers Corporation or one of its
subsidiaries. ©2022 Rogers Corporation. All rights reserved. PUB 92-213. Revised 1611 080922

File: 00_REF/PCB RF ANT/05_PCB_Dielectric_Data_2026/search_text/Rogers/Rogers__TMM_Laminate_Quick_Reference_Processing_Guide__공정가이드__RF228__추출텍스트.txt
                                                                                                                   Technical
                                                                                                                   ProcessingArticles
                                                                                                                              Notes


TMM® Laminates
Quick Reference Processing Guide
 Material Description:                     Very High modulus thermoset ceramic filled polymer system. Typically used in single and
                                           double sided applications and simple multilayer constructions.
 Storage:                                  Ambient
 Material Handling:                        Careful handling is required to avoid cracking or fracturing the material. This is especially
                                           important in thinner constructions.
 PTH AND DOUBLE-SIDED CIRCUIT PROCESSING
 Pinning/Tooling:                          Pinning/Tooling holes must be drilled and should never be punched.
 Drilling:                                 Ceramic fillers are abrasive on drill bits and will result in shorter tool life. Extensive drill
                                           recommendations can be found under the Fabrication Guidelines TMM High Frequency
                                           Laminates – Drilling Guidelines document on the Rogers’ website.
 Surface Preparation:                      Chemical preparation of surfaces is preferred over mechanical scrub/deburr. If mechanical
                                           scrub/deburr is required, a hand scrub is preferred.
 Hole Preparation:                         Special treatment of hole wall is not required prior to deposition. Chemical desmear process
                                           can improve post drilled hole wall topography. Etch back is not recommended.
 Metallization:                            Electroless copper or direct deposit processes are both adequate.
 Outer Layer Processing:                   With proper handling, materials are compatible with traditional SES processing.
 Final Surfaces:                           Compatible with most final metal surfaces and organic solderability preservatives (OSP’s).
 Final Circuitization:                     Routing is the preferred method for final circuitization. Extensive routing recommendations
                                           can be found under Fabrication Guidelines TMM High Frequency Laminates – Routing
                                           Guidelines on the Rogers’ website. Edge quality issues can result from other circuitization
                                           methods such as punching and scoring.


 Compatible Multilayer                     Compatible with a variety of adhesive systems including CuClad® 6250/6700, FEP, FR-4
 Adhesive Systems                          prepreg. Adhesive choice may affect plated through hole preparation and processing.




Prolonged exposure in an oxidative environment may cause changes to the dielectric properties of hydrocarbon based materials. The rate of change increases at
higher temperatures and is highly dependent on the circuit design. Although Rogers’ high frequency materials have been used successfully in innumerable appli-
cations and reports of oxidation resulting in performance problems are extremely rare, Rogers recommends that the customer evaluate each material and design
combination to determine fitness for use over the entire life of the end product.

The information in this processing guideline is intended to assist you in designing with Rogers’ circuit materials. It is not intended to and does not
create any warranties express or implied, including any warranty of merchantability or fitness for a particular purpose or that the results shown on this
processing guideline will be achieved by a user for a particular purpose. The user should determine the suitability of Rogers’ circuit materials for each
application.

These commodities, technology and software are exported from the United States in accordance with the Export Administration regulations. Diversion contrary to
U.S. law prohibited.
							
TMM, CuClad and the Rogers’ logo are trademarks of Rogers Corporation or one of its subsidiaries.
©2022 Rogers Corporation, Printed in U.S.A. All rights reserved.
Released 1572 071222 Publication #92-553


                                                                                  Page 1 of 1
100 S Roosevelt Avenue, Chandler, AZ 85226
Tel: 480-961-1382, Fax: 480-961-4533 www.rogerscorp.com

File: 00_REF/PCB RF ANT/05_PCB_Dielectric_Data_2026/search_text/Rogers/Rogers__Temperature_Rise_Estimations_in_Rogers_High_Frequency_Circuit_Boards_Carrying_Direct_or_RF_Current__기술자료__RF193__추출텍스트.txt
                                                                                                    Design


Temperature Rise Estimations in
Rogers High Frequency Circuit Boards
Carrying Direct or RF Current
Frequently, designers are concerned about temperature rise of the conductor traces on devices built in microstrip or stripline
configurations on RT/duroid® microwave material. The question arises when there are high bias line currents, but the bias line
needs to be as narrow as possible to keep its characteristic impedance high. It also is of concern when RF power levels are
high.
The following calculations may be used to give a conservative approximate answer to these concerns. It should be noted
that these formulas are considerably simpler than a rigorous treatment of the subject. The estimates will be conservative,
since the simplifying assumptions (except possibly the fourth) tend to yield higher values than a rigorous computation
would yield.
Assumptions:
1. All heat generated by current or RF power is conducted from the point of generation only in the Z-direction to the
   ground plane(s). In reality, several additional paths for removal of heat exist. There will be a wider path of conduction
   due to fringing heat flow around the edges of the trace. Some heat is lost by radiation and convection above the line.
   Some heat may be carried away by terminations or other components connected to the copper line.

2. All the insertion loss of RF power is accounted for as heat generated in the conductor trace. Actually, some is lost by
   radiation and some by conversion to heat in the dielectric material, a function of dissipation factor. The dissipative heat
   will arise in the dielectric with a shorter path to the ground plane(s), making our assumption conservative.

3. A steady state has been reached.

4. The heat generated is evident as a uniform temperature rise in the metal conductor and the ground plane(s)
   maintain(s) a uniform temperature. This assumption is reasonable since thermal conductivity is so much greater for
   the copper than for the dielectric.

Definition of terms and units used in the calculations:
PL     = Power dissipated over length of line, Watt
PΙ     = Incident power, Watt
PT     = Power transmitted, Watt                        W  =               Width of line under consideration, meter
Ι      = Direct current flowing along the line, 				    C  =               Conductor thickness, meter
		Ampere                                                H  =               Dielectric thickness, meter
G      = Resistivity of the conductive trace foil, 				 A  =               Thermal conductivity of the dielectric,
		 ohm • meter                                          		                 Watt meter-1 Kelvin-1
L      = Length of line segment under                   ∆T =               Temperature rise (not absolute) above
		 consideration, meter                                 		                 ground plane temperature, Kelvin.
                                                        M  =               Insertion loss per unit length, dB/meter




100 S. Roosevelt Avenue, Chandler, AZ 85226
Tel: 480-961-1382, Fax: 480-961-4533 www.rogerscorp.com
                                                           Page 1 of 2
                                                                                                                                                      Design

Calculation for direct current heating in a microstrip bias line:

PL = I2 R                                                                      [1] Heat generated by line resistance.
R = GL/(W C)                                                                   [2] Resistance of the line based on dimensions.
∆T = PLH/(L W A)                                                               [3] Temperature rise of the line based on heat flow and 			
			                                                                            dimensions.
∆T = (I/W)2 G H / (A C)                                                        [4] Combining equations 1,2, and 3.
(For stripline change [4] to read):
∆T =         (I/W)2 G H/(2 A C)
Ι =          W [A C ∆T/(G H)]0.5                                               [5] Current for a given ∆T value.
(For stripline change [5] to read):
Ι     =      W [2 A C ∆T/(G H)]0.5

Calculations for RF resistive heating in a microstrip transmission line:

PL =         PΙ - PT                                                           [6]    Heat conversion energy loss.
PL =         PΙ [1-10-ML/10]                                                   [7]    Where M value is given.
∆T =         PLH/(L W A)                                                       [8]    All heat flow from conductor to ground plane.
∆T =         HPΙ[1-10-ML/10] / (L W A) as L→0*                                 [9]    From 7 and 8.
(For stripline, change [9] to read):
∆T =         HPΙ [1-10 -ML/10] / (2 L W A) as L→0*                             [10]
* Note: For any given L, ∆T is the average rise for that length of line. Heating is greatest at the input end where the power level is greatest. A zero value for L cannot
be used in [9] or [10] without getting infinity as an erroneous value. By calculating ∆T for a series of decreasing L values, one observes the ∆T converges to a limiting
value. Our scheme is to start with L at the large value such as one metre and then keep reducing it to 1/10 the previous value until changes in ∆T are less than 10 parts
per million.
Example:

Determine the RF and DC temperature rise for a Z0=50 Ohm microstrip line on 0.050 inch dielectric thickness RT/duroid 6010.2 clad with 1
oz/ft2 rolled copper where input RF power is 100 Watts at 2 GHz and there is a bias current of 3 Amperes.

Use Rogers impedance software MWI as follows with the Units toggle set for inch. In the main menu of MWI, key T for selecting the mi-
crostrip transmission line as the type of design. The key N and pick the product RT/duroid 6010.2. Next select the available thickness of 0.050
in the submenu to the right of the product name list. A sub-menu for copper cladding appears. Select the 1 oz/ft2 rolled copper which gives
you the correct copper thickness and surface roughness values. This returns you to the main menu with settings for all perameters down
to surface roughness of copper, and including known thermal conductivity of 0.78 W/m/K. Key G and enter 2 for GHz design if it is not that
already. Now key Z and enter 50 for the characteristic impedance (Z0) of 50 Ohms. MWI uses published formulas to determine for the 2 GHz
frequency the required line width value 0.0464 inch for Z0 of 50 Ohms. It also computes the various Q and values where a0 is 2.4531 dB per
meter. a0 corresponds to the symbol M appearing in pages 1 & 2 of RT3.3.2. Show references for all formulas in MWI by keying O for Other
menu, then R for Reference.

MWI uses the formulas in RT3.3.2 to get RF heating as 780.3 Kelvin per kilowatt (K/kW) and DC heating as 0.5957 Kelvin per DC Ampere
squared. See text explaining these last values by keying A or B. For the example with 100 Watts incident RF power, the heating of the trace
above the ground plane would then be 0.1 kWatt x 780.3 K/kW, which gives 78K above ambient ground plane. If the ambient ground plane
is at 24°C, then the trace will be at 102°C (24+78). In the unusual case of considering a circuit with both RF and bias current, the DC rise
would be 0.5957 x 32 or 5.36 K. Add this to the 102 to get 107.36°C, temperature of the trace from both RF and DC heating.



The information in this design note is intended to assist you in designing with Rogers' laminates. It is not intended to and does not create any warranties express or implied, including
any warranty of merchantability or fitness for a particular application. The user should determine the suitability of Rogers' laminates for each application.

These commodities, technology or software are exported from the United States in accordance with the Export Administration regulations. Diversion contrary to U.S. law prohibited.
RT/duroid and the Rogers' logo are trademarks of Rogers Corporation or one of its subsidiaries. ©2023 Rogers Corporation, Printed in U.S.A.
Revised 1650 062123 Publication #92-332




100 S. Roosevelt Avenue, Chandler, AZ 85226
Tel: 480-961-1382, Fax: 480-961-4533 www.rogerscorp.com
                                                                                         Page 2 of 2
