Repository: EIDOSDATA/TraceWave-Studio

# PCB 유전율과 적층 자료

수집/정리 기준일: 2026-11-11.

먼저 [전체 자료 안내 엑셀](Excel/00_전체_자료_안내.xlsx)을 연다. 회사별 엑셀은 `Excel/`에 있고, 원문 검색은 [HTML 안내](START_HERE_ko.html)를 사용한다.

- [자료 사용 안내](docs/자료_사용_안내.md): 폴더, 단위, 조건 선택과 내보내기.
- [자료 검토 결과](docs/자료_검토_결과.md): 확인한 범위, 오류/공백, 정리 내역.
- [TraceWave Studio 연결 설계](../../../Code/docs/pcb_material_catalog.md): 사용자 직접 입력, 소재 선택, 제조업체 적층 선택과 현재 구현의 경계.

57,340개 조건별 관측, 36개 회사와 일반 재료 참고 자료 1개 그룹, 1,756개 출처 기록을 보존했다. 새 엑셀은 전체 안내 1개와 회사/참고 자료별 37개로 총 38개다. 행 수는 고유 소재나 독립 측정 수가 아니다. 공식 자료에 값이 있어도 실제 제조 조건과 해석 대역에 맞는지 확인해야 한다.

사람이 보는 엑셀과 프로그램용 JSONL을 분리했다. 원문 PDF/HTML의 바이트는 보존하면서 파일명을 회사와 소재/용도 중심으로 바꿨다. 중복 저장한 데이터 사본은 복구 폴더로 옮겼고 관측 수치는 삭제하지 않았다.

File: 00_REF/PCB RF ANT/05_PCB_Dielectric_Data_2026/search_text/Rogers/Rogers__XtremeSpeed_RO1200_및_XtremeSpeed_RO1200_Bondply__데이터시트__RF230__추출텍스트.txt
\\\ Datasheet


  XtremeSpeed™ RO1200™
  Bondply
                                                                                                                                                   \\\ Features and Benefits:
  XtremeSpeed™ RO1200™                                                   3.0, 4.0, and 5.0mils. Plies can also
  extremely low loss, ceramic                                            be stacked in any combination                                                   Low dielectric constant of 2.99 @ 10
                                                                                                                                                         GHZ
  filled, non-glass reinforced PTFE                                      to achieve the desired
                                                                                                                                                        •    Excellent electrical match to the
  bondply is designed for use in                                         homogeneous outcome ensuring
                                                                                                                                                             XtremeSpeed RO1200 laminate
  high speed digital applications.                                       that proper impedance matching                                                      materials
  By combining the lowest loss                                           is obtained while maintaining
                                                                                                                                                         Industry leading lowest loss of
  resin system and the highest                                           the extremely low loss and high                                                 0.0012 @ 10 GHz
  performance rolled copper                                              reliability characteristics of the
                                                                                                                                                        •    Ensures very best in class
  foil, the XtremeSpeed RO1200                                           all-RO1200 system. Applications                                                     insertion loss of -0.74 dB/in at
  material system is well suited to                                      with up to 42 metal layers have                                                     28 GHz (stripline, 5mil signal
  address the performance needs                                          been successfully demonstrated                                                      to ground spacing, all-RO1200
                                                                                                                                                             system)
  of 56Gbps and 112Gbps system                                           using the RO1200 laminate and
  architecture. The all-RO1200                                           bondply system.                                                                 Low X/Y/Z axis CTE of 29 ppm/˚C
  system is industry leading and                                                                                                                         throughout the temperature range
                                                                                                                                                         of -55 ˚C to 288 ˚C
  unrivaled in the market place.
                                                                                                                                                        •    Contributes to outstanding
  The RO1200 bondply                                                                                                                                         thermal and mechanical
                                                                                                                                                             performance in the most
  complements the XtremeSpeed
                                                                                                                                                             demanding applications
  RO1200 laminate products by
  offering a matched dielectric                                                                                                                    \\\ Typical Applications:
  constant solution at all necessary                                                                                                                    •    Core/edge IP routers and
  digital design thicknesses. The                                                                                                                            switches
  RO1200 bondply material has a                                                                                                                         •    High performance computing
  dielectric constant of 2.99 with a                                                                                                                         (HPC) servers, switching and
  dissipation factor of 0.0012 at 10                                                                                                                         storage
  GHz. Thickness options are 2.5,                                                                                                                       •    Backplanes
                                                                                                                                                        •    Automated test equipment (ATE)

                                 Standard Thicknesses                                                                                      Standard Panel Sizes


   0.0025” (0.064 mm)                                                                               12” X 18” (305 X 457 mm)
   0.0030” (0.076 mm)                                                                               24” X 18” (610 X 457 mm)
   0.0040” (0.102 mm)                                                                               24” X 36” (610 X 914 mm)
   0.0050” (0.127 mm)

   *Contact Customer Service or Sales Engineering to inquire                                        *Additional panel sizes available
   about additional available product configurations


  Advanced Connectivity Solutions
                                                                                                                                                                                                 1
          S. Roosevelt
  \\\ 100 S. RooseveltAvenue
                       Avenue\\\\\\Chandler,
                                    Chandler,AZAZ 85226
                                                85226      Tel:Tel:
                                                      \\\ \\\       480-961-1382
                                                                480-961-1382      \\\ Fax:
                                                                              \\\ Fax:     480-961-4533
                                                                                       480-961-4533 \\\ www.rogerscorp.com \\\ IPC\\\
                                                                                                         \\\ www.rogerscorp.com                           4103B/530\\\
                                                                                                                                                 \\\ UL# File
                                                                                                                                          Slash#Sheet
                                                                                                                                      IPCSheet
                                                                                                                                   Slash                      #        UL File # E102763
Data Sheet
XtremeSpeed RO1200 Bondply


\\\ Standard Properties Table

                                                        Typical
      Properties                                                          Direction             Units                       Test Conditions                             Test Method
                                                        Values (1)

      Electrical Properties

      Dielectric Constant                                    2.97               Z                  -          23˚C @ 50% RH                  10 GHz                  IPC TM-650 2.5.5.5
                                                                                                                                                                Differential Phase Length
      Dielectric Constant (design)                           2.99               -                  -             C-24/23/50                  10 GHz
                                                                                                                                                                         Method
      Dissipation Factor                                   0.0012               Z          -                   23˚C @ 50% RH                 10 GHz                  IPC TM-650 2.5.5.5
      Volume Resistivity                                  8.9X10⁷               -              Mohm-cm           C-96/35/90                      -                   IPC TM-650 2.5.17.1
      Surface Resistivity                                 8.5 X10⁵            X,Y               Mohm             C-96/35/90                      -                   IPC TM-650 2.5.17.1
      Electrical Strength (dielectric
                                                             880                Z               V/mil                   -                        -                   IPC TM-650 2.5.6.2
      strength)
      Thermal Properties

      Decomposition Temperature (Td)                         530                -                 ˚C            2hrs @ 105˚C           5% Weight Loss                IPC TM-650 2.4.24.6
      Glass Transition (Tg)                                  N/A                -                  -                    -                        -                            -
      Coefficient of Thermal Expansion                        29                X              ppm/˚C                   -               -55˚C to 288˚C               IPC TM-650 2.4.41
      Coefficient of Thermal Expansion                        29                Y              ppm/˚C                   -               -55˚C to 288˚C               IPC TM-650 2.4.41
      Coefficient of Thermal Expansion                        29                Z              ppm/˚C                   -               -55˚C to 288˚C               IPC TM-650 2.4.41

      Thermal Conductivity                                   0.5                Z              W/(m.K)               50˚C                 z direction                   ASTM D5470

      Mechanical Properties
      Copper Peel Strength after Thermal                     1.75                               N/mm
                                                                                Z                                10s @288˚C                35 μm foil                 IPC TM-650 2.4.8
      Stress                                                 (10)                               (lbs/in)
      Physical Properties

      Glass                                                  N/A                -                  -                    -                        -                            -
      Resin-Content                                          N/A                -                  -                    -                        -                            -
      Color                                                  N/A                -                  -                    -                        -                            -
      Flammability                                           V-0                -                  -                    -                        -                         UL 94
                                                                                                                   E-1/105
      Moisture Absorption                                    0.13               -                 %                                              -                   IPC TM-650 2.6.2.1
                                                                                                                   +D24/23
      Lead Free Process Compatible                           Yes                -                  -                    -                        -                            -




1
    Typical values are a representation of an average value for the population of the property. For specification values contact Rogers Corporation.



\\\ 100 S. Roosevelt Avenue \\\ Chandler, AZ 85226 \\\ Tel: 480-961-1382 \\\ Fax: 480-961-4533 \\\ www.rogerscorp.com \\\ IPC Slash Sheet # 4103B/530\\\ UL File #                          2
E102763
Data Sheet
XtremeSpeed RO1200 Bondply


\\\ Design Dielectric Constant and Loss Table

                                                                                         Frequency (GHz)

   XtremeSpeed RO1200 Laminate
                                                             1            5           10           15           20           25           30           35             40       45       50
   Dk
   0.003”                                                  3.14         3.11         3.10         3.09          3.08         3.08        3.07         3.07            3.07     3.06     3.06
   0.004”                                                  3.08         3.06         3.05         3.04          3.04         3.03        3.03         3.03            3.03     3.03     3.02
   0.005”                                                  3.09         3.07         3.07         3.06          3.06         3.06        3.06         3.05            3.05     3.05     3.05
   0.006”                                                  3.09         3.07         3.07         3.06          3.06         3.06        3.06         3.05            3.05     3.05     3.05
   0.007”                                                  3.09         3.07         3.07         3.06          3.06         3.06        3.06         3.06            3.06     3.06     3.06
   0.008”                                                  3.02         3.01         3.00         3.00          3.00         2.99        2.99         2.99            2.99     2.99     2.99
   0.010”                                                  3.05         3.04         3.03         3.03          3.03         3.03        3.03         3.03            3.02     3.02     3.02
   XtremeSpeed RO1200 Laminate
   Df
   Dissipation Factor                                    0.0010       0.0011       0.0012       0.0013        0.0014       0.0015 0.0016             0.0017          0.0018   0.0019   0.0020
   XtremeSpeed RO1200 Bondply Dk
   0.0025” - 0.005”                                        3.04         3.00         2.99         2.98          2.98         2.98        2.98         2.97            2.97     2.97     2.97
   XtremeSpeed RO1200 Bondply Df
   Dissipation Factor                                    0.0008       0.0008       0.0009       0.0010        0.0010       0.0011 0.0011             0.0012          0.0013   0.0013   0.0014




\\\ 100 S. Roosevelt Avenue \\\ Chandler, AZ 85226 \\\ Tel: 480-961-1382 \\\ Fax: 480-961-4533 \\\ www.rogerscorp.com \\\ IPC Slash Sheet # 4103B/530\\\ UL File #                             3
E102763
Data Sheet
XtremeSpeed RO1200 Bondply




\\\ 100 S. Roosevelt Avenue \\\ Chandler, AZ 85226 \\\ Tel: 480-961-1382 \\\ Fax: 480-961-4533 \\\ www.rogerscorp.com
\\\ IPC Slash Sheet # 4103B/530 \\\ UL File # E102763


The information in this data sheet is intended to assist you in designing with Rogers’ circuit materials. It is not intended to and does not create any
warranties express or implied, including any warranty of merchantability or fitness for a particular purpose or that the results shown on this data
sheet will be achieved by a user for a particular purpose. The user should determine the suitability of Rogers’ circuit materials for each application.
These commodities, technology and software are exported from the United States in accordance with the Export Administration regulations. Diversion contrary to
U.S. law prohibited.

The Rogers’ logo, Helping power, protect, connect our world, XtremeSpeed, RO1000 and RO1200 are trademarks of Rogers Corporation or one of its subsidiaries.
©2022 Rogers Corporation, Printed in U.S.A., All rights reserved.
Issued 1587 072822 Publication #92-199




Helping power, protect, connect our world
                                                                             TM




                                                                                                                                                               4

File: 00_REF/PCB RF ANT/05_PCB_Dielectric_Data_2026/search_text/Rogers/Rogers__종합카탈로그_AD_Series_Data_Sheet_-_AD250C_AD255C_AD300D_and_AD350A__데이터시트__RF161__추출텍스트.txt
\\\ Datasheet

  AD Series™ Antenna Materials
  AD250C™, AD255C™, AD300D™and AD350A™ Laminate Materials
  The AD Series™ antenna materials from Rogers Corporation are high                                                                      \\\ Features and Benefits:
  performance, specialty materials that are specifically engineered and                                                                      Low loss tangent (<0.002 at 10 GHz)
  manufactured to meet the demands of today’s wireless antenna markets.
                                                                                                                                              •    Excellent circuit performance
  Rogers has the materials needed to meet these design needs both today                                                                            in all typical wireless frequency
  and into the future.                                                                                                                             bands
                                                                                                                                             Controlled dielectric constant (±0.05)
  The AD Series antenna products are glass-reinforced, PTFE based materials
                                                                                                                                              •    • Repeatable circuit performance
  that provide controlled dielectric constant, low loss performance, and
  very good passive intermodulation (PIM) performance. The woven glass                                                                       Very low PIM (-159 dBc at 30 mil, 1900
                                                                                                                                             MHz)
  reinforcement affords good circuit processability and enables high yield
                                                                                                                                              •    Excellent antenna performance
  circuit board fabrication.
                                                                                                                                                   and reduced yield loss due to
                                                                                                                                                   PIM related issues
  The AD Series antenna products are manufactured with many dielectric
  constant options to meet the wide variety of needs for today’s antenna                                                                     Excellent dimensional stability
  requirements. These options and tight control help to enable the circuit to                                                                 •    Repeatable circuit performance
                                                                                                                                                   and improved manufacturing
  meet the desired impedance every time.
                                                                                                                                                   yields
  All AD Series antenna products are offered with standard electrodeposited
  (ED) or reverse treated ED copper foil options. This provides choices that are                                                         \\\ Typical Applications:
  sufficient to help reduce both circuit losses and antenna PIM.

  Lastly, as PTFE based composites, the AD Series antenna materials have very                                                                 •    Cellular infrastructure base
  low loss (typically less than 0.002 at 10 GHz), very low moisture absorption                                                                     station antenna
  (less than 0.1%), and very high copper peel strength (greater than 10 pli).                                                                 •    Automotive telematics antenna
                                                                                                                                                   systems
  These features combined together make the AD Series laminates an ideal                                                                      •    Commercial satellite radio
  choice for antenna applications.                                                                                                                 antenna




  Advanced Connectivity Solutions
  \\\ 100 S. Roosevelt Avenue \\\ Chandler, AZ 85226 \\\ Tel: 480-961-1382 \\\ Fax: 480-961-4533 \\\ www.rogerscorp.com \\\ IPC Slash Sheet # \\\ UL File #                            1
  \\\ 100 S. Roosevelt Avenue \\\ Chandler, AZ 85226 \\\ Tel: 480-961-1382 \\\ Fax: 480-961-4533 \\\ www.rogerscorp.com \\\ IPC Slash Sheet # \\\ UL File #
Data Sheet
AD SERIESTM LAMINATES

\\\ Standard Properties Table

                                                            Typical Values1
     Properties                                                                                  Units                      Test Conditions                            Test Method
                                                       AD250C              AD255C
     Electrical Properties
     Dielectric Constant (process)                         2.52               2.55                   -             23˚C @ 50% RH               10 GHz       IPC TM-650 2.5.5.5

     Dielectric Constant (design)                          2.50               2.60                   -               C-24/23/50                10 GHz       Microstrip Differential Phase Length

     Dissapation Factor                                  0.0013             0.0013                   -             23˚C @ 50% RH               10 GHz       IPC TM-650 2.5.5.5
     Thermal Coefficient of Dielectric
                                                           -117               -110              ppm/˚C                0 to 100˚C               10 GHz       IPC TM-650 2.5.5.5
     Constant
     Volume Resistivity                                 4.8 x 108          7.4 x 108            MΩ-cm                 C96/35/90                    -        IPC TM-650 2.5.17.1

     Surface Resistivity                                4.1 x 107          3.6 x 107               MΩ                 C96/35/90                    -        IPC TM-650 2.5.17.1
     Electrical Strength (dielectric
                                                           979                911                 V/mil                                            -        IPC TM-650 2.5.6.2
     strength)
    Dielectric Breakdown                                   >40                >40                  kV                  D-48/50             X/Y direction    IPC TM-650 2.5.6

                                                       -159/-163          -159/-163                                 Reflected 43 dBm swept tones at
     PIM2                                                                                          dBc                                                      Rogers Internal 50 ohm
                                                                                                                            1900 MHz, S1/S1

     Thermal Properties
     Decomposition Temperature (Td)                       >500               >500                   ˚C              2hrs @ 105˚C         5% Weight Loss     IPC TM-650 2.3.40

     Coefficient of Thermal Expansion - x                   47                 34               ppm/˚C                                                      IPC TM-650 2.4.41

     Coefficient of Thermal Expansion - y                   29                 26               ppm/˚C                          -55˚C to 288˚C              IPC TM-650 2.4.41

     Coefficient of Thermal Expansion - z                  196                196               ppm/˚C                                                      IPC TM-650 2.4.41

     Thermal Conductivity                                  0.33               0.35              W/(m.K)                     -                z direction    ASTM D5470

     Time to Delamination                                  >60                >60               minutes              as-received               288˚C        IPC TM-650 2.4.24.1

     Mechanical Properties
                                                           2.6                2.4
     Copper Peel Strength                                                                   N/mm (lbs/in)            10s @288˚C              35 μm foil     IPC TM-650 2.4.8
                                                          (14.8)             (13.6)
                                                        60.7/44.1          60.7/44.1
     Flexural Strength (MD/CMD)                                                                MPa (ksi )             25°C ± 3°C                   -        ASTM D790
                                                        (8.8/6.4)          (8.8/6.4)
                                                       41.4/38.6          55.8/45.5
     Tensile Strength (MD, CMD)                                                                MPa (ksi )          23˚C @ 50% RH                   -        ASTM D3039/D3039-14
                                                       (6.0/5.6)          (8.1/6.6)
                                                      6,102/5,364        6,412/5,640
     Flex Modulus                                                                              MPa (ksi )             25°C ± 3°C                   -        IPC-TM-650 2.4.4
                                                       (885/778)          (930/818)
     Dimensional Stability (MD, CMD)                    0.02/0.06          0.03/0.07           mils/inch          after etch + bake                -        IPC-TM-650 2.4.39a

     Physical Properties
     Flammability                                          V-0                V-0                    -                      -                      -        UL 94

     Moisture Absorption                                   0.04               0.03                  %             E1/105 +D48/50                   -        IPC TM-650 2.6.2.1

     Density                                               2.28               2.28               g/cm³                C24/23/50                    -        ASTM D792

     Specifc Heat Capacity                                0.813              0.813                J/g˚K           2 hours at 105˚C                 -        ASTM E2716



1
 Typical values are a representation of an average value for the population of the property. For specification values contact Rogers Corp.
2PIM Performance is heavily influenced by the copper choice. PIM values provided are typical values based on testing of the S1 foil using Rogers’ internal test method on
0.030” thick and 0.060” thick laminates.
Rogers recommends the customer evaluate each material and design combination to determine fitness for use over the entire life of the end product


\\\ 100 S. Roosevelt Avenue \\\ Chandler, AZ 85226 \\\ Tel: 480-961-1382 \\\ Fax: 480-961-4533 \\\ www.rogerscorp.com \\\ IPC Slash Sheet # \\\ UL File #                                 2
    Data Sheet
    AD SERIESTM LAMINATES

    \\\ Standard Properties Table


                                                                 Typical Values1
     Properties                                                                                          Units                      Test Conditions                         Test Method
                                                          AD300D                AD350A

     Electrical Properties
     Dielectric Constant (process)                            2.97                 3.54                     -             23˚C @ 50% RH               10 GHz      IPC TM-650 2.5.5.5

                                                              2.94                 3.50                                                                           Microstrip Differential Phase
     Dielectric Constant (design)                                                                           -                C-24/23/50               10 GHz
                                                                                                                                                                  Length
     Dissapation Factor                                     0.0021                0.0033                    -             23˚C @ 50% RH               10 GHz      IPC TM-650 2.5.5.5
     Thermal Coefficient of Dielectric
                                                              -73                   -57                 ppm/˚C               0 to 100˚C               10 GHz      IPC TM-650 2.5.5.5
     Constant
     Volume Resistivity                                    1.7 x 108             1.5 x 109              MΩ-cm                C96/35/90                    -       IPC TM-650 2.5.17.1

     Surface Resistivity                                   5.1 x 107             9.5 x 107                MΩ                 C96/35/90                    -       IPC TM-650 2.5.17.1
     Electrical Strength (dielectric
                                                              750                   671                  V/mil                     -                      -       IPC TM-650 2.5.6.2
     strength)
    Dielectric Breakdown                                       46                   33                     kV                  D-48/50            X/Y direction   IPC TM-650 2.5.6

                                                          -159/-163             -159/-163                                   Reflected 43 dBm swept tones at
     PIM2                                                                                                 dBc                                                     Rogers Internal 50 ohm
                                                                                                                                    1900 MHz, S1/S1

     Thermal Properties

     Decomposition Temperature (Td)                          >500                  >500                    ˚C               2hrs @ 105˚C         5% Weight Loss   IPC TM-650 2.3.40

     Coefficient of Thermal Expansion - x                      24                   18                  ppm/˚C                                                    IPC TM-650 2.4.41

     Coefficient of Thermal Expansion - y                      23                   18                  ppm/˚C                          -55˚C to 288˚C            IPC TM-650 2.4.41

     Coefficient of Thermal Expansion - z                      98                   63                  ppm/˚C                                                    IPC TM-650 2.4.41

     Thermal Conductivity                                     0.37                 0.44                W/(m.K)                      -               z direction   ASTM D5470

     Time to Delamination                                     >60                   >60                minutes               as-received               288˚C      IPC TM-650 2.4.24.1

     Mechanical Properties
                                                              2.6                   2.4
     Copper Peel Strength                                                                           N/mm (lbs/in)            10s @288˚C             35 μm foil    IPC TM-650 2.4.8
                                                             (14.8)                (13.6)
                                                         152.4/127.6            97.9/62.1
     Flexural Strength (MD/CMD)                                                                        MPa (ksi )            25°C ± 3°C                   -       ASTM D790
                                                         (22.1/18.5)            (14.2/9.0)
                                                        122.0/120.7            97.9/46.2
     Tensile Strength (MD, CMD)                                                                        MPa (ksi )         23˚C @ 50% RH                   -       IASTM D3039/D3039-14
                                                        (17.7/17.5)            (14.2/6.7)
                                                        10,400/9,580         12,652/10,128
     Flex Modulus                                                                                      MPa (ksi )            25°C ± 3°C                   -       IPC-TM-650 2.4.4
                                                        (1510/1390)          (1,835/1,469)
     Dimensional Stability (MD, CMD)                      -0.08/0.02            0.15/0.17              mils/inch         after etch + bake                -       IPC-TM-650 2.4.39a

     Physical Properties
     Flammability                                             V-0                   V-0                     -                      -                      -       UL 94

     Moisture Absorption                                      0.04                  0.1                    %              E1/105 +D48/50                  -       IPC TM-650 2.6.2.1

     Density                                                  2.23                 2.43                  g/cm³               C24/23/50                    -       ASTM D792

     Specifc Heat Capacity                                    0.80                 0.757                 J/g˚K            2 hours at 105˚C                -       ASTM E2716

1
 Typical values are a representation of an average value for the population of the property. For specifi cation values contact Rogers Corp.
2PIM Performance is heavily influenced by the copper choice. PIM values provided are typical values based on testing of the S1 foil using Rogers’ internal test method on 0.030” thick
and 0.060” thick laminates.
Rogers recommends the customer evaluate each material and design combination to determine fitness for use over the entire life of the end product


    \\\ 100 S. Roosevelt Avenue \\\ Chandler, AZ 85226 \\\ Tel: 480-961-1382 \\\ Fax: 480-961-4533 \\\ www.rogerscorp.com \\\ IPC Slash Sheet # \\\ UL File #                                 3
Data Sheet
AD SERIESTM LAMINATES

\\\ Standard Offerings

               Standard Thicknesses                              Standard Panel Sizes                              Standard Claddings
AD250C                                                       AD250C .020”:                         Electrodeposited Copper Foil
0.020” (0.508 mm) +/- 0.002”                                 18” x 12” (457mm x 305mm)             ½ oz. (18µm)
0.030” (0.762 mm) +/- 0.002”                                                                       1oz. (35µm)
                                                             18” x 24” (457mm x 610mm)
0.060” (1.524 mm) +/- 0.003”

AD255C                                                       All Other Thicknesses
                                                                                                   Reverse Treated Electrodeposited Copper Foil
0.020” (0.508 mm) +/- 0.002”                                                                       ½ oz. (18µm)
                                                             12” X 18” (305 X 457 mm)
0.030” (0.762 mm) +/- 0.002”                                                                       1oz. (35µm)
                                                             24” X 18” (610 X 457 mm)
0.040” (1.016 mm) +/- 0.002”
0.060” (1.524 mm) +/- 0.002”
0.125” (3.175 mm) +/- 0.006”

AD300D
0.030” (0.762 mm) +/- 0.002”
0.040” (1.016mm) +/- 0.002”
0.060” (1.524 mm) +/- 0.002”
0.120” (3.048 mm) +/- 0.006”

AD350A
0.030” (0.762 mm) +/- 0.002”
0.060” (1.524 mm) +/- 0.003”
0.120” (3.048 mm) +/- 0.006”


*Contact Customer Service or Sales Engineering to inquire about other available product configurations including additional thicknesses, panel sizes and claddings.




\\\ 100 S. Roosevelt Avenue \\\ Chandler, AZ 85226 \\\ Tel: 480-961-1382 \\\ Fax: 480-961-4533 \\\ www.rogerscorp.com
\\\ IPC Slash Sheet # \\\ UL File #


The information in this preliminary data sheet is intended to assist you in designing with Rogers’ circuit materials. It is not intended to and does not
create any warranties express or implied, including any warranty of merchantability or fitness for a particular purpose or that the results shown on this
data sheet will be achieved by a user for a particular purpose. The user should determine the suitability of Rogers’ circuit materials for each application.
These commodities, technology and software are exported from the United States in accordance with the Export Administration regulations. Diversion contrary to
U.S. law prohibited.

The Rogers’ logo, Helping power, protect, connect our world, AD Series, AD250, AD255C, AD300D, & AD350A are trademarks of Rogers Corporation or one of its
subsidiaries.
©2023 Rogers Corporation, Printed in U.S.A., All rights reserved.

Revised 1663 101023 Publication #92-197




Helping power, protect, connect our world
                                                                                TM




                                                                                                                                                                 4

File: 00_REF/PCB RF ANT/05_PCB_Dielectric_Data_2026/search_text/Rogers/Rogers__종합카탈로그_RO3000_Laminate_Data_Sheet_RO3003_-_RO3006_-_RO3010_-_RO3035__데이터시트__RF184__추출텍스트.txt
\\\ Datasheet

  RO3000® Series Circuit Materials
  RO3003™, RO3006™, RO3010™ and RO3035™ High Frequency Laminates
                                                                                                                                                        \\\ Features and Benefits:
   RO3000® high frequency circuit materials are ceramic-filled PTFE composites                                                                          Low dielectric loss (RO3003™ laminates)
                                                                                                                                                          • Laminates can be used in
   intended for use in commercial microwave and RF applications. This family of                                                                             applictions up to 77 GHz.
   products was designed to offer exceptional electrical and mechanical stability                                                                       Excellent mechanical properties versus
                                                                                                                                                        temperature
   at competitive prices. RO3000 series laminates are ceramic-filled PTFE based
                                                                                                                                                          • Reliable stripline and multilayer
   circuit materials with mechanical properties that are consistent regardless of the                                                                       board constructions.
   dielectric constant selected. This allows the designer to develop multilayer board                                                                   Uniform mechanical properties for a
                                                                                                                                                        range of dielectric constants
   designs that use different dielectric constant materials for individual layers, without
                                                                                                                                                          • Ideal for multilayer board designs
   encountering warpage or reliability problems.                                                                                                            with a range of dielectric constants
                                                                                                                                                          • Suitable for use with epoxy glass
   RO3000 materials exhibit a coefficient of thermal expansion (CTE) in the X and Y                                                                         multilayer board hybrid designs
                                                                                                                                                        Stable dielectric constant
   axis of 17 ppm/°C. This expansion coefficient is matched to that of copper, which
                                                                                                                                                        versustemperature and frequency
   allows thematerial to exhibit excellent dimensional stability, with typical etch                                                                     (RO3003 laminates)
  shrinkage (after etch and bake) of less than 0.5 mils per inch. The Z-axis CTE is 24                                                                    • Ideal for band pass filters,
                                                                                                                                                            microstrip patch antennas, and
   ppm/ °C, which providesexceptional plated through-hole reliability, even in severe                                                                       voltage controlled oscillators.
   thermal environments. The dielectric constant versus temperature for RO3003™ and                                                                     Low in-plane expansion coefficient
                                                                                                                                                        (match to copper)
   RO3035™ materials is very stable (Chart 1).
                                                                                                                                                          • Allows for more reliable surface
                                                                                                                                                            mounted assemblies
   RO3000 series laminates can be fabricated into printed circuit boards using standard                                                                   • Ideal for applications sensitive to
   PTFE circuit board processing techniques, with minor modifications as described                                                                          temperature change
                                                                                                                                                          • Excellent dimensional stability
   in the application note “Fabrication Guidelines for RO3000 Series High Frequency
                                                                                                                                                        Volume manufacturing process
   Circuit Materials.”                                                                                                                                    • Economical laminate pricing
                                                                                                                                                        \\\ Typical Applications:
                                                                                                                                                               • Automotive radar applications
                                                                                                                                                               • Global positioning satellite
                                                                                                                                                                 antennas
                                                                                                                                                               • Cellular telecommunications
                                                                                                                                                                 systems -power amplifiers and
                                                                                                                                                                 antennas
                                                                                                                                                               • Patch antenna for wireless
                                                                                                                                                                 communications
                                                                                                                                                               • Direct broadcast satellites
                                                                                                                                                               • Datalink on cable systems
                                                                                                                                                               • Remote meter readers
                                                                                                                                                               • Power backplanes

  Advanced Connectivity Solutions
                                                                                                                                                                                                 1
          S. Roosevelt
  \\\ 100 S. RooseveltAvenue
                       Avenue\\\\\\Chandler,
                                    Chandler,AZAZ 85226
                                                85226 \\\ \\\
                                                          Tel:Tel: 480-961-1382
                                                               480-961-1382          Fax: 480-961-4533
                                                                                 \\\ 480-961-4533
                                                                            \\\ Fax:                   \\\ www.rogerscorp.com
                                                                                                  \\\ www.rogerscorp.com \\\ IPC Slash Sheet # \\\ UL File #
Data Sheet
RO3000 SERIES CIRCUIT MATERIALS

\\\ Standard Properties Table

    Properties                                                                            Typical Value                                         Units                Test Conditions                           Test Method
                                                                 RO3003             RO3035              RO3006             RO3010
    Electrical Properties
    Dielectric Constant (process)                               3.00± 0.04         3.50 ± 0.05         6.15 ± 0.15        10.2 ± 0.30               -                23˚C              10 GHz           IPC TM-650 2.5.5.5

    Dielectric Constant (design)                                    3.00                3.60               6.50               11.20                 -                    8 GHz - 40 GHz                 Differential Phase Length

    Dissapation Factor                                             0.0010             0.0015              0.0020             0.0022                 -                23˚C              10 GHz           IPC TM-650 2.5.5.5

    Thermal Coefficient of Dielectric Constant                        -3                 -45               -262                -395            ppm/˚C           -50 to 150˚C           10 GHz           IPC TM-650 2.5.5.5

    Volume Resistivity                                               107                 107                105                 105            MΩ-cm                       Condition A                  IPC TM-650 2.5.17.1

    Surface Resistivity                                              107                 107                105                 105               MΩ                       Condition A                  IPC TM-650 2.5.17.1

    Thermal Properties
    Decomposition Temperature (Td)                                   500                500                 500                500              ˚C TGA                            -                     ASTM D3850

    Coefficient of Thermal Expansion - x                             17                  17                  17                 13             ppm/˚C
                                                                                                                                                                           -55 to 288˚C
    Coefficient of Thermal Expansion - y                             16                  17                  17                 11             ppm/˚C                                                   IPC TM-650 2.4.41
                                                                                                                                                                          23˚C/ 50% RH
    Coefficient of Thermal Expansion - z                             25                  24                  24                 16             ppm/˚C

    Thermal Conductivity                                            0.50                0.50               0.79                0.95            W/(m.K)                          50˚C                    ASTM D5470

    Mechanical Properties
    Copper Peel Strength                                            12.7                10.2                7.1                 9.4              lbs/in         1 oz. EDC After Solder Float IPC TM-650 2.4.8
                                                                     930               1025                1498               1902
    Young’s Modulus                                                                                                                               MPa                           23˚C                    ASTM D638
                                                                     823               1006                1293               1934
                                                                    -0.06              -0.11               -0.27              -0.35
    Dimensional Stability (MD, CMD)                                                                                                             mm/m                       Condition A                  IPC TM-650 2.2.4
                                                                     0.07               0.11               -0.15              -0.31
    Physical Properties
    Flammability                                                     V-0                V-0                 V-0                 V-0                 -                             -                     UL 94

    Moisture Absorption                                             0.04                0.04               0.02                0.05                %                          D48/50                    IPC TM-650 2.6.2.1

    Density                                                          2.1                 2.1                2.6                 2.8             g/cm³                           23˚C                    ASTM D792

    Specifc Heat Capacity                                            0.9                                   0.86                 0.8              J/g/K                            -                     Calculated

    Lead Free Process Compatible                                     Yes                Yes                 Yes                Yes                  -                             -                     -



1 Typical values are a representation of an average value for the population of the property. For specification values contact Rogers Corporation.
2 The design Dk is an average number from several different tested lots of material and on the most common thickness/s. If more detailed information is required, please contact Rogers Corporation or refer to Rogers’ technical
papers in the Roger Technology Support Hub available at http://www.rogerscorp.com/ techub




                                                                                                                                                                                                                                    2
\\\ 100 S. Roosevelt Avenue \\\ Chandler, AZ 85226 \\\ Tel: 480-961-1382 \\\ Fax: 480-961-4533 \\\ www.rogerscorp.com
Data Sheet
RO3000 SERIES CIRCUIT MATERIALS

\\\ Property Charts




                                                                                                                        3
\\\ 100 S. Roosevelt Avenue \\\ Chandler, AZ 85226 \\\ Tel: 480-961-1382 \\\ Fax: 480-961-4533 \\\ www.rogerscorp.com
 Data Sheet
  RO3000 SERIES CIRCUIT MATERIALS

  \\\ Available Configurations

              Standard Thicknesses                                   Standard Panel Sizes                                    Standard Cladding

 RO3003:                                               RO3003/RO3006/RO3010/RO3035:                              RO3003:
 0.005” (0.13mm) +/- 0.0005”
 0.010” (0.25mm) +/- 0.0007”                           12” X 18” (305 X 457mm)                                   Electrodeposited Copper Foil
 0.020” (0.51mm) +/- 0.0010”                           24” X 18” (610 X 457mm)                                   ½ oz. (18μm)
 0.030” (0.76mm) +/- 0.0015”
                                                                                                                 1 oz. (35μm)
 0.060” (1.52mm) +/- 0.0030”                           RO3003 0.005” and 0.010”:
                                                                                                                 Rolled Copper Foil
                                                                                                                 ½ oz. (18μm)
 RO3006/RO3010:                                        12” X 18” (305 X 457mm)                                   1 oz. (35μm)
 0.005” (0.13mm) +/- 0.0005”                           24” X 18” (610 X 457mm)
 0.010” (0.25mm) +/- 0.0007”                           24” X 21” (610 X 533mm)                                   RO3006/RO3010/RO3035:
 0.025” (0.64mm) +/- 0.0010”
 0.050” (1.28mm) +/- 0.0020”                                                                                     Electrodeposited Copper Foil
                                                                                                                 ½ oz. (18μm)
 RO3035
                                                                                                                 1 oz. (35μm)
 0.010” (0.25mm) +/- 0.0005”
 0.020” (0.51mm) +/- 0.0010”
 0.060” (1.52mm) +/- 0.0030”


*Contact Customer Service or Sales Engineering to inquire about other available product configurations including additional thicknesses, panel sizes and claddings.
ont




  \\\ 100 S. Roosevelt Avenue \\\ Chandler, AZ 85226 \\\ Tel: 480-961-1382 \\\ Fax: 480-961-4533 \\\ www.rogerscorp.com




  The information in this preliminary data sheet is intended to assist you in designing with Rogers’ circuit materials. It is not intended to and does not
  create any warranties express or implied, including any warranty of merchantability or fitness for a particular purpose or that the results shown on this
  data sheet will be achieved by a user for a particular purpose. The user should determine the suitability of Rogers’ circuit materials for each application.
  These commodities, technology and software are exported from the United States in accordance with the Export Administration regulations. Diversion contrary to
  U.S. law prohibited.

  The Rogers’ logo, Helping power, protect, connect our world, RO3000, RO3003, RO3006, RO3010 and RO3035 are trademarks of Rogers Corporation or one of its
  subsidiaries.
  ©2024 Rogers Corporation, Printed in U.S.A., All rights reserved.

  Revised 1687 013024 Publication #92-130




  Helping power, protect, connect our world
                                                                                 TM




                                                                                                                                                                      4
