Repository: EIDOSDATA/TraceWave-Studio

# PCB 유전율과 적층 자료

수집/정리 기준일: 2026-11-11.

먼저 [전체 자료 안내 엑셀](Excel/00_전체_자료_안내.xlsx)을 연다. 회사별 엑셀은 `Excel/`에 있고, 원문 검색은 [HTML 안내](START_HERE_ko.html)를 사용한다.

- [자료 사용 안내](docs/자료_사용_안내.md): 폴더, 단위, 조건 선택과 내보내기.
- [자료 검토 결과](docs/자료_검토_결과.md): 확인한 범위, 오류/공백, 정리 내역.
- [TraceWave Studio 연결 설계](../../../Code/docs/pcb_material_catalog.md): 사용자 직접 입력, 소재 선택, 제조업체 적층 선택과 현재 구현의 경계.

57,340개 조건별 관측, 36개 회사와 일반 재료 참고 자료 1개 그룹, 1,756개 출처 기록을 보존했다. 새 엑셀은 전체 안내 1개와 회사/참고 자료별 37개로 총 38개다. 행 수는 고유 소재나 독립 측정 수가 아니다. 공식 자료에 값이 있어도 실제 제조 조건과 해석 대역에 맞는지 확인해야 한다.

사람이 보는 엑셀과 프로그램용 JSONL을 분리했다. 원문 PDF/HTML의 바이트는 보존하면서 파일명을 회사와 소재/용도 중심으로 바꿨다. 중복 저장한 데이터 사본은 복구 폴더로 옮겼고 관측 수치는 삭제하지 않았다.

File: 00_REF/PCB RF ANT/05_PCB_Dielectric_Data_2026/search_text/Rogers/Rogers__종합카탈로그_TMM_Thermoset_Laminate_Data_Sheet_TMM_3_-_TMM_4_-_TMM_6_-_TMM_10_-_TMM_10i_-_TMM_13i__데이터시트__RF225__추출텍스트.txt
                                                                                                 Data Sheet




TMM® Thermoset Microwave Materials
                                                                                      Features and benefits:

                                                                                      Wide range of dielectric constants
                                                                                         • Ideal for single material systems on a
                                                                                           wide variety of applications
                                                                                      Exceptional mechanical properties
                                                                                         • Resist creep and cold flow
                                                                                      Coefficient of thermal expansion matched
                                                                                      to copper
                                                                                         • High reliability of plated through holes
                                                                                      Resistant to process chemicals
                                                                                        • Reduces damage to material during
TMM® thermoset microwave materials are ceramic, hydrocarbon, thermoset
                                                                                          fabrication and assembly processes
polymer composites designed for high plated-thru-hole reliability stripline
and microstrip applications. TMM laminates are available in a wide range of           Thermoset resin
dielectric constants and claddings.                                                     • Reliable wirebonding
                                                                                        • No specialized production
The electrical and mechanical properties of TMM laminates combine many of                 techniques required
the benefits of both ceramic and traditional PTFE microwave circuit laminates,          • TMM10 and 10i laminates can
without requiring the specialized production techniques common to these                   replace alumina substrates
materials. TMM laminates do not require a sodium napthanate treatment prior
to electroless plating.
                                                                                      Some Typical Applications:
TMM laminates have an exceptionally low thermal coefficient of dielectric               • RF and microwave circuitry
constant, typically less than 30 ppm/°C. The material’s isotropic coefficients of       • Power amplifiers and combiners
thermal expansion, very closely matched to copper, allow for production of high         • Filters and coupler
reliability plated through holes, and low etch shrinkage values. Furthermore, the
thermal conductivity of TMM laminates is approximately twice that of traditional        • Satellite communication systems
PTFE/ceramic laminates, facilitating heat removal.                                      • Global Positioning Systems Antennas
                                                                                        • Patch Antennas
TMM laminates are based on thermoset resins, and do not soften when heated.
                                                                                        • Dielectric polarizers and lenses
As a result, wire bonding of component leads to circuit traces can be performed
without concerns of pad lifting or substrate deformation.                               • Chip testers

TMM laminates combine many of the desirable features of ceramic substrates
with the ease of soft substrate processing techniques. TMM laminates are
available clad with 1/2 oz/ft2 to 2 oz/ ft2 electrodeposited copper foil, or bonded
directly to brass or aluminum plates. Substrate thicknesses of 0.015” to 0.500” are
available. The base substrate is resistant to etchants and solvents used in printed
circuit production. Consequently, all common PWB processes can be used to
produce TMM thermoset microwave materials.




100 S. Roosevelt Avenue, Chandler, AZ 85226
Tel: 480-961-1382 Fax: 480-961-4533 www.rogerscorp.com
                                                          Page 1 of 2
                                                                                                                                                                             Data Sheet


                                                                             TYPICAL VALUES(2)
 ELECTRICAL PROPERTIES(1)                                                                                                              DIRECTION         UNITS          CONDITIONS                     TEST METHOD
                                                  TMM3         TMM4          TMM6         TMM10         TMM10i        TMM13i
                                                  3.27 ±        4.50 ±        6.00 ±       9.20 ±        9.80 ±         12.85 ±
                                                                                                                      (3)
                                                                                                                                                                                                        IPC-TM-650
 (1)
       Dielectric Constant (process)                                                                                                        Z               -               10 GHz
                                                  0.032         0.045         0.080        0.230         0.245           0.35                                                                          method 2.5.5.5
                                                                                                                                                                                                 Differential Phase Length
 (2)
       Dielectric Constant (design)                3.45          4.70          6.3           9.8           9.9              12.2             -              -           8 GHz - 40 GHz
                                                                                                                                                                                                          Method
                                                                                                                                                                                                        IPC-TM-650
 (1)
       Dissipation Factor (process)               0.0020        0.0020       0.0023        0.0022        0.0020         0.0019              Z               -               10 GHz
                                                                                                                                                                                                       method 2.5.5.5
 Thermal Coefficient of Dielectric                                                                                                                                                                  IPC-TM-650 method
                                                   +37           +15           -11           -38          -43*              -70              -          ppm/°K          -55 to +125°C
 Constant                                                                                                                                                                                                 2.5.5.5
 Insulation Resistance                            >2000         >2000        >2000         >2000         >2000          >2000                -           Gohm             C/96/60/95                     ASTM D257
                                                                                                                                                         Mohm
 Volume Resistivity                                3X109        6X108         1X108        2X108         2X108                -              -                                  -                        ASTM D257
                                                                                                                                                          cm
 Surface Resistivity                             >9X109         1X109         1X109        4X107         4X107                -              -           Mohm                   -                        ASTM D257
 Electrical Strength (dielectric                                                                                                                                                                    IPC-TM-650 method
                                                   441           371           362           285           267              213             Z            V/mil                  -
 strength)                                                                                                                                                                                                2.5.6.2
 Thermal Properties(1)
 Decomposition Temperature (Td)                    425           425           425           425           425              425            425          °C TGA                  -                       ASTM D3850
                                                                                                                                                                                                        ASTM E 831
 Coefficient of Thermal Expansion - x               15            16            18           21            19                19             X           ppm/K              0 to 140°C
                                                                                                                                                                                                     IPC-TM-650, 2.4.41
                                                                                                                                                                                                        ASTM E 831
 Coefficient of Thermal Expansion - y               15            16            18           21            19                19             Y           ppm/K              0 to 140°C
                                                                                                                                                                                                     IPC-TM-650, 2.4.41
                                                                                                                                                                                                        ASTM E 831
 Coefficient of Thermal Expansion - z               23            21            26           20            20                20             Z           ppm/K              0 to 140°C
                                                                                                                                                                                                     IPC-TM-650, 2.4.41
 Thermal Conductivity                              0.70          0.70          0.72         0.76          0.76                -             Z           W/m/K                 80°C                       ASTM C518
 Mechanical Properties      (1)


 Copper Peel Strength after Thermal                 5.7           5.7           5.7          5.0           5.0               4.0                         lb/inch          after solder                  IPC-TM-650
                                                                                                                                           X,Y
 Stress                                            (1.0)         (1.0)         (1.0)        (0.9)         (0.9)             (0.7)                       (N/mm)          float 1 oz. EDC                 Method 2.4.8
 Flexural Strength (MD/CMD)                       16.53         15.91         15.02         13.62            -                -            X,Y            kpsi                  A                        ASTM D790
 Flexural Modulus (MD/CMD)                         1.72          1.76          1.75         1.79          1.80*               -            X,Y            Mpsi                  A                        ASTM D790

 Physical Properties(1)

 Moisture           1.27mm (0.050”)                0.06          0.07          0.06         0.09          0.16              0.16
 Absorption                                                                                                                                  -             %                D/24/23                      ASTM D570
 (2X2)              3.18mm (0.125”)                0.12          0.18          0.20         0.20          0.13              0.13
 Specific Gravity                                  1.78          2.07          2.37         2.77          2.77              3.0              -              -                   A                        ASTM D792
 Specific Heat Capacity                            0.87          0.83          0.78         0.74          0.72*               -              -           J/g/K                  A                        Calculated
 Lead-Free Process Compatible                      YES           YES           YES           YES           YES              YES              -              -                   -                              -

Notes: ASTM E831 corresponds to IPC-TM-650, method 2.4.41 * estimated
Typical values are a representation of an average value for the population of the property. For specification values contact Rogers Corporation.
(1) Prolonged exposure in an oxidative environment may cause changes to the dielectric properties of hydrocarbon based materials. The rate of change increases at higher temperatures and is highly dependent on
     the circuit design. Although Rogers’ high frequency materials have been used successfully in innumerable applications and reports of oxidation resulting in performance problems are extremely rare, Rogers
     recommends that the customer evaluate each material and design combination to determine fitness for use over the entire life of the end product.
(2) The design Dk is an average number from several different tested lots of material and on the most common thickness/s. If more detailed information is required, please contact Rogers Corporation. Refer to Rogers
     Technical paper “Dielectric Properties of High Frequency Materials” available on www.rogerscorp.com/acs.
(3) Method 2.5.5.6.

                                               Standard Thicknesses                                                                      Standard Panel Sizes                           Standard Claddings
 0.015” (0.381mm) +/- 0.0015”                                    0.100” (2.500mm) +/- 0.0015”                                       18” X 12” (457mm X 305mm)                   Electrodeposited Copper Foil
 0.025” (0.635mm) +/- 0.0015”                                    0.125” (3.175mm) +/- 0.0015”                                       18” X 24” (457mm X 610mm)                   ½ oz. (18µm) HH/HH
 0.030” (0.762mm) +/- 0.0015”                                    0.150” (3.810mm) +/- 0.0015”                                                                                   1 oz. (35µm) H1/H1
 0.050” (1.270mm) +/- 0.0015”                                    0.200” (5.080mm) +/- 0.0015”
 0.060” (1.524mm) +/- 0.0015”                                    0.250” (6.350mm) +/- 0.0015”                                       *Additional panel sizes available           *Additional claddings such as heavy
 0.075” (1.900mm) +/- 0.0015”                                    0.500” (12.70mm) +/- 0.0015”                                                                                   metal and unclad are available

*Contact Customer Service or Sales Engineering to inquire about additional available product configurations
The information in this data sheet is intended to assist you in designing with Rogers’ circuit materials. It is not intended to and does not create any warranties express or implied, including any warranty of
merchantability or fitness for a particular purpose or that the results shown on this data sheet will be achieved by a user for a particular purpose. The user should determine the suitability of Rogers’ circuit materials for
each application.
The Rogers’ logo, TMM, and Helping power, protect, connect our world are trademarks of Rogers Corporation or one of its subsidiaries.
© 2022 Rogers Corporation, Printed in U.S.A., All rights reserved. Revised: 1612 080922 Publication #92-108


100 S. Roosevelt Avenue, Chandler, AZ 85226
Tel: 480-961-1382 Fax: 480-961-4533 www.rogerscorp.com
                                                                                                       Page 2 of 2

File: 00_REF/PCB RF ANT/05_PCB_Dielectric_Data_2026/search_text/Seeed_Fusion/Seeed_Fusion__FR4_Tg130_specification_range__공정가이드__FB221__추출텍스트.txt (part 1 of 2)
DFM$V1.1$

Revisions$in$this$version:$
   3   Renamed$some$headings.$
   3   Fonts$and$styles$changed.$
   3   Reordered$content,$moved$design$considerations$to$the$front$and$component$layout$considerations$to$the$end$(figures$also$re3ordered).$
   3   Removed$Appendix$(moved$to$section$6)$
   3   Re3wrote$‘Files&for&Manufacture&Requirements’&chapter$and$moved$to$chapter$2.$
   3   Restructure$so$all$new$chapters$start$on$a$new$page.$
   3   Added$a$gap$between$the$section$number$(e.g.$[1])$and$the$first$word.$
   3   Edited$layout$of$specification$to$fit$on$exactly$3$pages.$
   3   Formatted$specification$table$and$most$other$tables$(centered,$corrected$spacing,$capitalized$headings).$
   3   Added$unit$conversions$for$some$entries$(mil/mm)$and$rounded$some$units.$
   3   Removed$‘’$sign$where$the$word$‘minimum’$was$already$used.$
   3   Added$new$points$([7],$[8]$and$[19]).$
   3   Removed$point$[82]$–$not$relevant.$
   3   Reworded$point$[23]$Surface$Array$Device$clearance$area.$
   3   Removed$‘Description:’$labels$since$they$are$not$necessary.$
   3   Changed$wording$from$required$to$recommended,$since$many$of$the$stricter$requirements$apply$only$to$advanced$designs$but$will$still$be$accepted$
       for$simpler$designs.$
   3   Silkscreen$requirements$changed$to$optional.$
   3   Re3wrote$chapter$on$vias$to$a$chapter$on$drill$holes$in$general$that$is$consistent$with$the$specification.$
   3   Changed$recommended$stamp$hole$width$from$5mm$to$6mm$(consistent$with$1.5mm$hole$spacing).$
   3   Removed$section$‘[12]&Symmetrical&Panelization’$3$not$relevant.$
   3   Removed$1/3$stamp$hole$recommendation$–$not$consistent.$
   3   Modified$figures,$descriptions$and$layout.$Major$changes$(numbers$refer$to$the$old$document):$
             o     Figures$1/2/3/4//5/7/8/10/13/14/16/17/21/25/26/28/32/36/43/55$corrected$conversion$errors.$
             o     Figures$2/5/31/32/39/40/45/46/47/48/49/51$redesigned.$
             o     Grouped$all$chapter$14$figures$into$one$figure.$
             o     Direction$of$Travel$renamed$to$Processing$Direction.$
             o     Removed$unnecessary$labels.$
   3   Modified$and$removed$tables.$Major$changes:$
             o     Removed$table$7/10/11$–$pointless/incomplete/inaccurate.$
             o     Changed$values$in$Table$8$to$match$specification.$
             o     Removed$last$two$columns$of$Table$6.$
                                                                         CONTENTS


1. Brief Introduction ........................................................................................................................3
2. Seeed Fusion PCB Specification ............................................................................................4
   2.1      Required Manufacturing Files..................................................................................................................... 4
   2.2      PCB Gerber File............................................................................................................................................ 4
   2.3      PCB Specification for FR4-TG130............................................................................................................. 5
3. PCB Lamination Structure.........................................................................................................8
   3.1      Layer Structure.............................................................................................................................................. 8
4. PCB Dimensions Specification ............................................................................................... 9
   4.1      Manufactured PCB Dimensions..................................................................................................................9
5. Surface Treatments................................................................................................................... 11
   5.1      Hot Air Solder Leveling (HASL)................................................................................................................ 11
      5.1.1     Process Requirements...........................................................................................................................11
      5.1.2     Range of Applications.............................................................................................................................11
   5.2      Electroless Nickel Immersion Gold (ENIG).............................................................................................11
      5.2.1     Process Requirements...........................................................................................................................11
      5.2.2     Range of Applications.............................................................................................................................11
   5.3      Organic Solderability Preservatives (OSP).............................................................................................11
6. PCBA Constructions................................................................................................................. 12
7. Copper Trace Design ............................................................................................................... 13
   7.1      Trace Width, Spacing and Routing Recommendations....................................................................... 13
   7.2      Solder Pad to Trace Connections............................................................................................................ 14
   7.3      Copper Pour Design Requirements.........................................................................................................16
8. Solder Mask Design ................................................................................................................. 17
   8.1      Solder Mask Design for Copper Traces.................................................................................................. 17
   8.2      Solder Mask Design for Holes.................................................................................................................. 17
      8.2.1     Via Holes.................................................................................................................................................. 17
   8.3      Alignment Holes.......................................................................................................................................... 17
      8.3.1     Positioning Holes.................................................................................................................................... 18
      8.3.2     Buried and Plugged Vias....................................................................................................................... 18
   8.4      Solder Pad Solder Mask Design.............................................................................................................. 19
   8.5      Gold-Finger Solder Mask Design............................................................................................................. 20
9. Silkscreen Design .....................................................................................................................21
   9.1      Silkscreen Design Considerations........................................................................................................... 21
   9.2      Silkscreen Contents....................................................................................................................................21
10. Hole Design ................................................................................................................................ 23
   10.1     Plated and Non-Plated Drill Holes........................................................................................................... 23
      10.1.1       General Hole Spacing........................................................................................................................23
      10.1.2       Via Hole Clearance Area................................................................................................................... 23


                                                                                    1
  10.2      Mechanical Hole Design............................................................................................................................ 23
     10.2.1        Hole Types........................................................................................................................................... 24
     10.2.2        Spacing Requirements...................................................................................................................... 24
11. Fiducial Mark Design ............................................................................................................... 25
  11.1      Classification................................................................................................................................................25
  11.2      Fiducial Mark Structure.............................................................................................................................. 25
     11.2.1        Panel Fiducial Marks and Image Fiducial Marks.......................................................................... 25
     11.2.2        Local Fiducial...................................................................................................................................... 25
  11.3      Position of Fiducials....................................................................................................................................26
     11.3.1        Panel Fiducial Marks..........................................................................................................................26
     11.3.2        Image Fiducial Marks.........................................................................................................................27
     11.3.3        Local Fiducial Marks.......................................................................................................................... 27
12. Panelization and Bridge Design.............................................................................................28
  12.1      V-CUT Scoring.............................................................................................................................................28
  12.2      Stamp Hole Design.....................................................................................................................................29
  12.3      Panelization..................................................................................................................................................29
  12.4      Panelization Methods for Irregularly Shaped PCBs..............................................................................32
13. Component Layout Considerations......................................................................................33
  13.1      General Component Layout Requirements............................................................................................33
  13.2      Reflow Soldering......................................................................................................................................... 34
     13.2.1        General Requirements for SMD Components...............................................................................34
     13.2.2        SMD Component Placement Requirements..................................................................................34
     13.2.3        Through-Hole Component Layout Requirements for PCBs Undergoing Reflow Soldering.. 37
  13.3      Wave Soldering........................................................................................................................................... 37
     13.3.1        SMD Component Layout Requirements for PCBs Undergoing Wave Soldering....................37
     13.3.2        Common Through-Hole Component Layout Requirements........................................................40
     13.3.3        General Requirements For Wave Soldering Through Hole Components................................ 40




                                                                                   2
1. Brief Introduction
      Seeed is a hardware innovation platform for makers to grow inspirations into differentiating products
and offers accessible technologies with quality and delivery guarantee. Seeed Fusion Service offers one-
stop prototyping service for PCB (Printed Circuit Board) service, PCBA (PCB Assembly) service and other
electronic and mechanical customized services (like CNC Milling, 3D Printing, PCB Layout Service).

     Seeed has been in the electronics industry for more than 9 years and has accumulated a great deal
of manufacturing experience. To help bridge the gap between design and manufacture and put into
practice our company values “Grow the Difference”, which aims to help more people make their product
come true, we have summarized our 9 years of manufacturing experience in this manual.

     Since we are not a professional publisher, there may be some incorrect spellings or vague
expressions in this manual, we really appreciate your feedback to help us improve the manual together.
We will keep upgrading this manual to make it beneficial to the whole community, if you have any advice
or suggestions, please contact us at: (fusion@seeed.cc). For more information about the latest prototype
service and specification, please head to our website www.seeedstudio.com

    This specification defines the design parameters for PCB design from a DFM point of view, including
the shape, lamination construction, Fiducial design, component layout, conductive traces, holes, solder
mask, surface treatments, silk screen design, and so on.




                                                    3
2. Seeed Fusion PCB Specification
2.1 Required Manufacturing Files

      [1]          PCB (Printed Circuit Board) only Service:
            Copper Circuit layers, Soldermask layers (one for each circuit layer), Silkscreen layers (optional),
            Mechanical layer (one per file), Drill file (one per file).
      [2]          PCBA (Printed Circuit Board and Assembly) Service:
            Same as PCB service plus Bill of Materials (BOM).
      [3]          Stencil Service: Solder Mask / Solder Paste layer. Both Top and Bottom mask / paste
            layers can be etched onto the same stencil if the effective area of the stencil is large enough to
            accommodate both layers.


2.2 PCB Gerber File

The Gerber format is an open 2D binary vector image file format. It is the standard file used by the printed
circuit board (PCB) industry and software to describe the layers of a board: copper layers, solder mask,
silkscreen, etc. Gerber files should be contained inside a single .rar or .zip archive with the following
standard file extensions:


                                Extension                                   Layer
                              pcbname.GTL                                 Top Copper
                              pcbname.GTS                             Top Soldermask
                              pcbname.GTO                              Top Silkscreen
                              pcbname.GBL                             Bottom Copper
                              pcbname.GBS                           Bottom Soldermask
                              pcbname.GBO                            Bottom Silkscreen
                              pcbname.TXT                                    Drill
                          pcbname.GML/GKO                       Mechanical / Board Outline
                              pcbname.GL2                       Inner Layer 2 ( for ≥ 4 layer)
                              pcbname.GL3                       Inner Layer 3 ( for ≥ 4 layer)


Notes:
   1. Gerber files must be in RS-274x format.
   2. The drill file should be in Excellon format.
   3. Gerber files and the Drill file must be stored in the same folder/archive.
   4. The board outline must be provided.




                                                            4
2.3 PCB Specification for FR4-TG130

                                                          Units: mm [mil] where applicable
          ITEM                   DESCRIPTION                    SPECIFICATION

                                                                    10 * 10mm
                                                       Tip: If your board width is smaller
                              Minimum dimensions        than this size, you can make a
    Board Dimensions                                     bigger panel and use slots to
                                                               separate the boards.
                               Maximum dimensions                 500 * 500mm
  Available Board Layers                                           1 - 16 layers

                            Minimum pieces per order                 5 pieces
 Available Board Quantity
                            Maximum pieces per order               8000 pieces

   Dielectric Constant                                               4.2 - 4.7

  Dielectric Separation
                                                                    0.075 - 5.0
       Thickness
                                                               0.6 / 0.8 / 1.0 / 1.2 /
                                   1-2 layers
                                                                1.6 / 2.0 / 2.5 / 3.0
                                      4 layers         0.8 / 1.0 / 1.2 / 1.6 / 2.0 / 2.5 / 3.0
                                   6-8 layers            1.0 / 1.2 / 1.6 / 2.0 / 2.5 / 3.0
     Available Board
       Thickness                   10 layers                 1.2 / 1.6 / 2 / 2.5 / 3.0
                                   12 layers                   1.6 / 2.0 / 2.5 / 3.0
                                   14 layers                      2.0 / 2.5 / 3.0
                                   16 layers                         2.5 / 3.0
     Available Board
                                                                 1oz. 2oz. 3oz.
     Copper Weights

    Board Thickness
                                                                      ± 10%
       Tolerance




                                                            For 1oz: 4mil, 5mil, 6mil
                                                          [0.1mm, 0.13mm, 0.15mm]
     Minimum Trace
    Width and Spacing                                       For 2oz: 10mil [0.25mm]

                                                            For 3oz: 15mil [0.4mm]




                                            5
Minimum Trace Width
   in Inner Layers
 (for 4 layer boards)

                                                6mil




  Minimum Distance                         For 1oz ≥ 8mil
  Between Trace and                        For 2oz ≥ 12mil
     Copper Pour                           For 3oz ≥ 15mi




  Minimum Distance
                                                12mil
    Between Vias




  Minimum Distance
                                                12mil
Between PTH and Trace




    Annular Rings                          ≥ 0.15mm [6mil]




 Outer Layer Copper
                                    0.035 - 0.07mm (for 1oz - 2oz)
     Thickness




 Inner Layer Copper
                                          0.017 (for 0.5oz)
      Thickness


Drilling Hole Diameter
                                             0.2 - 6.5mm
      (Mechanical)

                                              Standard:
                                         ≥ 0.32mm for Green
  Minimum Width of                    ≥ 0.35mm for other colors
  Soldermask Dam                          Limit (costs extra):
                                         ≥ 0.10mm for Green
                                      ≥ 0.13mm for other colors

Diameter of Castellated
                          Minimum              0.6mm
        Holes

                               6
  BGA Pad Dimensions
(for track spacing/width)

                                                               For 6mil ≥ 0.45mm
                                                               For 5mil ≥ 0.35mm
                                                               For 4mil ≥ 0.25mm




  Minimum Circuit to
                                                                    0.3mm
    Edge Spacing




  Minimum Distance
  Between Inner Trace                                            0.2mm [8mil]
      and NPTH




  Minimum Silkscreen                                         Height ≥ 0.6mm [23mil]
  Height / Trace Width                                     Trace Width ≥ 0.1mm [4mil]


Perfect Aspect Ratio for
                                                                      1:5
    Silkscreen Text
                                  If soldermask is
       Silkscreen                                             Silkscreen is WHITE
                            Green/Red/Yellow/Blue/Black
          Color
                               If soldermask is White         Silkscreen is BLACK


  Minimum Distance
    Between Pad                                                  0.15mm [6mil]
    and Silkscreen



   Minimum Milling
                                                                    0.8mm
      Slot Width

     Slot Tolerance
                                                                   ± 0.15mm
      (Mechanical)
                                     Minimum                      70 * 55mm
  Board Dimensions                   Maximum                     380 * 380mm
    for V-cutting              Minimum Sub-Board
                                                                   8 * 8mm
                                   Dimensions
                            Varies according to specific
 PCB Production Time                                          3 - 14 working days
                                  board features

                                            7
3. PCB Lamination Structure
3.1 Layer Structure

    [4]      For PCB lamination, there are generally two design types: Copper foil structure and Core
    board structure. The Core board type is used in special multilayered boards and mixed boards.




                                     Figure 1: PCB lamination types.
    [5]      0.5oz copper foil is generally used for the copper in the outer layers, whereas 1oz copper
    foil is generally chosen for the inner layers. Core boards with asymmetric thicknesses should be
    avoided in the inner layers.
    [6]      Symmetrical design considerations include the thickness of pre-preg (pre-impregnated)
    layers, the type of resin used, the thickness of the copper foil and the type of layer distribution
    (copper foil layer, circuit layer). The layout should be as symmetrical as possible about the
    symmetry axis.


                                                                          Hoz

                                                                          10mil

                                                                          1oz
                                                                          12mil
                                                                          1oz


                                                                          1oz
                                                                          12mil
                                                                          1oz        Axis of
                                                                                    symmetry
                                                                          10mil

                                                                          Hoz



                               Figure 2: Symmetrical board layer design.




                                                     8
4. PCB Dimensions Specification
4.1 Manufactured PCB Dimensions

    [7]       The maximum board dimensions is 500 * 500mm, and the minimum boards dimensions is
    10 * 10mm.
    [8]       The maximum board thickness is 3mm and the minimum is 0.6mm (1-2 layers only).
                                                                     X


                                                                                            D


                       Y




                                                                              Z


              R                               Processing Direction



                                   Figure 3: PCB dimensions description.


    [9]       Recommended PCB width-to-thickness ratio = Y / Z ≤ 150.
  [10]        Recommended PCB length-to-width ratio = X / Y ≤ 2.
  [11]        For board thicknesses of less than 0.8mm, the copper foil should be evenly distributed to
    prevent board bending. If there are many small boards, use of a fixture is recommended.
  [12]        If the primary side does not meet the clearance area requirements, then the addition of a
    margin of a width greater than 5mm, along the direction of travel is recommended.




                     Margin                                                       ≥5mm

                                                    Processing Direction




                                   Figure 4: PCB minimum margin dimensions.
  [13]        The body of components must not exceed past the edge of the PCB, and must satisfy the
    following:
          z       The minimum distance from the edge of the solder pad (or component body) to the
                  primary side must be less than 5mm.
          z       For non-reflow soldering, when a component protrudes out from the PCB, the width of
                  the margin is as follows:


                                                           9
                                            Overhanging
                                            Components




                                                                                   ≥3mm

                                  Processing Direction


             Figure 5: Protruding component margin requirements.
z   For non-reflow soldering, when a component protrudes out from the PCB, the component
    must fit into the margin with 0.5mm clearance as shown in Figure 6.




                                        ≥3mm

           Processing Direction                          The gap should be 0.5mm larger than the
                                                           component embedded in the margin



           Figure 6: Protruding component margin gap requirements.




                                            10
5. Surface Treatments
5.1 Hot Air Solder Leveling (HASL)

5.1.1    Process Requirements


        [14]      The PCB is covered with molten tin-silver alloy and the excess is blown off using hot air.
        The resulting alloy coating on the exposed copper surfaces must be between 1µm to 25µm.

5.1.2    Range of Applications


        [15]     Using HASL, it is difficult to control the thickness of the coating and preserve the precise
        shape of the copper pads. It is not recommended for PCBs with fine pitch components since the
        copper pads of fine pitch components typically need to be flatter. In addition, the thermal shock of
        the HASL process may cause the PCB to warp. Therefore ultra-thin PCBs with a thickness of less
        than 0.7 mm are not recommended to undergo this type of surface treatment.


5.2 Electroless Nickel Immersion Gold (ENIG)

5.2.1    Process Requirements


        [16]     Electroless Nickel Immersion Gold (ENIG) is a surface treatment involving plating the
        copper pads with nickel then immersion gold to help prevent it from oxidation. PCB copper metal
        surfaces treated with ENIG must have a nickel coating thickness of 2.5µm-5.0µm, and the
        immersion gold (99.9% pure gold) layer thickness must be 0.08µm-0.23µm.

5.2.2    Range of Applications


        [17]     Due to the resulting flat surface, this process is suitable for PCBs with fine pitch
        components.


5.3 Organic Solderability Preservatives (OSP)

        [18]     This process covers the exposed copper pads with a thin coat of an organic compound.
        Currently, the only recommended organic formula is Enthone's Entek Plus Cu-106A, which results in
        a thickness of 0.2µm-0.5µm. Because of the incredibly flat coating, it is especially popular with
        PCBs with fine pitch components.




                                                       11
6. PCBA Constructions

   [19]     PCBs can be designed to have only surface mounted components (SMT), through hole
   components or both, on one layer or both top and bottom layers.




                                       Single Sided SMT Mounting




                                      Single Sided Mixed Mounting




                                      Double Sided SMT Mounting




                               Wave-Soldered Double Sided Mixed Mounting


                              Figure 7: Types of PCB constructions.




                                                  12
7. Copper Trace Design
7.1 Trace Width, Spacing and Routing Recommendations

  [20]          The width and spacing of copper traces vary according to the thickness of the copper
     material and which layer the trace is located. The minimum trace widths and spacing for inner and
     outer layers of various copper thicknesses is shown in table 1.


Table 1: Minimum trace widths and spacing.

         Copper                  Outer Layer Trace                   Inner Layer Trace
      Thickness (oz)           Width and Spacing (mil)             Width and Spacing (mil)
            1                             4                                   6
            2                             6                                   6
            3                             8                                   6


  [21]          For outer layers, the distance between the trace and copper pads should satisfy the
     requirements shown in figure 8.




                                              ≥ 2mil
                                                                 ≥ 2mil



                        Figure 8: Recommended spacing between trace and pads.
  [22]          The distance between outer layer traces, inner layer power/ground planes and ground bus
     traces to the board edge should be greater than 20mil.
  [23]          There should not be any traces going through the metal shell of components (e.g.
     heatsink). The region of the components’ metal shell should have a 1.5mm clearance area around
     the components’ perimeter.
                                                               1.5mm

                                       1.5mm




                        Figure 9: Clearance area of components with metal cases.


                                                       13
  [24]         Distance from the trace to non-plated through holes is summarised in table 9.


Table 2: Recommended distance between the trace and the edge of NPTHs.
   Aperture Size                 Distance From the Trace to the Hole Edge
                                 Mounting hole                      Refer to Mounting hole design
   NPTH < 80mil
                                 Non Mounting hole                  8mil
                                 Mounting hole                      Refer to Mounting hole design
   80mil < NPTH < 120mil
                                 Non Mounting hole                  12mil
                                 Mounting hole                      Refer to Mounting hole design
   NPTH > 120mil
                                 Non Mounting hole                  16mil



7.2 Solder Pad to Trace Connections

  [25]         Asymmetry should be avoided in the trace and connected solder pads.




                              Figure 9: Symmetric and asymmetric traces.


  [26]         Traces should start from the center of solder pads and not run through the pads.




                           Figure 10: Starting position of the trace to the pad.




                                                     14
                            Figure 11: Poor trace and pad alignment.
[27]       When the width of the trace is wider than the pad, the trace should not overlap the pad.
  The trace width should be reduced at the point of contact as shown in figure 12. When adjacent pins
  of fine pitch components need to be connected, the trace should not run directly between the pads.
  Instead, it should run outside of the row and connect as shown in figure 13.




             Figure 12: Connecting the trace and pad when the trace width is larger.




                  Figure 13: Connecting adjacent pads of fine pitch components.


                                                15
  [28]          The below designs are recommended for ensuring a strong connection between a trace
    and hole.




                            Filleting          Corner Entry         Key Holing


                           Figure 14: Connections between the trace and holes.


7.3 Copper Pour Design Requirements

  [29]          When the traces on the same layer are unevenly distributed, or the copper distribution in
    different layers is asymmetric, including a hatched style copper pour grid into the design is
    recommended.
  [30]          If there is a large section of the board without copper, copper pour can be used to even out
    the copper distribution.
  [31]          Recommended copper grid size is about 25mil x 25mil.



                                                                          Size of an individual
                                                                          square: 25 x 25mil




                                        Figure 15: Copper grid design.




                                                     16
8. Solder Mask Design
8.1 Solder Mask Design for Copper Traces

        [32]     Generally, solder mask is designed to cover copper traces, but in special cases, the traces
        can be exposed according to the specific purposes.


8.2 Solder Mask Design for Holes

8.2.1     Via Holes


        [33]     Via holes should have solder mask openings on both sides of the board, centered about
        the hole, as shown in Figure 16. The required diameter of the opening should be D + 5mil where D
        is the diameter of the plated hole.


                                                        D + 5mil      Solder Mask


                                                            D




                                    Figure 16: Solder Mask opening for via holes.


8.3 Alignment Holes

   [34]          For metallic rivet holes, the solder mask opening should be centered about the rivet hole
        with a diameter + 6mil of the plated pad, on both sides.
                                                     D + 6mil


                                                       D




                               Figure 17: Metallic rivet hole solder mask opening.


   [35]          For non-plated rivet holes, the solder mask opening should be greater than the clearance
        area for the screw head.




                                                       17
                                                                D




                                  D ≥ Clearance area of the installation screw head


                             Figure 18: Non-metallic rivet hole solder mask opening.


   [36]          The solder mask openings for Type A wave soldered holes should satisfy:

                                                                                                 d + 5mil


                                          d
                                     D




                               Bottom Side                                            Top Side
                  D ≥ Clearance area of the screw head


                            Figure 19: Type A mechanical hole solder mask opening.

8.3.1     Positioning Holes


   [37]          For non-plated holes, the solder mask opening on both sides of the board should be D +
        10mil, concentric about the hole, where D is the diameter of the hole. As shown in Figure 20.


                                                         D + 10mil

                                                            D




                       Figure 20: Solder mask opening for non-plated mechanical holes.

8.3.2     Buried and Plugged Vias


   [38]          Internal vias (or buried vias) do not require solder mask openings on either side of the
        board.
   [39]          For PCBs requiring wave soldering, or if the board has BGA (or CSP) with a pitch smaller
        than 1.00mm, the BGA via holes should be plugged.
   [40]          If an in circuit testing (ICT) point is added under the BGA, it is recommended to lead out
        the testing pad from the via hole as shown in figure 21. The diameter of the test pads should be
        32mil with a solder mask opening of 40mil.

                                                                18
                                          Figure 21: BGA Testing pad.
  [41]       If the PCB does not require wave soldering, and the pitch of BGA components is greater
    that 1.00mm, then there is no need for plugged vias. The BGA via itself can be used as a test point.
    The top side solder mask opening should be 5mil bigger than the diameter of the hole. The bottom
    side testing pad should the same as [40] above.


8.4 Solder Pad Solder Mask Design

  [42]       Solder mask design for copper pads should follow figure 22.




                       Non-soldered pad                            Soldered pad.


                          Figure 22: Solder mask openings for copper pads.


  [43]       Since PCB manufacturers have limited precision and limits on the minimum width of solder
    mask openings, solder mask openings should be at least 6mil bigger than pad size (3mil each side),
    with a minimum solder mask bridge width of 3mil. There must be solder mask separating pads and
    holes to prevent solder bridges from forming and causing short circuits.


                                                                  A = 3mil

                             Rectangular
                                Pad
                                                     A                  Via



                                                         A

                                                                  A
                                                 A




                                            Circular Pad



              Figure 23: Solder mask openings and material widths for various copper pads.
                                                           19
  [44]       Groups of SMD pads less than 0.5mm (20mil) apart or less than 10mil between the pad
    edges do not need solder mask to separate them and can be opened as a group. See figure 24.




                                                                          B
                                                                          A
                                      A ≤ 0.5mm or B ≤ 10mil



                     Figure 24: Solder mask openings for fine pitch SMD components.
