Repository: EIDOSDATA/TraceWave-Studio

# PCB 유전율과 적층 자료

수집/정리 기준일: 2026-11-11.

먼저 [전체 자료 안내 엑셀](Excel/00_전체_자료_안내.xlsx)을 연다. 회사별 엑셀은 `Excel/`에 있고, 원문 검색은 [HTML 안내](START_HERE_ko.html)를 사용한다.

- [자료 사용 안내](docs/자료_사용_안내.md): 폴더, 단위, 조건 선택과 내보내기.
- [자료 검토 결과](docs/자료_검토_결과.md): 확인한 범위, 오류/공백, 정리 내역.
- [TraceWave Studio 연결 설계](../../../Code/docs/pcb_material_catalog.md): 사용자 직접 입력, 소재 선택, 제조업체 적층 선택과 현재 구현의 경계.

57,340개 조건별 관측, 36개 회사와 일반 재료 참고 자료 1개 그룹, 1,756개 출처 기록을 보존했다. 새 엑셀은 전체 안내 1개와 회사/참고 자료별 37개로 총 38개다. 행 수는 고유 소재나 독립 측정 수가 아니다. 공식 자료에 값이 있어도 실제 제조 조건과 해석 대역에 맞는지 확인해야 한다.

사람이 보는 엑셀과 프로그램용 JSONL을 분리했다. 원문 PDF/HTML의 바이트는 보존하면서 파일명을 회사와 소재/용도 중심으로 바꿨다. 중복 저장한 데이터 사본은 복구 폴더로 옮겼고 관측 수치는 삭제하지 않았다.

File: 00_REF/PCB RF ANT/05_PCB_Dielectric_Data_2026/search_text/Shengyi_Technology/Shengyi_Technology__Autolad1G_Autolad1G_Line_up__기술자료__FRS125__추출텍스트.txt
Based Material Line Up

Autolad1G Core/Prepreg Line up
1. Core (C-Stage)
    Thickness                                          Dk                                      Df
                    ply-up    RC (%)
  mm        mil                        1 GHz   3 GHz        5 GHz   10 GHz   1 GHz     3 GHz        5 GHz   10 GHz
  0.051    2.00     1 X106     72      3.72    3.70         3.69     3.64    0.011     0.013        0.013   0.014
  0.051    2.00     1 X1067    66      3.83    3.81         3.79     3.74    0.011     0.012        0.013   0.013
  0.058    2.30     1 X1067    70      3.75    3.73         3.72     3.67    0.011     0.013        0.013   0.013
  0.058    2.30     1 X1078    57      4.01    3.99         3.97     3.92    0.010     0.011        0.011   0.012
  0.064    2.50     1 X1067    73      3.70    3.68         3.67     3.62    0.011     0.013        0.013   0.014
  0.064    2.50     1 X1078    60      3.95    3.93         3.91     3.86    0.011     0.012        0.013   0.013
  0.076    3.00     1 X1080    65      3.85    3.83         3.81     3.76    0.011     0.012        0.013   0.013
  0.076    3.00     1 X1078    65      3.85    3.83         3.81     3.76    0.011     0.012        0.013   0.013
  0.076    3.00     1 X1086    61      3.93    3.91         3.89     3.84    0.011     0.012        0.013   0.013
  0.102    4.00     1 X3313    57      4.01    3.99         3.97     3.92    0.010     0.011        0.011   0.012
  0.102    4.00     2 X106     72      3.72    3.70         3.69     3.64    0.011     0.013        0.013   0.014
  0.114    4.50     1 X2116    52      4.12    4.08         4.04     4.00    0.009     0.011        0.011   0.012
  0.127    5.00     1 X2116    56      4.03    4.01         3.99     3.94    0.010     0.011        0.011   0.012
  0.127    5.00     2 X1080    60      3.95    3.93         3.91     3.86    0.011     0.012        0.013   0.013
  0.152    6.00     1 X1506    45      4.26    4.26         4.22     4.20    0.008     0.010        0.010   0.011
  0.152    6.00     2 X1080    65      3.85    3.83         3.81     3.76    0.011     0.012        0.013   0.013
  0.178    7.00     1 X7628    43      4.31    4.30         4.27     4.25    0.008     0.010        0.010   0.010
  0.178    7.00     2 X3313    52      4.12    4.08         4.04     4.00    0.009     0.011        0.011   0.012




                                               1/4                               CN-LU-2204-L02-Autolad1G-Autolad1GB
Based Material Line Up
  0.203        8.00        1 X7628               47      4.22     4.21         4.18     4.16   0.009     0.010        0.010   0.011
  0.203        8.00        2 X3313               57      4.01     3.99         3.97     3.92   0.010     0.011        0.011   0.012
  0.254        10.00       2 X2116               56      4.03     4.01         3.99     3.94   0.010     0.011        0.011   0.012
  0.305        12.00       2 X1506               45      4.26     4.26         4.22     4.20   0.008     0.010        0.010   0.011
  0.318        12.50       2 X1506               47      4.22     4.21         4.18     4.16   0.009     0.010        0.010   0.011
  0.356        14.00       2 X7628               43      4.31     4.30         4.27     4.25   0.008     0.010        0.010   0.010
  0.406        16.00       2 X7628               47      4.22     4.21         4.18     4.16   0.009     0.010        0.010   0.011
  0.457        18.00       4 X2116               52      4.12     4.08         4.04     4.00   0.009     0.011        0.011   0.012
  0.508        20.00       4 X2116               56      4.03     4.01         3.99     3.94   0.010     0.011        0.011   0.012
  0.508        20.00       3 X7628               41      4.36     4.34         4.32     4.30   0.008     0.010        0.010   0.010
  0.610        24.00       3 X7628               47      4.22     4.21         4.18     4.16   0.009     0.010        0.010   0.011
  0.711        28.00       4 X7628               43      4.31     4.30         4.27     4.25   0.008     0.010        0.010   0.010
  1.016        40.00       5 X7628               47      4.22     4.21         4.18     4.16   0.009     0.010        0.010   0.011
  1.499        59.00       8 X7628               45      4.26     4.26         4.22     4.20   0.008     0.010        0.010   0.011
  1.600        63.00       8 X7628               47      4.22     4.21         4.18     4.16   0.009     0.010        0.010   0.011



2. Prepreg (B-Stage)
                 RC (%)        Thickness                                Dk                                       Df
 Glass style
                 Nominal    mm             mil        1 GHz     3 GHz        5 GHz    10 GHz   1 GHz    3 GHz         5 GHz   10 GHz
                      72   0.041       1.60           3.72      3.70         3.69      3.64    0.011     0.013        0.013   0.014
    1027              75   0.046       1.80           3.64      3.62         3.60      3.56    0.011     0.013        0.014   0.015
                      77   0.051       2.00           3.60      3.58         3.56      3.52    0.011     0.014        0.015   0.015
    1037              72   0.048       1.90           3.72      3.70         3.69      3.64    0.011     0.013        0.013   0.014



                                                                  2/4                              CN-LU-2204-L02-Autolad1G-Autolad1GB
Based Material Line Up
                      75          0.053          2.10         3.64         3.62        3.60        3.56        0.011       0.013        0.014        0.015
                      77          0.058          2.30         3.60         3.58        3.56        3.52        0.011       0.014        0.015        0.015
                      72          0.051          2.00         3.72         3.70        3.69        3.64        0.011       0.013        0.013        0.014
       106            75          0.056          2.20         3.64         3.62        3.60        3.56        0.011       0.013        0.014        0.015
                      77          0.061          2.40         3.60         3.58        3.56        3.52        0.011       0.014        0.015        0.015
                      70          0.058          2.30         3.75         3.73        3.72        3.67        0.011       0.013        0.013        0.013
       1067           72          0.064          2.50         3.72         3.70        3.69        3.64        0.011       0.013        0.013        0.014
                      75          0.071          2.80         3.64         3.62        3.60        3.56        0.011       0.013        0.014        0.015
                      65          0.076          3.00         3.85         3.83        3.81        3.76        0.011       0.012        0.013        0.013
     1080/1078        69          0.086          3.40         3.76         3.75        3.73        3.68        0.011       0.013        0.013        0.013
                      71          0.094          3.70         3.73         3.71        3.71        3.66        0.011       0.013        0.013        0.014
                      57          0.102          4.00         4.01         3.99        3.97        3.92        0.010       0.011        0.011        0.012
       3313           59          0.109          4.30         3.97         3.95        3.93        3.88        0.011       0.012        0.013        0.013
                      61          0.114          4.50         3.93         3.91        3.89        3.84        0.011       0.012        0.013        0.013
                      55          0.122          4.80         4.05         4.03        4.01        3.96        0.010       0.011        0.011        0.012
       2116
                      59          0.137          5.40         3.97         3.95        3.93        3.88        0.011       0.012        0.013        0.013
                      48          0.163          6.40         4.21         4.20        4.17        4.15        0.009       0.010        0.010        0.011
       1506
                      50          0.170          6.70         4.16         4.13        4.09        4.05        0.009       0.011        0.011        0.012
                      46          0.196          7.70         4.24         4.23        4.20        4.18        0.009       0.010        0.010        0.011
       7628           49          0.211          8.30         4.18         4.17        4.13        4.10        0.009       0.010        0.010        0.011
                      50          0.221          8.70         4.16         4.13        4.09        4.05        0.009       0.011        0.011        0.012


3. Remark
1)    Dk/Df measuring method: IPC TM650-2.5.5.5C and modified TM650-2.5.5.5C
2)    All the values listed above are for your reference only. Please contact Shengyi Technology Co., Ltd. for detailed information. All rights from this line


                                                                              3/4                                   CN-LU-2204-L02-Autolad1G-Autolad1GB
Based Material Line Up
     up are reserved by Shengyi Technology Co., Ltd.
3)   Last update: April, 2022




                                                       4/4   CN-LU-2204-L02-Autolad1G-Autolad1GB
