Repository: EIDOSDATA/TraceWave-Studio

# PCB 유전율과 적층 자료

수집/정리 기준일: 2026-11-11.

먼저 [전체 자료 안내 엑셀](Excel/00_전체_자료_안내.xlsx)을 연다. 회사별 엑셀은 `Excel/`에 있고, 원문 검색은 [HTML 안내](START_HERE_ko.html)를 사용한다.

- [자료 사용 안내](docs/자료_사용_안내.md): 폴더, 단위, 조건 선택과 내보내기.
- [자료 검토 결과](docs/자료_검토_결과.md): 확인한 범위, 오류/공백, 정리 내역.
- [TraceWave Studio 연결 설계](../../../Code/docs/pcb_material_catalog.md): 사용자 직접 입력, 소재 선택, 제조업체 적층 선택과 현재 구현의 경계.

57,340개 조건별 관측, 36개 회사와 일반 재료 참고 자료 1개 그룹, 1,756개 출처 기록을 보존했다. 새 엑셀은 전체 안내 1개와 회사/참고 자료별 37개로 총 38개다. 행 수는 고유 소재나 독립 측정 수가 아니다. 공식 자료에 값이 있어도 실제 제조 조건과 해석 대역에 맞는지 확인해야 한다.

사람이 보는 엑셀과 프로그램용 JSONL을 분리했다. 원문 PDF/HTML의 바이트는 보존하면서 파일명을 회사와 소재/용도 중심으로 바꿨다. 중복 저장한 데이터 사본은 복구 폴더로 옮겼고 관측 수치는 삭제하지 않았다.

File: 00_REF/PCB RF ANT/05_PCB_Dielectric_Data_2026/search_text/Shengyi_Technology/Shengyi_Technology__Autolad1G_Processing_guidelines__공정가이드__FRS126__추출텍스트.txt
     PROCESSING GUIDELINES



              Laminate: Autolad1G
              Prepreg: Autolad1GB

Halogen free and high reliability Multilayer board




                                  CN-PG-2203-02-Autolad1G-Autolad1GB
This product process guideline uses IPC-4101 Standard as a reference, and Shengyi make some changes
according to the product characteristics of the actual situation so as to making it more suitable for the Shengyi
Autolad1G/Autolad1GB product use.


1. Storage condition
1.1 Laminate

1.1.1 Storage condition

   Pack with original forms on the platform or on the appropriate shelf, avoiding stress, prevent sheet

    deformation caused by inappropriate storage which may impact the subsequent PCB processes.

1.1.2 Storage environment

   Sheets should be stored in ventilated, dry, at room temperature, avoiding direct sunlight, rain and avoid

    erosion of corrosive gas (storage environment directly affect the quality of material).

   For double-sided copper clad laminates (cores), to minimize moving as to avoid scratching the surface of

    the product, with a suitable environment and condition for storage, the shelf life can be up to two years.

   For single-sided copper clad laminates, with a suitable environment and condition for storage, the shelf

    life can be up to one year.

1.1.3 Operation manual

   Wear clean gloves and carefully handle the laminates. Collisions, sliding will cause damage of the

    laminate copper. Bare hand actions will cause contamination to copper foil surface. These defects may

    cause adverse effects on the use of laminates.

1.2 Prepreg

1.2.1 Storage method

   Levelly stored in original package form, avoid heavy stress, prevent prepreg damage caused by

    inappropriate storage condition.

   Leftover or cut prepreg should be packed and sealed with plastic wrap and put it back on the backing ring

    in the original package.

1.2.2 Storage environment

    Prepreg should be sealed packaged and be stored in free of UV irradiation environment, specific storage

     conditions and the storage periods are as follows:

        Condition 1:     3 months when stored at <23℃ and <50% RH.

        Condition 2:     6 months when stored at <5℃.

    Note: Relative humidity affect prepreg quality the most, conduct dehumidification process if necessary for

     wet weather. It is recommended to use the prepreg within 3 days after unpackage.

1.2.3 Cutting guideline
                                                                       CN-PG-2203-02-Autolad1G-Autolad1GB
   The best way for cutting is to left it to professional staff, they should wear clean gloves during operation,

    prevent the pollution of prepreg surface; and operation must be careful to prevent prepreg wrinkle or crack.

   Autolad3G is halogen-free, when cutting prepreg, clean the platform first to avoid cross-contamination of

    different types of resin powder.

1.2.4 Prepreg use recommendations

   When the prepreg is taken out from the cold storage, it must go through a warming process before opening

    the package. The warming time is more than 8 hours (depending on the specific storage conditions).

    Open the package after it is the same as the ambient temperature.

   The prepreg that has been cut into panels shall be stored in the environment of Condition 1 or Condition

    2 and used up as soon as possible. If the prepreg storage exceeds 3 days, it must be re-tested and

    qualified before use.

   After unpacking the roll form prepreg, for the rest of the roll, it is required to seal the rest roll according to

    original package standard, and store it in Condition 1 or Condition 2.

   For IQC inspection, PP test should be finished within 5 days from the date of acceptance according to

    IPC-4101 specification.

   If the PP panels need to be dehumidified before use, it is recommended that the dehumidification cabinet

    conditions to be set: temperature <23 ℃ , relative humidity about 40%, and the upper limit of

    temperature/humidity fluctuation should not exceed 50%.

2. PWB Processing
2.1 Panel cutting

   Sawing (preferred) and shearing method is recommended. Be careful of potential edge cracks when using

    roller cutter or caused by improper gap or cutter blade abrasion.

2.2 Thin core baking

   Thin core baking depends on actual needs. If bake after cutting, it’s recommended to rinse cutting panels

    first, which is able to remove resin powder brought by cutting and to avoid etching problem.

   Baking condition: 150℃/2-4h, be sure to avoid contact directly with heater.

2.3 Inner layer oxide treatment

   Autolad3G is suggested for brown-oxide treatment.

2.4 Lay-up

   Ensure prepreg direction of warp and fill to be consistent between different layers at lay-up process. Avoid

    prepreg reversal or overturn to avoid multilayer board warpage, distortion and after press.

   After brown-oxide treatment and before going into press the time needs to be controlled within 12 hours.

   After lay-up and before going into press the time needs to be controlled within 12 hours.
                                                                          CN-PG-2203-02-Autolad1G-Autolad1GB
   When the buffer materials may have the risk of moisture absorption, it is recommended to bake them dry

    before use.

   Due to the material characteristics, it is easy to carry static electricity. When stacking, special attention

    should be paid to the adsorption of foreign matters on prepreg.

   In order to ensure good alignment effect during panel arrangement, it is recommended to use riveting

    method for riveting and fixation; It is recommended to use electromagnetic heat when the fusion method

    is required, and PCB should evaluate the optimal parameters for the best fusion effect in detail; Other

    fusion methods require rigorous and detailed evaluation of the fusion effect from PCB, to avoid layer

    deviation caused by poor fusion.

2.5 Press process

    It is recommended to select the press with good vacuum pumping performance and vacuum door sealing

     to avoid the entry of external moisture.

    Keep heat-up rate at 1.5-2.5℃/min when material temperature is from 80℃ to 140℃.

    Full pressure setting is recommended at the range of 350 – 420 PSI (oil press), specified pressure value

     should be determined by multilayer feature (lay-up construction and resin-filled area). It is recommended

     to turn to full pressure at 100-130℃.

    Curing condition: temperature over 180℃, >90min.

    Cooling rate: ＜2℃/min.

    Out of press material temperature: ＜150℃.

    If pressed by Adara machine, please inform us for more information.

    When adopting single-sided or copper-free panels for multilayer, be sure to roughen the unclad surface

     before use, otherwise poor bonding might happen due to smooth surface. Etc hing double sided board for

     the roughened surface purpose is one of optional measures.

2.6 Drilling

   It is better to use new drill to process.

   The stack-up thickness is recommended to be no more than 2 pieces / stack (calculated according to the

    core thickness of 1.6mm/ piece).

   Suggested hit count to be 1000-2000 holes.

   The drilling feed rate is suggested to be lowered by 15-20% compared with normal FR-4 drilling parameter.

2.7 Baking after drilling

   Suggested baking after drilling condition: 170-180℃/3h, pay attention that the laminate cannot be in

    direct contact with the heat source.

   Bake before resin plug hole and after back drilling: 170-180℃/2-3h.
                                                                       CN-PG-2203-02-Autolad1G-Autolad1GB
2.8 Desmear

   It is suggested that the specific parameters should be set according to the actual PCB structure (board

    thickness, hole size), and all kinds of structural boards should be fully evaluated in detail to determine the

    best matching desmear conditions and parameters.

   Desmear effect should refer to the inner copper connection with hole wall crosssection to make sure there

    is no resin residue after desmear process.

   Once plasma or horizontal desmear is recommended.

   The specific desmear conditions are related to the equipment, desmear solution type, PCB thickness or

    hole area.

   Under the premise of full loading, it is recommended that the thicker the PCB thickness, the longer the

    plasma time.

2.9 Solder mask

   Suggested baking condition before applying solder mask: 130℃/2-4h.

   Be careful of panel distortion or warpage due to improper stacking at solder mask post-baking process.

   Not suggested for solder mask rework treatment, which will show white spot phenomenon after the solder

    mask rework process.

2.10 HAL

   Suitable for lead-free HAL process.

   For the structure with thick copper and large copper surface (or thick copper plating), the temperature is

    high during lead-free tin spraying, resulting in excessive thermal stress, which is prone to white spots

    between large copper surfaces, copper warping and other problems. The improvement measures are as

    follows:

   1. Reduce the tin spraying temperature, shorten the tin spraying time, and reduce the thermal stress

    generated during tin spraying;

   2. Before tin spraying, pre bake the plate under the condition of 140-150℃/2h, and spray tin immediately

    to remove the moisture accumulated on the plate surface, which can reduce the probability of white spots;

   3. Avoid too large tin spraying surface, or increase the thickness of green oil appropriately, which can well

    cushion the thermal stress generated during tin spraying;

   4. The large copper surface structure is designed as a grid structure.

2.11 Punching

   Suggested to use milling machine for processing and reduce the travel speed, not suitable for

    punching/beer board, which may cause blast edge, blast hole problem.

2.12 Package
                                                                       CN-PG-2203-02-Autolad1G-Autolad1GB
   To prevent moisture effect on the heat resistance of base material, suggest baking finished PCB boards

    at 150℃/4-6h before packaged.

   For long time storage, it’s recommended to wrap by aluminum foil vacuum package.



3. PWB Soldering
3.1 Shelf life of PWB

   3 months with aluminum foil package.

   Baking at 125℃/4-6h before assembly is recommended, especially after stored for more than 3 months.

3.1 Reflow

   Suitable for standard lead-free reflow process

3.2 Manual soldering suggestion

   For separated or connected pad, manual soldering temperature should range 350-380℃.

   Single point welding time: less than 3s.



This process guide is for reference only! Should you have any questions when using Autolad3G/Autolad3GB

product, please feel free to contact us. Shengyi will support you with prompt and effective service.




                                                                      CN-PG-2203-02-Autolad1G-Autolad1GB

File: 00_REF/PCB RF ANT/05_PCB_Dielectric_Data_2026/search_text/Shengyi_Technology/Shengyi_Technology__Autolad1_Autolad1_Line_up__기술자료__FRS120__추출텍스트.txt
Based Material Line Up

Autolad1/ Autolad1B
1. CORE (C-STAGE)
    Thickness                                             Dk                                      Df
                     ply-up      RC (%)
  mm        mils                          1 GHz   3 GHz        5 GHz   10 GHz   1GHz     3 GHz         5 GHz   10 GHz
 0.050     2.00       1x1067       66     3.74    3.66         3.64     3.64    0.016     0.016        0.016    0.016
 0.063     2.52       1x1067       72     3.59    3.51         3.49     3.48    0.017     0.017        0.017    0.017
 0.076     3.04       1x1080       65     3.76    3.69         3.67     3.66    0.016     0.016        0.016    0.016
 0.090     3.60      1X3313        53     4.06    3.98         3.97     3.97    0.013     0.013        0.014    0.014
 0.100     4.00       1x3313       57     3.96    3.89         3.87     3.87    0.014     0.015        0.015    0.015
 0.110     4.40       1x2116       51     4.11    4.03         4.02     4.02    0.013     0.013        0.014    0.014
 0.125     5.00       1x2116       56     3.98    3.91         3.90     3.89    0.014     0.014        0.015    0.015
 0.150     6.00       1x1506       45     4.25    4.18         4.18     4.17    0.011     0.012        0.012    0.013
 0.200     8.00       1x7628       47     4.20    4.13         4.13     4.12    0.012     0.012        0.013    0.013
 0.240     9.60       2x2116       54     4.03    3.96         3.95     3.94    0.013     0.014        0.014    0.014
 0.300     12.00     2X1506        45     4.25    4.18         4.18     4.17    0.011     0.012        0.012    0.013
 0.350     14.00      2x7628       41     4.33    4.26         4.25     4.25    0.011     0.012        0.012    0.012
 0.400     16.00      2x7628       47     4.20    4.13         4.13     4.12    0.012     0.012        0.013    0.013
 0.450     18.00   2X7628+1080     47     4.20    4.13         4.13     4.12    0.012     0.012        0.013    0.013
 0.500     20.00   2X7628+2116     47     4.20    4.13         4.13     4.12    0.012     0.012        0.013    0.013
 0.600     24.00     3X7628        47     4.20    4.13         4.13     4.12    0.012     0.012        0.013    0.013
 0.800     32.00     4X7628        47     4.20    4.13         4.13     4.12    0.012     0.012        0.013    0.013
 1.000     40.00     5X7628        47     4.20    4.13         4.13     4.12    0.012     0.012        0.013    0.013




                                                      1/3                               CN-LU-2303-L04-Autolad1-Autolad1B
Based Material Line Up

2. PREPREG (B-STAGE)
                RC (%)      Thickness                   Dk                                     Df
  Glass style
                Nominal   mm       mil   1GHz   3 GHz        5 GHz   10 GHz   1 GHz    3 GHz        5 GHz    10 GHz
                  46      0.195   7.68   4.22   4.16         4.14     4.14    0.012    0.012        0.013     0.013
                  48      0.205   8.07   4.18   4.11         4.09     4.09    0.012    0.013        0.013     0.014
     7628
                  50      0.215   8.46   4.13   4.06         4.05     4.05    0.013    0.013        0.014     0.014
                  52      0.225   8.86   4.09   4.01         4.01     4.01    0.013    0.013        0.014     0.014
                  48      0.16    6.30   4.18   4.11         4.09     4.09    0.012    0.013        0.013     0.014
     1506         50      0.170   6.69   4.13   4.06         4.05     4.05    0.013    0.013        0.014     0.014
                  52      0.180   7.09   4.09   4.01         4.01     4.01    0.013    0.013        0.014     0.014
                  55      0.120   4.72   4.01   3.93         3.91     3.91    0.014    0.014        0.015     0.015
     2116
                  58      0.130   5.12   3.93   3.86         3.84     3.84    0.014    0.015        0.015     0.015
     3313         57      0.100   3.94   3.96   3.89         3.87     3.87    0.014    0.015        0.015     0.015
                  65      0.072   2.83   3.76   3.69         3.67     3.66    0.016    0.016        0.016     0.016
     1080         68      0.081   3.19   3.69   3.61         3.59     3.59    0.016    0.016        0.017     0.017
                  70      0.087   3.43   3.64   3.55         3.54     3.53    0.017    0.017        0.017     0.017
                  70      0.057   2.30   3.64   3.55         3.54     3.53    0.017    0.017        0.017     0.017
     1067         73      0.064   2.52   3.57   3.49         3.45     3.45    0.018    0.018        0.018     0.018
                  76      0.073   2.87   3.54   3.44         3.43     3.42    0.018    0.018        0.018     0.018
                  73      0.050   1.97   3.57   3.49         3.45     3.45    0.018    0.018        0.018     0.018
     106
                  78      0.063   2.48   3.53   3.43         3.42     3.41    0.018    0.018        0.018     0.018

3. Remark


                                                       2/3                            CN-LU-2303-L04-Autolad1-Autolad1B
Based Material Line Up
1)   Test Method: 10GHz@ IPC TM650-2.5.5.5C, 1/3/5GHz@ Modified IPC TM650-2.5.5.5C;
2)   All the values listed above are for your reference only. Please contact Shengyi Technology Co., Ltd. for detailed information. All rights from this line
     up are reserved by Shengyi Technology Co., Ltd.;
3)   Last Updated date: March, 2023.




                                                                             3/3                                       CN-LU-2303-L04-Autolad1-Autolad1B

File: 00_REF/PCB RF ANT/05_PCB_Dielectric_Data_2026/search_text/Shengyi_Technology/Shengyi_Technology__Autolad1_Processing_guidelines__공정가이드__FRS022__추출텍스트.txt
       PROCESSING GUIDELINES

                Laminate: Autolad1
                Prepreg: Autolad1B

High Performance, Low CTE, Mid Tg Lead Free Material




                        1/5             CN-PG-1809-01-Autolad1-EN
This product process guideline uses IPC-4101 Standard as a reference, and Shengyi make some changes
according to the product characteristics of the actual situation as to making it more suitable for the Shengyi
Autolad1/Autolad1B product use.



1. Storage condition
1.1 Laminate

1.1.1 Storage condition

   Pack with original forms on the platform or on the appropriate frame, avoiding stress, prevent sheet

    deformation caused by inappropriate storage which may impact the subsequent PCB processes.

1.1.2 Storage environment

   Sheets should be stored in ventilated, dry, at room temperature under environment control, avoiding direct

    sunlight, rain and avoid erosion of corrosive gas (stored environment directly affect the quality of material).

   For double-sided copper clad laminates (cores), to minimize shifting as to avoid scratching the surface of

    the product, with a suitable environment and condition for storage, the shelf life can be up to two years.

   For single-sided copper clad laminates, with a suitable environment and condition for storage, the shelf

    life can be up to one year.

1.1.3 Operation manual

   Wear clean gloves and carefully operate the cores. Copper foil collisions, sliding will cause damage of the

    cores. Bare hands action will cause contamination to copper foil surface. These defects are likely to cause

    adverse effects.

1.2 Prepreg

1.2.1 Storage method

   Levels stored in original packaging form, avoiding stress, prevent sheet deformation caused by

    inappropriate storage condition.

   Leftover or cut Prepregs should pack and seal with vacuum foil packaging and put it back in the original

    packaging tray.

1.2.2 Storage environment

   Prepreg sealed packaging should be stored in free of UV irradiation environment, specific storage

    conditions and the storage period as follows:

        Condition 1:   3 months when stored at <23℃ and <50% RH.

        Condition 2:   6 months when stored at <5℃.

   Note: Relative humidity affect prepreg quality the most, pay special attention on weather (conduct

    dehumidification process is necessary for wet weather).

1.2.3 Cutting guideline


                                                       2/5                         CN-PG-1809-01-Autolad1-EN
   Cutting the best way is left to professional staff wear clean gloves during operation, prevent the pollution

    of prepreg surface; operation must be careful to prevent prepreg wrinkle or crack, to avoid affect prepregs.

1.2.4 Prepregs use recommendations

   If moving from a low temperature storage space to a higher temperature or ambient temperature storage

    space, it must go through the temperature settle process, (8 - 24 hours, settle time is varies depending

    on temperature variation in between two storage conditions). Open package after temperature settle

    process is completed as to avoid affecting the quality and adhesion of prepregs.

   For PP package stored in above conditions 1 or 2, after open is required to complete the use as soon as

    possible, for packages opened more than 3 day, it must re-inspect and insure quality before use.

   Leftover or cut prepregs should pack and seal with vacuum foil packaging and put it back in the above

    stated storage condition 1 or 2.

   For IQC inspection, PP test should be finished within 5 days from the date of acceptance according to

    IPC-4101 specification.



2. PWB Processing
2.1 Panel cutting

   Sawing (preferred) and shearing method is recommended. Be careful of potential edge cracks when using

    roller cutter or caused by improper gap or cutter blade abrasion.

2.2 Thin core baking

   Thin core baking depends on actual need. If bake after cutting, it’s recommended to rinse cutting panels

    first, which is able to remove resin powder brought by cutting and avoid etching problem.

   Baking condition: 150℃/4-8h, be sure to avoid contact directly with heater.

2.3 Lay-up

   Ensure prepreg direction of warp and fill at lay-up process. Avoid prepreg reversal or overturn in case of

    multilayer board distortion after press.

2.4 Press process

   For multilayer pressing, it’s recommended to keep heat-up rate at 1.0-2.5 ℃ /min when material

    temperature is from 80℃ to 140℃.

   Full pressure setting is recommended at the range of 300 – 420 PSI (oil heated), specified value should

    be determined by multilayer feature (lay-up construction and resin filled area).

   Apply full pressure when the temperature of top layer ranges 80-100 ℃.

   Curing condition: 180-190℃, >45min.

   Maximum 8-10 layers of every open is recommended.

   14-16 plies of kraft papers (unit weigh is 161g/m2) are suggested using at the upper and bottom for every

                                                      3/5                         CN-PG-1809-01-Autolad1-EN
        open.

       If pressed by Adara machine, please inform us for more information.

       When adopted singe sided or dummy panel for multilayer, be sure to roughen the unclad surface before

        use, otherwise poor bonding might happen due to smooth surface. Etching double sided board for that

        purpose is one of optional measures.

2.5 Drilling

       As material is a little bit harder compared to traditional FR-4, drilling efficiency is advised to reduce for

        ensuring hole quality.

          Decrease hit count to some extent.

          Reduce chip load 10-20%, compared to that of traditional FR-4.

2.6 Desmear

       Autolad1 belongs to filled resin system and a little bit hard to desmear compared to traditional FR-4.

          Strengthen desmear and use ultrasonic rinse is recommended.

          Bake after drilling would help to improve desmear effect. Customer can adopt it depending on actual

           need. Baking condition: 150℃/4H.

2.7 Solder mask

       Be careful of panel distortion or warpage due to improper stack-up at pose baking process.

2.8 HAL

       Suitable for lead free HAL process.

       If measling detected, recommend baking at 150℃/2-4h before HAL and processing within 4 hours.

2.9 Punching/Routing

       Not suitable for punching process.

       Routing speed and distance is recommended reducing to some extent as fillers will cause abrasion on

        rout bit.

2.10 Packaging

       To prevent moisture effect on the heat resistance of base material, suggest baking finished boards at 125℃

        /4~6h before packaging. For a long time storage, it’s advised to wrap by aluminum pack.



3. PWB Soldering
3.1 Shelf life of PWB

       3 months with packaging protection.

       Bake at 125℃/4~6h before assembly is recommended, especially when stored more than 3 months.

3.1 Reflow

       Suitable for lead free reflow process

                                                          4/5                        CN-PG-1809-01-Autolad1-EN
3.2 Manual soldering

   For separated or connected pad, manual soldering temperature should range 350-380℃ and hold less

    than 3s for single point.




This process guide is for reference only! Should you have any questions, please feel free to contact us.

ShengYi will support you with prompt and effective service.




                                                     5/5                   CN-PG-1809-01-Autolad1-EN

File: 00_REF/PCB RF ANT/05_PCB_Dielectric_Data_2026/search_text/Shengyi_Technology/Shengyi_Technology__Autolad2GH_Autolad2GH_Line_up__기술자료__FRS137__추출텍스트.txt
Based Material Line Up

Autolad2GH Core/Prepreg Line up
1. Core (C-Stage)
  Thickness                                              Dk                                     Df
                    ply-up      RC (%)
 mm      mil                             1 GHz   3 GHz        5 GHz   10 GHz   1 GHz   3 GHz         5 GHz   10 GHz
0.058    2.3        1X1078       57      4.15    4.13         4.13     4.12    0.016    0.015        0.014   0.014
0.076     3         1X1078       66      3.91    3.89         3.89     3.88    0.018    0.017        0.016   0.016
 0.10     4         1X3313       58      4.13    4.11         4.10     4.09    0.017    0.016        0.015   0.015
 0.13     5         1X2116       57      4.15    4.13         4.13     4.12    0.016    0.015        0.014   0.014
 0.15     6         1X1506       46      4.45    4.43         4.43     4.42    0.013    0.012        0.012   0.012
 0.18     7         1X7628       43      4.55    4.53         4.48     4.47    0.013    0.012        0.011   0.011
 0.20     8         1X7628       48      4.35    4.33         4.33     4.32    0.013    0.012        0.012   0.012
 0.25     10        2X2116       57      4.15    4.13         4.13     4.12    0.016    0.015        0.014   0.014
 0.25     10        3X1080       69      4.07    4.05         4.05     4.04    0.018    0.017        0.017   0.017
 0.30     12        2X1506       46      4.45    4.43         4.43     4.42    0.013    0.012        0.012   0.012
 0.30     12    2X2116+1X1080    56      4.17    4.15         4.15     4.14    0.016    0.015        0.014   0.014
 0.36     14        2X7628       43      4.55    4.53         4.48     4.47    0.013    0.012        0.011   0.011
 0.38     15        2X7628       45       4.5    4.48         4.43     4.42    0.013    0.012        0.012   0.012
 0.38     15    2X1506+1X1080    50      4.32    4.31          4.3     4.29    0.014    0.013        0.013   0.013
 0.38     15        3X2116       57      4.15    4.13         4.13     4.12    0.016    0.015        0.014   0.014
 0.40    15.7       2X7628       48      4.35    4.33         4.33     4.32    0.013    0.012        0.012   0.012
 0.45     18    2X7628+1X1080    52      4.29    4.29         4.27     4.26    0.015    0.014        0.014   0.014
 0.53     21        3X7628       43      4.55    4.53         4.48     4.47    0.013    0.012        0.011   0.011
 0.60    23.6       3X7628       48      4.35    4.33         4.33     4.32    0.013    0.012        0.012   0.012



                                                   1/3                         CN-LU-2307-L03-Autolad2GH-Autolad2GHB
Based Material Line Up
 0.70         28           4X7628           43          4.55    4.53         4.48     4.47    0.013     0.012        0.011   0.011
 0.80         31           4X7628           48          4.35    4.33         4.33     4.32    0.013     0.012        0.012   0.012
 1.00         40           5X7628           48          4.35    4.33         4.33     4.32    0.013     0.012        0.012   0.012
 1.20         47           6X7628           48          4.35    4.33         4.33     4.32    0.013     0.012        0.012   0.012
 1.40         55           7X7628           48          4.35    4.33         4.33     4.32    0.013     0.012        0.012   0.012
 1.50         59           8X7628           45          4.50    4.48         4.43     4.42    0.013     0.012        0.012   0.012
 1.60         63           8X7628           48          4.35    4.33         4.33     4.32    0.013     0.012        0.012   0.012
 1.90         74          10X7628           45          4.50    4.48         4.43     4.42    0.013     0.012        0.012   0.012

2. Prepreg (B-Stage)
                                      Thickness                         DK                                      Df
 Glassstyle        RC (%) Nominal
                                    mm           mil    1 GHz   3 GHz        5 GHz   10 GHz   1 GHz    3 GHz         5 GHz   10 GHz
                        73          0.048        1.90    3.74    3.72         3.73    3.72    0.018     0.017        0.017   0.017
   1037
                        75          0.053        2.10    3.68    3.67         3.68    3.67    0.018     0.017        0.018   0.018
                        73          0.050        2.00    3.74    3.72         3.73    3.72    0.018     0.017        0.017   0.017
    106
                        77          0.060        2.40    3.61    3.59         3.62    3.61    0.019     0.018        0.018   0.018
                        66          0.050        2.00    3.91    3.89         3.89    3.88    0.018     0.017        0.016   0.016
   1067                 71          0.060        2.40    3.80    3.78         3.79    3.78    0.018     0.017        0.017   0.017
                        77          0.076        3.00    3.61    3.59         3.62    3.61    0.019     0.018        0.018   0.018
                        66          0.076        3.00    3.91    3.89         3.89    3.88    0.018     0.017        0.016   0.016
                        69          0.085        3.40    3.85    3.84         3.85    3.84    0.018     0.017        0.017   0.017
 1080/1078
                        71          0.092        3.60    3.80    3.78         3.79    3.78    0.018     0.017        0.017   0.017
                        74          0.104        4.10    3.71    3.69         3.70    3.69    0.018     0.017        0.018   0.018
   3313                 58          0.102        4.00    4.13    4.11         4.1     4.09    0.017     0.016        0.015   0.015




                                                                  2/3                          CN-LU-2307-L03-Autolad2GH-Autolad2GHB
Based Material Line Up
                         54              0.117       4.60       4.29        4.28       4.26        4.25        0.015       0.014       0.014        0.014
                         57              0.127       5.00       4.15        4.13       4.13        4.12        0.016       0.015       0.014        0.014
     2116
                         60              0.134       5.30       4.11        4.09       4.09        4.08        0.017       0.016       0.015        0.015
                         63              0.150       6.00       4.01        3.99       3.99        3.98        0.017       0.016       0.015        0.015
                         43              0.180       7.10       4.55        4.53       4.48        4.47        0.013       0.012       0.011        0.011
                         45              0.190       7.50       4.50        4.48       4.43        4.42        0.013       0.012       0.012        0.012
     7628
                         48              0.200       8.00       4.35        4.33       4.33        4.32        0.013       0.012       0.012        0.012
                         50              0.210       8.30       4.32        4.31       4.30        4.29        0.014       0.013       0.013        0.013

3. Remark
1)   Dk/Df measuring method: IPC TM-650 2.5.5.5
2)   In order to satisfy CTI≥600V, 2116(RC≥54%)，7628(RC≥45%) or above thickness prepreg is suggested to be used for outer prepreg layer.
3)   All the values listed above are for your reference only. Please contact Shengyi Technology Co., Ltd. for detailed information. All rights from this line
     up are reserved by Shengyi Technology Co., Ltd.
4)   Latest update: July 2023




                                                                             3/3                                CN-LU-2307-L03-Autolad2GH-Autolad2GHB

File: 00_REF/PCB RF ANT/05_PCB_Dielectric_Data_2026/search_text/Shengyi_Technology/Shengyi_Technology__Autolad2G_Autolad2G_Line_up__기술자료__FRS176__추출텍스트.txt
Based Material Line Up

Autolad2G Core/Prepreg Line up
1. Core (C-Stage)
  Thickness                                              Dk                                     Df
                    ply-up      RC (%)
 mm      mil                             1 GHz   3 GHz        5 GHz   10 GHz   1 GHz    3 GHz        5 GHz   10 GHz
0.064    2.5        1X1078       60      4.11    4.09         4.09     4.08    0.017    0.016        0.015   0.015
0.076     3     1X1080/1X1078    66      3.91    3.89         3.89     3.88    0.018    0.017        0.016   0.016
 0.10     4         1X3313       58      4.13    4.11         4.10     4.09    0.017    0.016        0.015   0.015
 0.13     5         1X2116       57      4.15    4.13         4.13     4.12    0.016    0.015        0.014   0.014
 0.15     6         1X1506       46      4.45    4.43         4.43     4.42    0.013    0.012        0.012   0.012
 0.18     7         1X7628       43      4.55    4.53         4.48     4.47    0.013    0.012        0.011   0.011
 0.20     8         1X7628       48      4.35    4.33         4.33     4.32    0.013    0.012        0.012   0.012
 0.25     10        2X2116       57      4.15    4.13         4.13     4.12    0.016    0.015        0.014   0.014
 0.25     10        3X1080       69      4.07    4.05         4.05     4.04    0.018    0.017        0.017   0.017
 0.30     12        2X1506       46      4.45    4.43         4.43     4.42    0.013    0.012        0.012   0.012
 0.30     12    2X2116+1X1080    56      4.17    4.15         4.15     4.14    0.016    0.015        0.014   0.014
 0.36     14        2X7628       43      4.55    4.53         4.48     4.47    0.013    0.012        0.011   0.011
 0.38     15        2X7628       45       4.5    4.48         4.43     4.42    0.013    0.012        0.012   0.012
 0.38     15    2X1506+1X1080    50      4.32    4.31          4.3     4.29    0.014    0.013        0.013   0.013
 0.38     15        3X2116       57      4.15    4.13         4.13     4.12    0.016    0.015        0.014   0.014
 0.40    15.7       2X7628       48      4.35    4.33         4.33     4.32    0.013    0.012        0.012   0.012
 0.45     18    2X7628+1X1080    52      4.29    4.29         4.27     4.26    0.015    0.014        0.014   0.014
 0.53     21        3X7628       43      4.55    4.53         4.48     4.47    0.013    0.012        0.011   0.011
 0.60    23.6       3X7628       48      4.35    4.33         4.33     4.32    0.013    0.012        0.012   0.012



                                                   1/3                            CN-LU-2411-L13-Autolad2G-Autolad2GB
Based Material Line Up
 0.70         28           4X7628           43         4.55    4.53         4.48     4.47    0.013     0.012        0.011   0.011
 0.80         31           4X7628           48         4.35    4.33         4.33     4.32    0.013     0.012        0.012   0.012
 1.00         40           5X7628           48         4.35    4.33         4.33     4.32    0.013     0.012        0.012   0.012
 1.20         47           6X7628           48         4.35    4.33         4.33     4.32    0.013     0.012        0.012   0.012
 1.40         55           7X7628           48         4.35    4.33         4.33     4.32    0.013     0.012        0.012   0.012
 1.50         59           8X7628           45         4.50    4.48         4.43     4.42    0.013     0.012        0.012   0.012
 1.60         63           8X7628           48         4.35    4.33         4.33     4.32    0.013     0.012        0.012   0.012
 1.90         74          10X7628           45         4.50    4.48         4.43     4.42    0.013     0.012        0.012   0.012

2. Prepreg (B-Stage)
                                      Thickness                        DK                                      Df
 Glassstyle        RC (%) Nominal
                                    mm           mil   1 GHz   3 GHz        5 GHz   10 GHz   1 GHz    3 GHz         5 GHz   10 GHz
                        73          0.048     1.90      3.74    3.72         3.73    3.72    0.018     0.017        0.017   0.017
   1037
                        75          0.053     2.10      3.68    3.67         3.68    3.67    0.018     0.017        0.018   0.018
                        73          0.050     2.00      3.74    3.72         3.73    3.72    0.018     0.017        0.017   0.017
    106
                        77          0.060     2.40      3.61    3.59         3.62    3.61    0.019     0.018        0.018   0.018
                        66          0.050     2.00      3.91    3.89         3.89    3.88    0.018     0.017        0.016   0.016
   1067                 71          0.060     2.40      3.80    3.78         3.79    3.78    0.018     0.017        0.017   0.017
                        77          0.076     3.00      3.61    3.59         3.62    3.61    0.019     0.018        0.018   0.018
                        66          0.076     3.00      3.91    3.89         3.89    3.88    0.018     0.017        0.016   0.016
                        69          0.085     3.40      3.85    3.84         3.85    3.84    0.018     0.017        0.017   0.017
 1080/1078
                        71          0.092     3.60      3.80    3.78         3.79    3.78    0.018     0.017        0.017   0.017
                        74          0.104     4.10      3.71    3.69         3.70    3.69    0.018     0.017        0.018   0.018
   3313                 53          0.090     3.54      4.30    4.29         4.27    4.26    0.015     0.014        0.014   0.014




                                                                 2/3                             CN-LU-2411-L13-Autolad2G-Autolad2GB
Based Material Line Up
                         58              0.102       4.00       4.13        4.11        4.1        4.09       0.017        0.016       0.015        0.015
                         54              0.117       4.60       4.29        4.28       4.26        4.25       0.015        0.014       0.014        0.014
                         57              0.127       5.00       4.15        4.13       4.13        4.12       0.016        0.015       0.014        0.014
     2116
                         60              0.134       5.30       4.11        4.09       4.09        4.08       0.017        0.016       0.015        0.015
                         63              0.150       6.00       4.01        3.99       3.99        3.98       0.017        0.016       0.015        0.015
                         43              0.180       7.10       4.55        4.53       4.48        4.47       0.013        0.012       0.011        0.011
                         45              0.190       7.50       4.50        4.48       4.43        4.42       0.013        0.012       0.012        0.012
     7628
                         48              0.200       8.00       4.35        4.33       4.33        4.32       0.013        0.012       0.012        0.012
                         50              0.210       8.30       4.32        4.31       4.30        4.29       0.014        0.013       0.013        0.013

3. Remark
1)   Dk/Df measuring method: IPC TM-650 2.5.5.5
2)   In order to satisfy CTI≥600V, 2116(RC≥54%)，7628(RC≥45%) or above thickness prepreg is suggested to be used for outer prepreg layer.
3)   All the values listed above are for your reference only. Please contact Shengyi Technology Co., Ltd. for detailed information. All rights from this line
     up are reserved by Shengyi Technology Co., Ltd.
4)   Latest update: Nov. 2024




                                                                             3/3                                   CN-LU-2411-L13-Autolad2G-Autolad2GB
