Repository: EIDOSDATA/TraceWave-Studio

# PCB 유전율과 적층 자료

수집/정리 기준일: 2026-11-11.

먼저 [전체 자료 안내 엑셀](Excel/00_전체_자료_안내.xlsx)을 연다. 회사별 엑셀은 `Excel/`에 있고, 원문 검색은 [HTML 안내](START_HERE_ko.html)를 사용한다.

- [자료 사용 안내](docs/자료_사용_안내.md): 폴더, 단위, 조건 선택과 내보내기.
- [자료 검토 결과](docs/자료_검토_결과.md): 확인한 범위, 오류/공백, 정리 내역.
- [TraceWave Studio 연결 설계](../../../Code/docs/pcb_material_catalog.md): 사용자 직접 입력, 소재 선택, 제조업체 적층 선택과 현재 구현의 경계.

57,340개 조건별 관측, 36개 회사와 일반 재료 참고 자료 1개 그룹, 1,756개 출처 기록을 보존했다. 새 엑셀은 전체 안내 1개와 회사/참고 자료별 37개로 총 38개다. 행 수는 고유 소재나 독립 측정 수가 아니다. 공식 자료에 값이 있어도 실제 제조 조건과 해석 대역에 맞는지 확인해야 한다.

사람이 보는 엑셀과 프로그램용 JSONL을 분리했다. 원문 PDF/HTML의 바이트는 보존하면서 파일명을 회사와 소재/용도 중심으로 바꿨다. 중복 저장한 데이터 사본은 복구 폴더로 옮겼고 관측 수치는 삭제하지 않았다.

File: 00_REF/PCB RF ANT/05_PCB_Dielectric_Data_2026/search_text/Shengyi_Technology/Shengyi_Technology__Autolad2G_TDS__데이터시트__FRS175__추출텍스트.txt
Autolad2G
(FR-15.1) Halogen-free, High-Tg, High-CTI, Automotive-use Materials

 FEATURES                                                             APPLICATIONS

● CTI≥600V for hash environment                                        High power & high voltage applications
● High voltage anti-CAF                                                PEV & HEV automotive electrification
● Extreme thermal cycling resistance                                   On board charger (OBC), etc.
● MOT 150℃ (≥0.63mm)
● Halogen, antimony and red phosphorous free


GENERAL PROPERTIES
                                                                                                                      Typical
Property              Test Items               Test Method                   Test Condition              Unit
                                                                                                                       Value
                                                  2.4.24.4                       DMA                                    190
                            Tg
                                                   2.4.25                        DSC                                    175
                         Td                       2.4.24.6                    5% wt. loss                               402
                        T288                      2.4.24.1                       TMA                    min             60
Thermal                 T300                      2.4.24.1                       TMA                    min             60
                    Thermal Stress                2.4.13.1                 288 , solder bath             -             PASS
                                                  2.4.24c                      Before Tg               ppm/             35
                                 Z-axis           2.4.24c                       After Tg               ppm/             190
                                                  2.4.24c                      50-260                    %              2.2
                    Dk*
                                 1GHz              2.5.5.9                      C-24/23/50                 -             4.3
                 RC56%
                    Df*
                                 1GHz              2.5.5.9                      C-24/23/50                 -            0.015
                 RC56%
                 Volume Resistivity               2.5.17.1            After Moisture Resistance        MΩ-cm          3.86×108
Electrical       Surface Resistivity              2.5.17.1            After Moisture Resistance           MΩ          3.27×107
                   Arc Resistance                   2.5.1                 D-48/50+D-0.5/23                 s             130
                Dielectric Breakdown                2.5.6                 D-48/50+D-0.5/23                kV             45+
                  Electric Strength                 2.5.6                 D-48/50+D-0.5/23             kV/mm             40+
                          CTI                    IEC 60112                   As Received               Rating          PLC 0
                                                                                                       N/mm
                Peel Strength (1Oz)                  2.4.8                       288 /10s                            1.3 [7.43]
                                                                                                        [lb/in]
               Flexural    Length                   2.4.4                    As Received                 MPa            520
Physical       Strength     Width                   2.4.4                    As Received                 MPa            400
                 Water Absorption                  2.6.2.1                 E-1/105+D-24/23                %             0.09
                   Flammability                     UL94                 C-48/23/50, E-24/125          Rating           V-0

      Explanation: C=Humidity conditioning, D=Immersion conditioning in distilled water, E=Temperature conditioning.
      The first digit following the letter indicates the duration of preconditioning in hours, the second digit the
      preconditioning temperature in ℃ and the third digit the relative humidity.

     Remarks:
     1. Applicable IPC slash sheet: IPC-4101/130.Unless otherwise specified, all test methods follow IPC-TM-650.
     2. All typical value is based on the 1.6mm (8*7628) specimen, “ * ” is based on the 1.0mm(9X2116) specimen
        but not guarantee data.
     3. All typical values listed above are for your reference only and not intended for specification.
     4. Please refer to lineup document for more specification and parameters, or contact Shengyi Technology Co.,
        Ltd. for detailed information.


     https://www.syst.com.cn/      All rights reserved by Shengyi Technology Co., Ltd   CN-TDS-2601-07-Autolad2G-Autolad2GB
Autolad2GB
(FR-15.1) Bonding Prepreg for Autolad2G

Product Specification

                                   Resin content                     Cured thickness                   Standard size
      Glass fabric type
                                        (%)                               (mm)                          (Roll type)
                                            73                               0.048
              1037
                                            75                               0.053
                                            73                               0.050
              106
                                            77                               0.060                     1.260m×150m
                                            66                               0.050
              1067                          71                               0.060
                                            77                               0.076
                                            66                               0.076
                                            69                               0.085
          1080/1078
                                            71                               0.092                     1.260m×300m
                                            74                               0.104
              3313                          58                               0.102
                                            54                                0.117
                                            57                               0.127
              2116                                                                                     1.260m×250m
                                            60                               0.134
                                            63                               0.150
                                            43                               0.180
                                            45                               0.190
              7628                                                                                     1.260m×150m
                                            48                               0.200
                                            50                               0.210

    Remark: In order to satisfy CTI≥600V, 2116(RC≥54%)，7628(RC≥45%) or above thickness prepreg is suggested to
    be used for outer prepreg layer.



HOT PRESSING CYCLE

      The heat-up rate depends on the inner copper or the structure of multilayer PCB.
      Curing time: >60min (185~195℃).
      If you need any more detail information, please turn to Shengyi Technology Co., Ltd.

STORAGE CONDITION

     3 months when stored at < 23℃ and <50% RH.
     6 months when stored at <5℃. Normalize in room temperature for at least 4h before using.
     Beware of moisture, always keep wrapped in damp-proof material. Keeping in normal
      condition, prepreg might absorb moisture and its bonding strength would be weakened.
     Avoid UV-rays and strong light.


        https://www.syst.com.cn/   All rights reserved by Shengyi Technology Co., Ltd   CN-TDS-2601-07-Autolad2G-Autolad2GB

File: 00_REF/PCB RF ANT/05_PCB_Dielectric_Data_2026/search_text/Shengyi_Technology/Shengyi_Technology__Autolad3G_Autolad3G_Line_up__기술자료__FRS186__추출텍스트.txt
Based Material Line Up
Autolad3G/ Autolad3GB
1. CORE (C-STAGE)
    Thickness                                                Dk                                     Df
                       ply-up       RC (%)
  mm        mil                              1 GHz   3 GHz        5 GHz   10 GHz   1 GHz    3 GHz        5 GHz   10 GHz
 0.051      2.00        1×106        73       3.72    3.70         3.69    3.64    0.012    0.014        0.014    0.015
 0.051      2.00       1×1067        67       3.83    3.81         3.79    3.74    0.012    0.013        0.014    0.014
 0.058      2.30       1×1067        71       3.75    3.73         3.72    3.67    0.012    0.014        0.014    0.014
 0.064      2.50       1×1067        73       3.72    3.70         3.69    3.64    0.012    0.014        0.014    0.015
 0.064      2.50       1×1078        61       3.95    3.93         3.91    3.86    0.011    0.013        0.013    0.013
 0.076      3.00       1×1080        65       3.87    3.85         3.83    3.78    0.012    0.013        0.014    0.014
 0.076      3.00       1×1078        65       3.87    3.85         3.83    3.78    0.012    0.013        0.014    0.014
 0.076      3.00       1×1086        62       3.93    3.91         3.89    3.84    0.012    0.013        0.013    0.014
 0.089      3.50       1×3313        53       4.12    4.08         4.04    4.00    0.010    0.012        0.012    0.013
 0.102      4.00       1×3313        58       4.01    3.99         3.97    3.92    0.011    0.012        0.012    0.013
 0.102      4.00        2×106        73       3.72    3.70         3.69    3.64    0.012    0.014        0.014    0.015
 0.114      4.50       1×2116        53       4.12    4.08         4.04    4.00    0.010    0.012        0.012    0.013
 0.127      5.00       1×2116        57       4.03    4.01         3.99    3.94    0.011    0.012        0.012    0.013
 0.152      6.00       1×1506        46       4.26    4.26         4.22    4.20    0.009    0.011        0.011    0.012
 0.152      6.00       2×1080        65       3.87    3.85         3.83    3.78    0.012    0.013        0.014    0.014
 0.178      7.00       1×7628        42       4.36    4.34         4.32    4.30    0.009    0.011        0.011    0.011
 0.178      7.00       2×3313        53       4.12    4.08         4.04    4.00    0.010    0.012        0.012    0.013
 0.203      8.00       1×7628        47       4.24    4.23         4.20    4.18    0.010    0.011        0.011    0.012
 0.203      8.00       2×3313        58       4.01    3.99         3.97    3.92    0.011    0.012        0.012    0.013
 0.229      9.00       2×2116        53       4.12    4.08         4.04    4.00    0.010    0.012        0.012    0.013
 0.254     10.00       2×2116        57       4.03    4.01         3.99    3.94    0.011    0.012        0.012    0.013
 0.305     12.00       2×1506        46       4.26    4.26         4.22    4.20    0.009    0.011        0.011    0.012
 0.305     12.00       3×3313        58       4.01    3.99         3.97    3.92    0.011    0.012        0.012    0.013
 0.356     14.00       2×7628        42       4.36    4.34         4.32    4.30    0.009    0.011        0.011    0.011
 0.381     15.00       3×2116        57       4.03    4.01         3.99    3.94    0.011    0.012        0.012    0.013
 0.406     16.00       2×7628        47       4.24    4.23         4.20    4.18    0.010    0.011        0.011    0.012
 0.457     18.00   7628+1080+7628    48       4.22    4.21         4.18    4.16    0.010    0.011        0.011    0.012
 0.457     18.00       4×2116        53       4.12    4.08         4.04    4.00    0.010    0.012        0.012    0.013

                                                     1/3                           CN-LU-2606-L21-Autolad3G-Autolad3GB
Based Material Line Up
 0.508         20.00       7628+2116+7628            48      4.22     4.21         4.18     4.16   0.010    0.011        0.011   0.012
 0.508         20.00           4×2116                57      4.03     4.01         3.99     3.94   0.011    0.012        0.012   0.013
 0.610         24.00           3×7628                47      4.24     4.23         4.20     4.18   0.010    0.011        0.011   0.012
 0.635         25.00           6×2116                50      4.20     4.19         4.16     4.14   0.010    0.011        0.011   0.012
 0.711         28.00           4×7628                42      4.36     4.34         4.32     4.30   0.009    0.011        0.011   0.011
 0.711         28.00           6×2116                54      4.10     4.06         4.03     3.99   0.010    0.012        0.012   0.013
 0.762         30.00           7×2116                52      4.14     4.11         4.07     4.03   0.010    0.012        0.012   0.013
 0.813         32.00           4×7628                47      4.24     4.23         4.20     4.18   0.010    0.011        0.011   0.012
 1.000         39.40           5×7628                47      4.24     4.23         4.20     4.18   0.010    0.011        0.011   0.012
 1.200         47.20           6×7628                47      4.24     4.23         4.20     4.18   0.010    0.011        0.011   0.012
 1.500         59.00           8×7628                44      4.31     4.30         4.28     4.25   0.009    0.011        0.011   0.012

2. PREPREG (B-STAGE)
                  RC (%)            Thickness                               Dk                                      Df
 Glass style
                 Nominal        mm            mil         1 GHz     3 GHz        5 GHz    10 GHz   1 GHz   3 GHz         5 GHz   10 GHz
                    73         0.041          1.60         3.72      3.70         3.69     3.64    0.012   0.014         0.014    0.015
                    75         0.046          1.80         3.68      3.67         3.65     3.61    0.012   0.014         0.015    0.015
   1027
                    77         0.051          2.00         3.64      3.62         3.61     3.56    0.012   0.014         0.015    0.015
                    79         0.056          2.20         3.60      3.58         3.57     3.52    0.012   0.015         0.015    0.016
                    73         0.048          1.90         3.72      3.70         3.69     3.64    0.012   0.014         0.014    0.015
                    75         0.053          2.10         3.68      3.67         3.65     3.61    0.012   0.014         0.015    0.015
   1037
                    77         0.058          2.30         3.64      3.62         3.61     3.56    0.012   0.014         0.015    0.015
                    79         0.064          2.50         3.60      3.58         3.57     3.52    0.012   0.015         0.015    0.016
                    73         0.051          2.00         3.72      3.70         3.69     3.64    0.012   0.014         0.014    0.015
                    75         0.056          2.20         3.68      3.67         3.65     3.61    0.012   0.014         0.015    0.015
    106
                    77         0.061          2.40         3.64      3.62         3.61     3.56    0.012   0.014         0.015    0.015
                    79         0.069          2.70         3.60      3.58         3.57     3.52    0.012   0.015         0.015    0.016
                    70         0.056          2.20         3.78      3.77         3.75     3.70    0.012   0.014         0.014    0.014
                    71         0.058          2.30         3.75      3.73         3.72     3.67    0.012   0.014         0.014    0.014
   1067             73         0.064          2.50         3.72      3.70         3.69     3.64    0.012   0.014         0.014    0.015
                    75         0.071          2.80         3.68      3.67         3.65     3.61    0.012   0.014         0.015    0.015
                    77         0.076          3.00         3.64      3.62         3.61     3.56    0.012   0.014         0.015    0.015
 1080/1078          65         0.076          3.00         3.87      3.85         3.83     3.78    0.012   0.013         0.014    0.014

                                                                      2/3                          CN-LU-2606-L21-Autolad3G-Autolad3GB
Based Material Line Up
                67        0.081       3.20       3.83       3.81     3.79      3.74      0.012         0.013   0.014   0.014
                69        0.086       3.40       3.78       3.77     3.75      3.70      0.012         0.014   0.014   0.014
                72        0.097       3.80       3.73       3.71     3.70      3.66      0.012         0.014   0.014   0.015
                75        0.109       4.30       3.68       3.67     3.65      3.61      0.012         0.014   0.015   0.015
                53        0.089       3.50       4.12       4.08     4.04      4.00      0.010         0.012   0.012   0.013
  3313          58        0.102       4.00       4.01       3.99     3.97      3.92      0.011         0.012   0.012   0.013
                61        0.114       4.50       3.95       3.93     3.91      3.86      0.011         0.013   0.013   0.013
                53        0.114       4.50       4.12       4.08     4.04      4.00      0.010         0.012   0.012   0.013
                55        0.122       4.80       4.08       4.05     4.02      3.97      0.011         0.012   0.012   0.013
                57        0.127       5.00       4.03       4.01     3.99      3.94      0.011         0.012   0.012   0.013
  2116
                58        0.130       5.10       4.01       3.99     3.97      3.92      0.011         0.012   0.012   0.013
                61        0.142       5.60       3.95       3.93     3.91      3.86      0.011         0.013   0.013   0.013
                63        0.152       6.00       3.91       3.89     3.87      3.82      0.012         0.013   0.013   0.014
                48        0.160       6.30       4.22       4.21     4.18      4.16      0.010         0.011   0.011   0.012
  1506
                50        0.170       6.70       4.20       4.19     4.16      4.14      0.010         0.011   0.011   0.012
                46        0.196       7.70       4.26       4.26     4.22      4.20      0.009         0.011   0.011   0.012
                48        0.203       8.00       4.22       4.21     4.18      4.16      0.010         0.011   0.011   0.012
  7628
                50        0.213       8.40       4.20       4.19     4.16      4.14      0.010         0.011   0.011   0.012
                52        0.226       8.90       4.14       4.11     4.07      4.03      0.010         0.012   0.012   0.013



3. REMARK
  1)   Dk/Df test method(1GHz 10GHz):IPC-TM-650 2.5.5.5 Stripline.
  2)   Copper foil: HTE, 35μm.
  3)   The above data are intended for reference only. SYTECH reserves the right to make any update.




                                                              3/3                         CN-LU-2606-L21-Autolad3G-Autolad3GB

File: 00_REF/PCB RF ANT/05_PCB_Dielectric_Data_2026/search_text/Shengyi_Technology/Shengyi_Technology__Autolad3_TDS__데이터시트__FRS184__추출텍스트.txt
 Autolad3
 (UL ANSI: FR-4.0) High Performance, Automotive-use Materials

FEATURES                                                              APPLICATIONS
● Anti-CAF capability                                                 Designed for high thermal reliability and
● Lead-free compatible                                                anti-CAF automotive electronics.
● Excellent thermal reliability                                       Also suitable for high-multilayer PCBs.
● Excellent through-hole reliability
● Excellent mechanical process ability
GENERAL PROPERTIES


       Test Items                   Test Method               Test Condition             Unit         Typical Value

                                IPC-TM-650 2.4.24.4                   DMA                                   185
             Tg                                                                           ℃
                                IPC-TM-650 2.4.25D                    DSC                                   180
             Td                 IPC-TM-650 2.4.24.6           TGA (5% W.L)                ℃                 355
           T288                 IPC-TM-650 2.4.24.1                   TMA                min                 40
           T260                 IPC-TM-650 2.4.24.1                   TMA                min                 60
     Thermal Stress             IPC-TM-650 2.4.13.1          288℃, solder dip              s               >100
     CTE (X/Y-axis)             IPC-TM-650 2.4.24.5                 Before Tg          ppm/℃              10~14
                                 IPC-TM-650 2.4.24                  Before Tg          ppm/℃                 40
      CTE (Z-axis)               IPC-TM-650 2.4.24                   After Tg          ppm/℃                190
                                 IPC-TM-650 2.4.24               50-260℃                  %                 2.2
       Permittivity*            IPC-TM-650 2.5.5.9              C-24/23/50,                -                4.4
                                                                  1GHz
     Loss Tangent*              IPC-TM-650 2.5.5.9              C-24/23/50,                -               0.012
                                                                  1GHz
   Volume Resistivity           IPC-TM-650 2.5.17.1             C-96/35/90             MΩ.cm             8.12×108
   Surface Resistivity          IPC-TM-650 2.5.17.1                 C-96/35/90           MΩ              2.65×107
     Arc Resistance              IPC-TM-650 2.5.1           D-48/50+D-0.5/23               s                135
 Dielectric Breakdown            IPC-TM-650 2.5.6           D-48/50+D-0.5/23              kV                >45
  Peel Strength (1oz)            IPC-TM-650 2.4.8                   288℃/10s        N/mm [lb/in]         1.4 [8.00]
   Flexural Strength             IPC-TM-650 2.4.4                       A               MPa              560/440
       (LW/CW)
   Water Absorption             IPC-TM-650 2.6.2.1           E-1/105+D-24/23              %                 0.07
       Flammability                      UL94                       C-48/23/50         Rating               V-0
            CTI                       IEC60112                          A              Rating             PLC 3
Remarks:
1. Specification sheet: IPC-4101/126, is for your reference only.
2. All the typical value is based on the 1.6mm (8X7628) specimen,”*” is based on the 1.0mm(8X2116) specimen.
3. All the typical value listed above is for your reference only, please turn to Shengyi Technology Co., Ltd for detailed
information, and all rights from this data sheet are reserved by Shengyi Technology Co., Ltd.


                                                                      CN-TDS-2601-06-Autolad3-Autolad3B
 Autolad3B PREPREG
 (UL ANSI: FR-4.0) Bonding Prepreg for Autolad3
PREPREG PARAMETERS

                                   Resin content               Cured thickness          Standard size
   Glass fabric type
                                        (%)                         (mm)                 (Roll type)
                                          73                          0.050
           106                                                                          1.260m×150m
                                          77                          0.060
                                          64                          0.072
        1080/1078
                                          69                          0.086
           1080                           72                          0.097
                                                                                        1.260m×300m
           1086                           63                          0.076
                                          56                          0.096
           3313
                                          58                          0.102
                                          54                          0.117
           2116                           57                          0.127             1.260m×250m
                                          60                          0.139
                                          46                          0.150
           1506
                                          48                          0.160
                                          45                          0.190
                                                                                        1.260m×150m
                                          47                          0.200
           7628
                                          50                          0.215
                                          52                          0.226
Other type, resin content and size could be available upon request.

HOT PRESSING CYCLE
       The heat-up rate depends on the inner copper or the structure of multilayer PCB.
       Curing time: >60min (185~195℃).
       If you need any more detail information, please turn to Shengyi Technology Co., Ltd.

STORAGE CONDITION
       3 months when stored at < 23℃ and <50% RH.
       6 months when stored at <5℃. Normalize in room temperature for at least 4h before using.
       Beware of moisture, always keep wrapped in damp-proof material. Keeping in normal
        condition, prepreg might absorb moisture and its bonding strength would be weakened.
       Avoid UV-rays and strong light.
PURCHASING INFORMATION
      Thickness            Copper foil                                  Standard size
      0.05 mm to                               1,020mm ×1,220mm(40”×48”) 915mm ×1,220mm(36”×48”)
                        12um to 105 um
        3.2mm                                  1,070mm ×1,220mm(42”×48”)
 Remarks: Other sheet size and thickness could be available upon request.

                                                                  CN-TDS-2601-06-Autolad3-Autolad3B

File: 00_REF/PCB RF ANT/05_PCB_Dielectric_Data_2026/search_text/Shengyi_Technology/Shengyi_Technology__Autolad6G_TDS__데이터시트__FRS198__추출텍스트.txt
    Autolad6G
    Low CTE & Low Loss & Low Dk Halogen-free Automotive use Materials
FEATURES                                        APPLICATIONS

                       ℃


GENERAL PROPERTIES


                                                                                 220
                                                                  ℃
                                                                                 260
                                                                  ℃             ＞420
                                                                                ＞60
                     C-48/23/50, E-24/125
                                                                                 V-0
                         E-24/125+des
                    After moisture resistance                                 4.76×1010
                            E-24/125                                          5.00×109
                    After moisture resistance                                 1.84×1010
                            E-24/125                                          5.00×109
                                                                                 181
                                                                              45+kV NB
                                                                               4.0/3.5
                                                                              3.92/3.53
                                                                            0.0040/0.0050
                                                                            0.0070/0.0075

                            ℃                                      -            Pass

                                                                                0.65
                                                                 N/mm
                            ℃,                                                  0.60
                                                                                 28
                                                                 GPa
                                                                                 27
                                                                                0.15
                                                                ppm/℃           25-30
                                                                ppm/℃          90-120
               ℃                                                   %             1.2
      （ ）
                                                                ppm/℃           8-10

                                                                                0.59
                                                                                PLC3




                                                 CN-TDS-2508-02-Autolad6G-Autolad6GB
Autolad6GB PREPREG
Low CTE & Low Loss & Low Dk Halogen-free Automotive-use Materials

HOT PRESSING CYCLE

                                                          ℃            ℃

                                                                ℃

                                      

                                             ℃

                                      




STORAGE CONDITION

                    ℃

                    ℃






                                       CN-TDS-2508-02-Autolad6G-Autolad6GB

File: 00_REF/PCB RF ANT/05_PCB_Dielectric_Data_2026/search_text/Shengyi_Technology/Shengyi_Technology__CN-TDS-2404-04-BIF203__데이터시트__FRS165__추출텍스트.txt
BIF203 无卤黑色 PET 绝缘胶膜
 BIF203       Halogen-free Black PET insulation bonding sheet

特点                                                                  应用领域
●优秀的粘接性、耐热性、尺寸稳定性、耐弯曲
 性和绝缘性。                                                             CCS 热压膜
●溢胶量低，加工性好，适于快速压合，传统压                                               动力电池包侧板
 合，可返修，室温存放。
●满足 RoHS 指令要求，不含铅、汞、镉、六价
 铬、多溴联苯、多溴联苯醚等环境管理物质。
 FEATURES                                                            APPLICATIONS

●Excellent bonding strength, heat resistance,
                                                                   Hot pressing film for CCS
 dimensional stability, bending performance and
 insulation performance.                                           Side plate of Power battery pack
●Low adhesive flowing, good processability,
 suitable for both fast and traditional lamination
 style ， can be repaired ,Storage at room
 temperature
●Compatible with EU RoHS directive, free of
 Pb,Hg,Cd, Cr6+,PBB,PBDE, etc..

性能表 GENERAL PROPERTIES

       性能项目                              测试方法                          单位             典型值 Typical Value
       Test Item                       Test Method                     Unit             BIF203 4030S
      剥离强度 1                       IPC-TM-650,No.2.4.9                N/mm                           1.5
   Peel Strength 90°                    Method A
     尺寸稳定性                         IPC-TM-650,No.2.2.4                  %                 MD:-0.37；TD:-0.55
 Dimensional Stability                  Method A
       延伸率                        IPC-TM-650,No.2.4.19                  %                   MD:105；TD:94
     Elongation
      拉伸强度                        IPC-TM-650, No2.4.19                 MPa                  MD:121；TD:140
  Tensile Strength
     体积电阻率                        IPC-TM-650,No.2.5.17               MΩ-cm                        6.8×108
 Volume Resistivity
      表面电阻                        IPC-TM-650,No.2.5.17                 MΩ                         3.5×104
 Surface Resistance
      电气强度                        IPC-TM-650,No.2.5.6.1               V/μm                           52
 Dielectric Strength
       吸水率
 Moisture Absorption              IPC-TM-650, No 2.6.2                  %                            1.0

注释 Remarks: 1. Testing after laminating with 2mm aluminium plate in suitable condition.

产品结构Product structure

                                      黑色聚酯膜 Black PET Film

                                           胶粘剂 Adhesive

                                                                                          CN-TDS-2404-01-BIF203
 BIF203                                    无卤黑色 PET 绝缘胶膜
  BIF203                      Halogen-free Black PET insulation bonding sheet

产品规格代码描述Product Code Description
        BIF203 40 30
                                                   胶粘剂厚度 Adhesive Thickness: 30 - 30μm;
                                                    PET 膜厚度 PET film Thickness: 40 - 100μm
                                                   生益黑色 PET 覆盖膜产品编号 Shengyi Halogen-free Coverlay
                                                    Designation

压合推荐 PRESS PROPOSE

                                           HOT PRESSING CYCLE                                                                     FAST PRESSING CYCLE
                            200                                          40                                            200                                       50




                                                                                                                                                                      Pressure（ kgf / cm ）
                                                                                                                                            150
                                                                              Pressure（ kgf/cm ）




                                                    150                                            Temperature （ ℃ ）




                                                                                                                                                                      2
                                                                                                                       150
         Temperature (℃ )




                            150                                          30
                                                                              2




                                                                                                                       100                                       25
                            100                                          20                                                                 20
                                                       15
                                                                                                                       50
                            50        10                                 10

                                                                                                                        0                                        0
                                  0   10    20    30    40    50   60   70                                                   0   50   100   150   200    250   300
                                                 Time (min)                                                                           Time （ Sec）


 压板参数根据不同设备及产品规格需作相应调整。
 The parameters of pressure need to be adjusted according to different equipment and product
 specifications.


包装PURCHASING INFORMATION
 产品宽度980+2/-0mm，每卷100+2/-0米；其它规格、尺寸可根据客户要求而定。
 BIF201 is supplied in rolls and standard width of 980+2/-0mm. Roll length is 100+2/-0m. Other
 sizes could be available upon request.


贮存条件STORAGE CONDITION

  以原始包装贮存在常温15-25°C、相对湿度40-70%的室内，贮存期为六个月。
  Stored in the room of dryness . Six months when stored in the original packaging at 15-25°C and 40~70%
  RH.




                                                                                                                                                        CN-TDS-2404-01-BIF203
