Repository: EIDOSDATA/TraceWave-Studio

# PCB 유전율과 적층 자료

수집/정리 기준일: 2026-11-11.

먼저 [전체 자료 안내 엑셀](Excel/00_전체_자료_안내.xlsx)을 연다. 회사별 엑셀은 `Excel/`에 있고, 원문 검색은 [HTML 안내](START_HERE_ko.html)를 사용한다.

- [자료 사용 안내](docs/자료_사용_안내.md): 폴더, 단위, 조건 선택과 내보내기.
- [자료 검토 결과](docs/자료_검토_결과.md): 확인한 범위, 오류/공백, 정리 내역.
- [TraceWave Studio 연결 설계](../../../Code/docs/pcb_material_catalog.md): 사용자 직접 입력, 소재 선택, 제조업체 적층 선택과 현재 구현의 경계.

57,340개 조건별 관측, 36개 회사와 일반 재료 참고 자료 1개 그룹, 1,756개 출처 기록을 보존했다. 새 엑셀은 전체 안내 1개와 회사/참고 자료별 37개로 총 38개다. 행 수는 고유 소재나 독립 측정 수가 아니다. 공식 자료에 값이 있어도 실제 제조 조건과 해석 대역에 맞는지 확인해야 한다.

사람이 보는 엑셀과 프로그램용 JSONL을 분리했다. 원문 PDF/HTML의 바이트는 보존하면서 파일명을 회사와 소재/용도 중심으로 바꿨다. 중복 저장한 데이터 사본은 복구 폴더로 옮겼고 관측 수치는 삭제하지 않았다.

File: 00_REF/PCB RF ANT/05_PCB_Dielectric_Data_2026/search_text/Shengyi_Technology/Shengyi_Technology__CN-TDS-2406-02-SF325__데이터시트__FRS161__추출텍스트.txt
 SF325 耐离子迁移型聚酰亚胺薄膜挠性覆铜板
 覆盖膜
 SF325 Anti-ion Migration type PI film based flexible copper clad laminate(3-layer FCCL)


特点                                                         应用领域
●优异的耐离子迁移性，不长枝状结晶。                                         电脑、移动电话、数码相机、医疗电子设备、
●不含卤素，阻燃性达到 UL94 V-0 级。
                                                           汽车电子设备等。
●优秀的挠曲性、耐热性、尺寸稳定性和电性能。
●满足 RoHS 指令要求，不含铅、汞、镉、六价铬、
 多溴联苯、多溴联苯醚等。
FEATURES                                                    APPLICATIONS
●Excellent anti-ion Migration, no dendrite.                Computer, Mobile phone, Digital camera,
●Halogen free, Flammability UL94 V-0.                      medial electronic equipment, automotive
●Excellent flexibility, thermal resistance, dimensional    electronic equipment, etc..
and electrical properties.
●Compatible with EU RoHS directive, free of
Pb,Hg,Cd, Cr6+,PBB,PBDE, etc..


性能表 GENERAL PROPERTIES
                                                           IPC 标准值         典型值 Typical Value
      性能项目                      测试方法                单位
                                                           *Standard       SF325            SF325
      Test Item               Test Method           Unit
                                                                         051813DR         103520SR
                           IPC-TM-650,2.4.9
      剥离强度
                              Method A             N/mm      ≥0.7            1.1               1.4
  Peel Strength 90°
                              Method C                      ≥0.525           1.0               1.3
      热应力
                           IPC-TM-650,2.4.13          -      Pass           Pass              Pass
   Thermal Stress
    尺寸稳定性                  IPC-TM-650,2.2.4
                                                     %       ±0.2           ±0.1              ±0.1
Dimensional Stability         Method B
    耐化学性
                           IPC-TM-650,2.3.2          %       ≥80             90                90
Chemical Resistance
       吸水率
                         IPC-TM-650,No.2.6.2         %        ≤4            1.43              1.38
 Moisture Absorption
     体积电阻率
                           IPC-TM-650,2.5.17      MΩ-cm      ≥106         4.5×108           5.0×108
  Volume Resistivity
      表面电阻
                          IPC-TM-650,.2.5.17        MΩ       ≥105         1.5×106           2.0×106
 Surface Resistance
  介电常数 1GHz
                          IPC-TM-650, 2.5.5.3         -        -            3.25              3.23
 Dielectric Constant
介质损耗角正切 1GHz
                          IPC-TM-650, 2.5.5.3         -        -           0.012              0.013
 Dissipation Factor
   耐离子迁移性                    C-1000/85/85,
                                                      -        -            Pass              Pass
  Anti-ion Migration           100VDC



                                                                             CN-TDS-2406-02-SF325
 SF325 耐离子迁移型聚酰亚胺薄膜挠性覆铜板
 覆盖膜
 SF325 Anti-ion Migration type PI film based flexible copper clad laminate(3-layer FCCL)

产品规格代码描述Product Code Description
          SF325 05 18 13 S R
                                      R – 压延铜箔 RA Copper Foil; E – 电解铜箔 ED Copper Foil
                                      S – 单面板 Single Side; D – 双面板 Double Side
                                      胶层厚度 Adhesive Thickness: 13 - 13μm; 20 - 20μm
                                      铜箔厚度 Copper Foil Thickness: 18 - 18μm; 35 - 35μm
                                      PI 膜厚度 PI Film Thickness: 05 – 12.5μm; 10 – 25μm
                                      生益 FCCL 产品编号 Shengyi FCCL Designation
常规产品表 SPECIFICATIONS OF STANDARD PRODUCTS
                               材料厚度 Thickness (μm)               单面板/双面板
    产品规格                                                                              铜箔类型
                        PI 膜           铜箔            胶粘剂         Single/Double
  Specifications                                                                     Copper Type
                       PI film      Copper Foil     Adhesive         Side
SF325 051813SR          12.5            18             13        单面板 Single           压延铜箔 RA
SF325 051813DR          12.5            18             13        双面板 Double           压延铜箔 RA
SF325 051813SE          12.5            18             13        单面板 Single           电解铜箔 ED
SF325 051813DE          12.5            18             13        双面板 Double           电解铜箔 ED
SF325 101820SR           25             18             20        单面板 Single           压延铜箔 RA
SF325 101820DR           25             18             20        双面板 Double           压延铜箔 RA
SF325 101820SE           25             18             20        单面板 Single           电解铜箔 ED
SF325 101820DE           25             18             20        双面板 Double           电解铜箔 ED
SF325 103520SR           25             35             20        单面板 Single           压延铜箔 RA
SF325 103520SE           25             35             20        单面板 Single           电解铜箔 ED
SF325 103520DR           25             35             20        双面板 Double           压延铜箔 RA
SF325 103520DE           25             35             20        双面板 Double           电解铜箔 ED
SF325 203520SR           50             35             20        单面板 Single           压延铜箔 RA
SF325 203520SE           50             35             20        单面板 Single           电解铜箔 ED

包装PURCHASING INFORMATION
  产品宽度250+2/-0mm或500+2/-0mm，每卷50+1/-0米或100+2/-0米；其它规格、尺寸可根据
  客户要求而定。
  SF305 is supplied in rolls and standard width of 250+2/-0mm or 500+2/-0mm. Roll length is
  50+1/-0m or 100+2/-0m. Other sizes could be available upon request.
贮存条件STORAGE CONDITION
  贮存在干燥、无腐蚀气体的室内。板材以原始包装在温度5~35℃，湿度≤75%条件下贮存时，
  贮存期为一年。
  Stored in dry room with humidity control and with no corrosive gases.. One year when stored
  in the original packaging at temperature 5~35℃，humidity lower than 75%.




                                                                             CN-TDS-2406-02-SF325

File: 00_REF/PCB RF ANT/05_PCB_Dielectric_Data_2026/search_text/Shengyi_Technology/Shengyi_Technology__CN-TDS-2406-04-SF202C__데이터시트__FRS164__추출텍스트.txt
      SF202C                   高耐热聚酰亚胺薄膜覆盖膜
      SF202C               High Solder Resistance Polyimide Film Based Coverlay
      特点                                                               应用领域
    ●优异的耐离子迁移特性，耐热老化性。
                                                                     汽车等对安全性、可靠性，要求较高的电子产品。
    ●阻燃性达到 UL94 V-0 级。
    ●高频下较低的介电常数、介质损耗角正切
    ●加工性好，适于快速压合和传统压合
    ●满足 RoHS 指令要求，不含铅、汞、镉、六价铬、
     多溴联苯、多溴联苯醚等环境管理物质。
      FEATURES                                                          APPLICATIONS
   ●Excellent anti-ion-migration and thermal aging                  For security, high reliability requirements of electronic
    resistance performance.                                         products.
   ●Flammability UL94 V-0
   ●Low Dk & Low Df at high frequency
   ●Good processability, suitable for both fast and
    traditional lamination style.
   ●Compatible with EU RoHS directive, free of
   Pb,Hg,Cd, Cr6+,PBB,PBDE, etc..
 性能表 GENERAL PROPERTIES
       性能项目                          测试方法                    单位           IPC 标准值*            典型值 Typical Value
       Test Item                   Test Method               Unit          Standard               SF202C 0515
       溢胶量
                                    SY Method                 mm                -                      ＜0.15
      Resin Flow
                              IPC-TM-650,No.2.4.9
       剥离强度
                                   Method A                 N/mm              ≥0.8                      1.10
  Peel Strength (90°)
                                   Method C                                   ≥0.8                      1.10
       热应力
                              IPC-TM-650,No.2.4.13             -             Pass                       Pass
    Thermal Stress
     尺寸稳定性                                                                                          MD: 0.0270
                                    SY Method                  %              ±0.2
 Dimensional Stability                                                                              TD: 0.0030
    耐化学性
                              IPC-TM-650,No.2.3.2              %              ≥80                         90
Chemical Resistance
       吸水率
                              IPC-TM-650,No.2.6.2              %               ≤3                       1.23
 Moisture Absorption
      电气强度
                             IPC-TM-650,No.2.5.6.2          KV/mm             ≥80                       115.9
  Dielectric strength
     体积电阻率
                              IPC-TM-650,No.2.5.17         MΩ-cm             ≥106                      8×108
  Volume Resistivity
      表面电阻
                              IPC-TM-650,No.2.5.17            MΩ             ≥104                      2×105
 Surface Resistance
   介电常数 10GHz
                             IPC-TM-650,No.2.5.5.9             -                -                       3.43
  Dielectric Constant
  介电损耗 10GHz
                             IPC-TM-650,No.2.5.5.9             -                -                      0.0135
  Dissipation Factor
注释 Remarks:* Certified to IPC-4203/21 Poyimide dielectric with polyimide adhesive


                                                                                           CN-TDS-2406-04-SF202C
 SF202C                高耐热聚酰亚胺薄膜覆盖膜
 SF202C             High Solder Resistance Polyimide Film Based Coverlay

 产品规格代码描述Product Code Description
           SF202C 10 25
                                   胶粘剂厚度 Adhesive Thickness: 13 - 13μm; 25 - 25μm
                                   PI 膜厚度 PI film Thickness: 10 - 25μm
                                   生益覆盖膜产品编号 Shengyi Coverlay Designation

常规产品表 SPECIFICATIONS OF STANDARD PRODUCTS

          产品规格                 PI 膜厚度（μm）                胶粘剂厚度（μm）                应用领域
        Specifications         PI film Thickness        Adhesive Thickness       Applications
      SF202C 0515                     12.5                       15
      SF202C 0520                     12.5                       20
      SF202C 0525                     12.5                       25                汽车电子等
      SF202C 0550                     12.5                       50                automotive
      SF202C 1025                      25                        25                electronics
      SF202C 1035                      25                        35                   etc.
      SF202C 1050                      25                        50
      SF202C 2035                      50                        35

  压板推荐 PRESS PROPOSE




传压参数根据不同设备及产品规格需作相应调整；采用快压方式，后固化条件是 160-180℃ 、60-90 分钟。
The parameters of hot pressure need to be adjusted according to different equipment and
product specifications. After fast press, the curing condition is 160-180℃ for 60-90min.

包装PURCHASING INFORMATION
产品宽度250+2/-0mm或500+2/-0mm，每卷100+2/-0米或200+2/-0米；其它规格、尺寸可根据客户要求而
定。SF202C is supplied in rolls and standard width of 250+2/-0mm or 500+2/-0mm. Roll length is
100+2/-0m or 200+2/-0m. Other sizes could be available upon request.

 贮存条件STORAGE CONDITION
贮存在干燥、无腐蚀气体的室内。以原始包装贮存在4-10 ℃的冷藏室里，贮存期为三个月。
Stored in dry room with humidity control and with no corrosive gases.Three months when stored in the
original packaging at 4-10 ℃.

                                                                             CN-TDS-2406-04-SF202C

File: 00_REF/PCB RF ANT/05_PCB_Dielectric_Data_2026/search_text/Shengyi_Technology/Shengyi_Technology__CN-TDS-2406-04-SF315C__데이터시트__FRS169__추출텍스트.txt
  SF315C                  黑色无卤阻燃覆盖膜
  SF315C           Black PI Based Halogen-free Flame-resistant Coverlay
   特点                                                                 应用领域
  ●透明度低，遮光性佳，尺寸稳定性好。                                                  挠性印制电路板用覆盖膜。
  ●阻燃性达到 UL94 V-0 级。
  ●优秀的耐热性、耐化学性和电性能。
  ●溢胶量低，加工性好，适于快速压合和传统压合。
  ●满足 RoHS 指令要求，不含铅、汞、镉、六价铬、
  多溴联苯、多溴联苯醚等。
   FEATURES                                                           APPLICATIONS
  ●Low transparence, excellent light-blocking.                        Coverlay for FPC.
  ●High bonding strength, good dimensional stability
  ●Flammability UL94 V-0.
  ●Excellent soldering reliability, chemical resistance
  and electrical properties.
  ●Low adhesive flowing, good processability, suitable
  for both fast and traditional lamination style.
  ●Compatible with EU RoHS directive, free of
  Pb,Hg,Cd, Cr6+,PBB,PBDE, etc..
  性能表 GENERAL PROPERTIES
     性能项目                            测试方法                       单位            IPC 标准值*           典型值 Typical Value
     Test Item                     Test Method                  Unit           Standard                  SF315C 0515
     溢胶量
                                    SY Method                    mm                 -                      ＜0.15
    Resin Flow
                              IPC-TM-650,No.2.4.9
     剥离强度                                                                         ≥0.7                      1.25
                                   Method A                    N/mm
Peel Strength (90°)                                                              ≥0.53                      1.28
                                   Method C
     热应力
                             IPC-TM-650,No.2.4.13                 -               Pass                      Pass
  Thermal Stress
    尺寸稳定性                                                                                                  MD:0.01
                                    SY Method                     %               ±0.2
Dimensional Stability                                                                                      TD:0.02
    耐化学性
                              IPC-TM-650,No.2.3.2                 %               ≥80                        85
Chemical Resistance
      吸水率
                              IPC-TM-650,No.2.6.2                 %                ≤4                       1.05
Moisture Absorption
    体积电阻率
                             IPC-TM-650,No.2.5.17             MΩ-cm               ≥106                    5.31×106
 Volume Resistivity
     表面电阻
                             IPC-TM-650,No.2.5.17                MΩ               ≥104                     4.5×106
Surface Resistance
 介电常数 1GHz
                                 IEC-61189-2-721                  -                 -                       3.78
Dielectric Constant
  介电损耗 1GHz
                                 IEC-61189-2-721                  -                 -                      0.0217
 Dissipation Factor
注释 Remarks:   * Certified to IPC-4203/2 Epoxy adhesive on single or double side of poyimide dielectric

                                                                                           CN-TDS-2406-04-SF315C
  SF315C                黑色无卤阻燃覆盖膜
  SF315C       Black PI Based Halogen-free Flame-resistant Coverlay

产品规格代码描述Product Code Description
         SF315C 05 15
                           胶粘剂厚度 Adhesive Thickness: 15 - 15μm; 25 - 25μm
                            PI 膜厚度 PI film Thickness: 05 – 12.5μm; 10 - 25μm
                           生 益 无 卤 覆 盖 膜 产 品 编 号 Shengyi Halogen-free Coverlay
                            Designation
常规产品表 SPECIFICATIONS OF STANDARD PRODUCTS
                                              胶粘剂厚度（μm）
        产品规格             PI 膜厚度（μm）                                       应用领域
                                                Adhesive
      Specifications     PI film Thickness                               Applications
                                                Thickness
      SF315C 0515               12.5                  15
      SF315C 0520               12.5                  20
      SF315C 0525               12.5                  25               手机天线、电池板
      SF315C 0530               12.5                  30                 Mobile phone
      SF315C 0540               12.5                  40             antenna,battery board
      SF315C 1025               25                    25
      SF315C 10A0               25                    100
      SF315C 0305               7.5                    5                  无线充电
      SF315C 0309               7.5                    9               Wireless charge

压板推荐 PRESS PROPOSE




传压参数根据不同设备及产品规格需作相应调整；采用快压方式，后固化条件是 160-180℃ 、60-90 分钟。
The parameters of hot pressure need to be adjusted according to different equipment and
product specifications. After fast press, the curing condition is 160-180℃ for 60-90min.
 包装PURCHASING INFORMATION
产品宽度250+2/-0mm或500+2/-0mm，每卷100+2/-0米或200+2/-0米；其它规格、尺寸可根据客户要求而
定。SF315C is supplied in rolls and standard width of 250+2/-0mm or 500+2/-0mm. Roll length is
100+2/-0m or 200+2/-0m. Other sizes could be available upon request.
   贮存条件STORAGE CONDITION
 贮存在干燥、无腐蚀气体的室内；以原始包装贮存在4-10 ℃的冷藏室里，贮存期为三个月。
 Stored in dry room with humidity control and with no corrosive gases. Three months when stored in the
 original packaging at 4-10 ℃.

                                                                           CN-TDS-2406-04-SF315C

File: 00_REF/PCB RF ANT/05_PCB_Dielectric_Data_2026/search_text/Shengyi_Technology/Shengyi_Technology__CN-TDS-2406-04-SF325C__데이터시트__FRS170__추출텍스트.txt
SF325C 耐离子迁移型聚酰亚胺薄膜覆盖膜
SF325C Anti-ion Migration Type PI Film Base Coverlay
特点                                                                 应用领域
●优异的耐离子迁移性，不长枝状结晶。                                                 挠性印制电路板用覆盖膜。
●不含卤素，阻燃性达到 UL94 VTM-0 级。
●粘接强度高，尺寸稳定性、耐热性好。
●溢胶量低，加工性好，适于快速压合和传统压合。
●满足 RoHS 指令要求，不含铅、汞、镉、六价铬、
多溴联苯、多溴联苯醚等。

FEATURES                                                           APPLICATIONS
●Excellent anti-ion Migration, no dendrite.
                                                                   Coverlay for FPC.
●Halogen free, Flammability UL94 VTM-0.
●High bonding strength, good dimensional stability
and thermal resistance.
●Low adhesive flowing, good processability, suitable
for both fast and traditional lamination style.
●Compatible with EU RoHS directive, free of
Pb,Hg,Cd, Cr6+,PBB,PBDE, etc..

性能表 GENERAL PROPERTIES
     性能项目                          测试方法                      单位           IPC 标准值*             典型值 Typical Value
     Test Item                   Test Method                 Unit          Standard                 SF325C 0515
      溢胶量
                                   SY Method                  mm                -                        ＜0.15
     Resin Flow
                            IPC-TM-650,No.2.4.9
      剥离强度                                                                     ≥0.7                        1.2
                                 Method A                   N/mm
 Peel Strength (90°)                                                          ≥0.53                        1.1
                                 Method C
      热应力
                            IPC-TM-650,No.2.4.13               -              Pass                        Pass
   Thermal Stress
    尺寸稳定性                                                                                                MD:0.01
                                   SY Method                   %              ±0.2
Dimensional Stability                                                                                    TD:0.02
    耐化学性
                            IPC-TM-650,No.2.3.2                %               ≥80                         90
Chemical Resistance
      吸水率
                            IPC-TM-650,No.2.6.2                %               ≤4                         1.18
Moisture Absorption
    体积电阻率
                            IPC-TM-650,No.2.5.17            MΩ-cm             ≥106                        8×107
 Volume Resistivity
     表面电阻
                            IPC-TM-650,No.2.5.17              MΩ              ≥104                       8.5×106
Surface Resistance
  介电常数 1GHz
                               IEC-61189-2-721                 -                -                         3.18
 Dielectric Constant
  介电损耗 1GHz
                               IEC-61189-2-721                 -                -                        0.0125
 Dissipation Factor

注释 Remarks:   * Certified to IPC-4203/2 Epoxy adhesive on single or double side of poyimide dielectric

                                                                                        CN-TDS-2406-04-SF325C
 SF325C 耐离子迁移型聚酰亚胺薄膜覆盖膜
  SF325C Anti-ion Migration Type PI Film Base Coverlay

产品规格代码描述Product Code Description
         SF325C 05 15
                           胶粘剂厚度 Adhesive Thickness: 15 - 15μm; 25 - 25μm
                            PI 膜厚度 PI film Thickness: 05 – 12.5μm; 10 - 25μm
                           生 益 无 卤 覆 盖 膜 产 品 编 号 Shengyi Halogen-free Coverlay
                            Designation
常规产品表 SPECIFICATIONS OF STANDARD PRODUCTS
      产品规格              PI 膜厚度（μm）               胶粘剂厚度（μm）                    应用领域
    Specifications      PI film Thickness        Adhesive Thickness          Applications
 SF325C 0515                   12.5                      15
 SF325C 0520                   12.5                      20
 SF325C 0525                   12.5                      25               挠性印制电路板用
 SF325C 1025                    25                       25                   覆盖膜
 SF325C 1030                    25                       30               Coverlay for FPC
 SF325C 1050                    25                       50
 SF325C 10A0                    25                       100

压板推荐 PRESS PROPOSE




传压参数根据不同设备及产品规格需作相应调整；采用快压方式，后固化条件氮气烘烤，160-180℃ 、60-90
分钟。
The parameters of hot pressure need to be adjusted according to different equipment and product
specifications. After fast press, the curing condition is 160-180℃ for 60-90min in N2 condition.
 包装PURCHASING INFORMATION
产品宽度250+2/-0mm或500+2/-0mm，每卷100+2/-0米或200+2/-0米；其它规格、尺寸可根据客户要求而
定。SF325C is supplied in rolls and standard width of 250+2/-0mm or 500+2/-0mm. Roll length is
100+2/-0m or 200+2/-0m. Other sizes could be available upon request.
   贮存条件STORAGE CONDITION
 贮存在干燥、无腐蚀气体的室内。以原始包装贮存在4-10 ℃的冷藏室里，贮存期为三个月。
 Stored in dry room with humidity control and with no corrosive gases.Three months when stored in the
 original packaging at 4-10 ℃.




                                                                           CN-TDS-2406-04-SF325C

File: 00_REF/PCB RF ANT/05_PCB_Dielectric_Data_2026/search_text/Shengyi_Technology/Shengyi_Technology__CN-TDS-2511-27-SF230__데이터시트__FRS167__추출텍스트.txt
    SF230                 低信号损耗改性 PI 挠性覆铜板
    SF230               Low Loss MPI FCCL
  特点                                                               应用领域
 ●较低的介电损耗，插损接近 LCP                                              高速电路用挠性印制板和刚挠性印制板
 ●优秀的耐热性、尺寸稳定性、耐化学性及电性能。
 ●不含卤素，阻燃性达到 UL94 VTM-0 级。
 ●满足 RoHS 指令要求，不含铅、汞、镉、六价铬、
 多溴联苯、多溴联苯醚等。
  FEATURES                                                         APPLICATIONS
  ●Low dissipation loss approach to LCP                          Be used in high frequency multi-layer FPC and
  ●Excellent soldering reliability,dimensional                  rigid-flex PCB as the bonding lay
   stability, chemical resistance and electrical
   properties.
  ●Halogen free, flammability UL94 VTM-0.
  ●Compatible with EU RoHS directive, free of
   Pb,Hg,Cd, Cr6+,PBB,PBDE, etc..
   性能表 GENERAL PROPERTIES
     性能项目                       测试方法                    单位            IPC 标准值*         典型值 Typical Value
     Test Item                Test Method               Unit           Standard            SF230 1012DT
                          IPC-TM-650,No.2.4.9
     剥离强度
                               Method A                 N/mm               ≥0.525                 1.36
 Peel Strength 90°
                               Method C                                    ≥0.525                 1.47
     热应力
                         IPC-TM-650,No.2.4.13             -                Pass                  Pass
  Thermal Stress

    尺寸稳定性                 IPC-TM-650,No.2.2.4                                                 MD: 0.01
                                                          %                 ±0.2
Dimensional Stability          Method B                                                       TD: -0.03

    耐化学性
                          IPC-TM-650,No.2.3.2             %                 ≥80                    95
Chemical Resistance
      吸水率
                          IPC-TM-650,No.2.6.2             %                 ≤2                    0.75
Moisture Absorption
    体积电阻率
                         IPC-TM-650,No.2.5.17          MΩ-cm                ≥106               1.23×109
 Volume Resistivity
     表面电阻
                         IPC-TM-650,No.2.5.17            MΩ                 ≥105               4.53×106
Surface Resistance
  介电常数 10GHz
                            IEC-61189-2-721               -                  -                    3.4
 Dielectric Constant
 介电损耗 10GHz
                            IEC-61189-2-721               -                  -                  0.0031
 Dissipation Factor
      电气强度
                         IPC-TM-650,No.2.5.6.2          V/μm                ≥80                   201
 Dielectric Strength

        注释 Remarks:* Certified to IPC-4204/11   Copper Clad Adhesiveless

                                                                                    CN-TDS-2406-05-SF230
   SF230                低信号损耗改性 PI 挠性覆铜板
    SF230             Low Loss MPI FCCL

  产品规格代码描述Product Code Description
         SF230 10 12 D T
                                     R – 压延铜箔 RA Copper Foil; T-反转铜箔 RTF
                                     D – 双面板 Double Side
                                     铜箔厚度 Copper Foil Thickness: 12 - 12μm; 18 - 18μm
                                     膜厚度 Film Thickness: 10 - 25μm; 20 - 50μm
                                     生益 FCCL 产品编号 Shengyi FCCL Designation

 常规产品表 SPECIFICATIONS OF STANDARD PRODUCTS

                         材料厚度 Thickness (μm)
    产品规格                                                     铜箔类型                   应用领域
                            膜              铜箔
  Specifications                                            Copper Type            Applications
                           film         Copper Foil
  SF230 1012DT             25                12             反转铜箔 RTF
  SF230 2012DT             50                12             反转铜箔 RTF
                                                                               手机天线、微波通信、
  SF230 1018DT             25                18             反转铜箔 RTF
                                                                                 高速网络等设备
  SF230 2018DT             50                18             反转铜箔 RTF
                                                                                  Smart phone
  SF230 1012DR             25                12             压延铜箔 RA
                                                                               antenna, Microwave
  SF230 2012DR             50                12             压延铜箔 RA
                                                                               communication, high
  SF230 1018DR             25                18             压延铜箔 RA
                                                                                 speed network
  SF230 2018DR             50                18             压延铜箔 RA
                                                                                 equipment etc.
  SF230 3012DR             75                12             压延铜箔 RA
  SF230 4012DR             100               12             压延铜箔 RA

 包装PURCHASING INFORMATION
产品宽度250+2/-0mm 或 500+2/-0mm，每卷50+1/-0米或100+2/-0米；其它规格、尺寸可根据客户要求而
定。SF230 is supplied in rolls and standard width of 250+2/-0mm or 500+2/-0mm. Roll length is 50+1/-0m
or 100+2/-0m. Other sizes could be available upon request.

  贮存条件STORAGE CONDITION
贮存在干燥、无腐蚀气体的室内。板材以原始包装在温度5~35℃，湿度≤75%条件下贮存时，贮存期为一
年。
Stored in dry room with humidity control and with no corrosive gases. One year when stored in the
original packaging at temperature 5~35℃，humidity lower than 75%.




                                                                             CN-TDS-2406-05-SF230

File: 00_REF/PCB RF ANT/05_PCB_Dielectric_Data_2026/search_text/Shengyi_Technology/Shengyi_Technology__DL-TDS__데이터시트__FRS103__추출텍스트.txt
   DL 涂覆型 PI 无胶双面挠性覆铜板
   DL       Casting PI Adhesiveless Double Side FCCL
  特点                                                               应用领域
 ●优异的耐热性、尺寸稳定性和耐化学性                                              电脑、移动电话、数码相机、摄录机、平板显示、仪
 ●优异的机械性能和电性能.                                                   器仪表、汽车电子等高端电子产品中。
 ●不含卤素，阻燃性达到 UL94 VTM-0 级
 ●满足 RoHS 指令要求，不含铅、汞、镉、六价铬、
  多溴联苯、多溴联苯醚等
  FEATURES                                                         APPLICATIONS
●Excellent soldering reliability, dimensional                    Computer, mobile phone, digital camera, VCR,
 stability and chemical resistance                               flat panel display, apparatus and instrument,
●Excellent      mechanical      and  electrical                  automotive electronics, etc..
 properties .
●Halogen free, Flammability UL94 VTM-0.
●Compatible with EU RoHS directive, free of
 Pb,Hg,Cd, Cr6+,PBB,PBDE, etc..
性能表 GENERAL PROPERTIES
        性能项目                        测试方法                  单位           IPC 标准值*             典型值 Typical Value
        Test Item                 Test Method             Unit          Standard                 DL 1012DS
                              IPC-TM-650,No.2.4.9
        剥离强度                                                             ≥0.525                       1.52
                                   Method A              N/mm
    Peel Strength 90°                                                    ≥0.525                       1.53
                                   Method C
        热应力
                             IPC-TM-650,No.2.4.13           -             Pass                        Pass
     Thermal Stress
      尺寸稳定性                   IPC-TM-650,No.2.2.4                                                 MD: 0.0251
                                                           %              ±0.15
  Dimensional Stability            Method B                                                       TD: 0.011
      耐化学性
                              IPC-TM-650,No.2.3.2          %               ≥80                        ＞95
  Chemical Resistance
         吸水率
                              IPC-TM-650,No.2.6.2          %               ≤2                         1.06
   Moisture Absorption
       体积电阻率
                             IPC-TM-650,No.2.5.17        MΩ-cm            ≥106                     1.03×107
    Volume Resistivity
        表面电阻
                             IPC-TM-650,No.2.5.17          MΩ             ≥105                     2.65×106
   Surface Resistance
   介电常数 1.1GHZ
                                IEC-61189-2-721             -             ≤3.8                        3.45
   Dielectric Constant
    介电损耗 1.1GHZ
                                IEC-61189-2-721             -             ≤0.01                     0.0044
    Dissipation Factor
                                   JIS C 6471
        耐折性 MIT                                          Times              -                        ＞200
                                   R0.38×4.9N
         电气强度
                             IPC-TM-650,No.2.5.6.1        V/μm            ≥100                        178
    Dielectric Strength
   注释 Remarks: Certified to IPC-4204/25 Copper Clad Adhesiveless,Cast and Cured Polyimide

                                                                                            CN-TDS-2101-02-DL
 DL 涂覆型 PI 无胶双面挠性覆铜板
 DL      Casting PI Adhesiveless Double Side FCCL
产品规格代码描述Product Code Description
       DL 10 12 D S
                        R – 压延铜箔 RA Copper Foil; S – 电解双光铜 ED Copper Foil
                        D – 双面板 Double Side；非 D 表示另一面铜箔厚度
                        If not D ，it is the thickness of the other side copper foil
                        铜箔厚度 Copper Foil Thickness: 12 - 12μm; 18 - 18μm
                        PI 膜厚度 PI Film Thickness: 05 -12.5μm; 08 - 20μm; 10 - 25μm
                           生益无胶型 FCCL 产品编号 Shengyi Adhesiveless FCCL Designation
常规产品表 SPECIFICATIONS OF STANDARD PRODUCTS
  产品规格                材料厚度 Thickness (μm)                 铜箔类型                    应用领域
Specifications    PI 膜/PI film    铜箔/Copper Foil         Copper Type             Applications
 DL 0512DS            12.5               12                   ED
 DL 0812DS             20                12                   ED
 DL 1012DS             25                12                   ED
 DL 0512DT            12.5               12                   ED
 DL 0812DT             20                12                   ED
 DL 1012DT             25                12                   ED
 DL 0518DT            12.5               18                   ED
 DL 0818DT             20                18                   ED
                                                                             摄像头、LCM、TP 等
 DL 1018DT             25                18                   ED
                                                                             Camera ,LCM,TP etc.
 DL 1025DT             25                25                   ED
 DL 1035DS             25                35                   ED
 DL 1070DT             25                70                   ED
 DL 0512DR            12.5               12                   RA
 DL 0812DR             20                12                   RA
 DL 1012DR             25                12                   RA
 DL 1018DR             25                18                   RA
 DL0550DR             12.5               50                   RA


包装PURCHASING INFORMATION
产品宽度250+2/-0mm或500+2/-0mm，每卷50+1/-0米或100+2/-0米；其它规格、尺寸可根据客户要求而
定。
DL is supplied in rolls and standard width of 250+2/-0mm or 500+2/-0mm. Roll length is 50+1/-0m or
100+2/-0m.
 贮存条件STORAGEOther sizes could   be available upon request.
                          CONDITION
 贮存在干燥、无腐蚀气体的室内。板材以原始包装在温度5~35℃，湿度≤75%条件下贮存时，贮存期为一
 年。
 Stored in dry room with humidity control and with no corrosive gases. One year when stored in the
 original packaging at temperature 5~35℃，humidity lower than 75%.



                                                                             CN-TDS-2101-02-DL

File: 00_REF/PCB RF ANT/05_PCB_Dielectric_Data_2026/search_text/Shengyi_Technology/Shengyi_Technology__LNB33C(340)_TDS__데이터시트__FRS105__추출텍스트.txt
   LNB33C(340)
    High Frequency Antenna Grade Circuit Materials

  FEATURES                                                                  APPLICATIONS
   ● Glass-reinforced hydrocarbon and ceramic dielectric                    ● High frequency wireless communication
   ● Reduced PIM                                                            ● Cellular Base Station Antennas
   ● Stable electrical properties versus frequency                          ● WiMAX antenna networks
   ● Low Z-axis expansion and excellent dimensional stability
   ● Lead-free process compatibility


 GENERAL PROPEAIES

         Test Items                  Test Method             Test Condition             Unit         Direction      Typical Value

    Dielectric Constant,Dk        IPC-TM-650 2.5.5.5        C-24/23/50,10GHz              -               Z            3.40±0.05

    Dielectric Constant,Dk        IPC-TM-650 2.5.5.15       C-24/23/50,10GHz              -              X/Y           3.68±0.05

    Dissipation Factor,Df         IPC-TM-650 2.5.5.15       C-24/23/50,10GHz              -              X/Y            0.0033

  Thermal Coefficient of Dk       IPC-TM-650 2.5.5.5           -55°C to 85°C           ppm/℃              Z               +50

                                        43dBm                     50 ohm
             PIM                                                                         dBc                              -158
                                       1900MHz                    0.0307”
     Volume Resistivity           IPC-TM-650 2.5.17.1             COND A               MΩ•cm                            2.4×108

      Surface Resistivity         IPC-TM-650 2.5.17.1             COND A                 MΩ                             3.8×107

      Flexural Strength            IPC-TM-650 2.4.4                 R.T.                MPa              X/Y           220/180

                                   IPC-TM-650 2.4.24            50～260℃                ppm/℃              Z                30
             CTE
                                   IPC-TM-650 2.4.41            50～260℃                ppm/℃             X/Y             12/12

              Tg                   IPC-TM-650 2.4.25                DSC                  ℃                               ＞280

              Td                  IPC-TM-650 2.4.24.6        TGA(5% wt. loss)            ℃                                400

    Thermal Conductivity             ASTM D5470                    50℃                W/(m•K)             Z               0.62

      Water Absorption            IPC-TM-650 2.6.2.1             D-24/23                  %                               0.05

  Peel Strength (1oz HVLP)         IPC-TM-650 2.4.8             288℃/10s            N/mm[lb/in]                        1.05 [6.0]

        Flammability                      UL94                 C-48/23/50              Rating                             V-0


Remarks: 1. All the typical value is based on the 0.831mm (0.0327”) thickness specimen, but not guarantee data.
          2. All the typical value listed above is for your reference only, please turn to Shengyi Technology Co., Ltd. for detailed
information, and all rights from this data sheet are reserved by Shengyi Technology Co., Ltd.
Explanations: C=Humidity conditioning, D=Immersion conditioning in distilled water, E=Temperature conditioning.
The figures following the letter symbols indicate with the first digit the duration of the preconditioning in hours, with the
second digit the preconditioning temperature in ℃ and with the third digit the relative humidity.

                                                                                                CN-TDS-2210-01-LNB33C(340)
LNB33C(340)
High Frequency Antenna Grade Circuit Materials


 PRODUCT SPECIFICATION

 Product              Standard Thickness                Standard Panel Size           Standard Copper Cladding
                                                                36”×48”
                   0.0327”(0.831mm) 8×1080                      40”×48”
                                                                                                 Hoz, 1oz
LNB33C(340)        0.0407”(1.034mm) 10×1080                     42”×48”
                                                                                          Low profile copper foil
                   0.0607”(1.542mm) 15×1080           Additional panel sizes may
                                                       be available upon request.


   Remark: All the typical values listed above are for your reference only and not intended for specification.
   Please contact Shengyi Technology Co., Ltd. for detailed information. All rights from this data sheet are
   reserved by Shengyi Technology Co., Ltd.




                                                                                    CN-TDS-2210-01-LNB33C(340)
