Repository: EIDOSDATA/TraceWave-Studio

# PCB 유전율과 적층 자료

수집/정리 기준일: 2026-11-11.

먼저 [전체 자료 안내 엑셀](Excel/00_전체_자료_안내.xlsx)을 연다. 회사별 엑셀은 `Excel/`에 있고, 원문 검색은 [HTML 안내](START_HERE_ko.html)를 사용한다.

- [자료 사용 안내](docs/자료_사용_안내.md): 폴더, 단위, 조건 선택과 내보내기.
- [자료 검토 결과](docs/자료_검토_결과.md): 확인한 범위, 오류/공백, 정리 내역.
- [TraceWave Studio 연결 설계](../../../Code/docs/pcb_material_catalog.md): 사용자 직접 입력, 소재 선택, 제조업체 적층 선택과 현재 구현의 경계.

57,340개 조건별 관측, 36개 회사와 일반 재료 참고 자료 1개 그룹, 1,756개 출처 기록을 보존했다. 새 엑셀은 전체 안내 1개와 회사/참고 자료별 37개로 총 38개다. 행 수는 고유 소재나 독립 측정 수가 아니다. 공식 자료에 값이 있어도 실제 제조 조건과 해석 대역에 맞는지 확인해야 한다.

사람이 보는 엑셀과 프로그램용 JSONL을 분리했다. 원문 PDF/HTML의 바이트는 보존하면서 파일명을 회사와 소재/용도 중심으로 바꿨다. 중복 저장한 데이터 사본은 복구 폴더로 옮겼고 관측 수치는 삭제하지 않았다.

File: 00_REF/PCB RF ANT/05_PCB_Dielectric_Data_2026/search_text/Shengyi_Technology/Shengyi_Technology__LNB33C(345)_TDS__데이터시트__FRS108__추출텍스트.txt
     LNB33C(345)
     High Frequency Antenna Grade Circuit Materials

   FEATURES                                                                APPLICATIONS
    ● Glass-reinforced hydrocarbon and ceramic dielectric                  ● High frequency wireless communication
    ● Reduced PIM                                                          ● Cellular Base Station Antennas
    ● Stable electrical properties versus frequency                        ● WiMAX antenna networks
    ● Low Z-axis expansion and excellent dimensional stability
    ● Lead-free process compatibility

GENERAL PROPEAIES
      Test Items                 Test Method            Test Condition              Unit         Direction          Typical Value
                                Differential Phase            2GHz                                               3.45±0.05（0.030”）
 Dielectric Constant,Dk                                                               -
                                 Length Method          (For CommScope)                                          3.48±0.05（0.060”）
 Dielectric Constant,Dk        IPC-TM-650 2.5.5.15     C-24/23/50,10GHz               -              X/Y                3.70±0.05
                                                       C-24/23/50,10GHz
  Dissipation Factor,Df        IPC-TM-650 2.5.5.15                                    -              X/Y                 0.0035
                                                             0.030”
Thermal Coefficient of Dk      IPC-TM-650 2.5.5.5          -55℃～85℃               ppm/℃               Z                   +50
                                     43dBm                    50 ohm
          PIM                                                                       dBc                                   -158
                                    1900MHz                   0.030”
   Volume Resistivity          IPC-TM-650 2.5.17.1           COND A               MΩ•cm                                  4.6×108
   Surface Resistivity         IPC-TM-650 2.5.17.1           COND A                  MΩ                                  3.7×107

   Flexural Strength            IPC-TM-650 2.4.4                R.T.                MPa              X/Y                240/200
                               IPC-TM-650 2.4.24            50～260℃               ppm/℃               Z                    30
          CTE
                               IPC-TM-650 2.4.41            50～260℃               ppm/℃              X/Y                 12/12
           Tg                  IPC-TM-650 2.4.25               DSC                   ℃                                   ＞280
           Td                  IPC-TM-650 2.4.24.6      TGA(5% wt. loss)             ℃                                    400
 Thermal Conductivity             ASTM D5470                   50℃               W/(m•K)              Z                   0.64
   Water Absorption            IPC-TM-650 2.6.2.1            D-24/23                 %                                    0.05
Peel Strength (1oz HVLP)        IPC-TM-650 2.4.8            288℃/10s           N/mm[lb/in]                              1.05 [6.0]
     Flammability                     UL94                 C-48/23/50              Rating                                  V-0

   Remarks: 1. All the typical value is based on the 0.762mm (0.030”) thickness specimen, but not guarantee data.
            2. All the typical value listed above is for your reference only, please turn to Shengyi Technology Co., Ltd. for
            detailed information, and all rights from this data sheet are reserved by Shengyi Technology Co., Ltd.
   Explanations: C=Humidity conditioning, D=Immersion conditioning in distilled water, E=Temperature conditioning.
   The figures following the letter symbols indicate with the first digit the duration of the preconditioning in hours, with the
   second digit the preconditioning temperature in ℃ and with the third digit the relative humidity.

 PRODUCT SPECIFICATION
       Product                Standard Thickness                   Standard Panel Size           Standard Copper Cladding

                                                                 36”×48”, 40”×48”, 42”×48”
                          0.030”(0.762±0.050mm) 8×1080                                                       Hoz, 1oz
    LNB33C(345)                                                  Additional panel sizes may
                         0.060”(1.500±0.070mm) 16×1080                                                Low profile copper foil
                                                                 be available upon request.


                                                                                              CN-TDS-2210-01-LNB33C(345)

File: 00_REF/PCB RF ANT/05_PCB_Dielectric_Data_2026/search_text/Shengyi_Technology/Shengyi_Technology__LNB33C(350)_TDS__데이터시트__FRS106__추출텍스트.txt
   LNB33C(350)
    High Frequency Antenna Grade Circuit Materials

  FEATURES                                                                  APPLICATIONS
   ● Glass-reinforced hydrocarbon and ceramic dielectric                    ● High frequency wireless communication
   ● Reduced PIM                                                            ● Cellular Base Station Antennas
   ● Stable electrical properties versus frequency                          ● WiMAX antenna networks
   ● Low Z-axis expansion and excellent dimensional stability
   ● Lead-free process compatibility


 GENERAL PROPEAIES

         Test Items                  Test Method             Test Condition             Unit         Direction      Typical Value

    Dielectric Constant,Dk        IPC-TM-650 2.5.5.5        C-24/23/50,10GHz              -               Z            3.50±0.05

    Dielectric Constant,Dk        IPC-TM-650 2.5.5.15       C-24/23/50,10GHz              -              X/Y           3.75±0.05

    Dissipation Factor,Df         IPC-TM-650 2.5.5.15       C-24/23/50,10GHz              -              X/Y            0.0035

  Thermal Coefficient of Dk       IPC-TM-650 2.5.5.5           -55°C to 85°C           ppm/℃              Z               +50

                                        43dBm                     50 ohm
             PIM                                                                         dBc                              -158
                                       1900MHz                    0.0307”
     Volume Resistivity           IPC-TM-650 2.5.17.1             COND A               MΩ•cm                            4.9×108

      Surface Resistivity         IPC-TM-650 2.5.17.1             COND A                 MΩ                             3.6×107

      Flexural Strength            IPC-TM-650 2.4.4                 R.T.                MPa              X/Y           260/220

                                   IPC-TM-650 2.4.24            50～260℃                ppm/℃              Z                30
             CTE
                                   IPC-TM-650 2.4.41            50～260℃                ppm/℃             X/Y             12/12

              Tg                   IPC-TM-650 2.4.25                DSC                  ℃                               ＞280

              Td                  IPC-TM-650 2.4.24.6        TGA(5% wt. loss)            ℃                                400

    Thermal Conductivity             ASTM D5470                    50℃                W/(m•K)             Z               0.63

      Water Absorption            IPC-TM-650 2.6.2.1             D-24/23                  %                               0.05

  Peel Strength (1oz HVLP)         IPC-TM-650 2.4.8             288℃/10s            N/mm[lb/in]                        1.05 [6.0]

        Flammability                      UL94                 C-48/23/50              Rating                             V-0


Remarks: 1. All the typical value is based on the 0.780mm (0.0307”) thickness specimen, but not guarantee data.
          2. All the typical value listed above is for your reference only, please turn to Shengyi Technology Co., Ltd. for detailed
information, and all rights from this data sheet are reserved by Shengyi Technology Co., Ltd.
Explanations: C=Humidity conditioning, D=Immersion conditioning in distilled water, E=Temperature conditioning.
The figures following the letter symbols indicate with the first digit the duration of the preconditioning in hours, with the
second digit the preconditioning temperature in ℃ and with the third digit the relative humidity.

                                                                                                CN-TDS-2210-01-LNB33C(350)
LNB33C(350)
High Frequency Antenna Grade Circuit Materials


 PRODUCT SPECIFICATION

 Product              Standard Thickness                Standard Panel Size           Standard Copper Cladding
                   0.0107”(0.272mm) 3×1080
                                                                36”×48”
                   0.0207”(0.526mm) 6×1080
                                                                40”×48”
                   0.0307”(0.780mm) 9×1080                                                       Hoz, 1oz
LNB33C(350)                                                     42”×48”
                   0.0407”(1.034mm) 12×1080                                               Low profile copper foil
                                                      Additional panel sizes may
                   0.0507”(1.288mm) 15×1080
                                                       be available upon request.
                   0.0607”(1.542mm) 18×1080


   Remark: All the typical values listed above are for your reference only and not intended for specification.
   Please contact Shengyi Technology Co., Ltd. for detailed information. All rights from this data sheet are
   reserved by Shengyi Technology Co., Ltd.




                                                                                    CN-TDS-2210-01-LNB33C(350)

File: 00_REF/PCB RF ANT/05_PCB_Dielectric_Data_2026/search_text/Shengyi_Technology/Shengyi_Technology__LNB33C_TDS__데이터시트__FRS104__추출텍스트.txt
   LNB33C
    High Frequency Antenna Grade Circuit Materials

  FEATURES                                                                  APPLICATIONS
   ● Glass-reinforced hydrocarbon and ceramic dielectric                    ● High frequency wireless communication
   ● Reduced PIM                                                            ● Cellular Base Station Antennas
   ● Stable electrical properties versus frequency                          ● WiMAX antenna networks
   ● Low Z-axis expansion and excellent dimensional stability
   ● Lead-free process compatibility


 GENERAL PROPEAIES

         Test Items                  Test Method             Test Condition             Unit         Direction      Typical Value

    Dielectric Constant,Dk        IPC-TM-650 2.5.5.5        C-24/23/50,10GHz              -               Z            3.30±0.05

    Dielectric Constant,Dk        IPC-TM-650 2.5.5.15       C-24/23/50,10GHz              -              X/Y           3.56±0.05

    Dissipation Factor,Df         IPC-TM-650 2.5.5.15       C-24/23/50,10GHz              -              X/Y            0.0030

  Thermal Coefficient of Dk       IPC-TM-650 2.5.5.5           -55°C to 85°C           ppm/℃              Z               +50

                                        43dBm                     50 ohm
             PIM                                                                         dBc                              -158
                                       1900MHz                    0.0307”
     Volume Resistivity           IPC-TM-650 2.5.17.1             COND A               MΩ•cm                            6.8×108

      Surface Resistivity         IPC-TM-650 2.5.17.1             COND A                 MΩ                             5.3×107

      Flexural Strength            IPC-TM-650 2.4.4                 R.T.                MPa              X/Y           200/160

                                   IPC-TM-650 2.4.24            50～260℃                ppm/℃              Z                30
             CTE
                                   IPC-TM-650 2.4.41            50～260℃                ppm/℃             X/Y             12/12

              Tg                   IPC-TM-650 2.4.25                DSC                  ℃                               ＞280

              Td                  IPC-TM-650 2.4.24.6        TGA(5% wt. loss)            ℃                                400

    Thermal Conductivity             ASTM D5470                    50℃                W/(m•K)             Z               0.65

      Water Absorption            IPC-TM-650 2.6.2.1             D-24/23                  %                               0.05

  Peel Strength (1oz HVLP)         IPC-TM-650 2.4.8             288℃/10s            N/mm[lb/in]                        1.05 [6.0]

        Flammability                      UL94                 C-48/23/50              Rating                             V-0


Remarks: 1. All the typical value is based on the 0.780mm (0.0307”) thickness specimen, but not guarantee data.
          2. All the typical value listed above is for your reference only, please turn to Shengyi Technology Co., Ltd. for detailed
information, and all rights from this data sheet are reserved by Shengyi Technology Co., Ltd.
Explanations: C=Humidity conditioning, D=Immersion conditioning in distilled water, E=Temperature conditioning.
The figures following the letter symbols indicate with the first digit the duration of the preconditioning in hours, with the
second digit the preconditioning temperature in ℃ and with the third digit the relative humidity.

                                                                                                   CN-TDS-2210-01-LNB33C
LNB33C
High Frequency Antenna Grade Circuit Materials


 PRODUCT SPECIFICATION

 Product              Standard Thickness                Standard Panel Size          Standard Copper Cladding
                   0.0107”(0.272mm) 2×1080
                                                                36”×48”
                   0.0207”(0.526mm) 4×1080
                                                                40”×48”
                   0.0307”(0.780mm) 6×1080                                                      Hoz, 1oz
  LNB33C                                                        42”×48”
                   0.0407”(1.034mm) 8×1080                                               Low profile copper foil
                                                      Additional panel sizes may
                   0.0507”(1.288mm) 10×1080
                                                       be available upon request.
                   0.0607”(1.542mm) 12×1080


   Remark: All the typical values listed above are for your reference only and not intended for specification.
   Please contact Shengyi Technology Co., Ltd. for detailed information. All rights from this data sheet are
   reserved by Shengyi Technology Co., Ltd.




                                                                                       CN-TDS-2210-01-LNB33C

File: 00_REF/PCB RF ANT/05_PCB_Dielectric_Data_2026/search_text/Shengyi_Technology/Shengyi_Technology__LNB33C_series_processing_guidelines__공정가이드__FRS107__추출텍스트.txt
 PROCESSING GUIDELINES



           Laminate: LNB33C

High Frequency CH Material for 5G Antenna




                                   CN-PG-2006-01-LNB33C-EN
This product process guideline uses IPC-4103 Standard as a reference, and Shengyi make some changes
according to the product characteristics of the actual situation as to making it more suitable for the Shengyi
LNB33C product use.



1. Storage condition
1.1 Laminate

1.1.1 Storage condition

   Stored in platform or shelf in original packages, avoid improper outside force and any deformation.

1.1.2 Storage environment

   Laminate sheets should be stored in ventilated, dry at room temperature under environment control,

    avoiding direct sunlight, rain and corrosive gas (storage condition has direct and important effect to the

    quality of material).

   The shelf life of laminate maintains two years for double sided and one year for single sided at above

    proper storage conditions. All internal properties within shelf life meet IPC 4103 specification sheet.

1.1.3 Operation

   Wear clean gloves and carefully move the cores. Collisions and sliding will cause damage of the cores.

    Bare hands action will cause contamination to copper foil surface. These defects are likely to cause

    adverse effects.



2. PWB Processing
2.1 Panel cutting

   Sawing (preferred) and shearing method is recommended. Be careful of potential edge cracks when using

    roller cutter.

2.2 Thin core baking

   Thin core baking depends on actual need. If bake after cutting, it’s recommended to rinse cutting panels

    first, to remove resin powder brought by cutting and avoid etching problem.

   Baking condition: 150℃/1-3h, be sure to avoid contact directly with heater.

2.3 Brown oxide

   Recommend to use brown oxide for inner layer treatment. To avoid absorption of moisture, it is advised

    to bake on the shelf after brown oxide process. Baking condition: 120℃/1h. After baking, pressing process

    should be done within 4 hours.

2.4 Lay-up

   Ensure prepreg direction of warp and fill at lay-up process. Avoid prepreg reversal or overturn in case of


                                                                                  CN-PG-2006-01-LNB33C-EN
    multilayer board distortion after press.

2.5 Press process

   Pressing process depends on the type of the bonding sheet.

2.6 Drilling

   New drill bit is recommended with max 4 panels/stack. Use new drill and reduce the max hit count to

    ensure better hole wall quality. Melamine back-up board is recommended and clean holes with high

    pressure air after drill. The drilling parameters as follows are for reference.

                                               LNB33C Drilling parameters

               Drill dia.
                             Max Hit           Speed KRPM          Feed IPM             Return IPM
                 mm
                0.250          1200                 108                21                  300
                0.350          1000                 98                40.6                 500
                0.500          1000                 95                50.4                 800
                0.600          1000                 90                47.6                 800
                0.750          1000                 75                50.4                 800
                0.850          1000                 68                52.5                 800
                0.950          1000                 62                52.5                 800
                1.000          800                  60                52.5                 800
                1.200          800                  55                 68                  800
                1.400          800                  50                 68                  800
                1.600          800                  45                 80                  800
                2.000          500                  38                 70                  800
                3.000          100                  28                 52                  500
                3.175          100                  28                 45                  300
                4.000          100                  25                 25                  300
                5.000          100                  22                 25                  300
                6.000          200                  20                 10                  300

                                       LNB33C Hybrid PCB drilling parameters

           Drill dia. mm       Max Hit           Speed KRPM         Feed IPM             Return IPM

                 0.250          1200                 108                24                  300
                 0.350          1000                  98               46.4                 500
                 0.351          1000                  98                44                  500
                 0.500          1000                  95               57.6                 800
                 0.600          1000                  90               54.4                 800
                 0.750          1000                  75               57.6                 800
                 0.850          1000                  68                60                  800
                 0.950          1000                  62                60                  800
                 1.000           800                  60               60.5                 800
                                                                                      CN-PG-2006-01-LNB33C-EN
                 1.001          800                60                 56                 800
                 1.200          800                55                 68                 800
                 1.600          800                45                 80                 800
                 2.000          500                38                 70                 800
                 3.000          100                28                 52                 500
                 3.175          100                28                 45                 300
                 4.000          100                25                 25                 300
                 5.000          100                22                 25                 300
                 6.000          200                20                 10                 300

   For dense holes or hole size < 0.6mm, it is recommended to use LE aluminum cover sheets.

   The fixing and cushioning effects of entry and back-up boards should be taken into account in drilling

    process, so as to reduce burrs caused by chip removal.

   Mechanical deburr by brushing after drilling is not recommended. If have to brush, the parameters with

    the least effect on the damage of laminate/copper surface should be selected, in case of reduction of the

    bonding strength of copper foil.

2.7 Bake after drilling

   Baking after drilling is not necessary, and based on actual needs for application.

   Baking condition: 150℃/1-3h, be sure to avoid contact directly with heater.

2.8 Desmear

   The chemical resistance of the material is good due to its composition and structure. It’s recommended

    to go through 1x plasma or 1x plasma + 1x fast chemical desmear, with appropriate weight loss of

    0.3g/cm3. The specific parameters should be set according to the actual PCB structure (thickness, hole

    size and so on).

   The plating copper adhesive of slot holes should be kept attention when horizontal desmear.

2.9 PTH

   Horizontal PTH process is preferred for through hole structure, please select the best way according to

    PCB structure.

   For vertical PTH, the vibration of the equipment and the moving speed of hanging shelf may cause internal

    stress and warpage onto base material, which is a comprehensive effect and corresponds to the PCB

    structure.

2.10 Solder mask

   To reach good bonding performance, mechanical brushing on material surface is not necessary before

    solder mask

   Solder mask wetting time should be double compared to FR-4, so as to increase solder mask adhesive.

   Solder mask rework should be avoided, in case of copper adhesive reduction or material surface damage.
                                                                                  CN-PG-2006-01-LNB33C-EN
2.11 Rework

   Process reworks like chemical Tin, solder mask would reduce the bonding strength between base material

    and copper foil, which may result in delamination or material surface damage. Therefore, process rework

    should be avoided.

2.12 HAL

   Suitable for lead free HAL.

2.13 Punching/Routing

   Routing is advised and not suitable for punching process.

2.14 Packaging

   Baking before packaging is advised, with condition 125-135℃/1-3H, in case of the heat resistance

    reduction due to moisture.

   Note: the base material color will deepen after baking, which is a normal phenomenon.

   Aluminum packing is advised.



3. PWB Soldering
3.1 Shelf life of PWB

   3 months with Aluminum film package.

   Bake at 125℃/1~3h before assembly is recommended, especially when stored more than 3 months.

   Note: the base material color will deepen after baking, which is a normal phenomenon.

3.1 Reflow

   Suitable for lead free reflow process




This process guide is for reference only! Should you have any questions, please feel free to contact us.

ShengYi will support you with prompt and effective service.




                                                                             CN-PG-2006-01-LNB33C-EN

File: 00_REF/PCB RF ANT/05_PCB_Dielectric_Data_2026/search_text/Shengyi_Technology/Shengyi_Technology__LNB33_TDS__데이터시트__FRS039__추출텍스트.txt
  LNB33
  Glass Reinforced Hydrocarbon Ceramic High Frequency Circuit Material

FEATURES                                                                 APPLICATIONS
● Stable electrical properties versus frequency.                         ● LNA/LNB
● Glass-reinforced hydrocarbon and ceramic dielectric                    ● High frequency wireless communication
● Low Z-axis expansion and excellent dimensional                         ● Satellite signal transmission equipment
 stability.                                                              ● Microstrip and Cellular Base Station Antennas
                                                                         ● Base Station Antennas and Power Amplifiers
GENERAL PROPERTIES
        Test Items                      Test Method                     Condition                   Unit            Typical Value
    Dielectric Constant,
                                     IPC-TM-650 2.5.5.5             C-24/23/50,10GHz                   -               3.30±0.05
        Process Dk
   Dielectric Constant,Dk             IEC 61189-2-721               C-24/23/50,10GHz                   -               3.45±0.05
                                     IPC-TM-650 2.5.5.5             C-24/23/50,10GHz                                    0.0025
   Dissipation Factor,Df                                                                               -
                                      IEC 61189-2-721               C-24/23/50,10GHz                                    0.0032
 Thermal Coefficient of Dk            IEC 61189-2-721             -40℃～150℃,10GHz                  ppm/℃                  +125
    Volume Resistivity              IPC-TM-650 2.5.17.1                  A                         MΩ•cm                 6.8x108
     Surface Resistivity            IPC-TM-650 2.5.17.1                       A                      MΩ                  5.3x107
              Tg                     IPC-TM-650 2.4.25                      DSC                       ℃                   >280
              Td                    IPC-TM-650 2.4.24.6                 5% wt. loss                   ℃                   >400
        CTE (Z-axis)                 IPC-TM-650 2.4.24                   30-260℃                   ppm/℃                      55
       CTE (X/Y-axis)                IPC-TM-650 2.4.41                   30-260℃                   ppm/℃                  13/15
        Peel Strength                 IPC-TM-650 2.4.8                   288℃/10s               N/mm [lb/in]            1.0 [5.71]
      Flexural Strength               IPC-TM-650 2.4.4                        A                     MPa                       235
     Water Absorption                IPC-TM-650 2.6.2.1                   D-24/23                     %                       0.1
   Thermal Conductivity                 ASTM D5470                         100℃                   W/(m•K)                 0.69
 Tensile Modulus(LW/CW)                  ASTM D638                            A                      GPa                15.6/19.7
 Tensile Strength(LW/CW)                 ASTM D638                            A                     MPa                 112/143
Notes: All the typical value is based on the 0.51mm (0.020") thickness specimen.


PRODUCT SPECIFICATION
   Product               Standard Thickness Offerings                   Standard Panel Sizes               Standard Copper Cladding
                         0.010”(0.25mm) 0.020”(0.51mm)
    LNB33                0.030”(0.76mm) 0.040”(1.02mm)                   36”x 48” & 40”x48” &                  Hoz, 1oz, 2oz HTE
                         0.050”(1.27mm) 0.060”(1.52mm)                          42”x48”
                        0.0107”(0.27mm) 0.0207”(0.53mm)                 Additional sizes may be
                                                                                                                   Hoz, 1oz
LNB33(CH1)[1]           0.0307”(0.78mm) 0.0407”(1.04mm)                 available upon request
                                                                                                             Low profile copper foil
                        0.0507”(1.29mm) 0.0607”(1.54mm)

[1] For double-sided boards, LNB33(CH1) results in a thickness increase of approximately 0.0007” (18μm) and the Dk decreases by about
0.1 as the core thickness decreases from 0.0207” to 0.0107”.

Remark: All the typical values listed above are for your reference only and not intended for specification. Please contact Shengyi
Technology Co., Ltd. for detailed information. All rights from this data sheet are reserved by Shengyi Technology Co., Ltd.



                                                                                                        CN-TDS-1908-04-LNB33

File: 00_REF/PCB RF ANT/05_PCB_Dielectric_Data_2026/search_text/Shengyi_Technology/Shengyi_Technology__Q260_TDS__데이터시트__FRS045__추출텍스트.txt
  Q260
   (UL ANSI: CEM-3.0) Thermal Conductive CEM-3
FEATURES                                                                       APPLICATIONS
 ● Good thermal conductivity                                                   Power base board
 ● High CTI                                                                    LED display and lighting
 ● Good cost effective                                                         Household electrical machine
 ● Excellent mechanical process ability

GENERAL PROPERTIES

           Test Items                         Test Method                    Test Condition              Unit         Typical Value
     Thermal conductivity                      ASTM5470                            A                   W/(m·K)             1.0
                Tg                        IPC-TM-650 2.4.25D                      DSC                     ℃                122
         Thermal Stress                   IPC-TM-650 2.4.13.1               288℃, solder dip               s               >30
                                           IPC-TM-650 2.4.24                   Before Tg               ppm/℃               28
           CTE (Z-axis)                    IPC-TM-650 2.4.24                    After Tg               ppm/℃               265
                                           IPC-TM-650 2.4.24                   50-260℃                    %                3.5
      Permittivity (1MHz)                 IPC-TM-650 2.5.5.9                   C-24/23/50                  -               4.8
     Loss Tangent (1MHz)                  IPC-TM-650 2.5.5.9                   C-24/23/50                  -              0.014
       Volume Resistivity                 IPC-TM-650 2.5.17.1                  C-96/35/90              MΩ-cm             5.7×108
       Surface Resistivity                IPC-TM-650 2.5.17.1                  C-96/35/90                MΩ              6.7×107
         Arc Resistance                     IPC-TM-650 2.5.1                D-48/50+D-0.5/23               s               140
     Dielectric Breakdown                   IPC-TM-650 2.5.6                D-48/50+D-0.5/23              kV               >45
      Peel Strength (1oz)                   IPC-TM-650 2.4.8                   288℃/10s             N/mm [lb/in]        1.5 [8.57]
  Flexural Strength (LW/CW)                 IPC-TM-650 2.4.4                       A                     Mpa             410/340
       Water Absorption                   IPC-TM-650 2.6.2.1                    D-24/23                   %                0.13
          Flammability                            UL94                         C-48/23/50               Rating             V-0
                CTI                             IEC60112                           A                    Rating        PLC0 (≥600V)
Remarks: 1. Specification sheet: IPC-4101/12, is for your reference only.
           2. All the typical value is based on the 1.6mm specimen.
            3. All the typical value listed above is for your reference only, please turn to Shengyi Technology Co., Ltd for detailed
               information, and all rights from this data sheet are reserved by Shengyi Technology Co., Ltd.


PURCHASING INFORMATION

       Thickness                 Copper foil                                                Standard size
                                                       915mm ×1,220mm(36”×48”)                 1,020mm ×1,220mm(40”×48”)
  0.63mm to 3.2mm             18um to 105 um
                                                       1,070mm ×1,220mm(42”×48”)
     Remarks: Other sheet size and thickness could be available upon request.




                                                                                                          CN-TDS-1911-03-Q260

File: 00_REF/PCB RF ANT/05_PCB_Dielectric_Data_2026/search_text/Shengyi_Technology/Shengyi_Technology__Q360G_TDS__데이터시트__FRS044__추출텍스트.txt
  Q360G
  (UL ANSI: CEM-1) Halogen-Free CEM-1
FEATURES                                                                    APPLICATIONS
● Good mechanical processability                                            Power supplier
● Halogen, antimony and red phosphorus free                                 Game machine
● High CTI                                                                  Household appliances


GENERAL PROPERTIES

           Test Items                       Test Method                  Test Condition               Unit          Typical Value

         Thermal Stress                 IPC-TM-650 2.4.13.1            288℃, solder float                s               >20
              Z-CTE                      IPC-TM-650 2.4.24                    50-260℃                   %                6.2
      Permittivity (1MHz)                IPC-TM-650 2.5.5.9                C-24/23/50                    -               4.5
     Loss Tangent (1MHz)                 IPC-TM-650 2.5.5.9                C-24/23/50                    -              0.018
       Volume Resistivity               IPC-TM-650 2.5.17.1                C-96/35/90                MΩ-cm             6.1×108
       Surface Resistivity              IPC-TM-650 2.5.17.1                C-96/35/90                  MΩ              5.2×107
         Arc Resistance                   IPC-TM-650 2.5.1             D-48/50+D-0.5/23                  s               115
     Dielectric Breakdown                 IPC-TM-650 2.5.6             D-48/50+D-0.5/23                 kV               >45
      Peel Strength (1oz)                 IPC-TM-650 2.4.8                  288℃/10s              N/mm [lb/in]        1.5 [8.57]
  Flexural Strength (LW/CW)               IPC-TM-650 2.4.4                       A                     Mpa             400/320
       Water Absorption                  IPC-TM-650 2.6.2.1                   D-24/23                   %                0.15
          Flammability                            UL94                     C-48/23/50                Rating              V-0
               CTI                            IEC60112                           A                   Rating         PLC 0 (≥600V)
                             Br                                                                                         ≤900
 Halogen Content             Cl               EN 14582                           A                    ppm               ≤900
                          Br+Cl                                                                                         ≤1500
Remarks: 1. Specification sheet: IPC-4101/15 and JPCA, is for your reference only.
           2. All the typical value is based on the 1.6mm specimen.
           3. All the typical value listed above is for your reference only, please turn to Shengyi Technology Co., Ltd for detailed
              information, and all rights from this data sheet are reserved by Shengyi Technology Co., Ltd.




 PURCHASING INFORMATION
         Thickness                  Copper foil                                           Standard size
                                                         915mm ×1,220mm(36”×48”) 1,020mm ×1,220mm(40”×48”)
    0.63mm to 3.2mm               18um to 105 um
                                                         1,070mm ×1,220mm(42”×48”)
   Remarks: Other sheet size and thickness could be available upon request.




                                                                                                         CN-TDS-1911-02-Q360G

File: 00_REF/PCB RF ANT/05_PCB_Dielectric_Data_2026/search_text/Shengyi_Technology/Shengyi_Technology__S1000-2M_Processing_guidelines__공정가이드__FRS019__추출텍스트.txt
       PROCESSING GUIDELINES

                Laminate: S1000-2M
                Prepreg: S1000-2MB

High Performance, Low CTE, High Tg Lead Free Material




                         1/5            CN-PG-1809-01-S1000-2M-EN
This product process guideline uses IPC-4101 Standard as a reference, and Shengyi make some changes
according to the product characteristics of the actual situation as to making it more suitable for the Shengyi
S1000-2M/S1000-2MB product use.



1. Storage condition
1.1 Laminate

1.1.1 Storage condition

   Pack with original forms on the platform or on the appropriate frame, avoiding stress, prevent sheet

    deformation caused by inappropriate storage which may impact the subsequent PCB processes.

1.1.2 Storage environment

   Sheets should be stored in ventilated, dry, at room temperature under environment control, avoiding direct

    sunlight, rain and avoid erosion of corrosive gas (stored environment directly affect the quality of material).

   For double-sided copper clad laminates (cores), to minimize shifting as to avoid scratching the surface of

    the product, with a suitable environment and condition for storage, the shelf life can be up to two years.

   For single-sided copper clad laminates, with a suitable environment and condition for storage, the shelf

    life can be up to one year.

1.1.3 Operation manual

   Wear clean gloves and carefully operate the cores. Copper foil collisions, sliding will cause damage of the

    cores. Bare hands action will cause contamination to copper foil surface. These defects are likely to cause

    adverse effects.

1.2 Prepreg

1.2.1 Storage method

   Levels stored in original packaging form, avoiding stress, prevent sheet deformation caused by

    inappropriate storage condition.

   Leftover or cut Prepregs should pack and seal with vacuum foil packaging and put it back in the original

    packaging tray.

1.2.2 Storage environment

   Prepreg sealed packaging should be stored in free of UV irradiation environment, specific storage

    conditions and the storage period as follows:

        Condition 1:   3 months when stored at <23℃ and <50% RH.

        Condition 2:   6 months when stored at <5℃.

   Note: Relative humidity affect prepreg quality the most, pay special attention on weather (conduct

    dehumidification process is necessary for wet weather).

1.2.3 Cutting guideline


                                                       2/5                       CN-PG-1809-01-S1000-2M-EN
   Cutting the best way is left to professional staff wear clean gloves during operation, prevent the pollution

    of prepreg surface; operation must be careful to prevent prepreg wrinkle or crack, to avoid affect prepregs.

1.2.4 Prepregs use recommendations

   If moving from a low temperature storage space to a higher temperature or ambient temperature storage

    space, it must go through the temperature settle process, (8 - 24 hours, settle time is varies depending

    on temperature variation in between two storage conditions). Open package after temperature settle

    process is completed as to avoid affecting the quality and adhesion of prepregs.

   For PP package stored in above conditions 1 or 2, after open is required to complete the use as soon as

    possible, for packages opened more than 3 day, it must re-inspect and insure quality before use.

   Leftover or cut prepregs should pack and seal with vacuum foil packaging and put it back in the above

    stated storage condition 1 or 2.

   For IQC inspection, PP test should be finished within 5 days from the date of acceptance according to

    IPC-4101 specification.



2. PWB Processing
2.1 Panel cutting

   Sawing (preferred) and shearing method is recommended. Be careful of potential edge cracks when using

    roller cutter or caused by improper gap or cutter blade abrasion.

2.2 Thin core baking

   Thin core baking depends on actual need. If bake after cutting, it’s recommended to rinse cutting panels

    first, which is able to remove resin powder brought by cutting and avoid etching problem.

   Baking condition: 150℃/4-8h, be sure to avoid contact directly with heat supply.

2.3 Lay-up

   Ensure prepreg direction of warp and fill at lay-up process. Avoid prepreg reversal or overturn in case of

    multilayer board distortion after press.

2.4 Press process

   For multilayer pressing, it’s recommended to keep heat-up rate at 1.0-2.5 ℃ /min when material

    temperature is from 80℃ to 140℃.

   Full pressure setting is recommended at the range of 300 – 420 PSI (oil heated), specified value should

    be determined by multilayer feature (lay-up construction and resin filled area).

   Apply full pressure when the temperature of top layer ranges 80-100 ℃.

   Curing condition: 185-195℃, >60min.

   Maximum 8-10 layers of every open is recommended.

   14-16 plies of kraft papers (unit weigh is 161g/m2) are suggested using at the upper and bottom for every

                                                      3/5                      CN-PG-1809-01-S1000-2M-EN
    open.

   If pressed by Adara machine, please inform us for more information.

   When adopted singe sided or dummy panel for multilayer, be sure to roughen the unclad surface before

    use, otherwise poor bonding might happen due to smooth surface. Etching double sided board for that

    purpose is one of optional measures.

2.5 Drilling

   As material is a little bit harder compared to traditional FR-4, drilling efficiency is advised to reduce for

    ensuring hole quality.

         Decrease hit count to some extent.

         Reduce chip load 10-20%, compared to that of traditional FR-4.

2.6 Desmear

   S1000-2M belongs to filled resin system and a little bit hard to desmear compared to traditional FR-4.

   Strengthen desmear and use ultrasonic rinse are recommended.

   Bake after drilling would help to improve desmear effect, customer can adopt depends on actual need.

    Baking condition: 150℃/4H.

2.7 Solder mask

   Be careful of panel distortion or warpage due to improper stack-up at pose baking process.

2.8 HAL

   Suitable for lead free HAL process.

   If measling detected, recommend baking at 150℃/2-4h before HAL, and processing within 4 hours.

2.9 Punching/Routing

   Not suitable for punching process.

   Routing speed and distance is recommended reducing to some extent as fillers will cause abrasion on

    rout bit.

2.10 Packaging

   To prevent moisture effect on the heat resistance of base material, suggest baking finished boards at 125℃

    /4~6h before packaging. For a long time storage, it’s advised to wrap by aluminum pack.



3. PWB Soldering
3.1 Shelf life of PWB

   3 months with packaging protection.

   Bake at 125℃/4~6h before assembly is recommended, especially when stored more than 3 months.

3.1 Reflow

   Suitable for lead free reflow process

                                                      4/5                       CN-PG-1809-01-S1000-2M-EN
3.2 Manual soldering

   For separated or connected pad, manual soldering temperature should range 350-380℃ and hold less

    than 3s for single point.



This process guide is for reference only! Should you have any questions, please feel free to contact us. Shengyi

will support you with prompt and effective service.




                                                      5/5                      CN-PG-1809-01-S1000-2M-EN
