Repository: EIDOSDATA/TraceWave-Studio

# PCB 유전율과 적층 자료

수집/정리 기준일: 2026-11-11.

먼저 [전체 자료 안내 엑셀](Excel/00_전체_자료_안내.xlsx)을 연다. 회사별 엑셀은 `Excel/`에 있고, 원문 검색은 [HTML 안내](START_HERE_ko.html)를 사용한다.

- [자료 사용 안내](docs/자료_사용_안내.md): 폴더, 단위, 조건 선택과 내보내기.
- [자료 검토 결과](docs/자료_검토_결과.md): 확인한 범위, 오류/공백, 정리 내역.
- [TraceWave Studio 연결 설계](../../../Code/docs/pcb_material_catalog.md): 사용자 직접 입력, 소재 선택, 제조업체 적층 선택과 현재 구현의 경계.

57,340개 조건별 관측, 36개 회사와 일반 재료 참고 자료 1개 그룹, 1,756개 출처 기록을 보존했다. 새 엑셀은 전체 안내 1개와 회사/참고 자료별 37개로 총 38개다. 행 수는 고유 소재나 독립 측정 수가 아니다. 공식 자료에 값이 있어도 실제 제조 조건과 해석 대역에 맞는지 확인해야 한다.

사람이 보는 엑셀과 프로그램용 JSONL을 분리했다. 원문 PDF/HTML의 바이트는 보존하면서 파일명을 회사와 소재/용도 중심으로 바꿨다. 중복 저장한 데이터 사본은 복구 폴더로 옮겼고 관측 수치는 삭제하지 않았다.

File: 00_REF/PCB RF ANT/05_PCB_Dielectric_Data_2026/search_text/Shengyi_Technology/Shengyi_Technology__S1000-2M_S1000-2M_Line_up__기술자료__FRS195__추출텍스트.txt
Based Material Line Up

S1000-2M/S1000-2MB`
1. CORE (C-STAGE)
   Thickness                                               Dk                                         Df
                     ply-up       RC (%)
 mm       mil                              1 GHz   3 GHz         5 GHz   10 GHz   1 GHz       3 GHz        5 GHz   10 GHz
 0.050   2.00        1x1067        65      4.11    4.04          3.99     3.94    0.019       0.020        0.021   0.021
 0.075   3.00        1x1080        64      4.14    4.07          4.02     3.97    0.019       0.02         0.021   0.021
 0.100   4.00       1X3313         57      4.29    4.24          4.19     4.14    0.018       0.019        0.02    0.021
 0.100   4.00        2X106         71      3.94    3.85          3.79     3.75    0.021       0.022        0.023   0.024
 0.120   4.70        1x2116        55      4.34    4.29          4.25     4.2     0.017       0.018        0.019    0.02
 0.120   4.70        2X106         76      3.86    3.76          3.71     3.67    0.022       0.023        0.024   0.025
 0.127   5.00       1X2116         57      4.29    4.24          4.19     4.14    0.018       0.019        0.02    0.021
 0.127   5.00        2X106         77      3.85    3.75           3.7     3.66    0.022       0.023        0.024   0.025
 0.150   6.00       1X1506         46      4.56    4.55           4.5     4.45    0.016       0.016        0.018   0.019
 0.150   6.00       2X1080         64      4.14    4.07          4.02     3.97    0.019       0.02         0.021   0.021
 0.180   7.10        1x7628        43      4.64    4.63          4.59     4.54    0.015       0.016        0.017   0.018
 0.180   7.10       2X3313         53      4.39    4.36          4.31     4.26    0.018       0.019        0.020   0.021
 0.200   8.00        1x7628        47      4.54    4.52          4.47     4.42    0.016       0.017        0.018   0.019
 0.200   8.00       2X3313         57      4.29    4.24          4.19     4.14    0.018       0.019        0.02    0.021
 0.254   10.00      2X2116         57      4.29    4.24          4.19     4.14    0.018       0.019        0.02    0.021
 0.280   11.00   2116+1080+2116    53      4.39    4.36          4.31     4.26    0.018       0.019        0.020   0.021
 0.300   12.00      2X1506         46      4.56    4.55           4.5     4.45    0.016       0.016        0.018   0.019
 0.330   13.00   1080+7628+1080    52      4.41    4.39          4.34     4.28    0.018       0.019        0.02    0.021
 0.360   14.00      2X7628         44      4.62    4.61          4.56     4.51    0.015       0.016        0.017   0.018




                                                           1/3                            CN-LU-2303-S06-S1000-2M-S1000-2MB
Based Material Line Up
 0.380    15.00         2X7628          45          4.59          4.58          4.53      4.48     0.015       0.016         0.017    0.018
 0.600    23.60         3X7628          45          4.59          4.58          4.53      4.48     0.015       0.016         0.017    0.018
 1.000    39.40         5X7628          45          4.59          4.58          4.53      4.48     0.015       0.016         0.017    0.018
 1.200    47.00         6X7628          45          4.59          4.58          4.53      4.48     0.015       0.016         0.017    0.018




2. PREPREG (B-STAGE)
              RC (%)       Thickness                                Dk                                                 Df
Glass style
              Nominal    mm       mil        1GHz          3GHz          5GHz          10GHz     1 GHz       3 GHz          5 GHz    10 GHz
   7628           44    0.187    7.36        4.62          4.61           4.56         4.51      0.015       0.016          0.017    0.018
   7628           46    0.196    7.72        4.56          4.55           4.5          4.45      0.016       0.016          0.018    0.019
   7628           50    0.216     8.5        4.46          4.44           4.39         4.34      0.017       0.018          0.019     0.02
   7628           52    0.227    8.94        4.41          4.39           4.34         4.28      0.018       0.019          0.02     0.021
   1506           45    0.150    5.91        4.59          4.58           4.53         4.48      0.015       0.016          0.017    0.018
   2116           51    0.108    4.25        4.44          4.42           4.37         4.31      0.018       0.019          0.02     0.021
   2116           53    0.114    4.49        4.39          4.36           4.31         4.26      0.018       0.019          0.02     0.021
   2116           55    0.120    4.72        4.34          4.29           4.25          4.2      0.017       0.018          0.019     0.02
   2116           57    0.127    5.00        4.29          4.24           4.19         4.14      0.018       0.019          0.02     0.021
   2313           56    0.096    3.78        4.31          4.27           4.22         4.17      0.018       0.019          0.02     0.021
   2313           58    0.103    4.06        4.27          4.22           4.17         4.12      0.018       0.019          0.02     0.021
   2313           60    0.110    4.33        4.23          4.18           4.13         4.08      0.018       0.019          0.02     0.021
   3313           56    0.096    3.78        4.31          4.27           4.22         4.17      0.018       0.019          0.02     0.021
   3313           58    0.103    4.06        4.27          4.22           4.17         4.12      0.018       0.019          0.02     0.021
   3313           60    0.110    4.33        4.23          4.18           4.13         4.08      0.018       0.019          0.02     0.021




                                                                         2/3                               CN-LU-2303-S06-S1000-2M-S1000-2MB
Based Material Line Up
1078/1080       64      0.072      2.83       4.14         4.07         4.02         3.97    0.019      0.02      0.021       0.021
1078/1080       69      0.086      3.39       3.99          3.9         3.85          3.8    0.02      0.021      0.022       0.023
1078/1080       71      0.091      3.58       3.94         3.85         3.79         3.75    0.021     0.022      0.023       0.024
  1067          73      0.065      2.56        3.9          3.8         3.75         3.71    0.021     0.022      0.023       0.024
  106           70      0.047      1.85       3.97         3.87         3.83         3.78    0.02      0.021      0.022       0.023
  106           72      0.050      1.97       3.92         3.82         3.76         3.72    0.021     0.022      0.023       0.024
  106           74      0.053      2.09       3.89         3.79         3.74          3.7    0.021     0.022      0.023       0.024
  106           77      0.060      2.36       3.85         3.75          3.7         3.66    0.022     0.023      0.024       0.025
  1027          65      0.032      1.26       4.11         4.04         3.99         3.94    0.019      0.02      0.021       0.021
  1027          78      0.054      2.13       3.84         3.74         3.69         3.65    0.022     0.023      0.024       0.025
  1037          72      0.047      1.85       3.92         3.82         3.76         3.72    0.021     0.022      0.023       0.024
  1037          74      0.050      1.97       3.89         3.79         3.74          3.7    0.021     0.022      0.023       0.024
  1037          76      0.055      2.17       3.86         3.76         3.71         3.67    0.022     0.023      0.024       0.025
  1037          78      0.060      2.36       3.84         3.74         3.69         3.65    0.022     0.023      0.024       0.025




3. REMARK
  1)    Test by SPDR method.
  2)    The data above show actual values and are not guaranteed, for your reference only.
  3)    Last update: March, 2023.




                                                                       3/3                           CN-LU-2303-S06-S1000-2M-S1000-2MB

File: 00_REF/PCB RF ANT/05_PCB_Dielectric_Data_2026/search_text/Shengyi_Technology/Shengyi_Technology__S1000-2_S1000-2_Line_up__기술자료__FRS073__추출텍스트.txt
Based Material Line Up

S1000-2/S1000-2B
1. CORE (C-STAGE)
   Thickness                                            Dk                                        Df
                    ply-up     RC (%)
 mm       mil                           1 GHz   3 GHz           5 GHz   10 GHz   1 GHz    3 GHz        5 GHz   10 GHz
 0.050   2.00      1x1067       64      4.12    4.04            3.99     3.95    0.019    0.019        0.020    0.021
 0.063   2.52      1x1067       70      3.97    3.87            3.82     3.78    0.021    0.021        0.023    0.022
 0.076   3.04      1x1080       64      4.12    4.04            3.99     3.95    0.019    0.019        0.020    0.021
 0.090   3.60      1X3313       50      4.46    4.44            4.39     4.34    0.017    0.017        0.019    0.017
 0.100   4.00      1x3313       56      4.31    4.27            4.22     4.17    0.018    0.018        0.020    0.018
 0.100   4.00       2x106       70      3.97    3.87            3.82     3.78    0.021    0.021        0.023    0.022
 0.110   4.40      1x2116       49      4.49    4.45            4.42     4.38    0.016    0.016        0.017    0.018
 0.110   4.40       2x106       74      3.87    3.76            3.70     3.66    0.022    0.022        0.024    0.023
 0.125   5.00      1x2116       55      4.34    4.29            4.25     4.21    0.017    0.018        0.018    0.019
 0.150   6.00      1x1506       44      4.61    4.59            4.56     4.52    0.015    0.015        0.016    0.017
 0.156   6.24      1x1506       45      4.59    4.57            4.53     4.49    0.015    0.015        0.016    0.017
 0.200   8.00      1x7628       45      4.59    4.57            4.53     4.49    0.015    0.015        0.016    0.017
 0.200   8.00      2x3313       56      4.31    4.27            4.22     4.17    0.018    0.018        0.020    0.018
 0.240   9.60      2x2116       54      4.36    4.32            4.27     4.23    0.017    0.018        0.019    0.018
 0.300   12.00     2x1506       44      4.61    4.60            4.56     4.51    0.015    0.016        0.017    0.015
 0.350   14.00     2x7628       41      4.70    4.69            4.65     4.58    0.015    0.018        0.019    0.011
 0.380   15.00     2x7628       43      4.64    4.63            4.59     4.54    0.015    0.016        0.017    0.015
 0.400   16.00     2x7628       45      4.59    4.57            4.53     4.49    0.015    0.015        0.016    0.017
 0.450   18.00   2X7628+1080    46      4.57    4.55             4.5     4.46    0.015    0.015        0.016    0.017




                                                        1 / 3                            CN-LU-2009-S03-S1000-2-S1000-2B
Based Material Line Up
 0.500    20.00        2X7628+2116         46          4.57          4.55           4.5           4.46      0.015     0.015         0.016    0.017
 0.600    24.00          3X7628            43          4.64          4.63           4.59          4.54      0.015     0.016         0.017    0.015
 0.710    28.00          4X7628            42          4.67          4.67           4.62          4.56      0.015     0.017         0.018    0.013
 0.800    32.00          4X7628            43          4.64          4.63           4.59          4.54      0.015     0.016         0.017    0.015
 1.000    40.00          5X7628            43          4.64          4.63           4.59          4.54      0.015     0.016         0.017    0.015
 1.200    47.00          6X7628            43          4.64          4.63           4.59          4.54      0.015     0.016         0.017    0.015




2. PREPREG (B-STAGE)
              RC (%)       Thickness                                 Dk                                                       Df
Glass style
              Nominal     mm         mil    1GHz              3GHz          5GHz           10GHz         1 GHz      3 GHz          5 GHz    10 GHz
   1067           74      0.072   2.83          3.87          3.76          3.70           3.66          0.022      0.022          0.024    0.023
                  70      0.050   1.97          3.97          3.87          3.82           3.78          0.021      0.021          0.023    0.022
                  73      0.055   2.17          3.90          3.79          3.73           3.69          0.021      0.022          0.023    0.022
 106/1037
                  76      0.063   2.48          3.82          3.70          3.65           3.61          0.022      0.022          0.024    0.023
                  78      0.070   2.76          3.77          3.65          3.59           3.55          0.022      0.023          0.024    0.024
                  62      0.076   2.99          4.17          4.10          4.05           4.00          0.019      0.019          0.021    0.020
                  64      0.078   3.07          4.12          4.04          3.99           3.95          0.019      0.019          0.020    0.021
1080/1078
                  65      0.080   3.15          4.09          4.01          3.96           3.92          0.020      0.020          0.022    0.020
                  68      0.089   3.50          4.02          3.93          3.88           3.83          0.020      0.021          0.022    0.021
                  54      0.100   3.94          4.36          4.32          4.27           4.23          0.017      0.018          0.019    0.018
   2313
                  57      0.106   4.17          4.29          4.24          4.19           4.14          0.018      0.018          0.020    0.018
                  53      0.122   4.80          4.39          4.35          4.30           4.26          0.017      0.018          0.019    0.017
   2116
                  56      0.130   5.12          4.31          4.27          4.22           4.17          0.018      0.018          0.020    0.018



                                                                            2 / 3                                    CN-LU-2009-S03-S1000-2-S1000-2B
Based Material Line Up
               58      0.140    5.51       4.27         4.21         4.16          4.11     0.018   0.019     0.020       0.019
               44      0.150    5.91       4.61         4.60         4.56          4.51     0.015   0.016     0.017       0.015
  1506
               49      0.175    6.89       4.49         4.46         4.42          4.37     0.016   0.017     0.018       0.016
               43      0.193    7.60       4.64         4.63         4.59          4.54     0.015   0.016     0.017       0.015
               45      0.200    7.87       4.59         4.58         4.53          4.48     0.015   0.016     0.017       0.015
  7628
               48      0.216    8.50       4.51         4.49         4.44          4.40     0.016   0.017     0.018       0.016
               50      0.222    8.74       4.46         4.44         4.39          4.34     0.017   0.017     0.019       0.017




3. REMARK
  1)   Test by SPDR method.
  2)   The data above show actual values and are not guaranteed, for your reference only.
  3)   Last update: September, 2020.




                                                                     3 / 3                          CN-LU-2009-S03-S1000-2-S1000-2B

File: 00_REF/PCB RF ANT/05_PCB_Dielectric_Data_2026/search_text/Shengyi_Technology/Shengyi_Technology__S1000H_Processing_guidelines__공정가이드__FRS008__추출텍스트.txt
       PROCESSING GUIDELINES

                 Laminate: S1000H
                 Prepreg: S1000HB

High Performance, Low CTE, Mid Tg Lead Free Material




                        1/5              CN-PG-1809-01-S1000H-EN
This product process guideline uses IPC-4101 Standard as a reference, and Shengyi make some changes
according to the product characteristics of the actual situation as to making it more suitable for the Shengyi
S1000H/S1000HB product use.



1. Storage condition
1.1 Laminate

1.1.1 Storage condition

   Pack with original forms on the platform or on the appropriate frame, avoiding stress, prevent sheet

    deformation caused by inappropriate storage which may impact the subsequent PCB processes.

1.1.2 Storage environment

   Sheets should be stored in ventilated, dry, at room temperature under environment control, avoiding direct

    sunlight, rain and avoid erosion of corrosive gas (stored environment directly affect the quality of material).

   For double-sided copper clad laminates (cores), to minimize shifting as to avoid scratching the surface of

    the product, with a suitable environment and condition for storage, the shelf life can be up to two years.

   For single-sided copper clad laminates, with a suitable environment and condition for storage, the shelf

    life can be up to one year.

1.1.3 Operation manual

   Wear clean gloves and carefully operate the cores. Copper foil collisions, sliding will cause damage of the

    cores. Bare hands action will cause contamination to copper foil surface. These defects are likely to cause

    adverse effects.

1.2 Prepreg

1.2.1 Storage method

   Levels stored in original packaging form, avoiding stress, prevent sheet deformation caused by

    inappropriate storage condition.

   Leftover or cut Prepregs should pack and seal with vacuum foil packaging and put it back in the original

    packaging tray.

1.2.2 Storage environment

   Prepreg sealed packaging should be stored in free of UV irradiation environment, specific storage

    conditions and the storage period as follows:

        Condition 1:   3 months when stored at <23℃ and <50% RH.

        Condition 2:   6 months when stored at <5℃.

   Note: Relative humidity affect prepreg quality the most, pay special attention on weather (conduct

    dehumidification process is necessary for wet weather).

1.2.3 Cutting guideline


                                                       2/5                          CN-PG-1809-01-S1000H-EN
   Cutting the best way is left to professional staff wear clean gloves during operation, prevent the pollution

    of prepreg surface; operation must be careful to prevent prepreg wrinkle or crack, to avoid affect prepregs.

1.2.4 Prepregs use recommendations

   If moving from a low temperature storage space to a higher temperature or ambient temperature storage

    space, it must go through the temperature settle process, (8 - 24 hours, settle time is varies depending

    on temperature variation in between two storage conditions). Open package after temperature settle

    process is completed as to avoid affecting the quality and adhesion of prepregs.

   For PP package stored in above conditions 1 or 2, after open is required to complete the use as soon as

    possible, for packages opened more than 3 day, it must re-inspect and insure quality before use.

   Leftover or cut prepregs should pack and seal with vacuum foil packaging and put it back in the above

    stated storage condition 1 or 2.

   For IQC inspection, PP test should be finished within 5 days from the date of acceptance according to

    IPC-4101 specification.



2. PWB Processing
2.1 Panel cutting

   Sawing (preferred) and shearing method is recommended. Be careful of potential edge cracks when using

    roller cutter or caused by improper gap or cutter blade abrasion.

2.2 Thin core baking

   Thin core baking depends on actual need. If bake after cutting, it’s recommended to rinse cutting panels

    first, which is able to remove resin powder brought by cutting and avoid etching problem.

   Baking condition: 150℃/4-8h, be sure to avoid contact directly with heater.

2.3 Lay-up

   Ensure prepreg direction of warp and fill at lay-up process. Avoid prepreg reversal or overturn in case of

    multilayer board distortion after press.

2.4 Press process

   For multilayer pressing, it’s recommended to keep heat-up rate at 1.0-2.5 ℃ /min when material

    temperature is from 80℃ to 140℃.

   Full pressure setting is recommended at the range of 300 – 420 PSI (oil heated), specified value should

    be determined by multilayer feature (lay-up construction and resin filled area).

   Apply full pressure when the temperature of top layer ranges 80-100 ℃.

   Curing condition: 180-190℃, >45min.

   Maximum 8-10 layers of every open is recommended.

   14-16 plies of kraft papers (unit weigh is 161g/m2) are suggested using at the upper and bottom for every

                                                      3/5                         CN-PG-1809-01-S1000H-EN
        open.

       If pressed by Adara machine, please inform us for more information.

       When adopted singe sided or dummy panel for multilayer, be sure to roughen the unclad surface before

        use, otherwise poor bonding might happen due to smooth surface. Etching double sided board for that

        purpose is one of optional measures.

2.5 Drilling

       As material is a little bit harder compared to traditional FR-4, drilling efficiency is advised to reduce for

        ensuring hole quality.

          Decrease hit count to some extent.

          Reduce chip load 10-20%, compared to that of traditional FR-4.

2.6 Desmear

       S1000H belongs to filled resin system and a little bit hard to desmear compared to traditional FR-4.

          Strengthen desmear and use ultrasonic rinse is recommended.

          Bake after drilling would help to improve desmear effect. Customer can adopt it depending on actual

           need. Baking condition: 150℃/4H.

2.7 Solder mask

       Be careful of panel distortion or warpage due to improper stack-up at pose baking process.

2.8 HAL

       Suitable for lead free HAL process.

       If measling detected, recommend baking at 150℃/2-4h before HAL and processing within 4 hours.

2.9 Punching/Routing

       Not suitable for punching process.

       Routing speed and distance is recommended reducing to some extent as fillers will cause abrasion on

        rout bit.

2.10 Packaging

       To prevent moisture effect on the heat resistance of base material, suggest baking finished boards at 125℃

        /4~6h before packaging. For a long time storage, it’s advised to wrap by aluminum pack.



3. PWB Soldering
3.1 Shelf life of PWB

       3 months with packaging protection.

       Bake at 125℃/4~6h before assembly is recommended, especially when stored more than 3 months.

3.1 Reflow

       Suitable for lead free reflow process

                                                          4/5                         CN-PG-1809-01-S1000H-EN
3.2 Manual soldering

   For separated or connected pad, manual soldering temperature should range 350-380℃ and hold less

    than 3s for single point.




This process guide is for reference only! Should you have any questions, please feel free to contact us.

ShengYi will support you with prompt and effective service.




                                                     5/5                    CN-PG-1809-01-S1000H-EN

File: 00_REF/PCB RF ANT/05_PCB_Dielectric_Data_2026/search_text/Shengyi_Technology/Shengyi_Technology__S1000H_S1000H_Line_up__기술자료__FRS140__추출텍스트.txt
Based Material Line Up

S1000H/S1000HB
1. CORE (C-STAGE)
  Thickness                                               Dk                                    Df
                     ply-up      RC (%)
 mm       mil                             1 GHz   3 GHz        5 GHz   10 GHz   1 GHz   3 GHz        5 GHz   10 GHz
 0.050   2.00       1x1067        66      4.26    4.18         4.16     4.15    0.019   0.019        0.019   0.020
 0.063   2.52       1x1067        73      4.09    4.01         3.97     3.97    0.020   0.020        0.020   0.021
 0.076   3.04       1x1080        66      4.26    4.18         4.16     4.15    0.019   0.019        0.019   0.020
 0.090   3.60       1X3313        53      4.57    4.50         4.49     4.48    0.016   0.017        0.017   0.018
 0.100   4.00       1x2116        49      4.68    4.61         4.59     4.59    0.016   0.016        0.017   0.017
 0.110   4.40       1x2116        51      4.62    4.55         4.54     4.53    0.016   0.016        0.017   0.017
 0.125   5.00       1x2116        56      4.50    4.43         4.41     4.41    0.017   0.017        0.018   0.018
 0.150   6.00       1x1506        46      4.74    4.67         4.67     4.66    0.015   0.016        0.016   0.016
 0.156   6.24       1x1506        47      4.72    4.65         4.64     4.64    0.015   0.016        0.016   0.017
 0.200   8.00       1x7628        47      4.72    4.65         4.64     4.64    0.015   0.016        0.016   0.017
 0.240   9.60       2x2116        56      4.51    4.43         4.41     4.41    0.017   0.018        0.018   0.018
 0.300   12.00      2x1506        46      4.74    4.67         4.67     4.66    0.015   0.016        0.016   0.016
 0.350   14.00      2x7628        43      4.81    4.74         4.74     4.73    0.014   0.015        0.015   0.016
 0.400   16.00      2x7628        46      4.74    4.67         4.67     4.66    0.015   0.016        0.016   0.016
 0.450   18.00    2X7628+1080     48      4.70    4.63         4.61     4.61    0.015   0.016        0.016   0.017
 0.500   20.00    2X7628+2116     48      4.70    4.63         4.61     4.61    0.015   0.016        0.016   0.017
 0.600   24.00      3X7628        46      4.74    4.67         4.67     4.66    0.015   0.016        0.016   0.016
 0.700   27.60   2X7628+2X1506    46      4.74    4.67         4.67     4.66    0.015   0.016        0.016   0.016
 0.760   30.00      4X7628        45      4.77    4.70         4.70     4.69    0.014   0.015        0.015   0.016




                                                           1/3                          CN-LU-2206-S04-S1000H-S1000HB
Based Material Line Up
 0.800    32.00         4X7628          46          4.74          4.67      4.67      4.66     0.015    0.016         0.016    0.016
 1.000    40.00         5X7628          46          4.74          4.67      4.67      4.66     0.015    0.016         0.016    0.016
 1.090    43.00         6X7628          43          4.81          4.74      4.74      4.73     0.014    0.015         0.015    0.016
 1.200    47.00         6X7628          46          4.74          4.67      4.67      4.66     0.015    0.016         0.016    0.016
1.5 H/H   59.00         8X7628          44          4.79          4.72      4.72      4.71     0.014    0.015         0.015    0.016




2. PREPREG (B-STAGE)
              RC (%)       Thickness                                Dk                                          Df
Glass style
              Nominal     mm      mil        1GHz          3GHz          5GHz      10GHz     1 GHz     3 GHz         5 GHz    10 GHz
  7628            43*    0.185   7.28        4.81          4.74          4.74      4.73      0.014     0.015         0.015    0.016
  7628            46     0.195   7.68        4.74          4.68          4.66      4.66      0.015     0.016         0.016    0.016
  7628            48     0.205   8.07        4.70          4.63          4.61      4.61      0.015     0.016         0.016    0.017
  7628            50     0.215   8.46        4.65          4.58          4.57      4.57      0.016     0.016         0.017    0.017
  7628            52     0.225   8.86        4.59          4.52          4.51      4.50      0.016     0.016         0.017    0.017
  1506            48     0.160   6.30        4.70          4.63          4.61      4.61      0.015     0.016         0.016    0.017
  1506            50     0.170   6.69        4.65          4.58          4.57      4.57      0.016     0.016         0.017    0.017
  1506            52     0.180   7.09        4.59          4.52          4.51      4.50      0.016     0.016         0.017    0.017
  2116            52*    0.113   4.45        4.59          4.52          4.51      4.50      0.016     0.016         0.017    0.017
  2116            53*    0.116   4.57        4.57          4.50          4.49      4.48      0.016     0.017         0.017    0.018
  2116            55     0.120   4.72        4.53          4.45          4.43      4.43      0.017     0.017         0.018    0.018
  2116            58     0.130   5.12        4.45          4.38          4.36      4.36      0.017     0.018         0.018    0.018
  3313            57     0.100   3.94        4.48          4.41          4.39      4.39      0.017     0.018         0.018    0.018
  1080            65     0.072   2.83        4.29          4.21          4.19      4.18      0.019     0.019         0.019    0.020




                                                                         2/3                            CN-LU-2206-S04-S1000H-S1000HB
Based Material Line Up
  1080          68      0.081     3.19      4.21         4.13         4.11          4.11     0.019   0.020     0.020      0.020
  1080          70      0.087     3.43      4.16         4.08         4.05          4.05     0.019   0.020     0.020       0.020
  1067          73      0.065     2.56      4.09         4.01         3.97          3.97     0.020   0.020     0.020      0.021
  1067          76      0.070     2.76      4.02         3.94         3.90          3.90     0.020   0.020     0.021       0.021
  106           73      0.050     1.97      4.09         4.01         3.97          3.97     0.020   0.020     0.020      0.021
  106           78      0.063     2.48      3.97         3.89         3.83          3.83     0.020   0.021     0.021       0.022




3. REMARK
  1)    Test by SPDR method.
  2)    The data above show actual values and are not guaranteed, for your reference only.
  3)    RC* is not common type for reference.
  4)    Last update: June, 2022




                                                                       3/3                            CN-LU-2206-S04-S1000H-S1000HB

File: 00_REF/PCB RF ANT/05_PCB_Dielectric_Data_2026/search_text/Shengyi_Technology/Shengyi_Technology__S1000H_TDS__데이터시트__FRS057__추출텍스트.txt
 S1000H
 (UL ANSI: FR-4.0) High Performance, Mid-Tg, Lead-free

FEATURES                                                            APPLICATIONS
● Anti-CAF capability                                                Instruments
● Lead-free compatible                                               Computer and NB
● Low water absorption                                               Consumer electronics
● Excellent thermal reliability                                      Automotive electronics
● Excellent through-hole reliability.                                Power supplier and Industrial

GENERAL PROPERTIES

        Test Items                     Test Method              Test Condition             Unit         Typical Value
                                   IPC-TM-650 2.4.24.4                DMA                                     160
              Tg                                                                            ℃
                                   IPC-TM-650 2.4.25D                 DSC                                     155
              Td                   IPC-TM-650 2.4.24.6          TGA (5% W.L)                ℃                 348
             T288                  IPC-TM-650 2.4.24.1                TMA                  min                 20
             T260                  IPC-TM-650 2.4.24.1              TMA                    min                >60
      Thermal Stress               IPC-TM-650 2.4.13.1           288℃, solder               s                >100
                                                                     dip
                                    IPC-TM-650 2.4.24             Before Tg              ppm/℃                 37
       CTE (Z-axis)                 IPC-TM-650 2.4.24               After Tg             ppm/℃                230
                                    IPC-TM-650 2.4.24               50-260℃                 %                 2.8
    Permittivity (1GHz)            IPC-TM-650 2.5.5.9              C-24/23/50                -                4.6
   Loss Tangent (1GHz)             IPC-TM-650 2.5.5.9              C-24/23/50                -               0.011
    Volume Resistivity             IPC-TM-650 2.5.17.1             C-96/35/90            MΩ-cm             1.5×108
    Surface Resistivity            IPC-TM-650 2.5.17.1            C-96/35/90               MΩ              3.5×107
      Arc Resistance                 IPC-TM-650 2.5.1             D-48/50+D-                s                 150
                                                                    0.5/23
   Dielectric Breakdown              IPC-TM-650 2.5.6             D-48/50+D-                kV                >45
                                                                    0.5/23
    Peel Strength (1oz)              IPC-TM-650 2.4.8             288℃/10s            N/mm [lb/in]         1.3 [7.43]
     Flexural Strength               IPC-TM-650 2.4.4                   A                  Mpa             530/440
         (LW/CW)
     Water Absorption              IPC-TM-650 2.6.2.1               D-24/23                 %                 0.09
       Flammability                         UL94                   C-48/23/50            Rating               V-0
              CTI                        IEC60112                       A                Rating             PLC 3

Remarks:    1. Specification sheet: IPC-4101/99, is for your reference only.
           2. All the typical value is based on the 1.6mm (8*7628) specimen.
           3. All the typical value listed above is for your reference only, please turn to Shengyi Technology Co., Ltd for
            detailed information, and all rights from this data sheet are reserved by Shengyi Technology Co., Ltd.




                                                                                   CN-TDS-1911-03-S1000H-S1000HB
S1000HB PREPREG
 (UL ANSI: FR-4.0) Bonding Prepreg For S1000H
PREPREG PARAMETERS

                                   Resin content               Cured thickness              Standard size
     Glass fabric type
                                        (%)                         (mm)                     (Roll type)
                                          73                          0.050
         106/1037                                                                           1.260m×150m
                                          78                          0.063
                                          65                          0.072
        1080/1078                         68                          0.081
                                                                                            1.260m×300m
                                          70                          0.087
           2313                           57                          0.100
                                          55                          0.120
           2116                                                                             1.260m×250m
                                          58                          0.130
           1506                           48                          0.160
                                          46                          0.195
                                          48                          0.205                 1.260m×150m
           7628
                                          50                          0.215
                                          52                          0.225
Other type, resin content and size could be available upon request.

HOT PRESSING CYCLE
      The heat-up rate depends on the inner copper or the structure of multilayer PCB.
      Curing time: >45min (180~190℃).
      If you need any more detail information, please turn to Shengyi Technology Co., Ltd.

STORAGE CONDITION

      3 months when stored at < 23℃ and <50% RH.
      6 months when stored at <5℃. Normalize in room temperature for at least 4h before using.
      Beware of moisture, always keep wrapped in damp-proof material. Keeping in normal condition,
       prepreg might absorb moisture and its bonding strength would be weakened.
      Avoid UV-rays and strong light.

PURCHASING INFORMATION

      Thickness            Copper foil                                  Standard size
     0.05mm to                                 1,020mm ×1,220mm(40”×48”) 915mm ×1,220mm(36”×48”)
                        12um to 105 um
       3.2mm                                   1,070mm ×1,220mm(42”×48”)
 Remarks: Other sheet size and thickness could be available upon request.




                                                                              CN-TDS-1911-03-S1000H-S1000HB
