Repository: EIDOSDATA/TraceWave-Studio

# PCB 유전율과 적층 자료

수집/정리 기준일: 2026-11-11.

먼저 [전체 자료 안내 엑셀](Excel/00_전체_자료_안내.xlsx)을 연다. 회사별 엑셀은 `Excel/`에 있고, 원문 검색은 [HTML 안내](START_HERE_ko.html)를 사용한다.

- [자료 사용 안내](docs/자료_사용_안내.md): 폴더, 단위, 조건 선택과 내보내기.
- [자료 검토 결과](docs/자료_검토_결과.md): 확인한 범위, 오류/공백, 정리 내역.
- [TraceWave Studio 연결 설계](../../../Code/docs/pcb_material_catalog.md): 사용자 직접 입력, 소재 선택, 제조업체 적층 선택과 현재 구현의 경계.

57,340개 조건별 관측, 36개 회사와 일반 재료 참고 자료 1개 그룹, 1,756개 출처 기록을 보존했다. 새 엑셀은 전체 안내 1개와 회사/참고 자료별 37개로 총 38개다. 행 수는 고유 소재나 독립 측정 수가 아니다. 공식 자료에 값이 있어도 실제 제조 조건과 해석 대역에 맞는지 확인해야 한다.

사람이 보는 엑셀과 프로그램용 JSONL을 분리했다. 원문 PDF/HTML의 바이트는 보존하면서 파일명을 회사와 소재/용도 중심으로 바꿨다. 중복 저장한 데이터 사본은 복구 폴더로 옮겼고 관측 수치는 삭제하지 않았다.

File: 00_REF/PCB RF ANT/05_PCB_Dielectric_Data_2026/search_text/Shengyi_Technology/Shengyi_Technology__S1000_Processing_guidelines__공정가이드__FRS006__추출텍스트.txt
       PROCESSING GUIDELINES

                  Laminate: S1000
                  Prepreg: S1000B

High Performance, Low CTE, Mid Tg Lead Free Material




                        1/5               CN-PG-1809-01-S1000-EN
This product process guideline uses IPC-4101 Standard as a reference, and Shengyi make some changes
according to the product characteristics of the actual situation as to making it more suitable for the Shengyi
S1000/S1000B product use.



1. Storage condition
1.1 Laminate

1.1.1 Storage condition

   Pack with original forms on the platform or on the appropriate frame, avoiding stress, prevent sheet

    deformation caused by inappropriate storage which may impact the subsequent PCB processes.

1.1.2 Storage environment

   Sheets should be stored in ventilated, dry, at room temperature under environment control, avoiding direct

    sunlight, rain and avoid erosion of corrosive gas (stored environment directly affect the quality of material).

   For double-sided copper clad laminates (cores), to minimize shifting as to avoid scratching the surface of

    the product, with a suitable environment and condition for storage, the shelf life can be up to two years.

   For single-sided copper clad laminates, with a suitable environment and condition for storage, the shelf

    life can be up to one year.

1.1.3 Operation manual

   Wear clean gloves and carefully operate the cores. Copper foil collisions, sliding will cause damage of the

    cores. Bare hands action will cause contamination to copper foil surface. These defects are likely to cause

    adverse effects.

1.2 Prepreg

1.2.1 Storage method

   Levels stored in original packaging form, avoiding stress, prevent sheet deformation caused by

    inappropriate storage condition.

   Leftover or cut Prepregs should pack and seal with vacuum foil packaging and put it back in the original

    packaging tray.

1.2.2 Storage environment

   Prepreg sealed packaging should be stored in free of UV irradiation environment, specific storage

    conditions and the storage period as follows:

        Condition 1:   3 months when stored at <23℃ and <50% RH.

        Condition 2:   6 months when stored at <5℃.

   Note: Relative humidity affect prepreg quality the most, pay special attention on weather (conduct

    dehumidification process is necessary for wet weather).

1.2.3 Cutting guideline


                                                       2/5                           CN-PG-1809-01-S1000-EN
   Cutting the best way is left to professional staff wear clean gloves during operation, prevent the pollution

    of prepreg surface; operation must be careful to prevent prepreg wrinkle or crack, to avoid affect prepregs.

1.2.4 Prepregs use recommendations

   If moving from a low temperature storage space to a higher temperature or ambient temperature storage

    space, it must go through the temperature settle process, (8 - 24 hours, settle time is varies depending

    on temperature variation in between two storage conditions). Open package after temperature settle

    process is completed as to avoid affecting the quality and adhesion of prepregs.

   For PP package stored in above conditions 1 or 2, after open is required to complete the use as soon as

    possible, for packages opened more than 3 day, it must re-inspect and insure quality before use.

   Leftover or cut prepregs should pack and seal with vacuum foil packaging and put it back in the above

    stated storage condition 1 or 2.

   For IQC inspection, PP test should be finished within 5 days from the date of acceptance according to

    IPC-4101 specification.



2、PWB Processing
2.1 Panel cutting

   Sawing (preferred) and shearing method is recommended. Be careful of potential edge cracks when using

    roller cutter or caused by improper gap or cutter blade abrasion.

2.2 Thin core baking

   Thin core baking depends on actual need. If bake after cutting, it’s recommended to rinse cutting panels

    first, which is able to remove resin powder brought by cutting and avoid etching problem.

   Baking condition: 150℃/4-8h, be sure to avoid contact directly with heater.

2.3 Lay-up

   Ensure prepreg direction of warp and fill at lay-up process. Avoid prepreg reversal or overturn in case of

    multilayer board distortion after press.

2.4 Press process

   For multilayer pressing, it’s recommended to keep heat-up rate at 1.0-2.5 ℃ /min when material

    temperature is from 80℃ to 140℃.

   Full pressure setting is recommended at the range of 300 – 420 PSI (oil heated), specified value should

    be determined by multilayer feature (lay-up construction and resin filled area).

   Apply full pressure when the temperature of top layer ranges 80-100 ℃.

   Curing condition: 180-190℃, >45min.

   Maximum 8-10 layers of every open is recommended.

   14-16 plies of kraft papers (unit weigh is 161g/m2) are suggested using at the upper and bottom for every

                                                      3/5                          CN-PG-1809-01-S1000-EN
        open.

       If pressed by Adara machine, please inform us for more information.

       When adopted singe sided or dummy panel for multilayer, be sure to roughen the unclad surface before

        use, otherwise poor bonding might happen due to smooth surface. Etching double sided board for that

        purpose is one of optional measures.

2.5 Drilling

       As material is a little bit harder compared to traditional FR-4, drilling efficiency is advised to reduce for

        ensuring hole quality.

          Decrease hit count to some extent.

          Reduce chip load 10-20%, compared to that of traditional FR-4.

2.6 Desmear

       S1000 belongs to filled resin system and a little bit hard to desmear compared to traditional FR-4.

          Strengthen desmear and use ultrasonic rinse is recommended.

          Bake after drilling would help to improve desmear effect. Customer can adopt it depending on actual

           need. Baking condition: 150℃/4H.

2.7 Solder mask

       Be careful of panel distortion or warpage due to improper stack-up at pose baking process.

2.8 HAL

       Suitable for lead free HAL process.

       If measling detected, recommend baking at 150℃/2-4h before HAL and processing within 4 hours.

2.9 Punching/Routing

       Not suitable for punching process.

       Routing speed and distance is recommended reducing to some extent as fillers will cause abrasion on

        rout bit.

2.10 Packaging

       To prevent moisture effect on the heat resistance of base material, suggest baking finished boards at 125℃

        /4~6h before packaging. For a long time storage, it’s advised to wrap by aluminum pack.



3. PWB Soldering
3.1 Shelf life of PWB

       3 months with packaging protection.

       Bake at 125℃/4~6h before assembly is recommended, especially when stored more than 3 months.

3.1 Reflow

       Suitable for lead free reflow process

                                                          4/5                           CN-PG-1809-01-S1000-EN
3.2 Manual soldering

   For separated or connected pad, manual soldering temperature should range 350-380℃ and hold less

    than 3s for single point.



This process guide is for reference only! Should you have any questions, please feel free to contact us.

ShengYi will support you with prompt and effective service.




                                                     5/5                     CN-PG-1809-01-S1000-EN

File: 00_REF/PCB RF ANT/05_PCB_Dielectric_Data_2026/search_text/Shengyi_Technology/Shengyi_Technology__S1000_S1000_Line_up__기술자료__FRS074__추출텍스트.txt
Based Material Line Up

S1000/S1000B
1. CORE (C-STAGE)
 Thickness                                               Dk                                    Df
                    ply-up      RC (%)
 mm      mil                             1 GHz   3 GHz        5 GHz   10 GHz   1 GHz   3 GHz        5 GHz   10 GHz
0.050   2.00       1x1067        65      4.05    4.03         3.98     3.94    0.018   0.018        0.018    0.018
0.063   2.52       1x1078        60      4.19    4.19         4.14     4.11    0.016   0.018        0.017    0.017
0.076   3.04       1x1080        65      4.05    4.03         3.98     3.94    0.018   0.018        0.018    0.018
0.090   3.60       1X3313        52      4.45    4.43         4.38     4.36    0.015   0.016        0.016    0.016
0.100   4.00       1x2116        49      4.54    4.52         4.48     4.46    0.015   0.015        0.016    0.016
0.110   4.40       1x2116        50      4.51    4.49         4.44     4.42    0.015   0.015        0.016    0.016
0.125   5.00       1x2116        57      4.30    4.28         4.23     4.20    0.016   0.016        0.018    0.017
0.150   6.00       1x1506        46      4.63    4.61         4.57     4.55    0.014   0.015        0.015    0.015
0.200   8.00       1x7628        47      4.60    4.58         4.54     4.52    0.014   0.015        0.015    0.015
0.240   9.60       2x2116        55      4.36    4.34         4.29     4.26    0.016   0.016        0.016    0.017
0.300   12.00      2x1506        46      4.63    4.61         4.57     4.55    0.014   0.015        0.015    0.015
0.350   14.00      2x7628        43      4.72    4.70         4.66     4.65    0.014   0.014        0.014    0.014
0.400   16.00      2x7628        45      4.66    4.64         4.60     4.59    0.014   0.014        0.015    0.015
0.450   18.00    2X7628+2116     44      4.69    4.67         4.63     4.62    0.014   0.014        0.015    0.015
0.500   20.00    2X7628+2116     47      4.60    4.58         4.54     4.52    0.014   0.015        0.015    0.015
0.510   20.00    2X7628+2116     48      4.57    4.55         4.51     4.49    0.015   0.015        0.015    0.015
0.600   24.00   2X2116+2X7628    48      4.57    4.55         4.51     4.49    0.015   0.015        0.015    0.015
0.800   32.00    4X7628+1080     45      4.66    4.64         4.60     4.59    0.014   0.014        0.015    0.015
1.000   40.00   4X7628+2X1506    44      4.69    4.67         4.63     4.62    0.014   0.014        0.015    0.015




                                                          1 / 3                           CN-LU-2009-S02-S1000-S1000B
Based Material Line Up
1.090    43.00         6X7628           43      4.72      4.70        4.66     4.65    0.014    0.014        0.014    0.014
1.200    47.00         7X7628           42      4.75      4.73        4.69     4.68    0.014    0.014        0.014    0.014




2. PREPREG (B-STAGE)
              RC (%)      Thickness                           Dk                                        Df
Glass style
              Nominal     mm     mil         1GHz      3GHz        5GHz      10GHz    1 GHz    3 GHz         5 GHz   10 GHz
   106           73      0.053   1.97        3.81      3.79        3.73      3.68     0.019    0.019         0.020   0.020
   106           78      0.066   2.48        3.66      3.64        3.57      3.52     0.02     0.02          0.021   0.021
  1080           63      0.073   2.76        4.13      4.13        4.08      4.04     0.017    0.018         0.017   0.017
  1080           65      0.077   2.95        4.05      4.03        3.98      3.94     0.018    0.018         0.018   0.018
  1080           68      0.086   3.23        3.96      3.94        3.89      3.84     0.018    0.018         0.019   0.019
  2313           55      0.097   3.74        4.36      4.34        4.29      4.26     0.016    0.016         0.016   0.017
  2313           58      0.106   3.94        4.26      4.25        4.20      4.17     0.016    0.017         0.017   0.017
  2116           50*     0.109   4.09        4.51      4.49        4.44      4.42     0.015    0.015         0.016   0.016
  2116           52*     0.115   4.33        4.45      4.43        4.38      4.36     0.015    0.016         0.016   0.016
  2116           55      0.124   4.72        4.36      4.34        4.29      4.26     0.016    0.016         0.016   0.017
  2116           58      0.135   5.12        4.26      4.25        4.20      4.17     0.016    0.017         0.017   0.017
  1506           45      0.153   5.91        4.66      4.64        4.60      4.59     0.014    0.014         0.015   0.015
  1506           48      0.165   6.30        4.57      4.55        4.51      4.49     0.015    0.015         0.015   0.015
  7628           43      0.186   7.28        4.72      4.70        4.66      4.65     0.014    0.014         0.014   0.014
  7628           45      0.195   7.60        4.66      4.64        4.60      4.59     0.014    0.014         0.015   0.015
  7628           46      0.200   7.80        4.63      4.61        4.57      4.55     0.014    0.015         0.015   0.015
  7628           47      0.205   7.95        4.60      4.58        4.54      4.52     0.014    0.015         0.015   0.015




                                                                   2 / 3                           CN-LU-2009-S02-S1000-S1000B
Based Material Line Up
  7628         50      0.220    8.58       4.51         4.49         4.44          4.42     0.015   0.015      0.016      0.016




3. REMARK
  1)   Test by SPDR method.
  2)   The data above show actual values and are not guaranteed, for your reference only.
  3)   RC* is not common type for reference.
  4)   Last update: September, 2020




                                                                     3 / 3                              CN-LU-2009-S02-S1000-S1000B

File: 00_REF/PCB RF ANT/05_PCB_Dielectric_Data_2026/search_text/Shengyi_Technology/Shengyi_Technology__S1130_Processing_guidelines__공정가이드__FRS110__추출텍스트.txt
PROCESSING GUIDELINES

          Laminate: S1130


 Normal Tg, Traditional FR-4 Material




                 1 / 4              CN-PG-2206-01-S1130-EN
This product process guideline uses IPC-4101 Standard as a reference, and Shengyi make some changes
according to the product characteristics of the actual situation as to making it more suitable for the Shengyi
S1130 product use.



1. Storage condition
1.1 Laminate

1.1.1 Storage method

       Keep laminates as received packaging onto a flat floor or a proper pallet. Avoid heavy pressure in case

        of distortion occurring due to incorrect storage method.

1.1.2 Storage condition

       Keep laminates at ventilated, dry and ambient condition. Avoid direct exposure to sunlight, rain and

        chemical gas.

       The shelf life of laminate maintains two years for double sided and one year for single sided at above

        proper storage conditions. All internal properties within shelf life meet IPC-4101E specification sheet.

1.1.3 Handling

       Handle laminates carefully wearing clean gloves. Collision and slippage will damage the cladding copper.

        Naked hand operation will contaminate the surface of cladding copper. All above defects may bring bad

        effects during production.

1.2 Prepreg

1.2.1 Storage method

       Keep prepreg horizontally with received package. Avoid heavy pressure in case of distortion occurring

        due to incorrect storage method.

       Be sure to re-seal any of remained prepreg with plastic film and put it away properly onto a pallet.

1.2.2 Storage condition

       All prepreg should be stored at below conditions as received packaging without any influence of ultraviolet

        ray.

         Condition 1: 3 months when stored at <23℃ and <50% RH.

         Condition 2: 6 months when stored at <5℃;

       Be careful of relative humidity due to its bad effect on prepreg properties. When packaging is open, it’s

        recommended using up within 8 hours. If not, it must be sealed and packaged before storage.

1.2.3 Prepreg cutting

       Cut prepreg carefully and prevent pollution or crease.

       When cutting the PP, it’s needed to clean the table first, to avoid cross contamination of different types of

        PP resin powder.


                                                         2 / 4                          CN-PG-2206-01-S1130-EN
1.2.4 Usage

   When brought out from cooling warehouse, prepreg should be stabilized to ambient temperature before

    opening package, keep at least 8 hours is recommended, depending on specified store condition.

   For panel form prepreg after cutting, all should be kept under condition 1 (or condition 2) and used up as

    soon as possible. When exceeding 3 days, it’s recommended retesting before use.

   For roll form prepreg remained, all should be sealed again and kept at condition 1 (or condition 2).

   For IQC inspection, prepreg should be finished all tests within 5 day from the date of acceptance according

    to IPC-4101E specification.



2. PWB Processing
2.1 Panel cutting

   Sawing (preferred) and shearing method is recommended. Be careful of potential edge cracks when using

    roller cutter or caused by improper gap or cutter blade abrasion.

2.2 Drilling

   Multilayer board is not recommended baking after drilling.

2.3 Desmear

   Fix proper swelling and desmear parameters for processing, for excessive desmear might cause resin

    recession or rough edges. 20-40mg/dm2 is recommended.

2.4 Solder mask

   Be careful of panel distortion or warpage due to improper stack-up at pose baking process.

   Because S1130 doesn’t have UV-blocking property, for double-sided PCB processing it is suggested to

    apply solder mask, going through UV expose on one side first, then the same process solder mask+UV

    exposure on the other side secondly

2.5 HAL

   Suitable for standard HAL process.

   Not recommend for >/=2oz heavy copper application as it might occur pad lift or measling problem. If

    measling detected, suggest baking at 125℃/2-4h before HAL, and processing within 4 hours.

2.6 Punching

   For thickness >/=0.5mm, punching is not recommended.

   For thickness <0.5mm, please evaluate punching operation firstly before mass production.

2.7 Packaging

   To prevent moisture effect on the heat resistance of base material, suggest baking finished PCB boards

    at 125℃/4~6h before packaging. For a long time storage, it’s advised to wrap by aluminum pack.



                                                     3 / 4                        CN-PG-2206-01-S1130-EN
3. PWB Soldering
3.1 Shelf life of PWB

   3 months with packaging protection.

   Bake at 125℃/4~6h before assembly is recommended, especially when stored more than 3 months.

3.1 Reflow

   Suitable for standard reflow process

   Lead free is not recommended. If used for lead free reflow, evaluation by trial is necessary.

3.2 Manual soldering

   For separated or connected pad, manual soldering temperature should range 350-380℃ and hold less

    than 3s for single point.



This process guide is for reference only! Should you have any questions, please feel free to contact us.

ShengYi will support you with prompt and effective service.




                                                     4 / 4                        CN-PG-2206-01-S1130-EN

File: 00_REF/PCB RF ANT/05_PCB_Dielectric_Data_2026/search_text/Shengyi_Technology/Shengyi_Technology__S1130_TDS__데이터시트__FRS029__추출텍스트.txt
 S1130
 (UL ANSI: FR-4.0) Conventional FR-4

FEATURES                                                                       APPLICATIONS
● Natural color                                                                Communication equipment,
● DICY cured laminate                                                          Computer, VCR, TV,
● Non-UV Blocking/AOI properties                                               Instrumentation, Game machine.
● Excellent mechanical process ability                                         Not suitable for Anti-CAF application
                                                                               Not suitable for ＞2oz copper, HDI,
                                                                               and ≥12L application

GENERAL PROPERTIES

           Test Items                       Test Method                   Test Condition                 Unit             Typical Value

                Tg                      IPC-TM-650 2.4.25D                       DSC                       ℃                    135
                Td                      IPC-TM-650 2.4.24.6                 TGA (5% W.L)                   ℃                    310
              T288                      IPC-TM-650 2.4.24.1                      TMA                      min                     1
              T260                      IPC-TM-650 2.4.24.1                      TMA                      min                    13
        Thermal Stress                  IPC-TM-650 2.4.13.1              288℃, solder dip                   s                  >60
                                         IPC-TM-650 2.4.24                    Before Tg                ppm/℃                     65
          CTE (Z-axis)                   IPC-TM-650 2.4.24                     After Tg                ppm/℃                    310
                                         IPC-TM-650 2.4.24                    50-260℃                      %                     4.5
      Permittivity (1GHz)                IPC-TM-650 2.5.5.9                  C-24/23/50                     -                    4.4
     Loss Tangent (1GHz)                 IPC-TM-650 2.5.5.9                  C-24/23/50                     -                  0.013
      Volume Resistivity                IPC-TM-650 2.5.17.1                  C-96/35/90                 MΩ-cm                 4.8×108
      Surface Resistivity               IPC-TM-650 2.5.17.1                  C-96/35/90                   MΩ                  5.2×107
         Arc Resistance                   IPC-TM-650 2.5.1               D-48/50+D-0.5/23                   s                   120
     Dielectric Breakdown                 IPC-TM-650 2.5.6               D-48/50+D-0.5/23                  kV                   >60
      Peel Strength (1oz)                 IPC-TM-650 2.4.8                   288℃/10s               N/mm [lb/in]            1.8 [10.28]
 Flexural Strength (LW/CW)                IPC-TM-650 2.4.4                         A                      Mpa                600/500
       Water Absorption                  IPC-TM-650 2.6.2.1                    D-24/23                     %                    0.15
         Flammability                            UL94                        C-48/23/50                 Rating                  V-0
               CTI                            IEC 60112                            A                    Rating                 PLC 3

Remarks: 1. Specification sheet: IPC-4101/21, is for your reference only.
           2. All the typical value is based on the 1.6mm (8*7628) specimen.
           3. All the typical value listed above is for your reference only, please turn to Shengyi Technology Co., Ltd for detailed
           information, and all rights from this data sheet are reserved by Shengyi Technology Co., Ltd.




                                                                                                     CN-TDS-1810-02-S1130-S0101
 S0101 PREPREG
 (UL ANSI: FR-4.0) Bonding Prepreg For S1130
PREPREG PARAMETERS

                                          Resin content                     Cured thickness              Standard size
      Glass fabric type
                                                (%)                             (mm)                       (Roll type)
                                                 71                              0.050
          106/1037                               74                              0.057                   1.260m×150m
                                                 76                              0.062
                                                 64                              0.078
         1080/1078
                                                 68                              0.090                   1.260m×300m
         2313/3313                               55                              0.100
                                                 50                              0.114
                                                 52                              0.120
             2116                                                                                        1.260m×250m
                                                 55                              0.129
                                                 58                              0.140
                                                 43                              0.195
                                                 45                              0.205
             7628                                                                                        1.260m×150m
                                                 48                              0.220
                                                 50                              0.230
Other type, resin content and size could be available upon request.

HOT PRESSING CYCLE

      The heat-up rate depends on the inner copper or the structure of multilayer PCB.
      Curing time: >30min (170~180℃).
      If you need any more detail information, please turn to Shengyi Technology Co., Ltd.

STORAGE CONDITION
      3 months when stored at < 23℃ and <50% RH.
      6 months when stored at <5℃. Normalize in room temperature for at least 4h before using.
      Beware of moisture, always keep wrapped in damp-proof material. Keeping in normal condition, prepreg
       might absorb moisture and its bonding strength would be weakened.
      Avoid UV-rays and strong light.

PURCHASING INFORMATION
         Thickness               Copper foil                                         Standard size
                                                      1,020mm ×1,220mm(40”×48”)           915mm ×1,220mm(36”×48”)
     0.05mm to 3.2mm           12um to 70 um
                                                      1,070mm ×1,220mm(42”×48”)
 Remarks: Other sheet size and thickness could be available upon request.




                                                                                              CN-TDS-1810-02-S1130-S0101

File: 00_REF/PCB RF ANT/05_PCB_Dielectric_Data_2026/search_text/Shengyi_Technology/Shengyi_Technology__S1141_150_S1141_150_Line_up__기술자료__FRS002__추출텍스트.txt
Based Material Line Up

S1141 150/S0401 150
1. CORE (C-STAGE)
   Thickness                                               Dk                                            Df
                     ply-up       RC (%)
 mm       mil                              1 GHz   3 GHz           5 GHz   10 GHz   1 GHz       3 GHz         5 GHz    10 GHz
 0.050   0.002       1*106         70      3.98    3.93            3.79     3.75    0.0210      0.0210        0.0210   0.0210
 0.076   0.003       1*1080        63      4.09    4.09            4.01     3.98    0.0196      0.0193        0.0189   0.0187
 0.100   0.004       1*2116        46      4.30    4.26            4.26     4.24    0.0174      0.0174        0.0173   0.0173
 0.130   0.005       1*2116        54      4.25    4.25            4.23     4.23    0.0183      0.0179        0.0183   0.0183
 0.150   0.006       1*1506        43      4.42    4.37            4.37     4.35    0.0158      0.0153        0.0153   0.0153
 0.180   0.007       1*7628        43      4.46    4.52            4.46     4.45    0.0175      0.0153        0.0153   0.0153
 0.200   0.008       1*7628        46      4.25    4.21            4.19     4.17    0.0185      0.0190        0.0185   0.0185
 0.230   0.009       2*2116        49      4.27    4.20            4.18     4.18    0.0170      0.0170        0.0170   0.0170
 0.250   0.010       2*2116        55      4.21    4.17            4.15     4.13    0.0184      0.0177        0.0181   0.0181
 0.280   0.011   2116+1080+2116    63      4.10    4.07            4.02     3.97    0.0190      0.0192        0.0197   0.0195
 0.300   0.012       2*1506        43      4.42    4.37            4.37     4.35    0.0158      0.0153        0.0153   0.0153
 0.330   0.013   1080+7628+1080    44      4.10    4.05            4.00     4.00    0.0170      0.0170        0.0170   0.0170
 0.360   0.014       2*7628        42      4.47    4.53            4.46     4.45    0.0176      0.0155        0.0158   0.0158
 0.380   0.015       2*7628        43      4.42    4.37            4.35     4.35    0.0158      0.0153        0.0153   0.0153
 0.410   0.016       2*7628        46      4.40    4.35            4.33     4.33    0.0160      0.0153        0.0153   0.0155
 0.430   0.017   7628+1080+7628    40      4.20    4.15            4.10     4.10    0.0160      0.0160        0.0160   0.0160
 0.460   0.018   7628+1080+7628    43      4.20    4.15            4.10     4.10    0.0140      0.0140        0.0140   0.0140
 0.510   0.020   7628+2116+7628    40      4.30    4.25            4.20     4.20    0.0150      0.0150        0.0150   0.0150
 0.530   0.021      3×7628         41      4.40    4.33            4.33     4.33    0.0160      0.0153        0.0155   0.0153




                                                           1 / 3                             CN-LU-1807-S01-S1141 150-S0401 150
Based Material Line Up
 0.610        0.024      3×7628          43          4.40           4.33           4.33           4.33      0.0160      0.0153       0.0155   0.0153
 0.710        0.028      4×7628          42          4.40           4.33           4.33           4.33      0.0160      0.0153       0.0155   0.0153
 0.790        0.031      4×7628          43          4.40           4.33           4.33           4.33      0.0160      0.0153       0.0155   0.0153
1.0 1/1       0.037      5×7628          41          4.40           4.33           4.33           4.33      0.0160      0.0153       0.0155   0.0153
1.2 1/1       0.045      6×7628          45          4.40           4.33           4.33           4.33      0.0160      0.0153       0.0155   0.0153
1.5 1/1       0.057      8×7628          42          4.40           4.33           4.33           4.33      0.0160      0.0153       0.0155   0.0153
1.6 1/1       0.060      8×7628          44          4.40           4.33           4.33           4.33      0.016       0.0153       0.0155   0.0153




2. PREPREG (B-STAGE)
               RC (%)      Thickness                                 Dk                                                        Df
Glass style
               Nominal   mm       mil     1 GHz             3 GHz          5 GHz          10 GHz         1 GHz        3 GHz         5 GHz     10 GHz
   106           71%     0.053    2.10        3.96          3.92           3.88            3.72          0.0211       0.0208        0.0205    0.0208
  1080           65%     0.084    3.32        4.09          4.01           4.01            3.98          0.0196       0.0193        0.0188    0.0187
  1080           68%     0.094    3.69        4.02          3.96           3.92            3.83          0.0199       0.0193        0.0193    0.0188
   2116          50%     0.117    4.61        4.28          4.24           4.24            4.22          0.0178       0.0172        0.0179    0.0176
   2116          53%     0.127    4.99        4.24          4.28           4.28            4.26          0.0182       0.0175        0.0180    0.0177
   2116          58%     0.145    5.70        4.17          4.15           4.11            4.11          0.0185       0.0183        0.0183    0.0182
  1506           45%     0.163    6.42        4.39          4.33           4.32            4.32          0.0165       0.0155        0.0154    0.0153
  1506           48%     0.176    6.93        4.28          4.24           4.24            4.22          0.0178       0.0172        0.0179    0.0176
  7628           43%     0.199    7.82        4.42          4.37           4.37            4.35          0.0158       0.0153        0.0153    0.0155
  7628           45%     0.208    8.20        4.39          4.33           4.32            4.32          0.0165       0.0155        0.0154    0.0153
  7628           50%     0.236    9.31        4.28          4.24           4.24            4.22          0.0178       0.0172        0.0179    0.0176




                                                                           2 / 3                                     CN-LU-1807-S01-S1141 150-S0401 150
Based Material Line Up

3. REMARK
  1)   Test by SPDR method
  2)   The data above show actual values and are not guaranteed.
  3)   RC* is not common type for reference.
  4)   Last update: July, 2018




                                                                   3 / 3   CN-LU-1807-S01-S1141 150-S0401 150

File: 00_REF/PCB RF ANT/05_PCB_Dielectric_Data_2026/search_text/Shengyi_Technology/Shengyi_Technology__S1141_TDS__데이터시트__FRS069__추출텍스트.txt
 S1141
 (UL ANSI: FR-4.0) Conventional FR-4

FEATURES                                                            APPLICATIONS
● DICY cured                                                         Computer, Instrumentation, VCR,
● UV Blocking/AOI Compatible                                         Communication equipment, electronics,
● Excellent mechanical process ability                               Game machine, automotive electronics,
                                                                     Aviation, and etc.
                                                                     Not suggested for ＞2oz copper, HDI,
                                                                     and≥12L application.
                                                                     For applications with CAF requirements,
                                                                     recommend customer to carry a systematic
                                                                     assessment of its reliability.
GENERAL PROPERTIES

       Test Items                    Test Method              Test Condition              Unit         Typical Value

             Tg                  IPC-TM-650 2.4.25D                  DSC                   ℃                 140
             Td                  IPC-TM-650 2.4.24.6           TGA (5% W.L)                ℃                 310
            T288                 IPC-TM-650 2.4.24.1                 TMA                  min                  2
            T260                 IPC-TM-650 2.4.24.1                 TMA                  min                 15
    Thermal Stress               IPC-TM-650 2.4.13.1         288℃, solder dip               s                >60
                                  IPC-TM-650 2.4.24               Before Tg             ppm/℃                 65
      CTE (Z-axis)                IPC-TM-650 2.4.24                After Tg             ppm/℃                300
                                  IPC-TM-650 2.4.24               50-260℃                  %                  4.5
   Permittivity (1GHz)           IPC-TM-650 2.5.5.9              C-24/23/50                 -                 4.4
 Loss Tangent (1GHz)             IPC-TM-650 2.5.5.9              C-24/23/50                 -               0.013
   Volume Resistivity            IPC-TM-650 2.5.17.1             C-96/35/90             MΩ-cm              5.2×108
   Surface Resistivity           IPC-TM-650 2.5.17.1             C-96/35/90               MΩ               5.4×107
     Arc Resistance               IPC-TM-650 2.5.1               D-48/50+D-                 s                120
                                                                   0.5/23
  Dielectric Breakdown            IPC-TM-650 2.5.6               D-48/50+D-                kV                >45
                                                                   0.5/23
  Peel Strength (1oz)             IPC-TM-650 2.4.8               288℃/10s            N/mm [lb/in]        1.8 [10.28]
   Flexural Strength              IPC-TM-650 2.4.4                     A                  MPa              600/500
       (LW/CW)
   Water Absorption              IPC-TM-650 2.6.2.1                D-24/23                 %                 0.15
      Flammability                        UL94                   C-48/23/50             Rating               V-0
             CTI                       IEC60112                        A                Rating              PLC 3

Remarks:    1. Specification sheet: IPC-4101/21, is for your reference only.
           2. All the typical value is based on the 1.6mm (8*7628) specimen.
           3. All the typical value listed above is for your reference only, please turn to Shengyi Technology Co., Ltd
            for detailed information, and all rights from this data sheet are reserved by Shengyi Technology Co., Ltd.




                                                                                       CN-TDS-2101-03-S1141-S0401
S0401 PREPREG
 (UL ANSI: FR-4.0) Bonding Prepreg For S1141
PREPREG PARAMETERS
                                   Resin content               Cured thickness             Standard size
          Type
                                        (%)                         (mm)                    (Roll type)
                                          71                          0.050
        106/1037                          74                          0.057                1.260m×150m
                                          76                          0.062
                                          64                          0.078
        1080/1078
                                          68                          0.090
        2313/3313                         55                          0.100
                                                                                           1.260m×300m
                                          52                          0.120
           2116                           55                          0.129
                                          58                          0.140
                                          42                          0.148
           1506                                                                            1.260m×150m
                                          45                          0.160
                                          43                          0.195
                                          45                          0.205
           7628                                                                            1.260m×150m
                                          48                          0.220
                                          50                          0.230
Other type, resin content and size could be available upon request.

HOT PRESSING CYCLE
  ⚫     The heat-up rate depends on the inner copper or the structure of multilayer PCB.
  ⚫     Curing time: >30min (170~180℃).
  ⚫     If you need any more detail information, please turn to Shengyi Technology Co., Ltd.

STORAGE CONDITION
  ⚫     3 months when stored at < 23℃ and <50% RH.
  ⚫     6 months when stored at <5℃. Normalize in room temperature for at least 4h before using.
  ⚫     Beware of moisture, always keep wrapped in damp-proof material. Keeping in normal condition,
        prepreg might absorb moisture and its bonding strength would be weakened.
  ⚫     Avoid UV-rays and strong light.

PURCHASING INFORMATION
      Thickness          Copper foil                                   Standard size
    0.05mm to            12um to 70        1,020mm ×1,220mm(40”×48”)           915mm ×1,220mm(36”×48”)
      3.2mm                 um             1,070mm ×1,220mm(42”×48”)

Remarks: Other sheet size and thickness could be available upon request.




                                                                                 CN-TDS-2101-03-S1141-S0401
