Repository: EIDOSDATA/TraceWave-Studio

# PCB 유전율과 적층 자료

수집/정리 기준일: 2026-11-11.

먼저 [전체 자료 안내 엑셀](Excel/00_전체_자료_안내.xlsx)을 연다. 회사별 엑셀은 `Excel/`에 있고, 원문 검색은 [HTML 안내](START_HERE_ko.html)를 사용한다.

- [자료 사용 안내](docs/자료_사용_안내.md): 폴더, 단위, 조건 선택과 내보내기.
- [자료 검토 결과](docs/자료_검토_결과.md): 확인한 범위, 오류/공백, 정리 내역.
- [TraceWave Studio 연결 설계](../../../Code/docs/pcb_material_catalog.md): 사용자 직접 입력, 소재 선택, 제조업체 적층 선택과 현재 구현의 경계.

57,340개 조건별 관측, 36개 회사와 일반 재료 참고 자료 1개 그룹, 1,756개 출처 기록을 보존했다. 새 엑셀은 전체 안내 1개와 회사/참고 자료별 37개로 총 38개다. 행 수는 고유 소재나 독립 측정 수가 아니다. 공식 자료에 값이 있어도 실제 제조 조건과 해석 대역에 맞는지 확인해야 한다.

사람이 보는 엑셀과 프로그램용 JSONL을 분리했다. 원문 PDF/HTML의 바이트는 보존하면서 파일명을 회사와 소재/용도 중심으로 바꿨다. 중복 저장한 데이터 사본은 복구 폴더로 옮겼고 관측 수치는 삭제하지 않았다.

File: 00_REF/PCB RF ANT/05_PCB_Dielectric_Data_2026/search_text/Shengyi_Technology/Shengyi_Technology__S1150GH_S1150GH_Line_up__기술자료__FRS153__추출텍스트.txt
Based Material Line Up

S1150GH Core/Prepreg Line up
1. Core (C-Stage)
     Thickness                                                Dk                                     Df
                        ply-up       RC (%)
  mm         mil                              1 GHz   3 GHz        5 GHz   10 GHz   1 GHz   3 GHz         5 GHz   10 GHz
  0.040     1.57       1X1037         67      3.80    3.79         3.76     3.74    0.007    0.008        0.009   0.009
  0.051     2.00       1X1067         66      3.82    3.81         3.79     3.77    0.007    0.008        0.009   0.009
  0.058     2.28       1X1078         56      4.05    4.03         4.01     3.96    0.006    0.007        0.007   0.008
  0.064     2.50       1X1067         72      3.72    3.70         3.68     3.64    0.007    0.009        0.009   0.010
  0.064     2.50       1X1078         59      3.99    3.97         3.95     3.91    0.006    0.007        0.007   0.009
  0.076     3.00       1X1080         65      3.85    3.83         3.81     3.76    0.007    0.008        0.009   0.009
  0.076     3.00       1X1086         62      3.93    3.91         3.89     3.84    0.007    0.008        0.009   0.009
  0.089     3.50       1X1086         67      3.80    3.79         3.76     3.74    0.007    0.008        0.009   0.009
  0.102     4.00       1X2116         47      4.24    4.22         4.19     4.16    0.005    0.007        0.006   0.007
  0.120     4.70       1X2116         54      4.10    4.09         4.06     4.04    0.006    0.007        0.007   0.008
  0.127     5.00       1X2116         56      4.05    4.03         4.01     3.96    0.006    0.007        0.007   0.008
  0.152     6.00       1X1506         44      4.31    4.29         4.26     4.24    0.006    0.007        0.007   0.008
  0.178     7.00       1X7628         41      4.36    4.35         4.32     4.30    0.005    0.006        0.007   0.007
  0.203     8.00       1X7628         46      4.26    4.23         4.20     4.18    0.006    0.007        0.007   0.008
  0.229     9.00       2X2116         52      4.13    4.14         4.09     4.08    0.006    0.007        0.007   0.008
  0.254     10.00      2X2116         56      4.05    4.03         4.01     3.96    0.006    0.007        0.007   0.008
  0.279     11.00   2116+1080+2116    50      4.16    4.15         4.11     4.09    0.006    0.007        0.007   0.008
  0.305     12.00      2X1506         44      4.31    4.29         4.26     4.24    0.006    0.007        0.007   0.008
  0.330     13.00   1080+7628+1080    52      4.13    4.14         4.09     4.08    0.006    0.007        0.007   0.008


                                                       1/3                              CN-LU-2404-L06-S1150GH-S1150GHB
Based Material Line Up
  0.356        14.00         2X7628                 41     4.36     4.35         4.32      4.30    0.005       0.006        0.007   0.007
  0.381        15.00         2X7628                 44     4.31     4.29         4.26      4.24    0.006       0.007        0.007   0.008
  0.400        15.74         2X7628                 45     4.24     4.22         4.19      4.16    0.006       0.007        0.007   0.008
  0.500        19.69      7628+2116+7628            46     4.26     4.23         4.2       4.18    0.006       0.007        0.007   0.008
  0.600        23.62         3X7628                 45     4.24     4.22         4.19      4.16    0.006       0.007        0.007   0.008
  0.660        25.98    1506+2X7628+1506            42     4.35     4.34         4.29      4.28    0.005       0.006        0.007   0.007
  0.800        31.50         4X7628                 45     4.24     4.22         4.19      4.16    0.006       0.007        0.007   0.008
  1.000        39.37         5X7628                 45     4.24     4.22         4.19      4.16    0.006       0.007        0.007   0.008
  1.200        47.24         6X7628                 45     4.24     4.22         4.19      4.16    0.006       0.007        0.007   0.008
  1.600        63.00         8X7628                 45     4.24     4.22         4.19      4.16    0.006       0.007        0.007   0.008

2. Prepreg (B-Stage)
                 RC (%)           Thickness                               Dk                                           Df
 Glass style
                Nominal       mm              mil        1 GHz    3 GHz        5 GHz    10 GHz    1 GHz       3 GHz         5 GHz   10 GHz
                   70         0.039        1.54          3.73     3.71         3.69      3.65     0.007       0.009         0.009   0.010

    1027           72         0.043        1.68          3.72     3.70         3.68      3.64     0.007       0.009         0.009   0.010
                   75         0.048        1.90          3.63     3.62         3.60      3.58     0.007       0.009         0.010   0.011
                   71         0.047        1.85          3.73     3.71         3.69      3.65     0.007       0.009         0.009   0.010
                   73         0.051        2.01          3.71     3.69         3.67      3.63     0.007       0.009         0.009   0.010
    1037           75         0.056        2.19          3.63     3.62         3.60      3.58     0.007       0.009         0.010   0.011
                   77         0.061        2.40          3.60     3.58         3.56      3.53     0.008       0.009         0.010   0.011
                   72         0.052        2.04          3.72     3.70         3.68      3.64     0.007       0.009         0.009   0.010

    106            75         0.059        2.32          3.63     3.62         3.60      3.58     0.007       0.009         0.010   0.011
                   77         0.065        2.55          3.60     3.58         3.56      3.53     0.007       0.009         0.009   0.010
                   69         0.058        2.27          3.76     3.75         3.73      3.68     0.007       0.009         0.009   0.009
    1067           72         0.065        2.56          3.72      3.7         3.68      3.64     0.007       0.009         0.009   0.010

                                                                    2/3                                   CN-LU-2404-L06-S1150GH-S1150GHB
Based Material Line Up
        75   0.074   2.90   3.63   3.62    3.60   3.58   0.007       0.009     0.010      0.011
        63   0.072   2.85   3.91   3.88    3.87   3.82   0.007       0.008     0.009      0.009
        65   0.077   3.04   3.85   3.83    3.81   3.76   0.007       0.008     0.009      0.009
 1078   67   0.083   3.26   3.80   3.79    3.76   3.74   0.007       0.008     0.009      0.009
        69   0.089   3.51   3.76   3.75    3.73   3.68   0.007       0.009     0.009      0.009
        63   0.074   2.91   3.91   3.88    3.87   3.82   0.007       0.008     0.009      0.009
        65   0.079   3.11   3.85   3.83    3.81   3.76   0.007       0.008     0.009      0.009
 1080   67   0.085   3.33   3.80   3.79    3.76   3.74   0.007       0.008     0.009      0.009
        69   0.091   3.58   3.76   3.75    3.73   3.68   0.007       0.009     0.009      0.009
        62   0.078   3.06   3.93   3.91    3.89   3.84   0.007       0.008     0.009      0.009
        65   0.086   3.37   3.85   3.83    3.81   3.76   0.007       0.008     0.009      0.009
 1086   67   0.092   3.61   3.80   3.79    3.76   3.74   0.007       0.008     0.009      0.009
        69   0.099   3.88   3.76   3.75    3.73   3.68   0.007       0.009     0.009      0.009
        55   0.099   3.90   4.07   4.05    4.03   3.98   0.006       0.007     0.007      0.008
 2313   57   0.105   4.12   4.04   4.01    3.98   3.94   0.006       0.007     0.007      0.008
        59   0.111   4.37   3.99   3.97    3.95   3.91   0.006       0.007     0.007      0.009
        52   0.117   4.60   4.13   4.14    4.09   4.08   0.006       0.007     0.007      0.008

 2116   56   0.130   5.12   4.05   4.03    4.01   3.96   0.006       0.007     0.007      0.008
        58   0.138   5.42   4.01   3.99    3.97   3.92   0.006       0.007     0.007      0.008
        45   0.156   6.13   4.29   4.27    4.25   4.23   0.006       0.007     0.007      0.008

 1506   48   0.167   6.59   4.22   4.21    4.20   4.19   0.006       0.007     0.007      0.008
        50   0.176   6.93   4.16   4.15    4.11   4.09   0.006       0.007     0.007      0.008
        43   0.189   7.44   4.33   4.32    4.30   4.26   0.005       0.006     0.007      0.007
        45   0.198   7.80   4.29   4.27    4.25   4.23   0.006       0.007     0.007      0.008
 7628   47   0.208   8.18   4.24   4.22    4.19   4.16   0.006       0.007     0.007      0.008
        50   0.224   8.82   4.16   4.15    4.11   4.09   0.006       0.007     0.007      0.008


                                     3/3                         CN-LU-2404-L06-S1150GH-S1150GHB
Based Material Line Up
3. Remark
1) Dk/Df measuring method: IPC TM650-2.5.5.5C and modified TM650-2.5.5.5C
2) All the values listed above are for your reference only. Please contact Shengyi Technology Co., Ltd. for detailed information. All rights from this
line up are reserved by Shengyi Technology Co., Ltd.
3) Last update: Apr, 2024




                                                                           4/3                                     CN-LU-2404-L06-S1150GH-S1150GHB

File: 00_REF/PCB RF ANT/05_PCB_Dielectric_Data_2026/search_text/Shengyi_Technology/Shengyi_Technology__S1151G_Processing_guidelines__공정가이드__FRS015__추출텍스트.txt
PROCESSING GUIDELINES

        Laminate: S1151G
        Prepreg: S1151GB

  High CTI, Halogen Free Material




               1 / 6       CN-PG-1810-01-S1151G-S1151GB-EN
This product process guideline uses IPC-4101 Standard as a reference, and Shengyi make some changes
according to the product characteristics of the actual situation as to making it more suitable for the Shengyi
S1151G/S1151GB product use
Halogen-free: Cl≤900ppm, Br≤900ppm, Cl + Br ≤1500ppm(0.15%)



1. Storage condition
1.1 Laminate

1.1.1 Storage condition

   Pack with original forms on the platform or on the appropriate frame, avoiding stress, prevent sheet

    deformation caused by inappropriate storage which may impact the subsequent PCB processes.

1.1.2 Storage environment

   Sheets should be stored in ventilated, dry, at room temperature under environment control, avoiding direct

    sunlight, rain and avoid erosion of corrosive gas (stored environment directly affect the quality of material).

   For double-sided copper clad laminates (cores), to minimize shifting as to avoid scratching the surface of

    the product, with a suitable environment and condition for storage, the shelf life can be up to two years.

   For single-sided copper clad laminates, with a suitable environment and condition for storage, the shelf

    life can be up to one year.

1.1.3 Operation manual

   Wear clean gloves and carefully operate the cores. Copper foil collisions, sliding will cause damage of the

    cores. Bare hands action will cause contamination to copper foil surface. These defects are likely to cause

    adverse effects.

   The standard thickness of S1151G laminate is 0.40 to 3.2mm. For other thickness requirement, please

    contact with Shengyi technical engineer or salesman.

1.2 Prepreg

1.2.1 Storage method

   Levels stored in original packaging form, avoiding stress, prevent sheet deformation caused by

    inappropriate storage condition.

   Leftover or cut Prepregs should pack and seal with vacuum foil packaging and put it back in the original

    packaging tray.

1.2.2 Storage environment

   Prepreg sealed packaging should be stored in free of UV irradiation environment, specific storage

    conditions and the storage period as follows:

        Condition 1:   3 months when stored at <23℃ and <50% RH.

        Condition 2:   6 months when stored at <5℃.



                                                      2 / 6             CN-PG-1810-01-S1151G-S1151GB-EN
   Note: Relative humidity affect prepreg quality the most, pay special attention on weather (conduct

    dehumidification process is necessary for wet weather).

1.2.3 Cutting guideline

   Cutting the best way is left to professional staff wear clean gloves during operation, prevent the pollution

    of prepreg surface; operation must be careful to prevent prepreg wrinkle or crack, to avoid affect prepregs.

1.2.4 Prepregs use recommendations

   The available prepreg types of S1151GB are 7628 and 2116. For 1080 or thinner type prepreg, please

    contact with Shengyi technical engineer or salesman.

   If moving from a low temperature storage space to a higher temperature or ambient temperature storage

    space, it must go through the temperature settle process, (8 - 24 hours, settle time is varies depending

    on temperature variation in between two storage conditions). Open package after temperature settle

    process is completed as to avoid affecting the quality and adhesion of prepregs.

   For PP package stored in above conditions 1 or 2, after open is required to complete the use as soon as

    possible, for packages opened more than 3 day, it must re-inspect and insure quality before use.

   Leftover or cut prepregs should pack and seal with vacuum foil packaging and put it back in the above

    stated storage condition 1 or 2.

    For IQC inspection, PP test should be finished within 5 days from the date of acceptance according to

    IPC-4101 specification.



2、PWB Processing
2.1 Panel cutting

   Sawing (preferred) and shearing method is recommended. Be careful of potential edge cracks when using

    roller cutter or caused by improper gap or cutter blade abrasion.

2.2 Thin core baking

   Thin core baking depends on actual need. If bake after cutting, it’s recommended to rinse cutting panels

    first, which is able to remove resin powder brought by cutting and avoid etching problem.

   Baking condition: 150℃/4-8H, be sure to avoid laminate directly contact with heater.

2.3 Brown/Black oxide

   Suitable for brown oxide

2.4 Lay-up

   Distinguish prepreg direction of warp and fill at lay-up process. Avoid prepreg reversal or overturn in case

    of multilayer board distortion problem after press.

2.5 Press process

   For multilayer board pressing, it’s recommended to keep heat-up rate at 1.0-2.5℃/min when material

                                                     3 / 6              CN-PG-1810-01-S1151G-S1151GB-EN
     temperature is from 80℃ to 140℃.

    Full pressure setting is recommended at the range of 300 – 420 PSI (oil heated), specified value should

     be determined by multilayer feature (lay-up construction and resin filled area).

    Apply full pressure when the temperature of top layer ranges 80-100 ℃.

    Curing condition: 180-190℃, >45min.

    Maximum 8-10 layers of every open is recommended.

    14-16 plies of kraft papers (unit weigh is 161g/m2) are suggested using at the upper and bottom for every

     open.

    If pressed by Adara machine, please inform us for more information..

    When adopted singe sided or dummy panel for multilayer, be sure to roughen the unclad surface before

     use, otherwise poor bonding might happen due to smooth surface. Etching double sided board for that

     purpose is one of optional measures.

2.6 Drilling

              New drill bit is recommended.

              Stack count should not be more than 3 panel/stack (calculated by 1.6mm thickness)

              Chip load is decreased 10-20% while compared to that of normal material.

              It’s recommended to run trials to get proper drilling parameters. Below parameters are for reference only.
    Diameter         Spindle    Feed    Return     Hit counts        Diameter    Spindle    Feed     Return     Hit counts
         mm          kr/min     IPM       IPM          hit             mm         kr/min     IPM      IPM           hit
      0.15             150       37       450         800               1.4         46       104      1000        1500
         0.2           150       53       600         800              1.45         46       104      1000        1500
      0.25             150       69       600        1000               1.5         44       100      1000        1500
         0.3           140       85       787        1000              1.55         44       100      1000        1500
      0.35             137       97       787        1000               1.6         42        96      1000        1500
         0.4           120       100      787        1500              1.65         42        96      1000        1500
      0.45             106       103      787        1500               1.7         40        92      1000        1500
         0.5           96        107      787        1500              1.75         40        92      1000        1500
      0.55             90        110      787        1500               1.8         38        88      1000        1500
         0.6           86        117      787        1500              1.85         38        88      1000        1500
      0.65             81        123      787        1500               1.9         36        84      1000        1500
         0.7           76        126      800        1500              1.95         36        84      1000        1500
      0.75             71        132      800        1500               2.0         34       100      1000        1500
         0.8           67        142      800        1500              2.05         34       100      1000        1500
      0.85             64        135      800        1500               2.1         32        95      1000        1500
         0.9           62        126      800        1500              2.15         32        95      1000        1500
      0.95             60        120      800        1500               2.2         30        90      1000        1500
         1             58        120     1000        1500              2.25         30        90      1000        1500
      1.05             57        120     1000        1500               2.3         28        85      1000        1500


                                                             4 / 6            CN-PG-1810-01-S1151G-S1151GB-EN
     1.1          56       116   1000        1500               2.35        28      85       1000      1500
    1.15          55       116   1000        1500               2.4         26      80       1000      1500
     1.2          52       112   1000        1500               2.45        26      80       1000      1500
    1.25          50       112   1000        1500               2.5         24      75       1000      1500
     1.3          48       108   1000        1500                            For reference only.

   For dense holes area or hole size <0.6mm, LE aluminum cover layer is recommended.



2.7 Desmear

   Excessive Desmear might cause resin recession or rough edges, recommend to fix proper swelling and

    Desmear parameters. Below parameters are for reference only.
              Process                      Temperature                               Time
               Swell                           80℃                                 5~10min
             Desmear                           77℃                                10~20min
             Neutralizer                       40℃                                 5~10min

2.8 Solder mask

   Be careful of panel distortion or warpage due to improper stack-up at pose baking process.

   Don’t recommend solder mask rework process in case measling occurs.

2.9 HAL

   Suitable for lead free HAL process.

2.10 Punching/Routing

   Punching process is not recommended. However, some customers would like to select punching for thin

    boards especially for small unit design. Therefore, below recommendation is for reference.

2.11 Packaging

   Avoid holding on process for a long time, for chemicals or moisture in process would affect the heat

    resistance and bonding strength.

   Suggest baking finished boards at 140℃/4~6h before packaging to prevent moisture effect. Be sure of stack

    height for even heating.

   Consider different packaging materials for moisture prevention and long term storage requirement. For a

    long time storage, it’s advised to wrap by aluminum pack.



3. PWB Soldering
3.1 Shelf life of PWB

   3 months with packaging protection.

   Bake at 125℃/4~8h before assembly is recommended, especially when stored more than 3 months.

3.1 Reflow


                                                    5 / 6              CN-PG-1810-01-S1151G-S1151GB-EN
   Suitable for lead free reflow process

3.2 Manual soldering

   For separated or connected pad, manual soldering temperature should range 350-380℃ and hold less

    than 3s for single point.




This process guide is for reference only! Should you have any questions, please feel free to contact us.

ShengYi will support you with prompt and effective service.




                                                    6 / 6         CN-PG-1810-01-S1151G-S1151GB-EN

File: 00_REF/PCB RF ANT/05_PCB_Dielectric_Data_2026/search_text/Shengyi_Technology/Shengyi_Technology__S1170G_Processing_guidelines__공정가이드__FRS018__추출텍스트.txt
         PROCESSING GUIDELINES

                   Laminate: S1170G
                   Prepreg: S1170GB

High Performance, Low CTE, High Tg Halogen Free Material




                          1/5              CN-PG-1809-01-S1170G-EN
This product process guideline uses IPC-4101 Standard as a reference, and Shengyi make some changes
according to the product characteristics of the actual situation as to making it more suitable for the Shengyi
S1170G/S1170GB product use
Halogen-free: Cl≤900ppm, Br≤900ppm, Cl + Br ≤1500ppm(0.15%)



1. Storage condition
1.1 Laminate

1.1.1 Storage condition

   Pack with original forms on the platform or on the appropriate frame, avoiding stress, prevent sheet

    deformation caused by inappropriate storage which may impact the subsequent PCB processes.

1.1.2 Storage environment

   Sheets should be stored in ventilated, dry, at room temperature under environment control, avoiding direct

    sunlight, rain and avoid erosion of corrosive gas (stored environment directly affect the quality of material).

   For double-sided copper clad laminates (cores), to minimize shifting as to avoid scratching the surface of

    the product, with a suitable environment and condition for storage, the shelf life can be up to two years.

   For single-sided copper clad laminates, with a suitable environment and condition for storage, the shelf

    life can be up to one year.

1.1.3 Operation manual

   Wear clean gloves and carefully operate the cores. Copper foil collisions, sliding will cause damage of the

    cores. Bare hands action will cause contamination to copper foil surface. These defects are likely to cause

    adverse effects.

1.2 Prepreg

1.2.1 Storage method

   Levels stored in original packaging form, avoiding stress, prevent sheet deformation caused by

    inappropriate storage condition.

   Leftover or cut Prepregs should pack and seal with vacuum foil packaging and put it back in the original

    packaging tray.

1.2.2 Storage environment

   Prepreg sealed packaging should be stored in free of UV irradiation environment, specific storage

    conditions and the storage period as follows:

        Condition 1:   3 months when stored at <23℃ and <50% RH.

        Condition 2:   6 months when stored at <5℃.

   Note: Relative humidity affect prepreg quality the most, pay special attention on weather (conduct

    dehumidification process is necessary for wet weather).



                                                       2/5                         CN-PG-1809-01-S1170G-EN
1.2.3 Cutting guideline

   Cutting the best way is left to professional staff wear clean gloves during operation, prevent the pollution

    of prepreg surface; operation must be careful to prevent prepreg wrinkle or crack, to avoid affect prepregs.

1.2.4 Prepregs use recommendations

   If moving from a low temperature storage space to a higher temperature or ambient temperature storage

    space, it must go through the temperature settle process, (8 - 24 hours, settle time is varies depending

    on temperature variation in between two storage conditions). Open package after temperature settle

    process is completed as to avoid affecting the quality and adhesion of prepregs.

   For PP package stored in above conditions 1 or 2, after open is required to complete the use as soon as

    possible, for packages opened more than 3 day, it must re-inspect and insure quality before use.

   Leftover or cut prepregs should pack and seal with vacuum foil packaging and put it back in the above

    stated storage condition 1 or 2.

    For IQC inspection, PP test should be finished within 5 days from the date of acceptance according to

    IPC-4101 specification.



2. PWB Processing
2.1 Panel cutting

   Sawing (preferred) and shearing method is recommended. Be careful of potential edge cracks when using

    roller cutter or caused by improper gap or cutter blade abrasion.

2.2 Thin core baking

   Thin core baking depends on actual need. If bake after cutting, it’s recommended to rinse cutting panels

    first, which is able to remove resin powder brought by cutting and avoid etching problem.

   Baking condition: 175℃/2-4h, be sure to avoid contact directly with heat supply.

2.3 Brown/Black oxide

   Suitable for brown oxide

2.4 Lay-up

   Ensure prepreg direction of warp and fill at lay-up process. Avoid prepreg reversal or overturn in case of

    multilayer board distortion after press.

2.5 Press process

   For multilayer pressing, it’s recommended to keep heat-up rate at 1.5-3.0 ℃ /min when material

    temperature is from 80℃ to 140℃.

   Full pressure setting is recommended at the range of 300 – 400 PSI (oil heated), specified value should

    be determined by multilayer feature (lay-up construction and resin filled area).

   Apply full pressure when the temperature of top layer ranges 80-100 ℃.

                                                      3/5                        CN-PG-1809-01-S1170G-EN
       Curing condition: 190-200℃, 60-90min.

       Maximum 8-10 layers of every open is recommended.

       14-16 plies of kraft papers (unit weigh is 161g/m2) are suggested using at the upper and bottom for every

        open.

       If pressed by Adara machine, please inform us for more information.

       When adopted singe sided or dummy panel for multilayer, be sure to roughen the unclad surface before

        use, otherwise poor bonding might happen due to smooth surface. Etching double sided board for that

        purpose is one of optional measures.

2.6 Drilling

       New drill bit is recommended.

       Stack count should not be more than 2 panel/stack (calculated by 1.6mm thickness)

       Maximum hit count should range 1000-2500 hits. (1.0 mm hole size)

       Chip load is decreased 15-20% while compared to that of normal material.

2.7 Desmear

       Fix proper swelling and desmear parameters for processing, for excessive desmear might cause resin

        recession or rough edges.

2.8 Solder mask

       Be careful of panel distortion or warpage due to improper stack-up at pose baking process.

       Do not recommend going through solder mask rework process in case measling occurs.

2.9 HAL

       Suitable for lead free HAL process.

       For heavy copper with large copper ground construction, measling around copper or pad lift might happen

        at lead free HAL process due to excessive thermal stress caused by high temperature. Below measures

        are for reference.

          Lower HAL temperature by any possibility and shorten holding time to reduce thermal stress.

          Baking at 150℃/2-4h before HAL and processing as soon as possible, in order to remove moisture

           and reduce the risk of measling.

          Avoid large copper ground or increase properly the thickness of solder mask can provide better buffer

           on thermal stress.

          Change large copper ground as gridding structure.

2.10 Punching/Routing

       Punching process is not available.

       Excessive routing speed would abrade the rout bit and might cause corner crack, suggest reducing the

        speed around 20% when compared to standard FR-4.

                                                        4/5                        CN-PG-1809-01-S1170G-EN
   Reduce routing length to avoid corner crack due to routing bit abrasion.

2.11 Packaging

   Avoid stay in process for a long time, for chemicals or moisture in process would affect the heat resistance

    and bonding strength.

   Suggest baking finished boards at 125℃/4-8h before packaging to prevent moisture effect on the heat

    resistance of base material. Be sure of the stack height for even heating.

   Consider different packaging materials for moisture prevention and long term storage requirement. For a

    long time storage, it’s advised to wrap by aluminum pack.



3. PWB Soldering
3.1 Shelf life of PWB

   3 months with packaging protection.

   Bake at 125℃/4~6h before assembly is recommended, especially when stored more than 3 months.

3.1 Reflow

   Suitable for lead free reflow process

3.2 Manual soldering

   For separated or connected pad, manual soldering temperature should range 350-380℃ and hold less

    than 3s for single point.




This process guide is for reference only! Should you have any questions, please feel free to contact us.

ShengYi will support you with prompt and effective service.




                                                      5/5                        CN-PG-1809-01-S1170G-EN

File: 00_REF/PCB RF ANT/05_PCB_Dielectric_Data_2026/search_text/Shengyi_Technology/Shengyi_Technology__S1170G_S1170G_Line_up__기술자료__FRS191__추출텍스트.txt
Based Material Line Up
S1170G/S1170GB
1. CORE (C-STAGE)
    Thickness                                                Dk                                      Df
                        ply-up      RC (%)
  mm            mil                          1 GHz   3 GHz         5 GHz   10 GHz   1 GHz    3 GHz        5 GHz   10 GHz
  0.040     1.57        1x1037       66       4.24    4.21          4.18    4.16    0.015    0.017        0.017    0.018
  0.050     2.00        1x1067       64      4.29    4.26          4.22     4.20    0.015    0.016        0.017   0.017
  0.076     3.00        1x1080       64      4.29    4.26          4.22     4.20    0.015    0.016        0.017   0.017
  0.089     3.50        1x1080       68      4.19    4.16          4.13     4.11    0.015    0.017        0.017   0.018
  0.100     4.00        1x3313       56      4.48    4.45          4.42     4.40    0.014    0.015        0.015   0.015
  0.100     4.00         2x106       70      4.14    4.11          4.07     4.07    0.016    0.017        0.018   0.018
  0.127     5.00        1x2116       55      4.50    4.47          4.44     4.42    0.014    0.015        0.015   0.015
  0.127     5.00         2x106       77      3.98    3.96          3.90     3.90    0.016    0.018        0.018   0.019
  0.150     6.00        1x1506       44      4.76    4.72          4.70     4.68    0.012    0.013        0.013   0.013
  0.150     6.00        2x1080       64      4.29    4.26          4.22     4.20    0.015    0.016        0.017   0.017
  0.200     8.00        1x7628       45      4.74    4.70          4.68     4.66    0.012    0.013        0.014   0.013
  0.200     8.00        2x3313       56      4.48    4.45          4.42     4.40    0.014    0.015        0.015   0.015
  0.254     10.00       2x2116       55      4.50    4.47          4.44     4.42    0.014    0.015        0.015   0.015
  0.300     12.00       2x1506       44      4.76    4.72          4.70     4.68    0.012    0.013        0.013   0.013
  0.400     15.75       2x7628       44      4.76    4.72          4.70     4.68    0.012    0.013        0.013   0.013
  0.410     16.00       2x7628       45      4.74    4.70          4.68     4.66    0.012    0.013        0.014   0.013
  0.510     20.00     2x7628+2116    45      4.74    4.70          4.68     4.66    0.012    0.013        0.014   0.013
  0.610     24.00       3x7628       45      4.74    4.70          4.68     4.66    0.012    0.013        0.014   0.013
  0.710     28.00       4x7628       41      4.82    4.81          4.76     4.77    0.012    0.013        0.013   0.013
  0.810     31.89       4x7628       45      4.74    4.70          4.68     4.66    0.012    0.013        0.014   0.013
  1.000     39.40       5x7628       44      4.76    4.72          4.70     4.68    0.012    0.013        0.013   0.013
  1.200     47.00       6x7628       44      4.76    4.72          4.70     4.68    0.012    0.013        0.013   0.013
  1.400     55.12       7x7628       44      4.76    4.72          4.70     4.68    0.012    0.013        0.013   0.013
  1.600     63.00       9x7628       40      4.84    4.84          4.78     4.80    0.012    0.013        0.013   0.013



                                                             1/3                            CN-LU-2608-S40-S1170G- S1170GB
Based Material Line Up
2. PREPREG (B-STAGE)
               RC (%)     Thickness                   Dk                                  Df
Glass style
              Nominal   mm       mil    1GHz   3GHz        5GHz   10GHz   1 GHz   3 GHz        5 GHz   10 GHz
  1037          71      0.048    1.89   4.12   4.09        4.05   4.04    0.016   0.017        0.018    0.018
  1037          73      0.052    2.05   4.07   4.05        4.01   3.99    0.016   0.017        0.018    0.018
  1037          75      0.057    2.24   4.02   4.00        3.96   3.94    0.016   0.018        0.018    0.019
   106          72      0.053    2.09   4.10   4.07        4.03   4.01    0.016   0.017        0.018    0.018
   106          76      0.064    2.52   4.00   3.98        3.93   3.92    0.016   0.018        0.018    0.019
  1080          64      0.078    3.07   4.29   4.26        4.22   4.20    0.015   0.016        0.017    0.017
  1080          68      0.090    3.54   4.19   4.16        4.13   4.11    0.015   0.017        0.017    0.018
  2313          55      0.101    3.98   4.50   4.47        4.44   4.42    0.014   0.015        0.015    0.015
  2313          59      0.114    4.49   4.40   4.37        4.34   4.32    0.014   0.015        0.016    0.016
  2116          52      0.119    4.69   4.57   4.54        4.51   4.49    0.013   0.014        0.015    0.015
  2116          55      0.130    5.12   4.50   4.47        4.44   4.42    0.014   0.015        0.015    0.015
  2116          58      0.141    5.55   4.43   4.40        4.37   4.35    0.014   0.015        0.016    0.016
  1506          45      0.159    6.26   4.74   4.70        4.68   4.66    0.012   0.013        0.014    0.013
  1506          48      0.171    6.73   4.66   4.63        4.60   4.59    0.013   0.014        0.014    0.014
  7628          43      0.193    7.60   4.78   4.75        4.72   4.71    0.012   0.013        0.013    0.013
  7628          46      0.207    8.15   4.71   4.68        4.65   4.64    0.013   0.014        0.014    0.014
  7628          48      0.218    8.58   4.66   4.63        4.60   4.59    0.013   0.014        0.014    0.014
  7628          50      0.229    9.02   4.62   4.58        4.56   4.54    0.013   0.014        0.014    0.014




                                                           2/3                    CN-LU-2608-S40-S1170G- S1170GB
Based Material Line Up

S1170G (For interposer)

3. CORE (C-STAGE)
   Thickness                                                 DK                                               Df
                   Ply-up     RC (%)
  mm       mil                           1 GHz       3 GHz        5 GHz      10 GHz       1 GHz       3 GHz        5 GHz      10 GHz
 0.71     28.0     7x2116       48        4.66        4.63        4.60        4.59        0.013       0.014        0.014       0.014
 0.75     29.5     7x2116       50        4.62        4.58        4.56        4.54        0.013       0.014        0.014      0.014
 0.81     31.9     8x2116       48        4.66        4.63        4.60        4.59        0.013       0.014        0.014      0.014
 0.91     35.8     9x2116       48        4.66        4.63        4.60        4.59        0.013       0.014        0.014      0.014
 0.95     37.4     9x2116       49        4.64        4.60        4.58        4.57        0.013       0.014        0.014      0.014
 1.00     39.4     10x2116      47        4.68        4.66        4.62        4.61        0.013       0.014        0.014      0.014
 1.11     43.7     11x2116      47        4.68        4.66        4.62        4.61        0.013       0.014        0.014      0.014
 1.61     63.4     16x2116      47        4.68        4.66        4.62        4.61        0.013       0.014        0.014      0.014



4. REMARK
  1) Dk /Df test method (1GHz ~10GHz): IPC-TM-650 2.5.5.15 SPDR.
  2) Not used for PCB's IQC test reference. QA Dk/Df consistency monitoring method uses SPDR. Please check with SYTECH technical service
  engineers.
  3) The above data are intended for reference only. SYTECH reserves the right to make any update.




                                                                  3/3                                 CN-LU-2608-S40-S1170G- S1170GB
