Repository: EIDOSDATA/TraceWave-Studio

# PCB 유전율과 적층 자료

수집/정리 기준일: 2026-11-11.

먼저 [전체 자료 안내 엑셀](Excel/00_전체_자료_안내.xlsx)을 연다. 회사별 엑셀은 `Excel/`에 있고, 원문 검색은 [HTML 안내](START_HERE_ko.html)를 사용한다.

- [자료 사용 안내](docs/자료_사용_안내.md): 폴더, 단위, 조건 선택과 내보내기.
- [자료 검토 결과](docs/자료_검토_결과.md): 확인한 범위, 오류/공백, 정리 내역.
- [TraceWave Studio 연결 설계](../../../Code/docs/pcb_material_catalog.md): 사용자 직접 입력, 소재 선택, 제조업체 적층 선택과 현재 구현의 경계.

57,340개 조건별 관측, 36개 회사와 일반 재료 참고 자료 1개 그룹, 1,756개 출처 기록을 보존했다. 새 엑셀은 전체 안내 1개와 회사/참고 자료별 37개로 총 38개다. 행 수는 고유 소재나 독립 측정 수가 아니다. 공식 자료에 값이 있어도 실제 제조 조건과 해석 대역에 맞는지 확인해야 한다.

사람이 보는 엑셀과 프로그램용 JSONL을 분리했다. 원문 PDF/HTML의 바이트는 보존하면서 파일명을 회사와 소재/용도 중심으로 바꿨다. 중복 저장한 데이터 사본은 복구 폴더로 옮겼고 관측 수치는 삭제하지 않았다.

File: 00_REF/PCB RF ANT/05_PCB_Dielectric_Data_2026/search_text/Shengyi_Technology/Shengyi_Technology__S1170G_TDS__데이터시트__FRS099__추출텍스트.txt
●
●
●
●




                        ℃
                        ℃
                        ℃



    ℃
                            ℃
                            ℃
            ℃




        ℃




                CN-TDS-2203-03-S1170G-S1170GB
⚫
⚫    ℃
⚫



⚫    ℃
⚫   ℃
⚫

⚫




         CN-TDS-2203-03-S1170G-S1170GB

File: 00_REF/PCB RF ANT/05_PCB_Dielectric_Data_2026/search_text/Shengyi_Technology/Shengyi_Technology__S1190G_Processing_Guidelines__공정가이드__FRS193__추출텍스트.txt
         PROCESSING GUIDELINES

                    Laminate: S1190G
                    Prepreg: S1190GB

High Thermal Resistance, High Reliability Multilayer Material




                            1/5        CN-PG-2503-02-S1190G-S1190GB-EN
This product process guideline uses IPC-4101 Standard as a reference, and Shengyi make some changes
according to the product characteristics of the actual situation as to making it more suitable for the Shengyi
S1190G/S1190GB product use.



1. Storage condition
1.1 Laminate

1.1.1 Storage condition

   Pack with original forms on the platform or on the appropriate frame, avoiding stress, prevent sheet

    deformation caused by inappropriate storage which may impact the subsequent PCB processes.

1.1.2 Storage environment

   Sheets should be stored in ventilated, dry, at room temperature under environment control, avoiding direct

    sunlight, rain and avoid erosion of corrosive gas (stored environment directly affect the quality of material).

   For double-sided copper-clad boards (cores), to minimize shifting as to avoid scratching the surface of

    the product, with a suitable environment and condition for storage, the shelf life can be up to two years.

    For single-sided cores, the shelf life is one year and its internal performance can meet the requirements

    of IPC4011E standard.

1.1.3 Operation manual

   Wear clean gloves and carefully operate the cores. Copper foil collisions, sliding will cause damage of the

    cores. Bare hands action will cause contamination to copper foil surface. These defects are likely to cause

    adverse effects.

1.2 Prepreg

1.2.1 Storage method

   Levels stored in original packaging form, avoiding stress, prevent sheet deformation caused by

    inappropriate storage condition.

   Leftover or cut Prepregs should pack and seal with vacuum foil packaging and put it back in the original

    packaging tray.

1.2.2 Storage environment

   Prepreg sealed packaging should be stored in free of UV irradiation environment, specific storage

    conditions and the storage period as follows:

        Condition 1:   3 months when stored at <23℃ and <50% RH.

        Condition 2:   6 months when stored at <5℃.

   Note: Relative humidity affect prepreg quality the most, pay special attention on weather (conduct

    dehumidification process is necessary for wet weather).

1.2.3 Cutting guideline


                                                       2/5              CN-PG-2503-02-S1190G-S1190GB-EN
   Cutting the best way is left to professional staff wear clean gloves during operation, prevent the pollution

    of prepreg surface; operation must be careful to prevent prepreg wrinkle or crack, and when cutting

    prepreg, clean the platform first to avoid cross contamination of different types of PP resin powder.

1.2.4 Prepregs use recommendations

   If moving from a low temperature storage space to a higher temperature or ambient temperature storage

    space, it must go through the temperature settle process, (8 - 24 hours, settle time is varies depending

    on temperature variation in between two storage conditions). Open package after temperature settle

    process is completed as to avoid affecting the quality and adhesion of prepregs.

   For PP package stored in above conditions 1 or 2, after open is required to complete the use as soon as

    possible, for packages opened more than 3 day, it must re-inspect and insure quality before use.

   Leftover or cut prepregs should pack and seal with vacuum foil packaging and put it back in the above

    stated storage condition 1 or 2.



2. PWB Processing
2.1 Panel cutting

   Sawing (preferred) and cutting method is recommended. Be careful of potential edge cracks when using

    roller cutter.

2.2 Thin core baking

   Baking on the cores should be carried out before use to eliminate internal stress. High pressure washing

    the panels is recommended to prevent resin power contamination and to cause further etching problem.

   Baking condition: 175℃/3-5h, be sure to avoid contact directly with heater.

2.3 Brown oxide

   S1190G core is suitable for brown oxide. Low etching oxidation is not recommended.

2.4 Design Recommendations

   In the stacking process, the stacking sequence of the adhesive sheets should be consistent, and the

    overturning action should be avoided to reduce the warping, deformation, folding and other problems.

   The time from brown oxide to pressing is controlled within 12 hours. From stack-up to going into press,

    the time is controlled within 2 hours.

   When the buffer material may have the risk of moisture absorption, it is recommended to dry it or replace

    with new buffer material.

   Because of the material characteristics, it is easy to carry static electricity. So when doing stack-up, special

    attention should be paid to the adsorption of foreign matters on PP.

   In order to ensure good alignment effect of expansion and contraction, fixation by rivets are recommended;

    in case of fixation by fusion, electromagnetic heat fusion is recommended, and the best fusion effect

                                                       3/5               CN-PG-2503-02-S1190G-S1190GB-EN
    parameters should be evaluated in detail; in other fusion methods, PCB's own conditions should be strict,

    and the fusion effect should be evaluated in detail, so as to avoid layer deviation caused by poor fusion.

2.5 Press process

   Vacuum press.

   Press lamination suggested heating rate 2.5~4.0℃/min (material temperatures 80~140℃ in the region).

   Lamination pressure setting, outer material temperature at about 80-100℃ when increasing pressure

    (Note: The full pressure to use is 380-500PSI).

   Curing temperature of material temperature 195-205℃, and keep at this temperature at above 90min.

   Cooling rate＜2℃/min, material temperate when out of hot-press is＜150℃.

   If copper foil heat conduction press is used, customer needs to inform our company in advance.

    When adopted singe sided or dummy panel for multilayer, be sure to roughen the unclad surface before

     use, otherwise poor bonding might happen due to smooth surface. Etching double sided board for that

     purpose is one of optional measures.

2.6 Drilling

   New drilling bit is recommended when drilling.

   Stack-up thickness is suggested no more than 2 panel/stack (according to each panel thickness about

    1.6mm/stack).

   To ensure a good quality of hole wall, the life of new drills and drilling head should be limited to reduced

    life of 500~1500 hits

   On the basis of traditional FR-4 drilling parameters, lower chipload to be 15-20% is advised.

2.7 Baking after drill

   Baking after drill is advised, with condition 190℃/3h, be sure to avoid contact directly with heater.

   After back drilling, bake before plugging at 160-170℃/2-3h.

2.8 Desmear

   It is suggested that the specific parameters should be set according to the actual PCB structure (board

    thickness, hole size), and all kinds of structural boards should be fully evaluated in detail to determine the

    best matching desmear conditions and parameters.

   The desmear effect is as follows: there is no resin residue in the copper connection position of inner layer.

   Horizontal desmear or vertical desmear is recommended.

   The specific desmear conditions are related to the equipment, solutions model, plate thickness or hole

    area.

   On the premise of full load, it is suggested that the thicker the plate is, the longer the plasma debonding

    time is.

2.9 Punching/Routing

                                                      4/5              CN-PG-2503-02-S1190G-S1190GB-EN
   Punching is not suitable for PCB profiling process, routing is recommended with reduced routing speed.

    Try to avoid sudden vibration during routing process which may cause board edge detonation problem.

2.10 Packaging

   Before vacuum seal packing, baking PCBs is recommended. Baking condition should be 150℃/4-6 hours.

    Minimize stacking when baking as to avoid uneven heat distribution.

   Aluminum packing is advised.



3. PWB Soldering
3.1 Shelf life of PWB

   For finished PCBs, basing on the differences of PCB constructions, the packing and storage condition,

    the shelf life should change accordingly. Normal shelf life should be finishing assembly within 3 months.

   After expiration of shelf life, baking is recommended and the condition should be 130℃/4-8 hours.

3.2 Reflow

   Suitable for lead free reflow process

3.3 Manual welding

   The welding temperature is 350-380 ℃ (temperature controlled soldering iron is used).

   Welding time of single solder joint: within 3 seconds.



During using the Shengyi S1190G/S1190GB material, if you have any questions and suggestions, please feel

free to contact Shengyi, and Shengyi will provide you with an efficient and effective technical services.




                                                      5/5              CN-PG-2503-02-S1190G-S1190GB-EN

File: 00_REF/PCB RF ANT/05_PCB_Dielectric_Data_2026/search_text/Shengyi_Technology/Shengyi_Technology__S1190G_TDS__데이터시트__FRS194__추출텍스트.txt
          S1190G
          (UL ANSI: FR-15.1)High Tg, Low Z-axis CTE, Halogen Free Material
          FEATURES                                                                 APPLICATIONS
               Excellent anti-CAF performance and high                                 Heavy copper foil power supply.
                voltage resistance capability.                                          Integrated power module.
               High Tg 200℃(DMA).                                                      High voltage required products.
               Low Z-axis CTE.                                                         Industrial and medical electronics.
               Excellent heat resistance.
               Halogen, antimony and red phosphorous free.
          GENERAL PROPERTIES
Property                 Test Items               Test Method                  Test Condition                 Unit           Typical Value
                               DMA                   2.4.24.4                    E-1/105                                          200
                    Tg          TMA                   2.4.24                     E-2/105                       ℃                  180
                                DSC                   2.4.25                     E-2/105                                          190
                              X-axis                 2.4.24.5            E-1/105 (30℃～120℃)                 ppm/℃                11 13
                              Y-axis                 2.4.24.5            E-1/105 (30℃～120℃)                 ppm/℃                11 13
Thermal            CTE        Z-axis                  2.4.24               E-2/105, Before Tg               ppm/℃                  35
                              Z-axis                  2.4.24                E-2/105, After Tg               ppm/℃                 180
                              Z-axis                  2.4.24             E-2/105 (50℃～260℃)                   %                    1.8
                    Td (5% wt. loss)                 2.4.24.6                   E-24/110                      ℃                   408
                         T300                        2.4.24.1                    E-2/105                     min                  ＞60
                     Thermal Stress                  2.4.13.1          288℃/10s, solder dipping                -                  Pass
                    Dk         1GHz                  2.5.5.9                   C-24/23/50                      -                   4.3
                  RC50%       10GHz                  2.5.5.5                   C-24/23/50                      -                   4.1
                    Df         1GHz                  2.5.5.9                   C-24/23/50                      -                 0.011
                  RC50%       10GHz                  2.5.5.5                   C-24/23/50                      -                 0.012
                                                     2.5.17.1                  C-96/35/90                     MΩ               5.0×1010
                   Volume Resistivity
                                                     2.5.17.1          After moisture resistance            MΩ·cm               4.0×109
Electrical                                           2.5.17.1                  C-96/35/90                     MΩ                2.0×109
                   Surface Resistivity
                                                     2.5.17.1          After moisture resistance              MΩ                8.0×108
                      Arc Resistance                  2.5.1                D-48/50+D-0.5/23                    s                  181
                                                                                                                                  >45
                  Dielectric Breakdown                 2.5.6                D-48/50+D-0.5/23                   kV
                                                                                                                           (No Breakdown)
                    Electric Strength               2.5.6.2                 D-48/50+D-0.5/23               kV/mm                   69
                            CTI                   ASTM D3638                   C-40/23/50                 PLC [Volts]             PLC3
                     Peel Strength                                                                          N/mm                   1.3
                                                       2.4.8                      288℃/10s
                         (HTE 1oz)                                                                          [lb/in]              [7.43]
                    Water Absorption                 2.6.2.1                E-1/105+D-24/23                    %                  0.11
                  Thermal Conductivity            ASTM D5470                   As Received                 W/m·K                  0.55
                 Young’s      Length              ASTM D882                    As received                    GPa                 28.8
Physical
                 Modulus       Cross              ASTM D882                    As received                    GPa                 26.0
                 Poisson’     Length                ISO 527                    As received                     -                  0.17
                  s Ratio      Cross                ISO 527                    As received                     -                  0.14
                 Flexural     Length                  2.4.4                    As Received                   MPa                  560
                 Strength      Cross                  2.4.4                    As Received                   MPa                  450
Chemical              Flammability                    UL94                C-48/23/50, E-24/125              Rating                 V-0
                  Remarks:
     1.       Applicable IPC slash sheet: IPC-4101/130. Unless otherwise specified, all test methods follow IPC-TM-650.
     2.       All typical value is based on the 1.60mm (8×7628) specimen, but not guarantee data. Electric Strength is based
              on the 0.127mm (1×2116) specimen.
     3.       All typical values listed above are for your reference only and not intended for specification.
     4.       Please refer to lineup document for more specification and parameters, or contact Shengyi Technology Co.,
              Ltd. for detailed information.

                 https://www.syst.com.cn/   All rights reserved by Shengyi Technology Co., Ltd.   CN-TDS-2605-05-S1190G-S1190GB

File: 00_REF/PCB RF ANT/05_PCB_Dielectric_Data_2026/search_text/Shengyi_Technology/Shengyi_Technology__S1190_S1190_Line_up__기술자료__FRS001__추출텍스트.txt
Based Material Line Up

S1190/S1190B
1. CORE (C-STAGE)
  Thickness                                      Dk                                     Df
               ply-up   RC (%)
mm       mil                     1 GHz   3 GHz        5 GHz    10 GHz   1 GHz   3 GHz        5 GHz   10 GHz
0.050    2.0   1*106     72       4.0     4.0            3.9    3.8     0.017   0.021        0.022   0.022
0.060    2.4   1*106     76       3.9     3.8            3.8    3.7     0.018   0.022        0.023   0.022
0.075    3.0   1*1080    64       4.2     4.2            4.2    4.1     0.016   0.019        0.020   0.020
0.086    3.4   1*1080    68       4.1     4.1            4.1    3.9     0.016   0.020        0.021   0.021
0.100    4.0   1*3313    56       4.5     4.5            4.5    4.4     0.014   0.018        0.018   0.018
0.110    4.3   1*2116    50       4.7     4.7            4.7    4.6     0.013   0.016        0.017   0.017
0.127    5.0   1*2116    56       4.5     4.5            4.5    4.4     0.014   0.018        0.018   0.018
0.150    6.0   2*1080    64       4.2     4.2            4.2    4.1     0.016   0.019        0.020   0.020
0.200    8.0   2*3313    56       4.5     4.5            4.5    4.4     0.014   0.018        0.018   0.018
0.254    10    2*2116    56       4.5     4.5            4.5    4.4     0.014   0.018        0.018   0.018
0.300    12    3*3313    56       4.5     4.5            4.5    4.4     0.014   0.018        0.018   0.018




                                                 1 / 2                             CN-LU-1807-S01-S1190-S1190B
Based Material Line Up

2. PREPREG (B-STAGE)
              RC (%)       Thickness                             Dk                                   Df
Glass style
              Nominal     mm       mil      1GHz         3GHz         5GHz    10GHz   1 GHz   3 GHz        5 GHz    10 GHz
                 72      0.050     2.0       4.0          4.0          3.9     3.8    0.017   0.021        0.022    0.022
   106
                 76      0.060     2.4       3.9          3.8          3.8     3.7    0.018   0.022        0.023    0.022
                 64      0.075     3.0       4.2          4.2          4.2     4.1    0.016   0.019        0.020    0.020
   1080
                 68      0.086     3.4       4.1          4.1          4.1     3.9    0.016   0.020        0.021    0.021
   3313          56      0.100     3.9       4.5          4.5          4.5     4.4    0.014   0.018        0.018    0.018
                 50      0.110     4.3       4.7          4.7          4.7     4.6    0.013   0.016        0.017    0.017
   2116
                 56      0.125     4.9       4.5          4.5          4.5     4.4    0.014   0.018        0.018    0.018




3. REMARK
    1)    Test by SPDR method
    2)    The data above show actual values and are not guaranteed.
    3)    Last update: July, 2018




                                                                      2 / 2                      CN-LU-1807-S01-S1190-S1190B

File: 00_REF/PCB RF ANT/05_PCB_Dielectric_Data_2026/search_text/Shengyi_Technology/Shengyi_Technology__S1190_TDS__데이터시트__FRS046__추출텍스트.txt
 S1190
  (UL ANSI: FR-4.0) Extremely High Performance Material
FEATURES                                                                        APPLICATIONS
● Anti-CAF capability                                                           Special for inner heavy copper or over 24L
● Excellent thermal reliability                                                 multilayer boards
● Excellent through-hole reliability

        .
GENERAL PROPERTIES

            Test Items                       Test Method                  Test Condition                Unit          Typical Value

                                          IPC-TM-650 2.4.24                     TMA                      ℃                 170
                 Tg
                                         IPC-TM-650 2.4.24.4                    DMA                      ℃                 200
                 Td                      IPC-TM-650 2.4.24.6               TGA (5% W.L)                  ℃                 350
               T288                      IPC-TM-650 2.4.24.1                    TMA                     min                 45
               T260                      IPC-TM-650 2.4.24.1                    TMA                     min                >60
        Thermal Stress                   IPC-TM-650 2.4.13.1             288℃, solder dip                 s               >100
                                          IPC-TM-650 2.4.24                  Before Tg                ppm/℃                 45
            CTE (Z-axis)                  IPC-TM-650 2.4.24                   After Tg                ppm/℃                210
                                          IPC-TM-650 2.4.24                  50-260℃                      %                2.3
     Permittivity (1GHz)                  IPC-TM-650 2.5.5.9                 C-24/23/50                   -                4.6
    Loss Tangent (1GHz)                   IPC-TM-650 2.5.5.9                 C-24/23/50                   -               0.015
     Volume Resistivity                  IPC-TM-650 2.5.17.1                 C-96/35/90               MΩ-cm              2.5×108
      Surface Resistivity                IPC-TM-650 2.5.17.1                 C-96/35/90                  MΩ              3.3×107
        Arc Resistance                     IPC-TM-650 2.5.1             D-48/50+D-0.5/23                  s                146
    Dielectric Breakdown                   IPC-TM-650 2.5.6             D-48/50+D-0.5/23                 kV                >45
     Peel Strength (1oz)                   IPC-TM-650 2.4.8                  288℃/10s              N/mm [lb/in]         1.25 [7.14]
 Flexural Strength (LW/CW)                 IPC-TM-650 2.4.4                        A                    Mpa              530/410
      Water Absorption                    IPC-TM-650 2.6.2.1                  D-24/23                     %                0.07
            Flammability                          UL94                       C-48/23/50                Rating              V-0
                CTI                            IEC 60112                           A                   Rating             PLC3
Remarks: 1. Specification sheet: IPC-4101/126, is for your reference only.
              2. All the typical value is based on the 1.6mm (16*2116) specimen.
              3. All the typical value listed above is for your reference only, please turn to Shengyi Technology Co., Ltd for detailed
                 information, and all rights from this data sheet are reserved by Shengyi Technology Co., Ltd.




                                                                                                           CN-TDS-1911-03-S1190-S1190B
 S1190B PREPREG
 (UL ANSI: FR-4.0) Bonding Prepreg For S1190
PREPREG PARAMETERS

                                          Resin content                    Cured thickness                Standard size
      Glass fabric type
                                               (%)                             (mm)                         (Roll type)
                                                 72                             0.050
           106/1037                                                                                       1.260m×150m
                                                 76                             0.060
                                                 64                             0.075
          1080/1078
                                                 68                             0.086                     1.260m×300m
             2313                                56                             0.100
                                                 50                             0.110
             2116                                                                                         1.260m×250m
                                                 56                             0.125
Other type, resin content and size could be available upon request.


HOT PRESSING CYCLE

   The heat-up rate depends on the inner copper or the structure of multilayer PCB.
   Curing time: >90min (190~200℃).
   If you need any more detail information, please turn to Shengyi Technology Co., Ltd.

STORAGE CONDITION

   3 months when stored at < 23℃ and <50% RH.
   6 months when stored at <5℃. Normalize in room temperature for at least 4h before using.
   Beware of moisture, always keep wrapped in damp-proof material. Keeping in normal condition, prepreg
    might absorb moisture and its bonding strength would be weakened.
   Avoid UV-rays and strong light.


PURCHASING INFORMATION

       Thickness                 Copper foil                                       Standard size
                                                      1,020mm ×1,220mm(40”×48”)         915mm ×1,220mm(36”×48”)
 0.05mm to 0.20mm            12um to 105 um
                                                      1,070mm ×1,220mm(42”×48”)
Remarks: Other sheet size and thickness could be available upon request.




                                                                                                   CN-TDS-1911-03-S1190-S1190B

File: 00_REF/PCB RF ANT/05_PCB_Dielectric_Data_2026/search_text/Shengyi_Technology/Shengyi_Technology__S1600L_S1600L_Line_up__기술자료__FRS141__추출텍스트.txt
Based Material Line Up

S1600L/S1600LB
1. CORE (C-STAGE)
             Thickness                                                 Dk                     Df
                                     ply-up       RC (%)
      mm                  mil                                  1 MHz        1 GHz    1 MHz         1 GHz
      0.15               5.40       2×1080         66           4.9          4.4     0.022         0.017
      0.20               7.87       1×7628          48          5.1          4.6     0.018          0.014
      0.25               9.84        2×2116         57          5.0          4.5     0.020          0.016
      0.30               11.81   2116+1080+2116     56          5.0          4.5     0.020          0.016
      0.40               15.75      2×7628          47          5.1          4.7     0.018          0.014
      0.46               18.11   1×1080+2×7628      51          5.1          4.6     0.019          0.015
      0.48               18.90   1×2116+2×7628      47          5.1          4.7     0.018          0.014
      0.50               19.69   1×2116+2×7628      49          5.1          4.6     0.019          0.015
      0.56               22.05      3×7628          46          5.1          4.7     0.018          0.014
      0.60               23.62      3×7628          47          5.1          4.7     0.018          0.014
      0.64               25.20   2×2116+2×7628      51          5.1          4.6     0.019          0.015
      0.66               25.98   2×1506+2×7628      45          5.2          4.7     0.018          0.014
      0.71               27.95      4×7628          43          5.2          4.7     0.017          0.014
      0.76               29.92      4×7628          45          5.2          4.7     0.017          0.014
      0.80               31.50      4×7628          47          5.1          4.7     0.018          0.014
      0.90               35.43   1×2116+4×7628      47          5.1          4.7     0.018          0.014
      1.00               39.37      5×7628          47          5.1          4.7     0.018          0.014
      1.20               47.24      6×7628          47          5.1          4.7     0.018          0.014
      1.40               55.12      7×7628          47          5.1          4.7     0.018          0.014




                                                         1/2                        CN-LU-2504-P02-S1600L-S1600LB
Based Material Line Up
             1.50          59.06              8×7628            46             5.1             4.7     0.018         0.014
             1.60          62.99              9×7628            44             5.2             4.7     0.017         0.014




2. PREPREG (B-STAGE)
  Glass s           RC (%)                  Thickness                          DK                              Df
   Style            Nominal          mm                 mil          1 MHz             1 GHz         1 MHz           1 GHz
   7628               46            0.190               7.48          5.1                4.7         0.018            0.014
   7628               48            0.200               7.87          5.1                4.6         0.018            0.014
   7628               50            0.210               8.27          5.1                4.6         0.018            0.015
   2116               52            0.110               4.33          5.1                4.6         0.019            0.015
   2116               55            0.120               4.72          5.0                4.5         0.020            0.015
   2116               58            0.130               5.12          5.0                4.5         0.020            0.016
   1080               64            0.070               2.76          4.9                4.4         0.021            0.017
   1080               66            0.075               2.95          4.9                4.4         0.021            0.017
   1080               68            0.080               3.15          4.9                4.4         0.022            0.018
       106            73            0.050               1.97          4.8                4.3         0.023            0.019

3. REMARK
  1)     Test by IPC TM-650 2.5.5.9 parallel plate method.
  2)     The data above show actual values and are not guaranteed, for your reference only.
  3)     Prepreg types such as 106,1080,2116 RC<52%,7628RC<46% may not satisfy CTl>600V.
  4)     Last update: April, 2025




                                                                     2/2                             CN-LU-2504-P02-S1600L-S1600LB

File: 00_REF/PCB RF ANT/05_PCB_Dielectric_Data_2026/search_text/Shengyi_Technology/Shengyi_Technology__S1600_Processing_guidelines__공정가이드__FRS111__추출텍스트.txt
PROCESSING GUIDELINES

         Laminate: S1600
        Prepreg: S0101 600

 High CTI Multilayer board Material




                1 / 4                 CN-PG-2206-01-S1600-EN
This product process guideline uses IPC-4101 Standard as a reference, and Shengyi make some changes
according to the product characteristics of the actual situation as to making it more suitable for the Shengyi
S1600/S0101 600 product use.



1. Storage condition
1.1 Laminate

1.1.1 Storage method

       Keep laminates as received packaging onto a flat floor or a proper pallet. Avoid heavy pressure in case

        of distortion occurring due to incorrect storage method.

1.1.2 Storage condition

       Keep laminates at ventilated, dry and ambient condition. Avoid direct exposure to sunlight, rain and

        chemical gas.

       The shelf life of laminate maintains two years for double sided and one year for single sided at above

        proper storage conditions. All internal properties within shelf life meet IPC-4101E specification sheet.

1.1.3 Handling

       Handle laminates carefully wearing clean gloves. Collision and slippage will damage the cladding copper.

        Naked hand operation will contaminate the surface of cladding copper. All above defects may bring bad

        effects during production.

1.2 Prepreg

1.2.1 Storage method

       Keep prepreg horizontally with received package. Avoid heavy pressure in case of distortion occurring

        due to incorrect storage method.

       Be sure to re-seal any of remained prepreg with plastic film and put it away properly onto a pallet.

1.2.2 Storage condition

       All prepreg should be stored at below conditions as received packaging without any influence of ultraviolet

        ray.

         Condition 1: 3 months when stored at <23℃ and <50% RH.

         Condition 2: 6 months when stored at <5℃;

       Be careful of relative humidity due to its bad effect on prepreg properties. When packaging is open, it’s

        recommended using up within 8 hours. If not, it must be sealed and packaged before storage.

1.2.3 Prepreg cutting

       Cut prepreg carefully and prevent pollution or crease.

       When cutting the PP, it’s needed to clean the table first, to avoid cross contamination of different types of

        PP resin powder.


                                                         2 / 4                          CN-PG-2206-01-S1600-EN
1.2.4 Usage

   When brought out from cooling warehouse, prepreg should be stabilized to ambient temperature before

    opening package, keep at least 8 hours is recommended, depending on specified store condition.

   For panel form prepreg after cutting, all should be kept under condition 1 (or condition 2) and used up as

    soon as possible. When exceeding 3 days, it’s recommended retesting before use.

   For roll form prepreg remained, all should be sealed again and kept at condition 1 (or condition 2).

   For IQC inspection, prepreg should be finished all tests within 5 day from the date of acceptance according

    to IPC-4101E specification.



2. PWB Processing
2.1 Panel cutting

   Sawing (preferred) and shearing method is recommended. Be careful of potential edge cracks when using

    roller cutter or caused by improper gap or cutter blade abrasion.

2.2 Thin core baking

   Thin core baking depends on actual need. If bake after cutting, it’s recommended to rinse cutting panels

    first, which is able to remove resin powder brought by cutting and avoid etching problem.

   Baking condition: 150℃/4-8h, be sure to avoid contact directly with heater.

2.3 Inner layer etching

   S1600 material contains inorganic filler, and because the reflectivity of resin is different, after etching the

    CCL surface may observe some scattered white spots, this phenomenon is normal and will not affect

    material property.

2.4 Lay-up

   Ensure prepreg direction of warp and fill at lay-up process. Avoid prepreg reversal or overturn in case of

    multilayer board distortion after press.

2.5 Press process

   Keep heat-up rate at 1.0-3.0℃/min when material temperature is from 80℃ to 140℃.

   Full pressure setting is recommended at the range of 300 – 420 PSI (oil heated), specified value should

    be determined by multilayer feature (lay-up construction and resin filled area).

   Apply full pressure when the temperature of top layer ranges 80-100 ℃.

   Curing condition: 170-180℃, >30min.

   If pressed by Adara machine, please inform us for more information.

   When adopted singe sided or dummy panel for multilayer, be sure to roughen the unclad surface before

    use, otherwise poor bonding might happen due to smooth surface. Etching double sided board for that

    purpose is one of optional measures.

                                                      3 / 4                          CN-PG-2206-01-S1600-EN
2.6 Drilling

   It is not recommended baking after drilling, which will give rise to rough hole problem.

2.7 Desmear

   Fix proper swelling and desmear parameters for processing, for excessive desmear might cause resin

    recession or rough hole.

2.8 Solder mask

   Be careful of panel distortion or warpage due to improper stack-up at post-baking process.

   Because high CTI material contains inorganic filler, leading to an inherent characteristics different from

    normal material- the alkali resistance is worse than that of normal materials, so it is not suitable for solder

    mask backwashing operations.

2.9 HAL

   Suitable for lead-containing HAL process.

2.10 Punching

   Not suitable for punching/beer board, which may cause blast edge, blast hole problem.

2.11 Packaging

   To prevent moisture effect on the heat resistance of base material, suggest baking finished PCB boards

    at 125℃/4~6h before packaging. For a long time storage, it’s advised to wrap by aluminum pack.



3. PWB Soldering
3.1 Shelf life of PWB

   3 months with packaging protection.

   Bake at 125℃/4~6h before assembly is recommended, especially when stored more than 3 months.

3.1 Reflow

   Suitable for standard lead-containing reflow process

   Lead free is not recommended. If used for lead free reflow, evaluation by trial is necessary.

3.2 Manual soldering

   For separated or connected pad, manual soldering temperature should range 350-380℃ and hold less

    than 3s for single point.



This process guide is for reference only! Should you have any questions when using S1600/S0101 600 product,

please feel free to contact us. ShengYi will support you with prompt and effective service.




                                                      4 / 4                          CN-PG-2206-01-S1600-EN

File: 00_REF/PCB RF ANT/05_PCB_Dielectric_Data_2026/search_text/Shengyi_Technology/Shengyi_Technology__S1600_TDS__데이터시트__FRS071__추출텍스트.txt
 S1600
 (UL ANSI: FR-4.0) High CTI
FEATURES                                                            APPLICATIONS
● High CTI                                                           PDP, LCD, TV, Refrigerator
● UV Blocking                                                        Power supplier, Washing machine
● Good mechanical process ability                                    For applications with CAF requirements,
● Not recommended for solder mask rework                             recommend customer to carry a systematic
                                                                     assessment of its reliability.
GENERAL PROPERTIES
       Test Items                    Test Method              Test Condition              Unit          Typical Value
             Tg                  IPC-TM-650 2.4.25D                  DSC                    ℃                 135
             Td                 IPC-TM-650 2.4.24.6            TGA (5% W.L)                 ℃                 310
            T288                IPC-TM-650 2.4.24.1                  TMA                   min                  2
            T260                IPC-TM-650 2.4.24.1                  TMA                   min                 15
    Thermal Stress              IPC-TM-650 2.4.13.1          288℃, solder dip               s                >100
                                  IPC-TM-650 2.4.24               Before Tg              ppm/℃                 55
      CTE (Z-axis)                IPC-TM-650 2.4.24                After Tg              ppm/℃                308
                                  IPC-TM-650 2.4.24               50-260℃                   %                 4.5
   Permittivity (1GHz)           IPC-TM-650 2.5.5.9              C-24/23/50                  -                4.5
 Loss Tangent (1GHz)             IPC-TM-650 2.5.5.9              C-24/23/50                  -                0.017
   Volume Resistivity           IPC-TM-650 2.5.17.1              C-96/35/90              MΩ-cm              5.0×108
   Surface Resistivity          IPC-TM-650 2.5.17.1              C-96/35/90                MΩ               5.0×107
    Arc Resistance                IPC-TM-650 2.5.1               D-48/50+D-                 s                 126
                                                                   0.5/23
  Dielectric Breakdown            IPC-TM-650 2.5.6               D-48/50+D-                kV                 >45
                                                                   0.5/23
  Peel Strength (1oz)             IPC-TM-650 2.4.8               288℃/10s             N/mm [lb/in]        1.8 [10.28]
   Flexural Strength              IPC-TM-650 2.4.4                     A                  MPa              550/450
       (LW/CW)
   Water Absorption              IPC-TM-650 2.6.2.1                D-24/23                  %                 0.10
      Flammability                        UL94                   C-48/23/50              Rating              V-0
             CTI                       IEC60112                        A                 Rating             PLC 0
                                                                                                           (≥600V)
Remarks:    1. Specification sheet: IPC-4101/21, is for your reference only.
           2. All the typical value is based on the 1.6mm (8*7628) specimen.
           3. All the typical value listed above is for your reference only, please turn to Shengyi Technology Co., Ltd for
            detailed information, and all rights from this data sheet are reserved by Shengyi Technology Co., Ltd.

PURCHASING INFORMATION
   Thickness               Copper foil                                     Standard size
                                              1,020mm ×1,220mm(40”×48”) 915mm ×1,220mm (36”×48”)
0.8mm to 3.2mm          12um to 70 um
                                              1,070mm ×1,220mm(42”×48”)
Remarks: Other sheet size and thickness could be available upon request.


                                                                                         CN-TDS-2101-04-S1600
