Repository: EIDOSDATA/TraceWave-Studio

# PCB 유전율과 적층 자료

수집/정리 기준일: 2026-11-11.

먼저 [전체 자료 안내 엑셀](Excel/00_전체_자료_안내.xlsx)을 연다. 회사별 엑셀은 `Excel/`에 있고, 원문 검색은 [HTML 안내](START_HERE_ko.html)를 사용한다.

- [자료 사용 안내](docs/자료_사용_안내.md): 폴더, 단위, 조건 선택과 내보내기.
- [자료 검토 결과](docs/자료_검토_결과.md): 확인한 범위, 오류/공백, 정리 내역.
- [TraceWave Studio 연결 설계](../../../Code/docs/pcb_material_catalog.md): 사용자 직접 입력, 소재 선택, 제조업체 적층 선택과 현재 구현의 경계.

57,340개 조건별 관측, 36개 회사와 일반 재료 참고 자료 1개 그룹, 1,756개 출처 기록을 보존했다. 새 엑셀은 전체 안내 1개와 회사/참고 자료별 37개로 총 38개다. 행 수는 고유 소재나 독립 측정 수가 아니다. 공식 자료에 값이 있어도 실제 제조 조건과 해석 대역에 맞는지 확인해야 한다.

사람이 보는 엑셀과 프로그램용 JSONL을 분리했다. 원문 PDF/HTML의 바이트는 보존하면서 파일명을 회사와 소재/용도 중심으로 바꿨다. 중복 저장한 데이터 사본은 복구 폴더로 옮겼고 관측 수치는 삭제하지 않았다.

File: 00_REF/PCB RF ANT/05_PCB_Dielectric_Data_2026/search_text/Shengyi_Technology/Shengyi_Technology__S2126_Processing_guidelines__공정가이드__FRS013__추출텍스트.txt
PROCESSING GUIDELINES



      Laminate: S2126




                        CN-PG-1809-01-S2126-EN
This product process guideline uses IPC-4101 Standard as a reference, and Shengyi make some changes
according to the product characteristics of the actual situation as to making it more suitable for the Shengyi
S2126 product use.



1. Storage condition
1.1 Laminate

1.1.1 Storage condition

   Pack with original forms on the platform or on the appropriate frame, avoiding stress, prevent sheet

    deformation caused by inappropriate storage which may impact the subsequent PCB processes.

1.1.2 Storage environment

   Sheets should be stored in ventilated, dry, at room temperature under environment control, avoiding

    direct sunlight, rain and avoid erosion of corrosive gas (stored environment directly affect the quality of

    material).

   For double-sided copper clad laminates (cores), to minimize shifting as to avoid scratching the surface of

    the product, with a suitable environment and condition for storage, the shelf life can be up to two years.

   For single-sided copper clad laminates, with a suitable environment and condition for storage, the shelf

    life can be up to one year.

1.1.3 Operation manual

   Wear clean gloves and carefully operate the cores. Copper foil collisions, sliding will cause damage of

    the cores. Bare hands action will cause contamination to copper foil surface. These defects are likely to

    cause adverse effects.



2. PWB Processing
2.1 Panel cutting

   Sawing (preferred) and shearing method is recommended. Be careful of potential edge cracks when

    using roller cutter or caused by improper gap or cutter blade abrasion.

2.2 Pre-baking

   Because CEM-3 core material uses glass fiber paper as the reinforced material, the dimensional stability

    of CEM-3 is worse than that of FR-4. In PCB processing, baking after panel cutting can eliminate the

    stress and lower the dimensional shrinkage rate of the CEM-3 materials.

   Material pre-baking depends on the actual need. If materials are baked after cutting, it’s recommended to

    rinse cutting panels first, which is able to remove resin powder brought by cutting and avoid etching

    problem.


                                                                                   CN-PG-1809-01-S2126-EN
   Baking condition: 150℃/3-5h, be sure to avoid materials directly contact with heater. Baking for 1.0mm

    thickness laminate, the stack up quantity does not exceed 30 panels; and for 1.6mm thickness laminate,

    the stack up quantity does not exceed 20 panels.

2.3 Film compensation

   CEM-3 materials have large shrinkage rate because of the structure. Although pre-baking process will

    lower the shrinkage rate, in the following PCB process, materials will still occur different degrees of

    shrinkage or expansion and therefore will need the film compensation. Film compensation factor are

    determined by actual production experience or FA production experience.

2.4 Drilling

   For 1.6mm thickness laminate, the suggested drilling parameters are: 3-4 panels per stack, drill speed

    60000-70000r/min, feed speed 60-70μm/r; we also suggest customers to find the suitable drilling

    parameters according to their trial run experience.

2.5 Solder mask

   Be careful of panel distortion or warpage due to improper stack-up at pose baking process.

   S2126 is high CTI material and contains inorganic fillers, the alkali resistance is not as good as normal

    materials, and so it is not recommended for solder mask rework process.

2.6 HAL

   Suitable for non-lead free HAL process.

2.7 Punching

   If punching process is chosen, pay attention to the hole edge and panel edge quality where it will easily

    occur white wicking phenomenon.

2.8 PWB Packaging

   PWB baking before packaging is suggested, baking condition: 125℃/3-5h, to prevent moisture effect on

    the heat resistance of base material.

   For a long time storage, it’s advised to wrap by aluminum pack.



3. PWB Soldering
3.1 Shelf life of PWB

   3 months with packaging protection.

   Bake at 125℃/3~5h before assembly is recommended, especially when stored more than 3 months.

3.1 Reflow

   Suitable for standard non-lead free reflow process.

3.3 Manual soldering

                                                                                 CN-PG-1809-01-S2126-EN
   For separated or edge connected pad.

   Manual soldering temperature should range 350-380℃ (Use temperature control soldering iron).

   Time for single point soldering: within 3 seconds.



This process guide is for reference only! Should you have any questions, please feel free to contact us.

ShengYi will support you with prompt and effective service.




                                                                             CN-PG-1809-01-S2126-EN

File: 00_REF/PCB RF ANT/05_PCB_Dielectric_Data_2026/search_text/Shengyi_Technology/Shengyi_Technology__S2130_Processing_guidelines__공정가이드__FRS014__추출텍스트.txt
PROCESSING GUIDELINES



      Laminate: S2130




                        CN-PG-1809-01-S2130-EN
This product process guideline uses IPC-4101 Standard as a reference, and Shengyi make some changes
according to the product characteristics of the actual situation as to making it more suitable for the Shengyi
S2130 product use.



1. Storage condition
1.1 Laminate

1.1.1 Storage condition

   Pack with original forms on the platform or on the appropriate frame, avoiding stress, prevent sheet

    deformation caused by inappropriate storage which may impact the subsequent PCB processes.

1.1.2 Storage environment

   Sheets should be stored in ventilated, dry, at room temperature under environment control, avoiding

    direct sunlight, rain and avoid erosion of corrosive gas (stored environment directly affect the quality of

    material).

   For double-sided copper clad laminates (cores), to minimize shifting as to avoid scratching the surface of

    the product, with a suitable environment and condition for storage, the shelf life can be up to two years.

   For single-sided copper clad laminates, with a suitable environment and condition for storage, the shelf

    life can be up to one year.

1.1.3 Operation manual

   Wear clean gloves and carefully operate the cores. Copper foil collisions, sliding will cause damage of

    the cores. Bare hands action will cause contamination to copper foil surface. These defects are likely to

    cause adverse effects.



2. PWB Processing
2.1 Panel cutting

   Sawing (preferred) and shearing method is recommended. Be careful of potential edge cracks when

    using roller cutter or caused by improper gap or cutter blade abrasion.

2.2 Pre-baking

   Because CEM-3 core material uses glass fiber paper as the reinforced material, the dimensional stability

    of CEM-3 is worse than that of FR-4. In PCB processing, baking after panel cutting can eliminate the

    stress and lower the dimensional shrinkage rate of the CEM-3 materials.

   Material pre-baking depends on the actual need. If materials are baked after cutting, it’s recommended to

    rinse cutting panels first, which is able to remove resin powder brought by cutting and avoid etching

    problem.


                                                                                   CN-PG-1809-01-S2130-EN
   Baking condition: 150℃/3-5h, be sure to avoid materials directly contact with heater. Baking for 1.0mm

    thickness laminate, the stack up quantity does not exceed 30 panels; and for 1.6mm thickness laminate,

    the stack up quantity does not exceed 20 panels.

2.3 Film compensation

   CEM-3 materials have large shrinkage rate because of the structure. Although pre-baking process will

    lower the shrinkage rate, in the following PCB process, materials will still occur different degrees of

    shrinkage or expansion and therefore will need the film compensation. Film compensation factor are

    determined by actual production experience or FA production experience.

2.4 Drilling

   For 1.6mm thickness laminate, the suggested drilling parameters are: 3-4 panels per stack, drill speed

    60000-70000r/min, feed speed 60-70μm/r; we also suggest customers to find the suitable drilling

    parameters according to their trial run experience.

2.5 Solder mask

   Be careful of panel distortion or warpage due to improper stack-up at pose baking process.

2.6 HAL

   Suitable for non-lead free HAL process.

2.7 Punching

   If punching process is chosen, pay attention to the hole edge and panel edge quality where it will easily

    occur white wicking phenomenon.

2.8 PWB Packaging

   PWB baking before packaging is suggested, baking condition: 125℃/3-5h, to prevent moisture effect on

    the heat resistance of base material.

   For a long time storage, it’s advised to wrap by aluminum pack.



3. PWB Soldering
3.1 Shelf life of PWB

   3 months with packaging protection.

   Bake at 125℃/3~5h before assembly is recommended, especially when stored more than 3 months.

3.1 Reflow

   Suitable for standard non-lead free reflow process.

3.3 Manual soldering

   For separated or edge connected pad.

   Manual soldering temperature should range 350-380℃ (Use temperature control soldering iron).

                                                                                 CN-PG-1809-01-S2130-EN
   Time for single point soldering: within 3 seconds.



This process guide is for reference only! Should you have any questions, please feel free to contact us.

ShengYi will support you with prompt and effective service.




                                                                             CN-PG-1809-01-S2130-EN

File: 00_REF/PCB RF ANT/05_PCB_Dielectric_Data_2026/search_text/Shengyi_Technology/Shengyi_Technology__S2131-S2131JB_TDS__데이터시트__FRS067__추출텍스트.txt
 S2131/S2131JB
 (UL ANSI: CEM-3.0) UV Blocking

FEATURES                                                              APPLICATIONS
● Longer drill bit life                                               ATM, Game machine, Household
● Punching process applicable                                         appliances, Automotive electronics,
● Excellent electrical properties                                     Apparatus, and instrument
● UV blocking and AOI compatible                                      For applications with CAF requirements,
● PTH reliability equivalent to FR-4.0                                recommend customer to carry a systematic
GENERAL PROPERTIES                                                    assessment of its reliability.

       Test Items                    Test Method              Test Condition              Unit         Typical Value

             Tg                 IPC-TM-650 2.4.25D                    DSC                  ℃                  130
     Thermal Stress             IPC-TM-650 2.4.13.1           288℃, solder dip              s                >30
                                 IPC-TM-650 2.4.24                Before Tg             ppm/℃                 60
      CTE (Z-axis)               IPC-TM-650 2.4.24                 After Tg             ppm/℃                 340
                                 IPC-TM-650 2.4.24                50-260℃                  %                  5.2
  Permittivity (1MHz)            IPC-TM-650 2.5.5.9              C-24/23/50                 -                 4.5
 Loss Tangent (1MHz)             IPC-TM-650 2.5.5.9              C-24/23/50                 -                0.016
   Volume Resistivity           IPC-TM-650 2.5.17.1              C-96/35/90             MΩ-cm              5.4×108
   Surface Resistivity          IPC-TM-650 2.5.17.1              C-96/35/90               MΩ               7.6×107
     Arc Resistance               IPC-TM-650 2.5.1               D-48/50+D-                 s                 115
                                                                   0.5/23
 Dielectric Breakdown             IPC-TM-650 2.5.6               D-48/50+D-                kV                 >45
                                                                   0.5/23
  Peel Strength (1oz)             IPC-TM-650 2.4.8               288℃/10s                N/mm            1.9 [10.86]
                                                                                         [lb/in]
   Flexural Strength              IPC-TM-650 2.4.4                     A                  MPa              400/320
       (LW/CW)
   Water Absorption              IPC-TM-650 2.6.2.1                D-24/23                 %                 0.11
      Flammability                        UL94                   C-48/23/50              Rating               V-0
             CTI                       IEC60112                        A                 Rating             PLC 3

Remarks:    1. Specification sheet: IPC-4101/12, is for your reference only.
           2. All the typical value is based on the 1.6mm specimen.
           3. All the typical value listed above is for your reference only, please turn to Shengyi Technology Co., Ltd for
            detailed information, and all rights from this data sheet are reserved by Shengyi Technology Co., Ltd.
PURCHASING INFORMATION
   Thickness               Copper foil                                         Standard size
  0.63mm to                                    915mm ×1,220mm(36”×48”) 1,020mm ×1,220mm(40”×48”)
                        18um to 105 um
    3.2mm                                      1,070mm ×1,220mm(42”×48”)

 Remarks: Other sheet size and thickness could be available upon request.

                                                                                     CN-TDS-2012-04-S2131/S2131JB

File: 00_REF/PCB RF ANT/05_PCB_Dielectric_Data_2026/search_text/Shengyi_Technology/Shengyi_Technology__S2155G_Processing_guidelines__공정가이드__FRS011__추출텍스트.txt
PROCESSING GUIDELINES



     Laminate: S2155G




                        CN-PG-1809-01-S2155G-EN
This product process guideline uses IPC-4101 Standard as a reference, and Shengyi make some changes
according to the product characteristics of the actual situation as to making it more suitable for the Shengyi
S2155G product use.



1. Storage condition
1.1 Laminate

1.1.1 Storage condition

   Pack with original forms on the platform or on the appropriate frame, avoiding stress, prevent sheet

    deformation caused by inappropriate storage which may impact the subsequent PCB processes.

1.1.2 Storage environment

   Sheets should be stored in ventilated, dry, at room temperature under environment control, avoiding

    direct sunlight, rain and avoid erosion of corrosive gas (stored environment directly affect the quality of

    material).

   For double-sided copper clad laminates (cores), to minimize shifting as to avoid scratching the surface of

    the product, with a suitable environment and condition for storage, the shelf life can be up to two years.

   For single-sided copper clad laminates, with a suitable environment and condition for storage, the shelf

    life can be up to one year.

1.1.3 Operation manual

   Wear clean gloves and carefully operate the cores. Copper foil collisions, sliding will cause damage of

    the cores. Bare hands action will cause contamination to copper foil surface. These defects are likely to

    cause adverse effects.



2. PWB Processing
2.1 Panel cutting

   Sawing (preferred) and shearing method is recommended. Be careful of potential edge cracks when

    using roller cutter or caused by improper gap or cutter blade abrasion.

2.2 Pre-baking

   Because CEM-3 core material uses glass fiber paper as the reinforced material, the dimensional stability

    of CEM-3 is worse than that of FR-4. In PCB processing, baking after panel cutting can eliminate the

    stress and lower the dimensional shrinkage rate of the CEM-3 materials.

   Material pre-baking depends on the actual need. If materials are baked after cutting, it’s recommended to

    rinse cutting panels first, which is able to remove resin powder brought by cutting and avoid etching

    problem.


                                                                                 CN-PG-1809-01-S2155G-EN
   Baking condition: 150℃/3-5h, be sure to avoid materials directly contact with heater. Baking for 1.0mm

    thickness laminate, the stack up quantity does not exceed 30 panels; and for 1.6mm thickness laminate,

    the stack up quantity does not exceed 20 panels.

2.3 Film compensation

   CEM-3 materials have large shrinkage rate because of the structure. Although pre-baking process will

    lower the shrinkage rate, in the following PCB process, materials will still occur different degrees of

    shrinkage or expansion and therefore will need the film compensation. Film compensation factor are

    determined by actual production experience or FA production experience.

2.4 Etching

   S2155G contains inorganic fillers, because of the reflectance difference, similar to white spots might be

    observed scattered on the laminate surface, which is normal and will not affect the material property.

2.5 Drilling

   For 1.6mm thickness laminate, the suggested drilling parameters are: 3-4 panels per stack, drill speed

    60000-70000r/min, feed speed 60-70μm/r; we also suggest customers to find the suitable drilling

    parameters according to their trial run experience.

2.6 Solder mask

   Be careful of panel distortion or warpage due to improper stack-up at pose baking process.

2.7 HAL

   Suitable for non-lead free HAL process.

2.8 Punching

   S2155G is suitable for punching process.

2.9 PWB Packaging

   PWB baking before packaging is suggested, baking condition: 125℃/3-5h, to prevent moisture effect on

    the heat resistance of base material.

   For a long time storage, it’s advised to wrap by aluminum pack.



3. PWB Soldering
3.1 Shelf life of PWB

   3 months with packaging protection.

   Bake at 125℃/3~5h before assembly is recommended, especially when stored more than 3 months.

3.1 Reflow

   Suitable for standard non-lead free reflow process.

3.3 Manual soldering

                                                                                CN-PG-1809-01-S2155G-EN
   For separated or edge connected pad.

   Manual soldering temperature should range 350-380℃ (Use temperature control soldering iron).

   Time for single point soldering: within 3 seconds.



This process guide is for reference only! Should you have any questions, please feel free to contact us.

ShengYi will support you with prompt and effective service.




                                                                            CN-PG-1809-01-S2155G-EN

File: 00_REF/PCB RF ANT/05_PCB_Dielectric_Data_2026/search_text/Shengyi_Technology/Shengyi_Technology__S2155G_TDS__데이터시트__FRS072__추출텍스트.txt
 S2155G
 (UL ANSI: CEM-3.1) Halogen-Free, High CTI CEM-3
FEATURES                                                           APPLICATIONS
● High CTI                                                         OA equipment, Power supplier
● Excellent mechanical process ability                             Game machine, Household appliance
● Halogen, antimony, and red phosphorus free.                      For applications with CAF requirements,
● Non-UV Blocking                                                  recommend customer to carry a systematic
GENERAL PROPERTIES                                                 assessment of its reliability.

     Test Items                    Test Method               Test Condition              Unit          Typical Value

            Tg                IPC-TM-650 2.4.25D                   DSC                     ℃                 130
            Td                IPC-TM-650 2.4.24.6            TGA (5% W.L)                  ℃                 335
           T288               IPC-TM-650 2.4.24.1                  TMA                    min                 10
           T260               IPC-TM-650 2.4.24.1                  TMA                    min                 60
   Thermal Stress             IPC-TM-650 2.4.13.1           288℃, solder dip               s                 >50
                               IPC-TM-650 2.4.24                Before Tg               ppm/℃                 60
     CTE (Z-axis)              IPC-TM-650 2.4.24                 After Tg               ppm/℃                330
                               IPC-TM-650 2.4.24                 50-260℃                   %                  4.8
  Permittivity (1MHz)          IPC-TM-650 2.5.5.9              C-24/23/50                   -                 4.8
Loss Tangent (1MHz)            IPC-TM-650 2.5.5.9              C-24/23/50                   -               0.011
  Volume Resistivity          IPC-TM-650 2.5.17.1              C-96/35/90               MΩ-cm              1.2×108
  Surface Resistivity         IPC-TM-650 2.5.17.1              C-96/35/90                 MΩ               5.2×107
   Arc Resistance               IPC-TM-650 2.5.1           D-48/50+D-0.5/23                s                 160
 Dielectric Breakdown           IPC-TM-650 2.5.6           D-48/50+D-0.5/23                kV                >45
 Peel Strength (1oz)            IPC-TM-650 2.4.8                288℃/10s             N/mm [lb/in]         1.6 [9.14]
  Flexural Strength             IPC-TM-650 2.4.4                      A                  MPa               410/300
      (LW/CW)
  Water Absorption             IPC-TM-650 2.6.2.1                D-24/23                   %                 0.15
     Flammability                      UL94                    C-48/23/50               Rating                V-0
           CTI                       IEC60112                         A                 Rating         PLC 0 (≥600V)
Remarks:    1. Specification sheet: IPC-4101/14, is for your reference only.
           2. All the typical value is based on the 1.6mm specimen.
           3. All the typical value listed above is for your reference only, please turn to Shengyi Technology Co., Ltd for
            detailed information, and all rights from this data sheet are reserved by Shengyi Technology Co., Ltd.
PURCHASING INFORMATION
  Thickness              Copper foil                                        Standard size
 0.63mm to                                   915mm ×1,220mm(36”×48”) 1,020mm ×1,220mm(40”×48”)
                      18um to 105 um
   3.2mm                                     1,070mm ×1,220mm(42”×48”)

  Remarks: Other sheet size and thickness could be available upon request.

                                                                                       CN-TDS-2101-02-S2155G

File: 00_REF/PCB RF ANT/05_PCB_Dielectric_Data_2026/search_text/Shengyi_Technology/Shengyi_Technology__S2600F_Processing_guidelines__공정가이드__FRS012__추출텍스트.txt
PROCESSING GUIDELINES



     Laminate: S2600F




                        CN-PG-1809-01-S2600F-EN
This product process guideline uses IPC-4101 Standard as a reference, and Shengyi make some changes
according to the product characteristics of the actual situation as to making it more suitable for the Shengyi
S2600F product use.



1. Storage condition
1.1 Laminate

1.1.1 Storage condition

   Pack with original forms on the platform or on the appropriate frame, avoiding stress, prevent sheet

    deformation caused by inappropriate storage which may impact the subsequent PCB processes.

1.1.2 Storage environment

   Sheets should be stored in ventilated, dry, at room temperature under environment control, avoiding

    direct sunlight, rain and avoid erosion of corrosive gas (stored environment directly affect the quality of

    material).

   For double-sided copper clad laminates (cores), to minimize shifting as to avoid scratching the surface of

    the product, with a suitable environment and condition for storage, the shelf life can be up to two years.

   For single-sided copper clad laminates, with a suitable environment and condition for storage, the shelf

    life can be up to one year.

1.1.3 Operation manual

   Wear clean gloves and carefully operate the cores. Copper foil collisions, sliding will cause damage of

    the cores. Bare hands action will cause contamination to copper foil surface. These defects are likely to

    cause adverse effects.



2. PWB Processing
2.1 Panel cutting

   Sawing (preferred) and shearing method is recommended. Be careful of potential edge cracks when

    using roller cutter or caused by improper gap or cutter blade abrasion.

2.2 Pre-baking

   Because CEM-3 core material uses glass fiber paper as the reinforced material, the dimensional stability

    of CEM-3 is worse than that of FR-4. In PCB processing, baking after panel cutting can eliminate the

    stress and lower the dimensional shrinkage rate of the CEM-3 materials.

   Material pre-baking depends on the actual need. If materials are baked after cutting, it’s recommended to

    rinse cutting panels first, which is able to remove resin powder brought by cutting and avoid etching

    problem.


                                                                                 CN-PG-1809-01-S2600F-EN
   Baking condition: 150℃/3-5h, be sure to avoid materials directly contact with heater. Baking for 1.0mm

    thickness laminate, the stack up quantity does not exceed 30 panels; and for 1.6mm thickness laminate,

    the stack up quantity does not exceed 20 panels.

2.3 Film compensation

   CEM-3 materials have large shrinkage rate because of the structure. Although pre-baking process will

    lower the shrinkage rate, in the following PCB process, materials will still occur different degrees of

    shrinkage or expansion and therefore will need the film compensation. Film compensation factor are

    determined by actual production experience or FA production experience.

2.4 Etching

   S2600F includes inorganic fillers. As the reflectivity between resin and filler is different, the unclad

    surface after etching might present a phenomenon looked like spreading measling. The phenomenon is

    normal and will not affect material properties.

2.5 Drilling

   For 1.6mm thickness laminate, the suggested drilling parameters are: 3-4 panels per stack, drill speed

    60000-70000r/min, feed speed 60-70μm/r; we also suggest customers to find the suitable drilling

    parameters according to their trial run experience.

2.6 Solder mask

   Be careful of panel distortion or warpage due to improper stack-up at pose baking process.

   S2600F is high CTI material and contains inorganic fillers, the alkali resistance is not as good as normal

    materials, and so it is not recommended for solder mask rework process.

2.7 HAL

   Suitable for lead free HAL process.

2.8 Punching

   S2600F is suitable for punching process.

2.9 PWB Packaging

   PWB baking before packaging is suggested, baking condition: 125℃/3-5h, to prevent moisture effect on

    the heat resistance of base material.

   For a long time storage, it’s advised to wrap by aluminum pack.



3. PWB Soldering
3.1 Shelf life of PWB

   3 months with packaging protection.

   Bake at 125℃/3~5h before assembly is recommended, especially when stored more than 3 months.

                                                                                CN-PG-1809-01-S2600F-EN
3.1 Reflow

   Suitable for lead free reflow process.

3.3 Manual soldering

   For separated or edge connected pad.

   Manual soldering temperature should range 350-380℃ (Use temperature control soldering iron).

   Time for single point soldering: within 3 seconds.



This process guide is for reference only! Should you have any questions, please feel free to contact us.

ShengYi will support you with prompt and effective service.




                                                                            CN-PG-1809-01-S2600F-EN

File: 00_REF/PCB RF ANT/05_PCB_Dielectric_Data_2026/search_text/Shengyi_Technology/Shengyi_Technology__S2600F_TDS__데이터시트__FRS189__추출텍스트.txt
  S2600F
   (UL ANSI: CEM-3.0) High CTI, Anti-CAF, Excellent Thermal Reliability
FEATURES                                                      APPLICATIONS
● High CTI                                                    OA equipment
● Low water absorption                                        Game machine
● Excellent thermal reliability                               Household appliance
● Excellent anti-CAF performance                              Apparatus and instrument

GENERAL PROPERTIES

         Test Items                    Test Method             Test Condition                  Unit       Typical Value

              Tg                   IPC-TM-650 2.4.25D                DSC                        ℃               130
              Td                   IPC-TM-650 2.4.24.6           TGA (5% W.L)                   ℃               332
            T288                   IPC-TM-650 2.4.24.1               TMA                       min               7
            T260                   IPC-TM-650 2.4.24.1               TMA                       min              45
        Thermal Stress             IPC-TM-650 2.4.13.1         288℃, solder dip                  s              >60
                                    IPC-TM-650 2.4.24              Before Tg              ppm/℃                 60
         CTE(Z-axis)                IPC-TM-650 2.4.24              After Tg               ppm/℃                 280
                                    IPC-TM-650 2.4.24              50-260℃                      %               4.3
     Permittivity (1MHz)            IPC-TM-650 2.5.5.9            C-24/23/50                     -              4.8
    Loss Tangent (1MHz)             IPC-TM-650 2.5.5.9            C-24/23/50                     -             0.016
      Volume Resistivity           IPC-TM-650 2.5.17.1            C-96/35/90               MΩ-cm              4.2×108
      Surface Resistivity          IPC-TM-650 2.5.17.1            C-96/35/90                   MΩ             1.1×107
        Arc Resistance               IPC-TM-650 2.5.1         D-48/50+D-0.5/23                   s              180
    Dielectric Breakdown             IPC-TM-650 2.5.6         D-48/50+D-0.5/23               kV                 >45
     Peel Strength (1oz)             IPC-TM-650 2.4.8             288℃/10s                 N/mm              1.6 [9.14]
                                                                                           [lb/in]
  Flexural Strength (LW/CW)          IPC-TM-650 2.4.4                  A                    Mpa              410/340
      Water Absorption              IPC-TM-650 2.6.2.1             D-24/23                      %              0.07
        Flammability                         UL94                 C-48/23/50               Rating               V-0
             CTI                            IEC60112                   A                   Rating          PLC 0 ≥600V)
Remarks: 1. Specification sheet: IPC-4101/16, is for your reference only.
         2. All the typical value is based on the 1.6mm specimen.
         3. All the typical value listed above is for your reference only, please turn to Shengyi Technology Co., Ltd
            for detailed information, and all rights from this data sheet are reserved by Shengyi Technology Co., Ltd.

PURCHASING INFORMATION
      Thickness               Copper foil                                      Standard size
                                                  1,020mm ×1,220mm(40”×48”) 915mm ×1,220mm(36”×48”)
 0.63mm to 3.2mm            18um to 105 um
                                                  1,070mm ×1,220mm(42”×48”)
Remarks: Other sheet size and thickness could be available upon request.

                                                                                               CN-TDS-2603-04-S2600F

File: 00_REF/PCB RF ANT/05_PCB_Dielectric_Data_2026/search_text/Shengyi_Technology/Shengyi_Technology__S3110_TDS__데이터시트__FRS047__추출텍스트.txt
  S3110
  (UL ANSI: CEM-1)

FEATURES                                                             APPLICATIONS
● Lower warpage                                                      Display,
● Good thermal resistance                                            Power supplier
● Good moisture resistance                                           Game machine
● Good mechanical process ability                                    Keyboard, instrument
                                                                     Household appliances

GENERAL PROPERTIES

         Test Items                  Test Method                 Test Condition                 Unit          Typical
                                                                                                               Value
       Thermal Stress             IPC-TM-650 2.4.13.1           288℃, solder float                s             >30
           Z-axis                  IPC-TM-650 2.4.24                 50-260℃                      %              6.2
             CTE
     Permittivity (1MHz)          IPC-TM-650 2.5.5.9                 C-24/23/50                   -              4.4
    Loss Tangent (1MHz)           IPC-TM-650 2.5.5.9                 C-24/23/50                   -             0.022
      Volume Resistivity          IPC-TM-650 2.5.17.1                C-96/35/90                 MΩ-cm         7.8×108
      Surface Resistivity         IPC-TM-650 2.5.17.1                C-96/35/90                  MΩ           5.6×107
        Arc Resistance             IPC-TM-650 2.5.1             D-48/50+D-0.5/23                  s              118
    Dielectric Breakdown           IPC-TM-650 2.5.6             D-48/50+D-0.5/23                 kV             >45
     Peel Strength (1oz)           IPC-TM-650 2.4.8                  288℃/10s              N/mm [lb/in]      1.8 [10.28]
 Flexural Strength (LW/CW)         IPC-TM-650 2.4.4                      A                      Mpa           420/358
      Water Absorption            IPC-TM-650 2.6.2.1                  D-24/23                     %             0.13
        Flammability                        UL94                     C-48/23/50                 Rating           V-0
             CTI                       IEC60112                          A                      Rating          PLC 2
Remarks: 1. Specification sheet: IPC-4101/10, is for your reference only.
          2. All the typical value is based on the 1.6mm specimen.
          3. All the typical value listed above is for your reference only, please turn to Shengyi Technology Co., Ltd for
             detailed information, and all rights from this data sheet are reserved by Shengyi Technology Co., Ltd.



PURCHASING INFORMATION

       Thickness              Copper foil                                       Standard size
                                                   915mm ×1,220mm(36”×48”)   1,020mm ×1,220mm(40”×48”)
  0.63mm to 3.2mm           18um to 105 um
                                                   1,070mm ×1,220mm(42”×48”)
Remarks: Other sheet size and thickness could be available upon request.




                                                                                            CN-TDS-1911-03-S3110

File: 00_REF/PCB RF ANT/05_PCB_Dielectric_Data_2026/search_text/Shengyi_Technology/Shengyi_Technology__S7040G_Processing_guidelines__공정가이드__FRS087__추출텍스트.txt
    PROCESSING GUIDELINES

              Laminate: S7040G
              Prepreg: S7040GB

Low Loss, High Reliability Halogen Free Material




                      1/6        CN-PG-1912-02-S7040G-S7040GB-EN
This product process guideline uses IPC-4101 Standard as a reference, and Shengyi make some changes
according to the product characteristics of the actual situation as to making it more suitable for the Shengyi
S7040G/S7040GB product use.



1. Storage condition
1.1 Laminate

1.1.1 Storage condition

   Pack with original forms on the platform or on the appropriate frame, avoiding stress, prevent sheet

    deformation caused by inappropriate storage which may impact the subsequent PCB processes.

1.1.2 Storage environment

   Sheets should be stored in ventilated, dry, at room temperature under environment control, avoiding direct

    sunlight, rain and avoid erosion of corrosive gas (stored environment directly affect the quality of material).

   For double-sided copper clad laminates (cores), to minimize shifting as to avoid scratching the surface of

    the product, with a suitable environment and condition for storage, the shelf life can be up to two years.

1.1.3 Operation manual

   Wear clean gloves and carefully operate the cores. Copper foil collisions, sliding will cause damage of the

    cores. Bare hands action will cause contamination to copper foil surface. These defects are likely to cause

    adverse effects.

1.2 Prepreg

1.2.1 Storage method

   Levels stored in original packaging form, avoiding stress, prevent sheet deformation caused by

    inappropriate storage condition.

   Leftover or cut Prepregs should pack and seal with vacuum foil packaging and put it back in the original

    packaging tray.

1.2.2 Storage environment

   Prepreg sealed packaging should be stored in free of UV irradiation environment, specific storage

    conditions and the storage period as follows:

        Condition 1:   3 months when stored at <23℃ and <50% RH.

        Condition 2:   6 months when stored at <5℃

   Note: Relative humidity affect prepreg quality the most, pay special attention on weather (conduct

    dehumidification process is necessary for wet weather).

1.2.3 Cutting guideline

   Cutting the best way is left to professional staff wear clean gloves during operation, prevent the pollution

    of prepreg surface; operation must be careful to prevent prepreg wrinkle or crack, to avoid affect prepregs.


                                                       2/6              CN-PG-1912-02-S7040G-S7040GB-EN
1.2.4 Prepregs use recommendations

   If moving from a low temperature storage space to a higher temperature or ambient temperature storage

    space, it must go through the temperature settle process, (8 - 24 hours, settle time is varies depending

    on temperature variation in between two storage conditions). Open package after temperature settle

    process is completed as to avoid affecting the quality and adhesion of prepregs.

   For PP package stored in above condition 1, after open is required to complete the use as soon as

    possible, for packages opened more than 3 day, it must re-inspect and insure quality before use.

   Leftover or cut prepregs should pack and seal with vacuum foil packaging and put it back in the above

    stated storage condition 1.

   For IQC inspection, PP test should be finished within 5 days from the date of acceptance according to

    IPC-4101 specification.



2. PWB Processing
2.1 Panel cutting

   Sawing (preferred) and shearing method is recommended. Be careful of potential edge cracks when using

    roller cutter or caused by improper gap or cutter blade abrasion.

2.2 Thin core baking

   Thin core baking depends on actual need. If bake after cutting, it’s recommended to rinse cutting panels

    first, which is able to remove resin powder brought by cutting and avoid etching problem.

   Baking condition: 175℃/3-5h, be sure to avoid contact directly with heater.

2.3 Brown oxide

   Brown oxide is recommended.

   Bake after brown oxide: 110-120℃/1.5-2h, and lay-up within 4 hours after baking.

   For multiple lamination board:

    A: Bake before brown oxide: 150℃/3-5h

    B: Bake after brown oxide: 110-120℃/1.5-2h

   Baking stack height: <1inch.

2.4 Lay-up

   Ensure the prepreg direction of warp and fill at lay-up process. Avoid prepreg reversal or overturn in case

    of multilayer board distortion after press.

   Press within 2 hours after lay-up;

   The overall time from brown oxide to pressing is controlled within 8 hours;

   When the buffer material may have the risk of moisture absorption, it is recommended to dry it;

   Due to the material characteristics, it is easy to carry static electricity. When laminating, special attention

                                                       3/6              CN-PG-1912-02-S7040G-S7040GB-EN
    should be paid to the adsorption of foreign matters on PP;

   In order to ensure good alignment effect, riveting method is recommended for lay-up; when the fusion

    method is needed, electromagnetic heat fusion is recommended, and the suitable fusion parameters

    should be evaluated in detail; other fusion methods is advised to evaluate strictly the effect by PCB's own

    conditions, so as to avoid alignment problem caused by poor fusion.

2.5 Press process

    Press machine with good vacuum and sealing performance is recommended.

    Advised heat-up rate: 2.8-3.8℃/min (material temperature 80℃-140℃).

    Full pressure setting is recommended at the range of 380-450 PSI, specified value should be determined

     by multilayer feature (lay-up construction and resin filled area).

    Apply full pressure when the temperature of top layer ranges 105-125 ℃.

    Curing condition: Product temperature 190-210℃, 110-130min.

    Cooling rate: <2℃/min

    Product temperature when unloaded from hot press: <150℃/min.

    In terms of HDI and N+N structure, it’s advised to evaluate the method of adding buffer material in the

     middle layer per open, in order to ensure better thickness distribution.

    If pressed by Adara machine, please inform us for more information.

    When taken singe side or dummy panel for multilayer, be sure to roughen the unclad surface before use

     in case of poor bonding due to smooth surface. Etching from double sided laminates for that purpose is

     an optimized measure.

2.6 Drilling

   New drill bit and 1 panel/stack (thick board) is recommended, to ensure good hole wall quality.

   The drilling parameters need to be evaluated in detail to determine suitable conditions for your production,

    to ensure good hole wall quality, to achieve good chip removal effect and avoid smear due to drilling.

    Below parameters are for reference.
          Diameter                           Speed            Infeed            Chipload        U
                             Hits
               mm                             krpm           Inch/min           mil/rew     Inch/min
               0.20          500              108              70                 0.65         300
               0.25          800              108              70                 0.65         300
               0.30          800              105              75                 0.71         500
               0.40          800               98              62                 0.63         600
               0.50          800               95              75                 0.79         800
               0.60          800               90              68                 0.76         800
               0.70          1000              80              70                 0.88         800
               0.80          1000              68              72                 1.06         800
               0.90          1000              62              75                 1.21         800
               1.00          1000              60              75                 1.25         800

                                                       4/6                CN-PG-1912-02-S7040G-S7040GB-EN
   For dense holes area or hole size <0.6mm, LE aluminum cover layer is recommended.

   For hole size ≤1.0mm, it’s recommended to use a new double-edged drill bit (the best helix angle is 45 °).

   For board thickness ≥3.0 mm, it’s recommended step drill or pre-drill.

2.7 Baking after drill

   Advised baking condition after drill: 190℃/3h, be sure to avoid contact directly with heater.

   Baking before resin plugging after back drilling: 160-170℃/2-3h.

   After plating, 2nd drill with BGA and dense hole structure: 170-180℃/2-3h.

   After plating, 2nd drill without BGA and dense hole structure, baking is not necessary.

2.8 Desmear

   Due to material composition and structure, its chemical resistance is good. Only taking chemical Desmear

    is difficult to remove smear effectively, so both Plasma and chemical Desmear are advised. Detailed

    parameters follows the actual PCB structure (overall thickness, hole diameter), chemicals type and

    equipment capability for setting. Below Plasma parameters are for reference only.




   The specific Desmear conditions are related to the equipment, chemicals type, board thickness or hole

    area, and need to be set by comprehensive evaluation.

   On the premise of full load, it is suggested applying longer Plasma time for thicker board.

2.9 Solder mask

   Advised baking before solder mask: 150℃/4-6h

   Be careful of panel distortion or warpage due to improper stack-up at post baking process.

   Not advised solder mask rework.

2.10 HAL

   Suitable for lead free HAL process

2.11 Punching/Routing

   Not suitable for punching process.

   Routing process is recommended. Reduce routing speed to prevent edge cracks from outburst

    mechanical force.

2.12 Packaging



                                                     5/6               CN-PG-1912-02-S7040G-S7040GB-EN
   Suggest baking finished boards at 140℃/4~6h before packaging to prevent moisture effect

   Package material is recommended using aluminum pack.



3. PWB Soldering
3.1 Shelf life of PWB

   3 months with packaging protection.

   Bake at 125℃/4~8h before assembly is recommended

3.2 Reflow

   Suitable for lead free reflow process

3.3 Manual soldering

   For separated or connected pad, manual soldering temperature should range 350-380℃ and hold less

    than 3s for single point.




This process guide is for reference only! Should you have any questions, please feel free to contact us.

ShengYi will support you with prompt and effective service.




                                                     6/6          CN-PG-1912-02-S7040G-S7040GB-EN
