Repository: EIDOSDATA/TraceWave-Studio

# PCB 유전율과 적층 자료

수집/정리 기준일: 2026-11-11.

먼저 [전체 자료 안내 엑셀](Excel/00_전체_자료_안내.xlsx)을 연다. 회사별 엑셀은 `Excel/`에 있고, 원문 검색은 [HTML 안내](START_HERE_ko.html)를 사용한다.

- [자료 사용 안내](docs/자료_사용_안내.md): 폴더, 단위, 조건 선택과 내보내기.
- [자료 검토 결과](docs/자료_검토_결과.md): 확인한 범위, 오류/공백, 정리 내역.
- [TraceWave Studio 연결 설계](../../../Code/docs/pcb_material_catalog.md): 사용자 직접 입력, 소재 선택, 제조업체 적층 선택과 현재 구현의 경계.

57,340개 조건별 관측, 36개 회사와 일반 재료 참고 자료 1개 그룹, 1,756개 출처 기록을 보존했다. 새 엑셀은 전체 안내 1개와 회사/참고 자료별 37개로 총 38개다. 행 수는 고유 소재나 독립 측정 수가 아니다. 공식 자료에 값이 있어도 실제 제조 조건과 해석 대역에 맞는지 확인해야 한다.

사람이 보는 엑셀과 프로그램용 JSONL을 분리했다. 원문 PDF/HTML의 바이트는 보존하면서 파일명을 회사와 소재/용도 중심으로 바꿨다. 중복 저장한 데이터 사본은 복구 폴더로 옮겼고 관측 수치는 삭제하지 않았다.

File: 00_REF/PCB RF ANT/05_PCB_Dielectric_Data_2026/search_text/Shengyi_Technology/Shengyi_Technology__S7040G_S7040G_Line_up__기술자료__FRS041__추출텍스트.txt
Based Material Line Up

S7040G/S7040GB
1. CORE (C-STAGE)
  Thickness                                      Dk                                      Df
               ply-up   RC (%)
 mm     mil                      1 GHz   3 GHz        5 GHz   10 GHz   1 GHz    3 GHz         5 GHz    10 GHz
0.051   2.00   1x106     72      3.36    3.35         3.34     3.34    0.0081   0.0086        0.0091   0.0096
0.051   2.00   1x1067    65      3.52    3.51         3.50     3.50    0.0078   0.0083        0.0088   0.0093
0.064   2.50   1x106     77      3.25    3.24         3.23     3.23    0.0084   0.0089        0.0094   0.0099
0.064   2.50   1x1067    71      3.38    3.37         3.36     3.36    0.0081   0.0086        0.0091   0.0096
0.076   3.00   1x1078    64      3.54    3.53         3.52     3.52    0.0078   0.0083        0.0088   0.0093
0.076   3.00   1x1080    64      3.54    3.53         3.52     3.52    0.0078   0.0083        0.0088   0.0093
0.076   3.00   1x1086    62      3.59    3.58         3.57     3.57    0.0077   0.0082        0.0087   0.0092
0.089   3.50   2x1067    61      3.61    3.60         3.59     3.59    0.0076   0.0081        0.0086   0.0091
0.089   3.50   1x3313    51      3.83    3.82         3.81     3.81    0.0072   0.0077        0.0082   0.0087
0.102   4.00   2x106     72      3.36    3.35         3.34     3.34    0.0081   0.0086        0.0091   0.0096
0.102   4.00   2x1067    65      3.52    3.51         3.50     3.50    0.0078   0.0083        0.0088   0.0093
0.102   4.00   1x3313    56      3.72    3.71         3.70     3.70    0.0074   0.0079        0.0084   0.0089
0.102   4.00   1x2116    47      3.92    3.91         3.90     3.90    0.0070   0.0075        0.0080   0.0085
0.114   4.50   1x2116    51      3.83    3.82         3.81     3.81    0.0072   0.0077        0.0082   0.0087
0.127   5.00   2x106     77      3.25    3.24         3.23     3.23    0.0084   0.0089        0.0094   0.0099
0.127   5.00   2x1067    71      3.38    3.37         3.36     3.36    0.0081   0.0086        0.0091   0.0096
0.127   5.00   1x2116    55      3.74    3.73         3.72     3.72    0.0074   0.0079        0.0084   0.0089
0.152   6.00   2x1078    64      3.54    3.53         3.52     3.52    0.0078   0.0083        0.0088   0.0093
0.152   6.00   2x1080    64      3.54    3.53         3.52     3.52    0.0078   0.0083        0.0088   0.0093




                                                  1/4                           CN-LU-1910-L05-S7040G-S7040GB
Based Material Line Up
0.178   7.00    2x3313    51   3.83   3.82     3.81   3.81   0.0072   0.0077    0.0082     0.0087
0.203   8.00    2x3313    56   3.72   3.71     3.70   3.70   0.0074   0.0079    0.0084     0.0089
0.203   8.00    2x2116    47   3.92   3.91     3.90   3.90   0.0070   0.0075    0.0080     0.0085
0.229   9.00    3x1080    64   3.54   3.53     3.52   3.52   0.0078   0.0083    0.0088     0.0093
0.229   9.00    2x2116    51   3.83   3.82     3.81   3.81   0.0072   0.0077    0.0082     0.0087
0.254   10.00   2x2116    55   3.74   3.73     3.72   3.72   0.0074   0.0079    0.0084     0.0089
0.305   12.00   3x2116    47   3.92   3.91     3.90   3.90   0.0070   0.0075    0.0080     0.0085
0.356   14.00   4x3313    51   3.83   3.82     3.81   3.81   0.0072   0.0077    0.0082     0.0087
0.381   15.00   3x2116    55   3.74   3.73     3.72   3.72   0.0074   0.0079    0.0084     0.0089
0.406   16.00   4x2116    47   3.92   3.91     3.90   3.90   0.0070   0.0075    0.0080     0.0085
0.457   18.00   4x2116    51   3.83   3.82     3.81   3.81   0.0072   0.0077    0.0082     0.0087
0.508   20.00   4x2116    55   3.74   3.73     3.72   3.72   0.0074   0.0079    0.0084     0.0089
0.610   24.00   6x2116    47   3.92   3.91     3.90   3.90   0.0070   0.0075    0.0080     0.0085
0.635   25.00   5x2116    55   3.74   3.73     3.72   3.72   0.0074   0.0079    0.0084     0.0089
0.711   28.00   7x2116    47   3.92   3.91     3.90   3.90   0.0070   0.0075    0.0080     0.0085
0.762   30.00   6x2116    55   3.74   3.73     3.72   3.72   0.0074   0.0079    0.0084     0.0089
0.889   35.00   7x2116    55   3.74   3.73     3.72   3.72   0.0074   0.0079    0.0084     0.0089
1.016   40.00   8x2116    55   3.74   3.73     3.72   3.72   0.0074   0.0079    0.0084     0.0089
1.219   48.00   12x2116   47   3.92   3.91     3.90   3.90   0.0070   0.0075    0.0080     0.0085
1.321   52.00   13x2116   47   3.92   3.91     3.90   3.90   0.0070   0.0075    0.0080     0.0085
1.422   56.00   14x2116   47   3.92   3.91     3.90   3.90   0.0070   0.0075    0.0080     0.0085
1.524   60.00   15x2116   47   3.92   3.91     3.90   3.90   0.0070   0.0075    0.0080     0.0085




                                             2/4                      CN-LU-1910-L05-S7040G-S7040GB
Based Material Line Up

2. PREPREG (B-STAGE)
              RC (%)        Thickness                                 Dk                                                      Df
Glass style
              Nominal      mm        mil       1GHz          3GHz          5GHz          10GHz         1 GHz         3 GHz         5 GHz        10 GHz
   106           72       0.051     2.00        3.36          3.35          3.34          3.34         0.0081        0.0086        0.0091        0.0096
   106           77       0.064     2.50        3.25          3.24          3.23          3.23         0.0084        0.0089        0.0094        0.0099
  1067           65       0.051     2.00        3.52          3.51          3.50          3.50         0.0078        0.0083        0.0088        0.0093
  1067           71       0.064     2.50        3.38          3.37          3.36          3.36         0.0081        0.0086        0.0091        0.0096
  1078           62       0.071     2.80        3.59          3.58          3.57          3.57         0.0077        0.0082        0.0087        0.0092
  1078           64       0.076     3.00        3.54          3.53          3.52          3.52         0.0078        0.0083        0.0088        0.0093
  1078           68       0.086     3.40        3.45          3.44          3.43          3.43         0.0080        0.0085        0.0090        0.0095
  1080           62       0.071     2.80        3.59          3.58          3.57          3.57         0.0077        0.0082        0.0087        0.0092
  1080           64       0.076     3.00        3.54          3.53          3.52          3.52         0.0078        0.0083        0.0088        0.0093
  1080           68       0.086     3.40        3.45          3.44          3.43          3.43         0.0080        0.0085        0.0090        0.0095
  3313           56       0.102     4.00        3.72          3.71          3.70          3.70         0.0074        0.0079        0.0084        0.0089
  3313           58       0.109     4.30        3.68          3.67          3.66          3.66         0.0075        0.0080        0.0085        0.0090
  3313           60       0.117     4.60        3.63          3.62          3.61          3.61         0.0076        0.0081        0.0086        0.0091
   2116          53       0.122     4.80        3.79          3.78          3.77          3.77         0.0073        0.0078        0.0083        0.0088
   2116          55       0.127     5.00        3.74          3.73          3.72          3.72         0.0074        0.0079        0.0084        0.0089
   2116          57       0.135     5.30        3.70          3.69          3.68          3.68         0.0075        0.0080        0.0085        0.0090
   2116          59       0.145     5.70        3.65          3.64          3.63          3.63         0.0076        0.0081        0.0086        0.0091

3. REMARK
   1)    Dk/Df measuring method: IPC TM-650 2.5.5.5
   2)    Copper foil: RTF 18μm, 35μm,70μm.
   3)    All the values listed above are for your reference only. Please contact Shengyi Technology Co., Ltd. for detailed information. All rights from this


                                                                            3/4                                        CN-LU-1910-L05-S7040G-S7040GB
Based Material Line Up
      line up are reserved by Shengyi Technology Co., Ltd.
 4)   For laminate orders, we'll follow metric thickness accuracy of 3 decimal places for control.
 5)   Last update: Nov, 2019




                                                                        4/4                          CN-LU-1910-L05-S7040G-S7040GB

File: 00_REF/PCB RF ANT/05_PCB_Dielectric_Data_2026/search_text/Shengyi_Technology/Shengyi_Technology__S7040G_TDS__데이터시트__FRS054__추출텍스트.txt
 S7040G
  Halogen free, High reliability & Mid Loss Material

FEATURES                                                              APPLICATIONS
● High Tg and high Td                                                 Server, Switch, Base station
● Halogen free material                                               Backplane, Line cards
● Excellent thermal reliability                                       High performance computing
● Excellent anti-CAF performance                                      Office Routers
● Low Dk/Df (@10GHz): 3.72/0.0089
● Lower Z-axis CTE, offering superior PTH reliability

GENERAL PROPEAIES

         Test Items                    Test Method                Test Condition               Unit            Typical
                                                                                                                Value
                                  IPC-TM-650 2.4.24.4                    DMA                                     185
              Tg                                                                                ℃
                                  IPC-TM-650 2.4.25D                     DSC                                     175
              Td                  IPC-TM-650 2.4.24.6              TGA(5% W.L)                  ℃                405
            T288                  IPC-TM-650 2.4.24.1                    TMA                   min                60
            T300                  IPC-TM-650 2.4.24.1                    TMA                   min                60
      Thermal Stress              IPC-TM-650 2.4.13.1            288℃, solder dip                -               Pass
                                   IPC-TM-650 2.4.24                  Before Tg              ppm/℃                45
        CTE (Z-axis)               IPC-TM-650 2.4.24                   After Tg              ppm/℃               245
                                   IPC-TM-650 2.4.24                  50-260℃                   %                 2.5
                      1GHz         IPC-TM-650 2.5.5.9                C-24/23/50                  -               3.90
   Permittivity       10GHz        IPC-TM-650 2.5.5.5                C-24/23/50                  -               3.72
                      10GHz          IEC61189-2-721                  C-24/23/50                  -               4.06
                      1GHz         IPC-TM-650 2.5.5.9                C-24/23/50                  -             0.0070
 Loss Tangent         10GHz        IPC-TM-650 2.5.5.5                C-24/23/50                  -             0.0089
                      10GHz          IEC61189-2-721                  C-24/23/50                  -             0.0100
    Volume Resistivity            IPC-TM-650 2.5.17.1                C-96/35/90              MΩ-cm             7.0×107
    Surface Resistivity           IPC-TM-650 2.5.17.1                C-96/35/90                 MΩ             9.0×107
  Dielectric Breakdown              IPC-TM-650 2.5.6             D-48/50+D-0.5/23               kV               >45
   Peel Strength (1Oz)              IPC-TM-650 2.4.8                 288℃/10s                 N/mm           0.85 [4.86]
                                                                                              [lb/in]
     Water Absorption              IPC-TM-650 2.6.2.1                  D-24/23                  %                0.12
        Flammability                        UL94                     C-48/23/50               Rating              V-0

Remarks : 1. All the typical value is based on the 0.76mm (6*2116) specimen, but not guarantee data.
       2. All the typical value listed e is for your reference only, please turn to Shengyi Technology Co., Ltd. for detailed
         information, and all rights from this data sheet are reserved by Shengyi Technology Co., Ltd.




                                                                                    CN-TDS-1911-02-S7040G-S7040GB

File: 00_REF/PCB RF ANT/05_PCB_Dielectric_Data_2026/search_text/Shengyi_Technology/Shengyi_Technology__S7045GHU_TDS__데이터시트__FRS157__추출텍스트.txt
S7045GHU
    Halogen-free，High Reliability & Mid Loss Material

FEATURES                                                                       APPLICATIONS
      High Tg，180℃（DSC）                                                           Server，Base station，Switch
      Halogen-free                                                                Line cards，etc
      Black color，94-V0




GENERAL PROPERTIES

        Test Items                    Test Method                  Test Condition              Unit              Typical value

                                  IPC-TM-650 2.4.24.4                    DMA                    ℃                      190
             Tg
                                  IPC-TM-650 2.4.25D                     DSC                    ℃                      180
             Td                   IPC-TM-650 2.4.24.6                 5% wt.loss                ℃                      415
           T288                   IPC-TM-650 2.4.24.1                    TMA                    min                    >60

           T300                   IPC-TM-650 2.4.24.1                    TMA                    min                    >60

      Thermal Stress              IPC-TM-650 2.4.13.1            288℃, solder dipping            --                  PASS

                                   IPC-TM-650 2.4.24                  Before Tg               ppm/℃                    35

      CTE（z-axis）                  IPC-TM-650 2.4.24                   After Tg               ppm/℃                    245
                                   IPC-TM-650 2.4.24                   50-260℃                  %                      2.3
                                   IPC-TM-650 2.5.9                     1GHz                     -                    4.15
             Dk
                                IEC61189-2-721 SPDR                     10GHz                    -                    4.43

                                   IPC-TM-650 2.5.9                     1GHz                     -                    0.010
             Df
                                IEC61189-2-721 SPDR                     10GHz                    -                   0.0135
     Volume Resistivity           IPC-TM-650 2.5.17.1                 C-96/35/90             MΩ·cm                  1.8E+07

     Surface Resistivity          IPC-TM-650 2.5.17.1                 C-96/35/90                MΩ                  3.8E+07

    Dielectric Breakdown           IPC-TM-650 2.5.6               D-48/50+D-0.5/23              kV                     >45

    Peel Strength（1oz）             IPC-TM-650 2.4.8                   288℃/10s                 N/mm                   0.95

     Water Absorption             IPC-TM-650 2.6.2.1                   D-24/23                  %                     0.12
        Flammability                     UL 94                        C-48/23/50              Rating               V-0（HF）


         Remarks:
         All the typical value is based on the 0.76（6*2116）specimen，but not guarantee data. All the typical values listed
         above are for your reference only and not intended for specification. Please contact Shengyi Technology Co., Ltd. for
         detailed information. All rights from this data sheet are reserved by Shengyi Technology Co., Ltd.




                                                                                     CN-TDS-2504-01-S7045GHU-S7045GHUB

File: 00_REF/PCB RF ANT/05_PCB_Dielectric_Data_2026/search_text/Shengyi_Technology/Shengyi_Technology__S7045GH_Processing_guidelines__공정가이드__FRS095__추출텍스트.txt
CN-PG-2112-02-S7045GH-S7045GHB

























    

    






















        CN-PG-2112-02-S7045GH-S7045GHB


















































    刀径 mm   孔限 hits   转速 S krpm   进刀 F inch/min   Chipload mil/rev   退刀 U inch/min

     0.20    800         140           47              0.34              300
     0.25    800         125           59              0.65              500
     0.30    800         110           76              0.71              500

                                                   CN-PG-2112-02-S7045GH-S7045GHB
    0.40   1000   98   80      0.63           600
    0.50   1000   95   80      0.79           800
    0.60   1000   90   80      0.76           800
    0.70   1000   80   80      0.88           800
    0.80   1000   68   80      1.06           800
    0.90   1000   62   80      1.21           800
    1.00   1000   60   80      1.25           800














































                            CN-PG-2112-02-S7045GH-S7045GHB


















    CN-PG-2112-02-S7045GH-S7045GHB

File: 00_REF/PCB RF ANT/05_PCB_Dielectric_Data_2026/search_text/Shengyi_Technology/Shengyi_Technology__S7045GH_S7045GH_Line_up__기술자료__FRS096__추출텍스트.txt
Based Material Line Up

S7045GH/S7045GHB
1. CORE (C-STAGE)
  Thickness                                     Dk                                        Df
              ply-up   RC (%)
 mm     mil                     1 GHz   3 GHz        5 GHz   10 GHz   1 GHz      3 GHz         5 GHz    10 GHz
0.051   2.0   1x106     72      3.59    3.58         3.57     3.57    0.0087     0.0092        0.0097   0.0102
0.051   2.0   1x1067    65      3.75    3.74         3.73     3.73    0.0084     0.0089        0.0094   0.0099
0.064   2.5   1x106     77      3.48    3.47         3.46     3.46    0.0090     0.0095        0.0100   0.0105
0.064   2.5   1x1067    71      3.61    3.60         3.59     3.59    0.0087     0.0092        0.0097   0.0102
0.076   3.0   1x1078    64      3.77    3.76         3.75     3.75    0.0084     0.0089        0.0094   0.0099
0.076   3.0   1x1080    64      3.77    3.76         3.75     3.75    0.0084     0.0089        0.0094   0.0099
0.076   3.0   1x1086    62      3.82    3.81         3.80     3.80    0.0083     0.0088        0.0093   0.0098
0.089   3.5   2x1067    61      3.84    3.83         3.82     3.82    0.0082     0.0087        0.0092   0.0097
0.089   3.5   1x3313    51      4.06    4.05         4.04     4.04    0.0078     0.0083        0.0088   0.0093
0.102   4.0   2x106     72      3.59    3.58         3.57     3.57    0.0087     0.0092        0.0097   0.0102
0.102   4.0   2x1067    65      3.75    3.74         3.73     3.73    0.0084     0.0089        0.0094   0.0099
0.102   4.0   1x3313    56      3.95    3.94         3.93     3.93    0.0080     0.0085        0.0090   0.0095
0.102   4.0   1x2116    47      4.15    4.14         4.13     4.13    0.0076     0.0081        0.0086   0.0091
0.114   4.5   1x2116    51      4.06    4.05         4.04     4.04    0.0078     0.0083        0.0088   0.0093
0.127   5.0   2x106     77      3.48    3.47         3.46     3.46    0.0090     0.0095        0.0100   0.0105
0.127   5.0   2x1067    71      3.61    3.60         3.59     3.59    0.0087     0.0092        0.0097   0.0102
0.127   5.0   1x2116    55      3.97    3.96         3.95     3.95    0.0080     0.0085        0.0090   0.0095
0.152   6.0   2x1078    64      3.77    3.76         3.75     3.75    0.0084     0.0089        0.0094   0.0099
0.152   6.0   2x1080    64      3.77    3.76         3.75     3.75    0.0084     0.0089        0.0094   0.0099



                                                 1/4                           CN-LU-2108-L03-S7045GH-S7045GHB
Based Material Line Up
0.152   6.0    1X1506    44   4.22   4.21     4.20   4.20   0.0075     0.0080    0.0085     0.0090
0.178   7.0    2x3313    51   4.06   4.05     4.04   4.04   0.0078     0.0083    0.0088     0.0093
0.203   8.0    2x3313    56   3.95   3.94     3.93   3.93   0.0080     0.0085    0.0090     0.0095
0.203   8.0    2x2116    47   4.15   4.14     4.13   4.13   0.0076     0.0081    0.0086     0.0091
0.229   9.0    3x1080    64   3.77   3.76     3.75   3.75   0.0084     0.0089    0.0094     0.0099
0.229   9.0    2x2116    51   4.06   4.05     4.04   4.04   0.0078     0.0083    0.0088     0.0093
0.254   10.0   2x2116    55   3.97   3.96     3.95   3.95   0.0080     0.0085    0.0090     0.0095
0.305   12.0   3x3313    56   3.95   3.94     3.93   3.93   0.0080     0.0085    0.0090     0.0095
0.305   12.0   3x2116    47   4.15   4.14     4.13   4.13   0.0076     0.0081    0.0086     0.0091
0.305   12.0   2X1506    44   4.22   4.21     4.20   4.20   0.0075     0.0080    0.0085     0.0090
0.356   14.0   2X1506    50   4.09   4.08     4.07   4.07   0.0078     0.0083    0.0088     0.0093
0.381   15.0   3x2116    55   3.97   3.96     3.95   3.95   0.0080     0.0085    0.0090     0.0095
0.508   20.0   4x2116    55   3.97   3.96     3.95   3.95   0.0080     0.0085    0.0090     0.0095
0.635   25.0   5x2116    55   3.97   3.96     3.95   3.95   0.0080     0.0085    0.0090     0.0095
0.762   30.0   6x2116    55   3.97   3.96     3.95   3.95   0.0080     0.0085    0.0090     0.0095
0.889   35.0   7x2116    55   3.97   3.96     3.95   3.95   0.0080     0.0085    0.0090     0.0095
1.016   40.0   8x2116    55   3.97   3.96     3.95   3.95   0.0080     0.0085    0.0090     0.0095
1.219   48.0   12x2116   47   4.15   4.14     4.13   4.13   0.0076     0.0081    0.0086     0.0091
1.321   52.0   13x2116   47   4.15   4.14     4.13   4.13   0.0076     0.0081    0.0086     0.0091
1.727   68.0   17x2116   47   4.15   4.14     4.13   4.13   0.0076     0.0081    0.0086     0.0091




                                            2/4                      CN-LU-2108-L03-S7045GH-S7045GHB
Based Material Line Up

2.    PREPREG (B-STAGE)
              RC (%)     Thickness                   Dk                                    Df
Glass style
              Nominal   mm       mil   1GHz   3GHz        5GHz   10GHz   1 GHz     3 GHz        5 GHz    10 GHz
     106        72      0.051   2.0    3.59   3.58        3.57   3.57    0.0087   0.0092        0.0097   0.0102
     106        77      0.064   2.5    3.48   3.47        3.46   3.46    0.0090   0.0095        0.0100   0.0105
     1067       65      0.051   2.0    3.75   3.74        3.73   3.73    0.0084   0.0089        0.0094   0.0099
     1067       71      0.064   2.5    3.61   3.60        3.59   3.59    0.0087   0.0092        0.0097   0.0102
     1078       62      0.071   2.8    3.82   3.81        3.80   3.80    0.0083   0.0088        0.0093   0.0098
     1078       64      0.076   3.0    3.77   3.76        3.75   3.75    0.0084   0.0089        0.0094   0.0099
     1078       68      0.086   3.4    3.68   3.67        3.66   3.66    0.0086   0.0091        0.0096   0.0101
     1080       62      0.071   2.8    3.82   3.81        3.80   3.80    0.0083   0.0088        0.0093   0.0098
     1080       64      0.076   3.0    3.77   3.76        3.75   3.75    0.0084   0.0089        0.0094   0.0099
     1080       68      0.086   3.4    3.68   3.67        3.66   3.66    0.0086   0.0091        0.0096   0.0101
     3313       56      0.102   4.0    3.95   3.94        3.93   3.93    0.0080   0.0085        0.0090   0.0095
     3313       58      0.109   4.3    3.91   3.90        3.89   3.89    0.0081   0.0086        0.0091   0.0096
     3313       60      0.117   4.6    3.86   3.85        3.84   3.84    0.0082   0.0087        0.0092   0.0097
     2116       53      0.122   4.8    4.02   4.01        4.00   4.00    0.0079   0.0084        0.0089   0.0094
     2116       55      0.127   5.0    3.97   3.96        3.95   3.95    0.0080   0.0085        0.0090   0.0095
     2116       57      0.135   5.3    3.93   3.92        3.91   3.91    0.0081   0.0086        0.0091   0.0096
     2116       59      0.145   5.7    3.88   3.87        3.86   3.86    0.0082   0.0087        0.0092   0.0097
     1506       48      0.165   6.5    4.13   4.12        4.11   4.11    0.0077   0.0082        0.0087   0.0092
     1506       50      0.175   6.9    4.09   4.08        4.07   4.07    0.0078   0.0083        0.0088   0.0093




                                                          3/4                     CN-LU-2108-L03-S7045GH-S7045GHB
Based Material Line Up

3. REMARK
  1) Dk/Df measuring method: IPC TM-650 2.5.5.5;
  2) The above data is for reference only, but not guarantee value. SYTECH reserves the right for any update.




                                                                      4/4                                   CN-LU-2108-L03-S7045GH-S7045GHB

File: 00_REF/PCB RF ANT/05_PCB_Dielectric_Data_2026/search_text/Shengyi_Technology/Shengyi_Technology__S7045GX_Processing_Guidelines__공정가이드__FRS155__추출텍스트.txt
PROCESSING GUIDELINES



       Laminate: S7045GX
       Prepreg: S7045GXB


 Low CTE, Lower Mid-loss Material




                           CN-PG-2506-02-S7045GX-S7045GXB
   This processing guideline is based on the IPC-4101E standard and has been tailored according to the
    actual characteristics of the product to optimize its application for SYTECH S7045GX/S7045GXB
    materials.


1. Storage condition
1.1 Laminate

1.1.1 Storage method

   Store in original packaging on a flat platform or suitable rack. Avoid heavy stacking or other incorrect

    storage method to prevent warpage.

1.1.2 Storage condition

   Store in a ventilated, dry, room-temperature environment. Avoid direct sunlight, rain, and corrosive gases

    (Storage conditions directly impact material quality).

   Double-sided boards stored under suitable conditions for ≤2 years and single-sided boards for ≤1 year

    meet IPC-4101E performance requirements.

1.1.3 Handling

   Handle with clean gloves. Impact or sliding may damage copper foil. Naked hand contact may

    contaminate surfaces. All above defects may bring bad effects during production.

1.2 Prepreg

1.2.1 Storage method

   Store horizontally in original packaging. Avoid heavy stacking or other incorrect storage method to prevent

    prepreg from being damaged.

   After cutting, reseal leftover roll prepreg with plastic film and return to original packaging tray.

1.2.2 Storage condition

   All prepreg should be stored at either of below conditions with sealed package and without any influence

    of UV light.

   Condition 1:   3 months when stored at <23℃ and <50% RH.

   Condition 2:   6 months when stored at <5℃.

   Be careful of RH due to its obvious effect on prepreg quality. When packaging is open, it’s recommended

    using up within 8 hours.

1.2.3 Prepreg cutting

   Cut by the professionals with clean gloves would be better which to avoid contamination of the surface,

    also need to be carefully to operate which prevent wrinkles or creases.

   Clean the stack-up table or cutting machine surface before cutting to avoid cross contamination of

                                                                          CN-PG-2506-02-S7045GX-S7045GXB
    different types of PP powder.

1.2.4 Usage Notes

   When brought out from cooling warehouse, prepreg should be stabilized to ambient temperature before

    opening package, keep at least 8 hours is recommended, depending on specified store condition.

   For panel form prepreg after cutting, all should be kept under condition 1 or 2 and used up ASAP. When

    exceeding 3 days, it’s must re-inspect and insure quality before use.

   Leftover or cut prepregs should be packed and sealed with vacuum foil pack and put it back in the above

    storage condition 1 or 2.

   For IQC inspection, prepreg should be finished all tests within 5 day from the date of acceptance according

    to IPC-4101C specification.



2. PWB Processing
2.1 Panel cutting

   Sawing and shearing method is recommended. Must be careful of stress damage caused by the roller

    cutter during cutting, which may lead to potential delamination of the board edge.

2.2 Thin core baking

   Thin core baking depends on actual need. If bake after cutting, it’s recommended to rinse cutting panels

    first, which is able to remove resin powder brought by cutting and avoid etching problem.

   Recommended for baking condition: 150-175℃/3-5h, be sure to avoid contact directly with heater

2.3 Brown Oxide

   Brown oxide is recommend.

   Bake after brown oxide: 120℃/1-2h, and lay-up within 4 hours after baking.

   For multilayer board:

         A: Bake before brown oxide: 120℃/3-5h.

         B: Bake after brown oxide: 110-120℃/1.5-2h.

   Baking stack height: ＜1 inch.

2.4 Lay-up

   Confirm prepreg direction of warp and fill at lay-up process. Avoid prepreg reversal or overturn in case of

    multilayer board distortion after press.

   The time from stacking the boards to entering the press should be controlled within 2 hours.

   The overall time from the browning of the core board to start of pressing is controlled within 8 hours.

   When there is a risk of moisture of absorption in the buffering material, it is recommended to dry it.

   Due to the material properties, it is prone to static electricity. When stacking, special attention should be

                                                                        CN-PG-2506-02-S7045GX-S7045GXB
    paid to the adsorption of foreign objects on prepreg.

   To ensure good alignment of expansion and contraction during board placement, it is recommended to

    use rivets for fixation. When it is necessary to fix the fusion method, it is recommended to use

    electromagnetic thermal fusion and carefully evaluate the optimal fusion effect parameters. Other fusion

    methods require a rigorous and detailed evaluation of the fusion effect based on the PCB’s own conditions

    to avoid layer deviation caused by poor fusion.
2.5 Press process

   Advised heat-up rate: 2-3℃/min (product temperature ranged 80℃-140℃).

    Full pressure is recommended at 350-450 PSI (25-32kgf/cm2), specified value should be determined by

     multilayer feature (lay-up construction and resin filled area). Apply full pressure when product temperature

     100-130℃.For thick copper with a thickness of 3oz or more, advised heat-up rate: 3-4℃/min (product


     temperature ranged 80℃-140℃), full pressure is recommended at 430-570 PSI(30-40kgf/cm2),              apply

     full pressure when product temperature 80-100℃.

    Curing condition: Product temperature 200-210℃, 100-130min.

   Cooling rate<2℃/min.

   If using a copper foil thermal press machine, please notify SYTECH in advance.

   For HDI and N+N boards: To ensure better thickness uniformity, it is recommended to evaluate the method

    of adding buffer paper to the middle layer of the Book.

    Considering the high resin filling characteristics of this product, for stack-ups of >/=3oz thick copper and

     buried copper structures, it is recommended to increase RC2% for the relevant PP on the basis of the

     same thickness specification as ordinary mid-loss materials.

    When taken singe side or dummy panel for multilayer, be sure to roughen the unclad surface before use

     in case of poor bonding due to smooth surface. Etching from double sided laminates for that purpose is

     an optimized measure.

2.6 Drilling

   New drill bit and 1 panel/stack (thick board) is recommended, to ensure good hole wall quality. In addition,

    based on the ordinary FR-4 drilling parameters, it is recommended to reduce the falling speed by 10-20%

    appropriately to test the optimal drilling parameters suitable for your company. The following drilling

    parameters are for reference:


                                                                        CN-PG-2506-02-S7045GX-S7045GXB
                   Diameter             Speed        Infeed           RTR           Max hits


                        (mm)            (krpm)       (ipm)            IPM              H


                        0.20             97           56              300             500


                        0.25             120          86              300             500


                        0.30             95           70              500             500


                        0.35             88           58              500             500


                        0.40             88           62              600             500


   When drilling dense holes or holes with a diameter less than 0.6mm, it is recommended to use LE

    aluminum sheet for the cover plate aluminum sheet.

   Suggest specifying a drilling rig with good performance (stable swing test, good suction force, etc., such

    as Hitachi/Schmoll).

   When the board thickness is greater than 3.0mm, it is recommended to use step-by-step drilling, pre

    drilling, or butt drilling processes.

2.7 Baking after drill

   It is recommended to dry the plate after drilling: 180~190 ℃/3 Hour/rack. Note that the plate cannot

    contact the heat source directly.

2.8 Desmear

   Due to the composition and structure of the material, it has good chemical resistance, and potassium

    permanganate is difficult to bite the material. It is recommended to use Plasma+potassium permanganate

    to remove drilling stains. The specific parameters need to be set according to the actual PCB structure

    (board thickness, aperture size).

   For specific plasma parameters and chemical Desmear parameter conditions, it is necessary to conduct

    a detailed investigation and evaluation based on PCB solution and equipment production capacity, in order

    to set the most matching processing parameters that meet the requirements of hole wall quality and

    related quality; The following Plasma parameters are for reference only.

                  O            CF           N    Vacuum       Power     Flow rate    Step time     Temp
                    2               4       2

      Step

                 L/min         L/min    L/min    MTORR         W            L/min       Min         ℃



                                                                       CN-PG-2506-02-S7045GX-S7045GXB
       1           2.25     /        0.25        250         9000          2.5          45        80



       2           2.45    0.3       0.25        250         6500          3.0          15        105



       3           2.50     /          /         250         5000          2.5          5         100


   The specific desmear conditions are related to the equipment, chemicals type, board thickness or hole

    area, and need to be set by comprehensive evaluation.

   On the premise of full load, it is suggested applying longer Plasma time for thicker board.

2.9 Ultrasonic water washing

   Recommended to perform ultrasonic water washing and drying after plasma treatment at a speed of

    2.0m/min.

2.10 HAL

   Suitable for lead free HAL process.

2.11 Appearance Processing

   Recommended to use a milling machine for processing, and it is not recommended to use a blade

    method for processing. The lifespan of the blade is reduced by 20% compared to conventional FR-

    4 materials.

2.12 Packaging

   Suggest baking finished boards at 125-135℃/3~5h before packaging to prevent moisture effect.

   Use aluminum foil vacuum packaging for packaging materials is recommend.




3. PCB Soldering
3.1 Shelf life of PCB

   3 months with packaging protection. Aluminum foil vacuum packaging, with a validity period of 3 months.

   Would be better to bake the components at 130-140℃ for 3-5 hours before using.

3.2 Reflow

   Suitable for lead free reflow process.



This processing guidelines is for reference only! Should you have any questions, please feel free to
contact us. SYTECH will support you with prompt and effective service.


                                                                      CN-PG-2506-02-S7045GX-S7045GXB
