Repository: EIDOSDATA/TraceWave-Studio

# PCB 유전율과 적층 자료

수집/정리 기준일: 2026-11-11.

먼저 [전체 자료 안내 엑셀](Excel/00_전체_자료_안내.xlsx)을 연다. 회사별 엑셀은 `Excel/`에 있고, 원문 검색은 [HTML 안내](START_HERE_ko.html)를 사용한다.

- [자료 사용 안내](docs/자료_사용_안내.md): 폴더, 단위, 조건 선택과 내보내기.
- [자료 검토 결과](docs/자료_검토_결과.md): 확인한 범위, 오류/공백, 정리 내역.
- [TraceWave Studio 연결 설계](../../../Code/docs/pcb_material_catalog.md): 사용자 직접 입력, 소재 선택, 제조업체 적층 선택과 현재 구현의 경계.

57,340개 조건별 관측, 36개 회사와 일반 재료 참고 자료 1개 그룹, 1,756개 출처 기록을 보존했다. 새 엑셀은 전체 안내 1개와 회사/참고 자료별 37개로 총 38개다. 행 수는 고유 소재나 독립 측정 수가 아니다. 공식 자료에 값이 있어도 실제 제조 조건과 해석 대역에 맞는지 확인해야 한다.

사람이 보는 엑셀과 프로그램용 JSONL을 분리했다. 원문 PDF/HTML의 바이트는 보존하면서 파일명을 회사와 소재/용도 중심으로 바꿨다. 중복 저장한 데이터 사본은 복구 폴더로 옮겼고 관측 수치는 삭제하지 않았다.

File: 00_REF/PCB RF ANT/05_PCB_Dielectric_Data_2026/search_text/Shengyi_Technology/Shengyi_Technology__S7045GX_S7045GX_Line_Up__기술자료__FRS149__추출텍스트.txt
Based Material Line Up

S7045GX/S7045GXB
1. CORE (C-STAGE)
 Thickness                                        Dk                                               Df
               ply-up   RC (%)
 mm     mil                      1 GHz   3 GHz   5 GHz        10 GHz   15 GHz   1 GHz    3 GHz    5 GHz    10 GHz   15 GHz
0.051   2.00   1x106     75      3.79    3.88    3.85          3.84     3.84    0.0039   0.0056   0.0061   0.0064   0.0068
0.064   2.50   1x106     80      3.72    3.76    3.74          3.73     3.73    0.0042   0.0057   0.0061   0.0065   0.0070
0.076   3.00   1x1080    68      3.91    4.05    4.03          4.02     4.02    0.0035   0.0055   0.0060   0.0064   0.0067
0.076   3.00   1x1078    69      3.90    4.04    4.02          4.01     4.01    0.0036   0.0055   0.0060   0.0064   0.0067
0.089   3.50   1x3313    56      4.11    4.37    4.35          4.34     4.34    0.0028   0.0053   0.0058   0.0062   0.0064
0.089   3.50   1x1080    72      3.84    3.95    3.93          3.92     3.91    0.0038   0.0056   0.0060   0.0064   0.0068
0.089   3.50   1x1078    73      3.83    3.93    3.91          3.90     3.90    0.0038   0.0056   0.0060   0.0064   0.0068
0.089   3.50   2x1027    77      3.77    3.84    3.82          3.81     3.81    0.0040   0.0056   0.0061   0.0064   0.0069
0.102   4.00   1x3313    61      4.03    4.24    4.22          4.21     4.21    0.0031   0.0054   0.0059   0.0063   0.0065
0.102   4.00   2x1067    70      3.88    4.02    4.00          3.99     3.99    0.0036   0.0055   0.0060   0.0064   0.0067
0.102   4.00   2x106     75      3.79    3.88    3.85          3.84     3.84    0.0039   0.0056   0.0061   0.0064   0.0068
0.114   4.50   1x2116    56      4.10    4.36    4.34          4.33     4.33    0.0028   0.0053   0.0058   0.0062   0.0064
0.114   4.50   2x106     78      3.75    3.81    3.79          3.78     3.78    0.0041   0.0057   0.0061   0.0064   0.0069
0.127   5.00   2x1080    63      4.00    4.19    4.17          4.16     4.16    0.0032   0.0054   0.0059   0.0063   0.0065
0.127   5.00   2x1078    63      3.99    4.18    4.16          4.15     4.15    0.0033   0.0054   0.0059   0.0063   0.0066
0.127   5.00   1x2116    60      4.04    4.26    4.24          4.23     4.23    0.0031   0.0054   0.0059   0.0063   0.0065
0.152   6.00   2x1080    68      3.91    4.05    4.03          4.02     4.02    0.0035   0.0055   0.0060   0.0064   0.0067
0.152   6.00   2x1078    69      3.90    4.04    4.02          4.01     4.01    0.0036   0.0055   0.0060   0.0064   0.0067
0.178   7.00   2x3313    56      4.11    4.37    4.35          4.34     4.34    0.0028   0.0053   0.0058   0.0062   0.0064




                                                        1/3                               CN-LU-2506-L01-S7045GX-S7045GXB
Based Material Line Up
0.203    8.00          1x7628            52           4.16      4.45     4.43          4.42    4.42     0.0026   0.0053   0.0058   0.0062   0.0063
0.203    8.00          2x3313            61           4.03      4.24     4.22          4.21    4.21     0.0031   0.0054   0.0059   0.0063   0.0065
0.254    10.00         2x2116            60           4.04      4.26     4.24          4.23    4.23     0.0031   0.0054   0.0059   0.0063   0.0065
0.305    12.00         3x3313            61           4.03      4.24     4.22          4.21    4.21     0.0031   0.0054   0.0059   0.0063   0.0065
0.381    15.00         3x2116            60           4.04      4.26     4.24          4.23    4.23     0.0031   0.0054   0.0059   0.0063   0.0065
0.406    16.00         2x7628            52           4.16      4.45     4.43          4.42    4.42     0.0026   0.0053   0.0058   0.0062   0.0063
0.406    16.00         4x3313            61           4.03      4.24     4.22          4.21    4.21     0.0031   0.0054   0.0059   0.0063   0.0065
0.508    20.00         4x2116            60           4.04      4.26     4.24          4.23    4.23     0.0031   0.0054   0.0059   0.0063   0.0065
                  1x7628+1x2116
0.508    20.00                           53           4.15      4.43     4.41          4.40    4.40     0.0027   0.0053   0.0058   0.0062   0.0063
                     +1x7628
0.635    25.00         5x2116            60           4.04      4.26     4.24          4.23    4.23     0.0031   0.0054   0.0059   0.0063   0.0065
0.762    30.00         6x2116            60           4.04      4.26     4.24          4.23    4.23     0.0031   0.0054   0.0059   0.0063   0.0065
0.889    35.00         7x2116            60           4.04      4.26     4.24          4.23    4.23     0.0031   0.0054   0.0059   0.0063   0.0065
1.016    40.00         8x2116            60           4.04      4.26     4.24          4.23    4.23     0.0031   0.0054   0.0059   0.0063   0.0065
1.270    50.00         10x2116           60           4.04      4.26     4.24          4.23    4.23     0.0031   0.0054   0.0059   0.0063   0.0065
1.372    54.00         12x2116           56           4.10      4.36     4.34          4.33    4.33     0.0028   0.0053   0.0058   0.0062   0.0064




2. PREPREG (B-STAGE)
                RC (%)     Thickness                                   Dk                                                  Df
Glass style
                Nominal   mm      mil         1 GHz          3 GHz     5 GHz          10 GHz   15 GHz   1 GHz    3 GHz    5 GHz    10 GHz   15 GHz
   106            75      0.051   2.00        3.79           3.88      3.85            3.84     3.84    0.0039   0.0056   0.0061   0.0064   0.0068
   106            80      0.064   2.50        3.72           3.76      3.74            3.73     3.73    0.0042   0.0057   0.0061   0.0065   0.0070
   106            83      0.076   3.00        3.67           3.68      3.66            3.65     3.65    0.0044   0.0057   0.0062   0.0065   0.0070




                                                                                2/3                               CN-LU-2506-L01-S7045GX-S7045GXB
Based Material Line Up
  106           85      0.089    3.50     3.63         3.62         3.60         3.59        3.59     0.0045     0.0058     0.0062     0.0065    0.0071
  106           87      0.102    4.00     3.60         3.58         3.55         3.54        3.54     0.0046     0.0058     0.0062     0.0065    0.0071
  1067          75      0.064    2.50     3.79         3.88         3.85         3.84        3.84     0.0039     0.0056     0.0061     0.0064    0.0068
  1067          79      0.076    3.00     3.73         3.78         3.76         3.75        3.75     0.0042     0.0057     0.0061     0.0065    0.0069
  1080          68      0.076    3.00     3.91         4.05         4.03         4.02        4.02     0.0035     0.0055     0.0060     0.0064    0.0067
  1080          70      0.083    3.25     3.87         4.00         3.97         3.96        3.96     0.0037     0.0055     0.0060     0.0064    0.0067
  1080          72      0.089    3.50     3.84         3.95         3.93         3.92        3.91     0.0038     0.0056     0.0060     0.0064    0.0068
  1080          76      0.102    4.00     3.79         3.87         3.85         3.84        3.83     0.0040     0.0056     0.0061     0.0064    0.0069
  1078          69      0.076    3.00     3.90         4.04         4.02         4.01        4.01     0.0036     0.0055     0.0060     0.0064    0.0067
  1078          73      0.089    3.50     3.83         3.93         3.91         3.90        3.90     0.0038     0.0056     0.0060     0.0064    0.0068
  3313          61      0.102    4.00     4.03         4.24         4.22         4.21        4.21     0.0031     0.0054     0.0059     0.0063    0.0065
  3313          64      0.114    4.50     3.97         4.14         4.12         4.11        4.11     0.0033     0.0055     0.0059     0.0063    0.0066
  2116          56      0.114    4.50     4.10         4.36         4.34         4.33        4.33     0.0028     0.0053     0.0058     0.0062    0.0064
  2116          60      0.127    5.00     4.04         4.26         4.24         4.23        4.23     0.0031     0.0054     0.0059     0.0063    0.0065
  2116          63      0.140    5.50     3.99         4.18         4.16         4.15        4.15     0.0032     0.0054     0.0059     0.0063    0.0066
  7628          52      0.203    8.00     4.16         4.45         4.43         4.42        4.42     0.0026     0.0053     0.0058     0.0062    0.0063




3. REMARK
  1)    1 GHz Dk/Df measuring method: IPC-TM-650 2.5.5.9; 3 GHz, 5 GHz, 10 GH, 15 GHz Dk/Df measuring method: IPC-TM-650 2.5.5.5;
  2)    Copper foil: HTE, RTF;
  3)    Copper foil thickness: 1/2 oz; 1 oz; 2 oz and 3 oz;
  4)    All the values listed above are for your reference only. Please contact Shengyi Technology Co., Ltd. for detailed information. All rights from this
        line up are reserved by Shengyi Technology Co., Ltd.;
  5)    Last update: Jun, 2025.



                                                                           3/3                                     CN-LU-2506-L01-S7045GX-S7045GXB

File: 00_REF/PCB RF ANT/05_PCB_Dielectric_Data_2026/search_text/Shengyi_Technology/Shengyi_Technology__S7045G_Processing_guidelines__공정가이드__FRS020__추출텍스트.txt
        PROCESSING GUIDELINES

                  Laminate: S7045G
                  Prepreg: S7045GB

Mid Loss, High Performance Multilayer PCB Used Material




                         1 / 5      CN-PG-1810-01-S7045G-S7045GB-EN
This product process guideline uses IPC-4101 Standard as a reference, and Shengyi make some changes
according to the product characteristics of the actual situation as to making it more suitable for the Shengyi
S7045G/S7045GB product use.



1. Storage condition
1.1 Laminate

1.1.1 Storage condition

   Pack with original forms on the platform or on the appropriate frame, avoiding stress, prevent sheet

    deformation caused by inappropriate storage which may impact the subsequent PCB processes.

1.1.2 Storage environment

   Sheets should be stored in ventilated, dry, at room temperature under environment control, avoiding direct

    sunlight, rain and avoid erosion of corrosive gas (stored environment directly affect the quality of material).

   For double-sided copper clad laminates (cores), to minimize shifting as to avoid scratching the surface of

    the product, with a suitable environment and condition for storage, the shelf life can be up to two years.

1.1.3 Operation manual

   Wear clean gloves and carefully operate the cores. Copper foil collisions, sliding will cause damage of the

    cores. Bare hands action will cause contamination to copper foil surface. These defects are likely to cause

    adverse effects.

1.2 Prepreg

1.2.1 Storage method

   Levels stored in original packaging form, avoiding stress, prevent sheet deformation caused by

    inappropriate storage condition.

   Leftover or cut Prepregs should pack and seal with vacuum foil packaging and put it back in the original

    packaging tray.

1.2.2 Storage environment

   Prepreg sealed packaging should be stored in free of UV irradiation environment, specific storage

    conditions and the storage period as follows:

        Condition 1:   3 months when stored at <23℃ and <50% RH.

        Condition 2:   6 months when stored at <5℃.

   Note: Relative humidity affect prepreg quality the most, pay special attention on weather (conduct

    dehumidification process is necessary for wet weather).

1.2.3 Cutting guideline

   Cutting the best way is left to professional staff wear clean gloves during operation, prevent the pollution

    of prepreg surface; operation must be careful to prevent prepreg wrinkle or crack, to avoid affect prepregs.


                                                      2 / 5             CN-PG-1810-01-S7045G-S7045GB-EN
1.2.4 Prepregs use recommendations

   If moving from a low temperature storage space to a higher temperature or ambient temperature storage

    space, it must go through the temperature settle process, (8 - 24 hours, settle time is varies depending

    on temperature variation in between two storage conditions). Open package after temperature settle

    process is completed as to avoid affecting the quality and adhesion of prepregs.

   For PP package stored in above conditions 1 or 2, after open is required to complete the use as soon as

    possible, for packages opened more than 3 day, it must re-inspect and insure quality before use.

   Leftover or cut prepregs should pack and seal with vacuum foil packaging and put it back in the above

    stated storage condition 1 or 2.

   For IQC inspection, PP test should be finished within 5 days from the date of acceptance according to

    IPC-4101 specification.



2. PWB Processing
2.1 Panel cutting

   Sawing (preferred) and shearing method is recommended. Be careful of potential edge cracks when using

    roller cutter or caused by improper gap or cutter blade abrasion.

2.2 Thin core baking

   Thin core baking depends on actual need. If bake after cutting, it’s recommended to rinse cutting panels

    first, which is able to remove resin powder brought by cutting and avoid etching problem.

   Baking condition: 150℃/4-8h, be sure to avoid contact directly with heater.

2.3 Brown oxide

   Brown oxide is recommended.

   In order to avoid excessive moisture absorption, baking after brown oxide is recommended at the

    condition of 120℃/1h and press within 4 hours.

2.4 Lay-up

   Ensure the prepreg direction of warp and fill at lay-up process. Avoid prepreg reversal or overturn in case

    of multilayer board distortion after press.

2.5 Press process

   For multilayer pressing, it’s recommended to keep heat-up rate at 1.5-3.0 ℃ /min when material

    temperature is from 80℃ to 140℃.

   Full pressure setting is recommended at the range of 350 – 420 PSI (oil heated), specified value should

    be determined by multilayer feature (lay-up construction and resin filled area).

   Apply full pressure when the temperature of top layer ranges 80-100 ℃.

   Curing condition: Product temperature 180-190℃, >90min.

                                                     3 / 5              CN-PG-1810-01-S7045G-S7045GB-EN
    Maximum 8-10 layers of every open is recommended.

    14-16 plies of kraft papers (unit weigh is 161g/m2) are suggested using at the upper and bottom for every

     open.

    If pressed by Adara machine, please inform us for more information.

    When adopted singe sided or dummy panel for multilayer, be sure to roughen the unclad surface before

     use, otherwise poor bonding might happen due to smooth surface. Etching double sided board for that

     purpose is one of optional measures.

2.6 Drilling

   New drill bit, single stack and hit count reduction (300-1000hits) is recommended for getting better hole

    quality. Besides, reduce chip load 10-20% when compared to standard FR-4. Run trials to get proper drill

    parameters are necessary. Below parameters are for reference.
          mm               hits             kr/min           IPM             mil/rev              IPM
          0.25            1200               160              68              0.43                500
          0.3             1200               155              90              0.58                500
          0.4             1400               145             105              0.72                600
          0.5             1200               95               72              0.76                800
          0.6             1200               90               78              0.87                800
          0.7             1500               80               80                1                 800
          0.8             1500               68               82              1.21                800
          0.9             1500               62               85              1.37                800
          1.0             1500               60               85              1.42                800

   For dense holes area or hole size <0.6mm, LE aluminum cover layer is recommended.

   For boards with dense or heat sink holes, suggest baking after drilling by condition 190℃/3h.

2.7 Desmear

   Advised to refer lead free high Tg material and select suitable swell and desmear parameters . Detailed
    parameters follows the actual PCB structure (overall thickness, hole diameter) for setting.
2.8 Solder mask

   Be careful of panel distortion or warpage due to improper stack-up at post baking process.

   Not recommend to do solder mask rework, which may cause measling phenomenon.

2.9 HAL

   Suitable for lead free HAL process

2.10 Punching/Routing

   Not suitable for punching process.

   Routing process is recommended. Reduce routing speed to prevent edge cracks from outburst

    mechanical force.

2.11 Packaging

                                                     4 / 5           CN-PG-1810-01-S7045G-S7045GB-EN
   Suggest baking finished boards at 140℃/4~6h before packaging to prevent moisture effect on the heat

    resistance of base material,

   Package material is recommended using aluminum pack.



3. PWB Soldering
3.1 Shelf life of PWB

   3 months with packaging protection.

   Bake at 125℃/4~8h before assembly is recommended

3.2 Reflow

   Suitable for lead free reflow process

3.3 Manual soldering

   For separated or connected pad, manual soldering temperature should range 350-380℃ and hold less

    than 3s for single point.




This process guide is for reference only! Should you have any questions, please feel free to contact us.

ShengYi will support you with prompt and effective service.




                                                    5 / 5        CN-PG-1810-01-S7045G-S7045GB-EN

File: 00_REF/PCB RF ANT/05_PCB_Dielectric_Data_2026/search_text/Shengyi_Technology/Shengyi_Technology__S7045G_TDS__데이터시트__FRS053__추출텍스트.txt
 S7045G
 (UL ANSL: FR-4.1)High Tg, Halogen Free & Mid Loss Material

FEATURES                                                    APPLICATIONS
● Anti-CAF capability
                                                            Server, Switch, Base station, Computer peripherals
● Excellent through-hole Reliability
● Low insertion loss, Dk/Df@1GHz:4.3/0.010



GENERAL PROPERTIES
        Test Items                    Test Method              Test Condition             Unit        Typical Value
                                 IPC-TM-650 2.4.24.4                 DMA                   ℃                 190
             Tg
                                  IPC-TM-650 2.4.25D                 DSC                   ℃                 175
             Td                  IPC-TM-650 2.4.24.6           TGA (5% W.L)                ℃                 390
            T288                 IPC-TM-650 2.4.24.1                 TMA                  min                 60
            T260                 IPC-TM-650 2.4.24.1                 TMA                  min                 60
      Thermal Stress             IPC-TM-650 2.4.13.1          288℃, solder dip              s               >100
                                   IPC-TM-650 2.4.24              Before Tg             ppm/℃                 40
        CTE(Z-axis)                IPC-TM-650 2.4.24               After Tg             ppm/℃                210
                                   IPC-TM-650 2.4.24               50-260℃                 %                 2.3
                     (1GHz)       IPC-TM-650 2.5.5.9              C-24/23/50                -               4.30
 Permittivity       (10GHz)       IPC-TM-650 2.5.5.5              C-24/23/50                -               4.15
 （RC54%）
                    (10GHz)         IEC 61189-2-721               C-24/23/50                -               4.50
                     (1GHz)       IPC-TM-650 2.5.5.9              C-24/23/50                -               0.010
 Loss Tangent       (10GHz)       IPC-TM-650 2.5.5.5              C-24/23/50                -               0.013
  （RC54%）
                    (10GHz)         IEC 61189-2-721               C-24/23/50                -               0.013
    Volume Resistivity           IPC-TM-650 2.5.17.1              C-96/35/90            MΩ-cm             5.5×107
    Surface Resistivity          IPC-TM-650 2.5.17.1             C-96/35/90               MΩ              6.0×107
      Arc Resistance               IPC-TM-650 2.5.1              D-48/50+D-                 s                180
                                                                   0.5/23
  Dielectric Breakdown             IPC-TM-650 2.5.6              D-48/50+D-                kV                >45
                                                                   0.5/23
   Peel Strength (1oz)             IPC-TM-650 2.4.8              288℃/10s                N/mm            1.0 [5.71]
                                                                                         [lb/in]
    Flexural Strength              IPC-TM-650 2.4.4                    A                  Mpa             550/450
        (LW/CW)
    Water Absorption              IPC-TM-650 2.6.2.1               D-24/23                 %                0.12
       Flammability                        UL94                   C-48/23/50            Rating               V-0
             CTI                        IEC60112                       A                Rating              PLC3
Remarks : 1. Specification sheet IPC-4101/130, is for your reference only.
         2. All the typical value is based on 0.76mm(6*2116) thickness with RTF copper specimen.
         3. All the typical value listed above is for your reference only, please turn to Shengyi Technology Co., Ltd. for
           detailed information, and all rights from this data sheet are reserved by Shengyi Technology Co., Ltd.
                                                                                           CN-TDS-1912-03-S7045G

File: 00_REF/PCB RF ANT/05_PCB_Dielectric_Data_2026/search_text/Shengyi_Technology/Shengyi_Technology__S7136H_Processing_guidelines__공정가이드__FRS084__추출텍스트.txt
PROCESSING GUIDELINES



    Laminate: S7136/S7136H

   High Frequency CH Material




                          CN-PG-1809-01-S7136/S7136H-EN
This product process guideline uses IPC-4103 Standard as a reference, and Shengyi make some changes
according to the product characteristics of the actual situation as to making it more suitable for the Shengyi
S7136H product use.



1. Storage condition
1.1 Laminate

1.1.1 Storage condition

   Stored in platform or shelf in original packages, avoid improper outside force and any deformation.

1.1.2 Storage environment

   Laminate sheets should be stored in ventilated, dry at room temperature under environment control,

    avoiding direct sunlight, rain and corrosive gas (storage condition has direct and important effect to the

    quality of material).

   Double-sided copper-clad laminate (cores) can be stored in such proper condition for 2 years.

1.1.3 Operation

   Wear clean gloves and carefully move the cores. Collisions and sliding will cause damage of the cores.

    Bare hands action will cause contamination to copper foil surface. These defects are likely to cause

    adverse effects.



2. PWB Processing
2.1 Panel cutting

   Sawing (preferred) and shearing method is recommended. Be careful of potential edge cracks when using

    roller cutter.

2.2 Thin core baking

   Thin core baking depends on actual need. If bake after cutting, it’s recommended to rinse cutting panels

    first, which is able to remove resin powder brought by cutting and avoid etching problem.

   Baking condition: 150℃/4-8h, be sure to avoid contact directly with heat generator.

   Note: the base material color will deepen after baking, which is a normal phenomenon.

2.3 Brown oxide

   Brown oxide is recommended.

   In order to avoid excessive moisture absorption, baking after brown oxide is recommended at the

    condition of 120℃/1h and press within 4 hours.

2.4 Lay-up

   Due to Fiberglass structure and weft density differences, when manufacturing it’s recommended to use


                                                                         CN-PG-1809-01-S7136/S7136H-EN
    symmetrical PCB construction stackup to avoid warpage.

   Since glass cloth has different types and varies in woven density, the stack-up of multilayer board is also

    required to be symmetrical.

2.5 Press process

   Press program depends on prepreg combined and select the one suitable for prepreg properties.

2.6 Drilling

   New drill bit is recommended with max 4 panels/stack. Use new drill and reduce the max hit count to

    ensure better hole quality. Melamine cushion board is recommended for drilling and use sand paper for

    burnish after drilling and clean with high presser air. High aspect ratio holes can be cleaned with nylon

    brush.

                                            S7136H Drilling parameters

               Drill dia.
                             Max Hit         Speed KRPM         Feed IPM            Return IPM
                 mm
                0.253         1200               108                21                  300
                 0.35         1000                98               40.6                 500
                  0.5         1000                95               50.4                 800
                  0.6         1000                90               47.6                 800
                 0.75         1000                75               50.4                 800
                 0.85         1000                68               52.5                 800
                 0.95         1000                62               52.5                 800
                   1          800                 60               52.5                 800
                  1.2         800                 55                68                  800
                  1.4         800                 50                68                  800
                  1.6         800                 45                80                  800
                   2          500                 38                70                  800
                   3          100                 28                52                  500
                3.175         100                 28                45                  300
                   4          100                 25                25                  300
                   5          100                 22                25                  300
                   6          200                 20                10                  300

                                       S7136H Hybrid PCB drilling parameters

             Drill dia. mm    Max Hit         Speed KRPM          Feed IPM           Return IPM

                 0.253         1200                108                24                 300
                  0.35         1000                98                46.4                500
                 0.351         1000                98                 44                 500
                   0.5         1000                95                57.6                800
                   0.6         1000                90                54.4                800

                                                                           CN-PG-1809-01-S7136/S7136H-EN
                 0.75           1000               75                57.6                800
                 0.85           1000               68                 60                 800
                 0.95           1000               62                 60                 800
                  1             800                60                60.5                800
                 1.001          800                60                 56                 800
                  1.2           800                55                 68                 800
                  1.6           800                45                 80                 800
                  2             500                38                 70                 800
                  3             100                28                 52                 500
                 3.175          100                28                 45                 300
                  4             100                25                 25                 300
                  5             100                22                 25                 300
                  6             200                20                 10                 300

   For dense holes or holes smaller than 0.6mm, it is recommended to use LE aluminum sheets for cover.

   The fixing and cushioning effects of entry and back-up boards should be taken into account in drilling

    process, so as to reduce burrs on hole caused by chip removal.

   Mechanical deburr by brushing after drilling is not recommended. If have to brush, the parameters with

    the least effect on the damage of laminate/copper surface should be selected , in case of reduction of the

    bonding strength of copper foil.

2.7 Bake after drilling

   Baking after drilling is not necessary, and based on actual needs for application.

   Baking condition: 150℃/3h, be sure to avoid contact directly with heat generator.

   Note: the base material color will deepen after baking, which is a normal phenomenon.

2.8 Desmear

   Due to the composition and structure, the chemical resistance of the material is good. It is suggested to

    go through two times of chemical Desmear, with appropriate weight loss of 0.3g/cm3. The specific

    parameters should be set according to the actual PCB structure (thickness, hole size and so on).

   For horizontal Desmear, the plating copper adhesive of slot holes should be kept attention.

2.9 PTH

   Horizontal PTH process is preferred for through hole structure, please select the best way according to

    PCB structure.

   For vertical PTH, the vibration of the equipment and the moving speed of hanging shelf may cause internal

    stress and warpage onto base material, which is a comprehensive effect and corresponds to the PCB

    structure.

2.10 Solder mask


                                                                           CN-PG-1809-01-S7136/S7136H-EN
   To reach good bonding performance, mechanical brushing on material surface is not necessary before

    solder mask

   Solder mask wetting time should be double compared to FR-4, so as to increase solder mask adhesive.

   Solder mask rework should be avoided, in case of copper adhesive reduction or material surface damage.

2.11 Rework

   Process reworks like chemical Tin, solder mask would reduce the bonding strength between base material

    and copper foil, which may result in delamination or material surface damage. Therefore, process rework

    should be avoided.

2.12 HAL

   Suitable for lead free HAL.

2.13 Punching/Routing

   Routing is advised and not suitable for punching process.

2.14 Packaging

   Baking before packaging is advised, with condition 125-135℃/3-5h, in case of the heat resistance

    reduction due to moisture.

   Note: the base material color will deepen after baking, which is a normal phenomenon.

   Aluminum packing is advised.



3. PWB Soldering
3.1 Shelf life of PWB

   3 months with Aluminum film package.

   Bake at 125℃/3~5h before assembly is recommended, especially when stored more than 3 months.

3.1 Reflow

   Suitable for lead free reflow process




This process guide is for reference only! Should you have any questions, please feel free to contact us.

ShengYi will support you with prompt and effective service.




                                                                       CN-PG-1809-01-S7136/S7136H-EN

File: 00_REF/PCB RF ANT/05_PCB_Dielectric_Data_2026/search_text/Shengyi_Technology/Shengyi_Technology__S7136H_TDS__데이터시트__FRS114__추출텍스트.txt
   S7136H
   High Frequency Hydrocarbon Ceramic Circuit Material

 FEATURES                                                                APPLICATIONS
  ● Glass-reinforced hydrocarbon and ceramic dielectric.                 ● Microstrip and Cellular Base Station.
  ● Excellent high frequency performance due to Low                      ● Power Amplifiers.
    dielectric tolerance and loss.                                       ● Point-to-point Microwave.
  ● Stable electrical properties versus frequency.                       ● Phased-Array Radar.
  ● Low Z-CTE and excellent dimensional stability.                       ● RF Components.
                                                                         ● High Frequency Wireless Communication.


 GENERAL PROPEAIES
      Test Items                   Test Method             Test Condition             Unit        Direction      Typical Value
  Dielectric Constant,Dk         IPC-TM-650 2.5.5.5       C-24/23/50,10GHz              -              Z             3.42±0.05
                                 Differential phase
   Dielectric Constant                                          COND A                  -                              3.61
                                     length test
   Dielectric Constant          IPC-TM-650 2.5.5.15           10GHz/23℃                 -                            3.68±0.05
      Loss Tangent               IPC-TM-650 2.5.5.5           10GHz/23℃                 -                             0.0030
      Loss Tangent              IPC-TM-650 2.5.5.15           10GHz/23℃                 -                             0.0035
Thermal Coefficient of Dk       IPC-TM-650 2.5.5.15          -55°C to 85°C          ppm/℃              Z                +50
   Volume Resistivity           IPC-TM-650 2.5.17.1             COND A              MΩ•cm                             1.1×108
   Surface Resistivity          IPC-TM-650 2.5.17.1             COND A                MΩ                              1.6×107
           Tg                    IPC-TM-650 2.4.25                DSC                  ℃                               ＞280
           Td                       ASTM D3850             TGA(5% wt. loss)            ℃                                390
                                 IPC-TM-650 2.4.24             50～260℃              ppm/℃              Z                45
           CTE
                                 IPC-TM-650 2.4.41             50～260℃              ppm/℃             X/Y             12/14
 Peel Strength (1oz HTE)          IPC-TM-650 2.4.8             288℃/10s          N/mm[lb/in]                        0.72 [4.11]
    Water Absorption             IPC-TM-650 2.6.2.1             D-24/23                %                               0.06
  Thermal Conductivity              ASTM D5470                   100℃               W/m•K                              0.66
Tensile Modulus (LW/CW)              ASTM D638                      A                 GPa                            16.1/18.5
Tensile Strength (LW/CW)             ASTM D638                      A                 MPa                            175/245
    Flexural Strength             IPC-TM-650 2.4.4                  A                 MPa                               260
      Flammability                      UL94                  C-48/23/50             Rating                             V-0


Remarks: 1. All the typical value is based on the 0.508mm (0.020”) thickness specimen, but not guarantee data.
          2. All the typical value listed above is for your reference only, please turn to Shengyi Technology Co., Ltd. for
            detailed information, and all rights from this data sheet are reserved by Shengyi Technology Co., Ltd.
Explanations: C=Humidity conditioning, D=Immersion conditioning in distilled water, E=Temperature conditioning.
The figures following the letter symbols indicate with the first digit the duration of the preconditioning in hours, with the
second digit the preconditioning temperature in ℃ and with the third digit the relative humidity.




                                                                                                 CN-TDS-2210-01-S7136H
S7136H
High Frequency Hydrocarbon Ceramic Circuit Material


PRODUCT SPECIFICATION

  Product                   Standard Thickness              Standard Panel Size       Standard Copper Cladding
                          0.0066” (0.168mm) 2×1080
                           0.010”(0.254mm) 3×1080
                          0.0133” (0.338mm) 4×1080
                          0.0166” (0.422mm) 5×1080
                           0.020”(0.508mm) 6×1080
                           0.030”(0.762mm) 9×1080
                          0.040”(1.016mm) 12×1080
                          0.050”(1.270mm) 15×1080                                              Hoz, 1oz, 2oz
  S7136H
                          0.060”(1.524mm) 18×1080                                             HTE copper foil
                          0.004” (0.102mm) 1×1080
                          0.008” (0.203mm) 2×1080                  36”×48”
                                                                   40”×48”
                          0.012” (0.305mm) 3×1080
                                                                   42”×48”
                          0.016” (0.406mm) 4×1080
                                                            Additional panel sizes
                          0.024” (0.610mm) 6×1080
                                                            may be available upon
                          0.032” (0.813mm) 8×1080                  request.
                          0.0040”(0.102mm) 1×1080
                          0.0073”(0.185mm) 2×1080
                           0.0107”(0.272mm) 3×1080
                          0.0140”(0.356mm) 4×1080
                          0.0173”(0.440mm) 5×1080                                                Hoz, 1oz
S7136H(CR)[1]
                          0.0207”(0.526mm) 6×1080                                             RTF copper foil
                          0.0307”(0.780mm) 9×1080
                          0.0407”(1.034mm) 12×1080
                          0.0507”(1.288mm) 15×1080
                          0.0607”(1.542mm) 18×1080


    [1] For double-sided boards, with coated RTF copper，Dk for S7136H(CR) is 3.50 for dielectric thickness
    above 0.0207” and the Dk of S7136H(CR) decreases by about 0.10 as the core thickness decreases from
    0.0207” to 0.004” .


    Remark: All the typical values listed above are for your reference only and not intended for specification.
    Please contact Shengyi Technology Co., Ltd. for detailed information. All rights from this data sheet are
    reserved by Shengyi Technology Co., Ltd.




                                                                                        CN-TDS-2210-01-S7136H
