Repository: EIDOSDATA/TraceWave-Studio

# PCB 유전율과 적층 자료

수집/정리 기준일: 2026-11-11.

먼저 [전체 자료 안내 엑셀](Excel/00_전체_자료_안내.xlsx)을 연다. 회사별 엑셀은 `Excel/`에 있고, 원문 검색은 [HTML 안내](START_HERE_ko.html)를 사용한다.

- [자료 사용 안내](docs/자료_사용_안내.md): 폴더, 단위, 조건 선택과 내보내기.
- [자료 검토 결과](docs/자료_검토_결과.md): 확인한 범위, 오류/공백, 정리 내역.
- [TraceWave Studio 연결 설계](../../../Code/docs/pcb_material_catalog.md): 사용자 직접 입력, 소재 선택, 제조업체 적층 선택과 현재 구현의 경계.

57,340개 조건별 관측, 36개 회사와 일반 재료 참고 자료 1개 그룹, 1,756개 출처 기록을 보존했다. 새 엑셀은 전체 안내 1개와 회사/참고 자료별 37개로 총 38개다. 행 수는 고유 소재나 독립 측정 수가 아니다. 공식 자료에 값이 있어도 실제 제조 조건과 해석 대역에 맞는지 확인해야 한다.

사람이 보는 엑셀과 프로그램용 JSONL을 분리했다. 원문 PDF/HTML의 바이트는 보존하면서 파일명을 회사와 소재/용도 중심으로 바꿨다. 중복 저장한 데이터 사본은 복구 폴더로 옮겼고 관측 수치는 삭제하지 않았다.

File: 00_REF/PCB RF ANT/05_PCB_Dielectric_Data_2026/search_text/Shengyi_Technology/Shengyi_Technology__S7439C_S7439C_Line_up__기술자료__FRS042__추출텍스트.txt
Based Material Line Up

S7439C/S7439CB
1. CORE (C-STAGE)
        Thickness                                                  Dk                                     Df
                             ply-up       RC (%)
   mm               mil                            1 GHz   3 GHz    5 GHz      10 GHz   1 GHz     3 GHz        5 GHz    10 GHz
  0.051         2.00         1x106         72      3.30    3.29         3.29    3.29    0.0053   0.0057        0.0061   0.0065
  0.051         2.00         1x1067        64      3.48    3.47         3.47    3.47    0.0050   0.0055        0.0058   0.0062
  0.076         3.00      1x1080/1x1078    64      3.48    3.47         3.47    3.47    0.0050   0.0055        0.0058   0.0062
  0.089         3.50         1x3313        51      3.80    3.79         3.79    3.79    0.0046   0.0050        0.0054   0.0059
  0.102         4.00         1x3313        56      3.67    3.66         3.66    3.66    0.0048   0.0052        0.0056   0.0060
  0.102         4.00         1x2116        47      3.90    3.89         3.89    3.89    0.0043   0.0047        0.0047   0.0057
  0.102         4.00         2x1067        64      3.48    3.47         3.47    3.47    0.0050   0.0055        0.0058   0.0062
  0.102         4.00         2x106         72      3.30    3.29         3.29    3.29    0.0053   0.0057        0.0061   0.0065
  0.114         4.50         1x2116        51      3.80    3.79         3.79    3.79    0.0046   0.0050        0.0054   0.0059
  0.127         5.00         1x2116        56      3.67    3.66         3.66    3.66    0.0048   0.0052        0.0056   0.0060
  0.127         5.00      2x1080/2x1078    58      3.62    3.61         3.61    3.61    0.0048   0.0053        0.0057   0.0061
  0.14          5.50      2x1080/2x1078    62      3.53    3.52         3.52    3.52    0.0050   0.0054        0.0057   0.0062
  0.152         6.00      2x1080/2x1078    64      3.48    3.47         3.47    3.47    0.0050   0.0055        0.0058   0.0062
  0.178         7.00         2x3313        51      3.80    3.79         3.79    3.79    0.0046   0.0050        0.0054   0.0059
  0.203         8.00         2x3313        56      3.67    3.66         3.66    3.66    0.0048   0.0052        0.0056   0.0060
  0.203         8.00         2x2116        47      3.90    3.89         3.89    3.89    0.0043   0.0047        0.0047   0.0057
  0.254         10.00        2x2116        56      3.67    3.66         3.66    3.66    0.0048   0.0052        0.0056   0.0060
  0.381         15.00        3x2116        56      3.67    3.66         3.66    3.66    0.0048   0.0052        0.0056   0.0060
  0.508         20.00        4x2116        56      3.67    3.66         3.66    3.66    0.0048   0.0052        0.0056   0.0060




                                                             1/3                                 CN-LU-1909-L07-S7439C-S7439CB
Based Material Line Up
  0.635       25.00     5x2116          56     3.67   3.66        3.66   3.66    0.0048   0.0052        0.0056   0.0060
  0.762       30.00     6x2116          56     3.67   3.66        3.66   3.66    0.0048   0.0052        0.0056   0.0060
  0.813       32.00     8x2116          47     3.90   3.89        3.89   3.89    0.0043   0.0047        0.0047   0.0057
  0.889       35.00     7x2116          56     3.67   3.66        3.66   3.66    0.0048   0.0052        0.0056   0.0060
  1.016       40.00     10x2116         47     3.90   3.89        3.89   3.89    0.0043   0.0047        0.0047   0.0057
  1.118       44.00     11x2116         47     3.90   3.89        3.89   3.89    0.0043   0.0047        0.0047   0.0057
  1.219       48.00     12x2116         47     3.90   3.89        3.89   3.89    0.0043   0.0047        0.0047   0.0057
  1.321       52.00     13x2116         47     3.90   3.89        3.89   3.89    0.0043   0.0047        0.0047   0.0057
  1.422       56.00     14x2116         47     3.90   3.89        3.89   3.89    0.0043   0.0047        0.0047   0.0057
  1.524       60.00     15x2116         47     3.90   3.89        3.89   3.89    0.0043   0.0047        0.0047   0.0057




2. PREPREG (B-STAGE)
              RC (%)        Thickness                        Dk                                    Df
Glass style
              Nominal     mm            mil    1GHz   3GHz    5GHz       10GHz   1 GHz     3 GHz        5 GHz    10 GHz
   106          72       0.051          2.00   3.30   3.29        3.29   3.29    0.0052   0.0056    0.0060       0.0064
   106          75       0.058          2.30   3.24   3.23        3.23   3.23    0.0053   0.0056    0.0060       0.0065
   1067         64       0.051          2.00   3.48   3.47        3.47   3.47    0.0050   0.0055    0.0058       0.0062
   1067         66       0.053          2.10   3.43   3.42        3.42   3.42    0.0051   0.0055    0.0059       0.0063
   1067         69       0.058          2.30   3.37   3.36        3.36   3.36    0.0052   0.0056    0.0059       0.0063
   1067         71       0.064          2.50   3.33   3.32        3.32   3.32    0.0052   0.0056    0.0059       0.0063
   1067         74       0.071          2.80   3.26   3.25        3.25   3.25    0.0052   0.0056    0.0060       0.0064
 1080/1078      64       0.076          3.00   3.48   3.47        3.47   3.47    0.0050   0.0055    0.0058       0.0062
 1080/1078      66       0.081          3.20   3.43   3.42        3.42   3.42    0.0051   0.0055    0.0059       0.0063




                                                       2/3                                CN-LU-1909-L07-S7439C-S7439CB
Based Material Line Up
1080/1078         69             0.091           3.60        3.37       3.36       3.36         3.36       0.0052     0.0056      0.0059      0.0063
  3313            56             0.102           4.00        3.67       3.66       3.66         3.66       0.0048     0.0052      0.0056      0.0060
  3313            58             0.107           4.20        3.62       3.61       3.61         3.61       0.0048     0.0053      0.0057      0.0061
  3313            60             0.114           4.50        3.57       3.56       3.56         3.56       0.0049     0.0052      0.0057      0.0061
  2116            54             0.122           4.80        3.72       3.71       3.71         3.71       0.0048     0.0052      0.0056      0.0059
  2116            56             0.127           5.00        3.67       3.66       3.66         3.66       0.0048     0.0052      0.0056      0.0060
  2116            58             0.137           5.40        3.62       3.61       3.61         3.61       0.0048     0.0053      0.0057      0.0061




3. REMARK
  1)   Dk/Df measuring method: IPC TM-650 2.5.5.5;
  2)   Copper foil: RTF 18μm, 35μm,70μm.
  3)   All the values listed above are for your reference only. Please contact Shengyi Technology Co., Ltd. for detailed information. All rights from this
       line up are reserved by Shengyi Technology Co., Ltd.
  4)   Last update: Spet，2019




                                                                          3/3                                        CN-LU-1909-L07-S7439C-S7439CB

File: 00_REF/PCB RF ANT/05_PCB_Dielectric_Data_2026/search_text/Shengyi_Technology/Shengyi_Technology__S7439C_TDS__데이터시트__FRS082__추출텍스트.txt
S7439C
 Low Loss & Heat Resistance Multilayer PCB Material

FEATURES                                                           APPLICATIONS
● High Tg and high Td                                              Server, Switch, Base station
● Excellent thermal reliability                                    Backplane, Line cards
● Excellent anti-CAF performance                                   High performance computing
● Low Dk/Df (@10GHz): 3.66/0.0060                                  Office Routers
● Lower Z-axis CTE, offering superior PTH reliability

GENERAL PROPEAIES

        Test Items                    Test Method              Test Condition             Unit            Typical
                                                                                                           Value
                                 IPC-TM-650 2.4.24.4                 DMA                                    200
             Tg                                                                             ℃
                                 IPC-TM-650 2.4.25D                  DSC                                     190
             Td                  IPC-TM-650 2.4.24.6           TGA (5% W.L)                 ℃                383
            T288                 IPC-TM-650 2.4.24.1                 TMA                   min               120
            T300                 IPC-TM-650 2.4.24.1                 TMA                   min                60
      Thermal Stress             IPC-TM-650 2.4.13.1          288℃, solder dip               -              Pass
                                  IPC-TM-650 2.4.24               Before Tg              ppm/℃                45
       CTE (Z-axis)               IPC-TM-650 2.4.24                After Tg              ppm/℃               210
                                  IPC-TM-650 2.4.24                50-260℃                  %                2.6
                     1GHz         IPC-TM-650 2.5.5.9             C-24/23/50                  -              3.85
  Permittivity      10GHz         IPC-TM-650 2.5.5.5             C-24/23/50                  -              3.66
                    10GHz           IEC61189-2-721               C-24/23/50                                 4.05
                     1GHz         IPC-TM-650 2.5.5.9             C-24/23/50                                0.0045
 Loss Tangent       10GHz         IPC-TM-650 2.5.5.5             C-24/23/50                  -             0.0060
                    10GHz           IEC61189-2-721               C-24/23/50                  -             0.0068
    Volume Resistivity           IPC-TM-650 2.5.17.1             C-96/35/90              MΩ-cm            4.03×107
    Surface Resistivity          IPC-TM-650 2.5.17.1             C-96/35/90                MΩ             2.03×107
      Arc Resistance               IPC-TM-650 2.5.1              D-48/50+D-                 s                180
                                                                   0.5/23
   Dielectric Breakdown            IPC-TM-650 2.5.6              D-48/50+D-                kV                >45
                                                                   0.5/23
   Peel Strength (1Oz)             IPC-TM-650 2.4.8              288℃/10s             N/mm [lb/in]       0.95 [5.43]
     Water Absorption             IPC-TM-650 2.6.2.1               D-24/23                  %               0.09
       Flammability                       UL94                   C-48/23/50              Rating              V-0
Remarks : 1. All the typical value is based on the 0.76mm（6*2116）thickness specimen, but not guarantee data.
        2. All the typical value listed above is for your reference only, please turn to Shengyi Technology Co., Ltd. for
        detailed information, and all rights from this data sheet are reserved by Shengyi Technology Co., Ltd.




                                                                                 CN-TDS-1911-02-S7439C-S7049CB

File: 00_REF/PCB RF ANT/05_PCB_Dielectric_Data_2026/search_text/Shengyi_Technology/Shengyi_Technology__S7439GS_Processing_Guidelines__공정가이드__FRS151__추출텍스트.txt
    PROCESSING GUIDELINES

              Laminate: S7439GS
              Prepreg: S7439GSB

Low Loss, High Reliability Halogen Free Material




                      1/5      CN-PG-2506-03-S7439GS-S7439GSB-EN
This product process guideline uses IPC-4101 Standard as a reference, and Shengyi make some changes
according to the product characteristics of the actual situation as to making it more suitable for the Shengyi
S7439GS/S7439GSB product use.



1. Storage condition
1.1 Laminate

1.1.1 Storage condition

   Pack with original forms on the platform or on the appropriate frame, avoiding stress, prevent sheet

    deformation caused by inappropriate storage which may impact the subsequent PCB processes.

1.1.2 Storage environment

   Sheets should be stored in ventilated, dry, at room temperature under environment control, avoiding direct

    sunlight, rain and avoid erosion of corrosive gas (stored environment directly affect the quality of material).

   For double-sided copper clad laminates (cores), to minimize shifting as to avoid scratching the surface of

    the product, with a suitable environment and condition for storage, the shelf life can be up to two years.

1.1.3 Operation manual

   Wear clean gloves and carefully operate the cores. Copper foil collisions, sliding will cause damage of the

    cores. Bare hands action will cause contamination to copper foil surface. These defects are likely to cause

    adverse effects.

1.2 Prepreg

1.2.1 Storage method

   Levels stored in original packaging form, avoiding stress, prevent sheet deformation caused by

    inappropriate storage condition.

   Leftover or cut Prepregs should pack and seal with vacuum foil packaging and put it back in the original

    packaging tray.

1.2.2 Storage environment

   Prepreg sealed packaging should be stored in free of UV irradiation environment, specific storage

    conditions and the storage period as follows:

        Condition 1:   3 months when stored at <23℃ and <50% RH.

        Condition 2:   6 months when stored at <5℃

   Note: Relative humidity affect prepreg quality the most, pay special attention on weather (conduct

    dehumidification process is necessary for wet weather).

1.2.3 Cutting guideline

   Cutting the best way is left to professional staff wear clean gloves during operation, prevent the pollution

    of prepreg surface; operation must be careful to prevent prepreg wrinkle or crack, to avoid affect prepregs.


                                                       2/5           CN-PG-2506-03-S7439GS-S7439GSB-EN
1.2.4 Prepregs use recommendations

   If moving from a low temperature storage space to a higher temperature or ambient temperature storage

    space, it must go through the temperature settle process, (8 - 24 hours, settle time is varies depending

    on temperature variation in between two storage conditions). Open package after temperature settle

    process is completed as to avoid affecting the quality and adhesion of prepregs.

   For PP package stored in above condition 1, after open is required to complete the use as soon as

    possible, for packages opened more than 3 day, it must re-inspect and insure quality before use.

   Leftover or cut prepregs should pack and seal with vacuum foil packaging and put it back in the above

    stated storage condition 1.

   For IQC inspection, PP test should be finished within 5 days from the date of acceptance according to

    IPC-4101 specification.



2. PWB Processing
2.1 Panel cutting

   Sawing (preferred) and shearing method is recommended. Be careful of potential edge cracks when using

    roller cutter or caused by improper gap or cutter blade abrasion.

2.2 Thin core baking

   Thin core baking depends on actual need. If bake after cutting, it’s recommended to rinse cutting panels

    first, which is able to remove resin powder brought by cutting and avoid etching problem.

   Baking condition: 175℃/3-5h, be sure to avoid contact directly with heater.

2.3 Brown oxide

   Brown oxide is recommended.

   Bake after brown oxide: 110-120℃/1.5-2h, and lay-up within 4 hours after baking.

   For multiple lamination board:

    A: Bake before brown oxide: 150℃/3-5h

    B: Bake after brown oxide: 110-120℃/1.5-2h

   Baking stack height: <1inch.

2.4 Lay-up

   Ensure the prepreg direction of warp and fill at lay-up process. Avoid prepreg reversal or overturn in case

    of multilayer board distortion after press.

2.5 Press process

   Advised heat-up rate: 2.5-4.0℃/min (product temperature ranged 80℃-140℃).

   Full pressure is recommended at 400-500 PSI, specified value should be determined by multilayer feature

    (lay-up construction and resin filled area). Apply full pressure when product temperature 80-100 ℃.

                                                     3/5           CN-PG-2506-03-S7439GS-S7439GSB-EN
    Curing condition: Product temperature 190-200℃, 90-120min.

    Considering the high resin filling characteristics of this product, for stack-ups of >/=3oz thick copper and

     buried copper structures, it is recommended to increase RC2% for the relevant PP on the basis of the

     same thickness specification as ordinary low loss materials

    When taken singe side or dummy panel for multilayer, be sure to roughen the unclad surface before use

     in case of poor bonding due to smooth surface. Etching from double sided laminates for that purpose is

     an optimized measure.

2.6 Drilling

   New drill bit and 1 panel/stack (thick board) is recommended, to ensure good hole wall quality.

   The drilling parameters need to be evaluated in detail to determine suitable conditions for your production,

    to ensure good hole wall quality, to achieve good chip removal effect and avoid smear due to drilling.

    Below parameters are for reference.
          Diameter                          Speed            Infeed          Chipload            U
                             Hits
               mm                            krpm           Inch/min          mil/rew         Inch/min
               0.20          800              140             47               0.34             300
               0.25          800              125             59               0.47             500
               0.30          800              110             76               0.69             500
               0.40          1000             98              80               0.63             800
               0.50          1000             95              80               0.82             800
               0.60          1000             90              80               0.89             800
               0.70          1000             80              80               1.00             800
               0.80          1000             68              80               1.18             800
               0.90          1000             62              80               1.29             800
               1.00          1000             60              80               1.33             800

   For dense holes area or hole size <0.6mm, LE aluminum cover layer is recommended.

   For hole size ≤1.0mm, it’s recommended to use a new double-edged drill bit (the best helix angle is 45 °).

   For board thickness ≥3.0 mm, it’s recommended step drill or pre-drill.

2.7 Baking after drill

   Advised baking condition after drill: 190℃/3h, be sure to avoid contact directly with heater.

   Baking before resin plugging after back drilling: 160-170℃/2-3h.

   After plating, 2nd drill with BGA and dense hole structure: 170-180℃/2-3h.

   After plating, 2nd drill without BGA and dense hole structure, baking is not necessary.

2.8 Desmear

   Specific parameters should be set according to the actual PCB structure (board thickness, hole size), and

    a thorough evaluation of various structural boards should be conducted to determine the best matching

    desmear conditions and parameters;

   Desmear effect refers to the absence of resin residue at the inner copper connection position

                                                      4/5             CN-PG-2506-03-S7439GS-S7439GSB-EN
    Plasma and chemical desmear (horizontal or vertical) are advised. Detailed plasma and chemical

     desmear parameters follows chemicals type and equipment capability for evaluation and setting. Below

     Plasma parameters are for reference only.
              O2          N2       CF4       Vacuum      RF Power       Flow rate     Step time
    Step                                                                                           Temp/℃
             L/min       L/min     L/min      TORR          W             L/mm           Min
     1       2.26        0.25        0         0.25        9000            2.51          45          80
     2       2.45        0.25       0.3        0.24        7000             3            20         105
     3       2.49          0         0         0.25        5000            2.49           4         105
    The specific desmear conditions are related to the equipment, chemicals type, board thickness or hole

     area, and need to be set by comprehensive evaluation.

    On the premise of full load, it is suggested applying longer Plasma time for thicker board.

2.9 Solder mask

    Advised baking before solder mask: 150℃/4-6h

    Be careful of panel distortion or warpage due to improper stack-up at post baking process.

    Not advised solder mask rework.

2.10 HAL

    Suitable for lead free HAL process

2.11 Punching/Routing

    Not suitable for punching process.

    Routing process is recommended. Reduce routing speed to prevent edge cracks from outburst

     mechanical force.

2.12 Packaging

    Suggest baking finished boards at 140℃/4~6h before packaging to prevent moisture effect

    Package material is recommended using aluminum pack.



3. PWB Soldering
3.1 Shelf life of PWB

    3 months with packaging protection.

    Bake at 125℃/3-5h before assembly is recommended

3.2 Reflow

    Suitable for lead free reflow process




This process guide is for reference only! Should you have any questions, please feel free to contact us.

ShengYi will support you with prompt and effective service.


                                                      5/5          CN-PG-2506-03-S7439GS-S7439GSB-EN

File: 00_REF/PCB RF ANT/05_PCB_Dielectric_Data_2026/search_text/Shengyi_Technology/Shengyi_Technology__S7439GS_TDS__데이터시트__FRS150__추출텍스트.txt
 S7439GS
 (FR15.1) Halogen-free, Low-loss & High Reliability Material
FEATURES                                                              APPLICATIONS
 Good dimensional stability and flatness                            High Speed Network equipment,
 High heat resistance: T300 >60min                                  Server, Switch, Storage and Routers,
 Lower X/Y-axis CTE(≤13ppm)                                         High Performance Computing,
 MOT 150                                                            Optical Module, etc.

 GENERAL PROPERTIES
       Test Items                      Test Method                 Test Condition              Unit       Typical Value
                                  IPC-TM-650 2.4.24.4                  DMA                                     205
             Tg                                                                                 ℃
                                   IPC-TM-650 2.4.25                   DSC                                     190
          Td                      IPC-TM-650 2.4.24.6                5% wt. loss               ℃               390
         T300                     IPC-TM-650 2.4.24.1                  TMA                     min             ≥60
    Storage Modulus               IPC-TM-650 2.4.24.4                  DMA                    GPa               24
     Thermal Stress               IPC-TM-650 2.4.13.1              288℃, solder dip             -              Pass
                                                                                              ppm/
       CTE (X-axis)                IPC-TM-650 2.4.41                   50-125℃                                  12.0
                                                                                               ℃
                                                                                              ppm/
       CTE (Y-axis)                IPC-TM-650 2.4.41                   50-125℃                                  11.5
                                                                                               ℃
                                                                                              ppm/
                                   IPC-TM-650 2.4.24                   Before Tg                                    26
                                                                                               ℃
       CTE (Z-axis)                                                                           ppm/
                                   IPC-TM-650 2.4.24                    After Tg                                130
                                                                                               ℃
                                   IPC-TM-650 2.4.24                   50-260℃                 %                1.40
                                   IPC-TM-650 2.5.5.9
                                                                      C-24/23/50                 -              3.98
                                         (1GHz)
    Dielectric Constant
                                   IPC-TM-650 2.5.5.5
                                                                      C-24/23/50                 -              3.77
                                        (10GHz)
                                   IPC-TM-650 2.5.5.9
                                                                      C-24/23/50                 -            0.0040
                                         (1GHz)
    Dissipation Factor
                                   IPC-TM-650 2.5.5.5
                                                                      C-24/23/50                 -            0.0058
                                        (10GHz)
                                                                   After moisture              MΩ-
    Volume Resistivity            IPC-TM-650 2.5.17.1                                                         4.0×107
                                                                     resistance                cm
                                                                   After moisture
    Surface Resistivity           IPC-TM-650 2.5.17.1                                          MΩ             2.0×107
                                                                     resistance
     Arc Resistance                 IPC-TM-650 2.5.1              D-48/50+D-0.5/23               s             180
  Dielectric Breakdown              IPC-TM-650 2.5.6              D-48/50+D-0.5/23              kV          45+kV NB
      Peel Strength
                                    IPC-TM-650 2.4.8                   288℃/10s               N/mm              0.80
       (1Oz RTF)
   Water Absorption                IPC-TM-650 2.6.2.1             E-1/105+D-24/23               %               0.10
                                                                   C-48/23/50, E-
       Flammability                IPC-TM-650 UL94                                           Rating             V-0
                                                                       24/125
      Remarks:
      1. All typical value is based on the 0.76mm (6*2116) specimen, but not guarantee data.
      2. All typical values listed above are for your reference only and not intended for specification. Please
         contact Shengyi Technology Co., Ltd. for detailed information. All rights from this data sheet are
         reserved by Shengyi Technology Co., Ltd.

       Explanation: C=Humidity conditioning, D=Immersion conditioning in distilled water, E=Temperature
       conditioning. The first digit following the letter indicates the duration of preconditioning in hours, the
       second digit the preconditioning temperature in ℃ and the third digit the relative humidity.

                                                                                  CN-TDS-2506-03-S7439GS-S7439GSB

File: 00_REF/PCB RF ANT/05_PCB_Dielectric_Data_2026/search_text/Shengyi_Technology/Shengyi_Technology__S7439G_Processing_guideline__공정가이드__FRS075__추출텍스트.txt
    PROCESSING GUIDELINES

              Laminate: S7439G
              Prepreg: S7439GB

Low Loss, High Reliability Halogen Free Material




                      1/6        CN-PG-1912-03-S7439G-S7439GB-EN
This product process guideline uses IPC-4101 Standard as a reference, and Shengyi make some changes
according to the product characteristics of the actual situation as to making it more suitable for the Shengyi
S7439G/S7439GB product use.



1. Storage condition
1.1 Laminate

1.1.1 Storage condition

   Pack with original forms on the platform or on the appropriate frame, avoiding stress, prevent sheet

    deformation caused by inappropriate storage which may impact the subsequent PCB processes.

1.1.2 Storage environment

   Sheets should be stored in ventilated, dry, at room temperature under environment control, avoiding direct

    sunlight, rain and avoid erosion of corrosive gas (stored environment directly affect the quality of material).

   For double-sided copper clad laminates (cores), to minimize shifting as to avoid scratching the surface of

    the product, with a suitable environment and condition for storage, the shelf life can be up to two years.

1.1.3 Operation manual

   Wear clean gloves and carefully operate the cores. Copper foil collisions, sliding will cause damage of the

    cores. Bare hands action will cause contamination to copper foil surface. These defects are likely to cause

    adverse effects.

1.2 Prepreg

1.2.1 Storage method

   Levels stored in original packaging form, avoiding stress, prevent sheet deformation caused by

    inappropriate storage condition.

   Leftover or cut Prepregs should pack and seal with vacuum foil packaging and put it back in the original

    packaging tray.

1.2.2 Storage environment

   Prepreg sealed packaging should be stored in free of UV irradiation environment, specific storage

    conditions and the storage period as follows:

        Condition 1:   3 months when stored at <23℃ and <50% RH.

        Condition 2:   6 months when stored at <5℃

   Note: Relative humidity affect prepreg quality the most, pay special attention on weather (conduct

    dehumidification process is necessary for wet weather).

1.2.3 Cutting guideline

   Cutting the best way is left to professional staff wear clean gloves during operation, prevent the pollution

    of prepreg surface; operation must be careful to prevent prepreg wrinkle or crack, to avoid affect prepregs.


                                                       2/6              CN-PG-1912-03-S7439G-S7439GB-EN
1.2.4 Prepregs use recommendations

   If moving from a low temperature storage space to a higher temperature or ambient temperature storage

    space, it must go through the temperature settle process, (8 - 24 hours, settle time is varies depending

    on temperature variation in between two storage conditions). Open package after temperature settle

    process is completed as to avoid affecting the quality and adhesion of prepregs.

   For PP package stored in above condition 1, after open is required to complete the use as soon as

    possible, for packages opened more than 3 day, it must re-inspect and insure quality before use.

   Leftover or cut prepregs should pack and seal with vacuum foil packaging and put it back in the above

    stated storage condition 1.

   For IQC inspection, PP test should be finished within 5 days from the date of acceptance according to

    IPC-4101 specification.



2. PWB Processing
2.1 Panel cutting

   Sawing (preferred) and shearing method is recommended. Be careful of potential edge cracks when using

    roller cutter or caused by improper gap or cutter blade abrasion.

2.2 Thin core baking

   Thin core baking depends on actual need. If bake after cutting, it’s recommended to rinse cutting panels

    first, which is able to remove resin powder brought by cutting and avoid etching problem.

   Baking condition: 175℃/3-5h, be sure to avoid contact directly with heater.

2.3 Brown oxide

   Brown oxide is recommended.

   Bake after brown oxide: 110-120℃/1.5-2h, and lay-up within 4 hours after baking.

   For multiple lamination board:

    A: Bake before brown oxide: 150℃/3-5h

    B: Bake after brown oxide: 110-120℃/1.5-2h

   Baking stack height: <1inch.

2.4 Lay-up

   Ensure the prepreg direction of warp and fill at lay-up process. Avoid prepreg reversal or overturn in case

    of multilayer board distortion after press.

   Press within 2 hours after lay-up;

   The overall time from brown oxide to pressing is controlled within 8 hours;

   When the buffer material may have the risk of moisture absorption, it is recommended to dry it;

   Due to the material characteristics, it is easy to carry static electricity. When laminating, special attention

                                                       3/6              CN-PG-1912-03-S7439G-S7439GB-EN
    should be paid to the adsorption of foreign matters on PP;

   In order to ensure good alignment effect, riveting method is recommended for lay-up; when the fusion

    method is needed, electromagnetic heat fusion is recommended, and the suitable fusion parameters

    should be evaluated in detail; other fusion methods is advised to evaluate strictly the effect by PCB's own

    conditions, so as to avoid alignment problem caused by poor fusion.

2.5 Press process

    Press machine with good vacuum and sealing performance is recommended.

    Advised heat-up rate: 2.8-3.8℃/min (material temperature 80℃-140℃).

    Full pressure setting is recommended at the range of 380-450 PSI, specified value should be determined

     by multilayer feature (lay-up construction and resin filled area).

    Apply full pressure when the temperature of top layer ranges 105-125 ℃.

    Curing condition: Product temperature 190-210℃, 110-130min.

    Cooling rate: <2℃/min

    Product temperature when unloaded from hot press: <150℃/min.

    In terms of HDI and N+N structure, it’s advised to evaluate the method of adding buffer material in the

     middle layer per open, in order to ensure better thickness distribution.

    If pressed by Adara machine, please inform us for more information.

    When taken singe side or dummy panel for multilayer, be sure to roughen the unclad surface before use

     in case of poor bonding due to smooth surface. Etching from double sided laminates for that purpose is

     an optimized measure.

2.6 Drilling

   New drill bit and 1 panel/stack (thick board) is recommended, to ensure good hole wall quality.

   The drilling parameters need to be evaluated in detail to determine suitable conditions for your production,

    to ensure good hole wall quality, to achieve good chip removal effect and avoid smear due to drilling.

    Below parameters are for reference.
          Diameter                           Speed            Infeed            Chipload        U
                             Hits
               mm                             krpm           Inch/min           mil/rew     Inch/min
               0.20          500              108              70                 0.65         300
               0.25          800              108              70                 0.65         300
               0.30          800              105              75                 0.71         500
               0.40          800               98              62                 0.63         600
               0.50          800               95              75                 0.79         800
               0.60          800               90              68                 0.76         800
               0.70          1000              80              70                 0.88         800
               0.80          1000              68              72                 1.06         800
               0.90          1000              62              75                 1.21         800
               1.00          1000              60              75                 1.25         800

                                                       4/6                CN-PG-1912-03-S7439G-S7439GB-EN
   For dense holes area or hole size <0.6mm, LE aluminum cover layer is recommended.

   For hole size ≤1.0mm, it’s recommended to use a new double-edged drill bit (the best helix angle is 45 °).

   For board thickness ≥3.0 mm, it’s recommended step drill or pre-drill.

2.7 Baking after drill

   Advised baking condition after drill: 190℃/3h, be sure to avoid contact directly with heater.

   Baking before resin plugging after back drilling: 160-170℃/2-3h.

   After plating, 2nd drill with BGA and dense hole structure: 170-180℃/2-3h.

   After plating, 2nd drill without BGA and dense hole structure, baking is not necessary.

2.8 Desmear

   Due to material composition and structure, its chemical resistance is good. Only taking chemical Desmear

    is difficult to remove smear effectively, so both Plasma and chemical Desmear are advised. Detailed

    parameters follows the actual PCB structure (overall thickness, hole diameter), chemicals type and

    equipment capability for setting. Below Plasma parameters are for reference only.




   The specific Desmear conditions are related to the equipment, chemicals type, board thickness or hole

    area, and need to be set by comprehensive evaluation.

   On the premise of full load, it is suggested applying longer Plasma time for thicker board.

2.9 Solder mask

   Advised baking before solder mask: 150℃/4-6h

   Be careful of panel distortion or warpage due to improper stack-up at post baking process.

   Not advised solder mask rework.

2.10 HAL

   Suitable for lead free HAL process

2.11 Punching/Routing

   Not suitable for punching process.

   Routing process is recommended. Reduce routing speed to prevent edge cracks from outburst

    mechanical force.

2.12 Packaging



                                                     5/6               CN-PG-1912-03-S7439G-S7439GB-EN
   Suggest baking finished boards at 140℃/4~6h before packaging to prevent moisture effect

   Package material is recommended using aluminum pack.



3. PWB Soldering
3.1 Shelf life of PWB

   3 months with packaging protection.

   Bake at 125℃/4~8h before assembly is recommended

3.2 Reflow

   Suitable for lead free reflow process

3.3 Manual soldering

   For separated or connected pad, manual soldering temperature should range 350-380℃ and hold less

    than 3s for single point.




This process guide is for reference only! Should you have any questions, please feel free to contact us.

ShengYi will support you with prompt and effective service.




                                                     6/6          CN-PG-1912-03-S7439G-S7439GB-EN
