Repository: EIDOSDATA/TraceWave-Studio

# PCB 유전율과 적층 자료

수집/정리 기준일: 2026-11-11.

먼저 [전체 자료 안내 엑셀](Excel/00_전체_자료_안내.xlsx)을 연다. 회사별 엑셀은 `Excel/`에 있고, 원문 검색은 [HTML 안내](START_HERE_ko.html)를 사용한다.

- [자료 사용 안내](docs/자료_사용_안내.md): 폴더, 단위, 조건 선택과 내보내기.
- [자료 검토 결과](docs/자료_검토_결과.md): 확인한 범위, 오류/공백, 정리 내역.
- [TraceWave Studio 연결 설계](../../../Code/docs/pcb_material_catalog.md): 사용자 직접 입력, 소재 선택, 제조업체 적층 선택과 현재 구현의 경계.

57,340개 조건별 관측, 36개 회사와 일반 재료 참고 자료 1개 그룹, 1,756개 출처 기록을 보존했다. 새 엑셀은 전체 안내 1개와 회사/참고 자료별 37개로 총 38개다. 행 수는 고유 소재나 독립 측정 수가 아니다. 공식 자료에 값이 있어도 실제 제조 조건과 해석 대역에 맞는지 확인해야 한다.

사람이 보는 엑셀과 프로그램용 JSONL을 분리했다. 원문 PDF/HTML의 바이트는 보존하면서 파일명을 회사와 소재/용도 중심으로 바꿨다. 중복 저장한 데이터 사본은 복구 폴더로 옮겼고 관측 수치는 삭제하지 않았다.

File: 00_REF/PCB RF ANT/05_PCB_Dielectric_Data_2026/search_text/Shengyi_Technology/Shengyi_Technology__S7439G_TDS__데이터시트__FRS056__추출텍스트.txt
 S7439G
 (UL ANSI: FR15.1) Halogen Free, Low Loss & High Reliability Material

FEATURES                                                           APPLICATIONS
● High Tg and high Td                                              Server, Switch, Base station
● Halogen free material                                            Backplane, Line cards
● Excellent thermal reliability                                    High performance computing
● Excellent anti-CAF performance                                   Office Routers
● Low Dk/Df (@10GHz): 3.74/0.0060
● Lower Z-axis CTE, offering superior PTH reliability

GENERAL PROPERTIES

         Test Items                    Test Method              Test Condition             Unit           Typical
                                                                                                           Value
                                   IPC-TM-650 2.4.24.4                 DMA                                  189
              Tg                                                                            ℃
                                   IPC-TM-650 2.4.25D                  DSC                                   181
              Td                   IPC-TM-650 2.4.24.6             Wt 5% loss               ℃                405
            T288                   IPC-TM-650 2.4.24.1                 TMA                 min               60
            T300                   IPC-TM-650 2.4.24.1                 TMA                 min               60
       Thermal Stress              IPC-TM-650 2.4.13.1         288℃, solder dip              s               100
                                    IPC-TM-650 2.4.24               Before Tg            ppm/℃               45
        CTE(Z-axis)                 IPC-TM-650 2.4.24                After Tg            ppm/℃               225
                                    IPC-TM-650 2.4.24               50-260℃                 %                2.5
                   1GHz            IPC-TM-650 2.5.5.9              C-24/23/50                -              3.93
                   10GH            IPC-TM-650 2.5.5.5              C-24/23/50                -              3.74
   Permittivity        z
                   10GH              IEC61189-2-721                C-24/23/50                               4.08
                       z
                   1GHz            IPC-TM-650 2.5.5.9              C-24/23/50                              0.0045
                   10GH            IPC-TM-650 2.5.5.5              C-24/23/50                -             0.0060
  Loss Tangent         z
                   10GH              IEC61189-2-721                C-24/23/50                -             0.0070
                       z
    Volume Resistivity             IPC-TM-650 2.5.17.1             C-96/35/90            MΩ-cm            9.0×108
     Surface Resistivity           IPC-TM-650 2.5.17.1             C-96/35/90               MΩ            2.0×107
       Arc Resistance               IPC-TM-650 2.5.1               D-48/50+D-                S               180
                                                                     0.5/23
   Dielectric Breakdown             IPC-TM-650 2.5.6               D-48/50+D-               kV              ＞45
                                                                     0.5/23
    Peel Strength(1 Oz)             IPC-TM-650 2.4.8               288℃/10s            N/mm[lb/in]        1.2[7.0]
     Water Absorption              IPC-TM-650 2.6.2.1                D-24/23                %               0.12
        Flammability                        UL94                   C-48/23/50             Rating             V-0

Remarks: 1. All the typical value is based on the 0.76mm（6*2116）thickness specimen, but not guarantee data.
        2. All the typical value listed above is for your reference only, please turn to Shengyi Technology Co., Ltd. for
        detailed information, and all rights from this data sheet are reserved by Shengyi Technology Co., Ltd.


                                                                                 CN-TDS-1912-04-S7439G-S7439GB

File: 00_REF/PCB RF ANT/05_PCB_Dielectric_Data_2026/search_text/Shengyi_Technology/Shengyi_Technology__S7439_Processing_guidelines__공정가이드__FRS027__추출텍스트.txt
       PROCESSING GUIDELINES

                   Laminate: S7439
                   Prepreg: S7439B

High performance, Low Loss, High Tg Lead Free Material




                         1/5               CN-PG-1809-01-S7439-EN
This product process guideline uses IPC-4101 Standard as a reference, and Shengyi make some changes
according to the product characteristics of the actual situation as to making it more suitable for the Shengyi
S7439/S7439B product use.



1. Storage condition
1.1 Laminate

1.1.1 Storage condition

   Pack with original forms on the platform or on the appropriate frame, avoiding stress, prevent sheet

    deformation caused by inappropriate storage which may impact the subsequent PCB processes.

1.1.2 Storage environment

   Sheets should be stored in ventilated, dry, at room temperature under environment control, avoiding direct

    sunlight, rain and avoid erosion of corrosive gas (stored environment directly affect the quality of material).

   For double-sided copper clad laminates (cores), to minimize shifting as to avoid scratching the surface of

    the product, with a suitable environment and condition for storage, the shelf life can be up to two years.

1.1.3 Operation manual

   Wear clean gloves and carefully operate the cores. Copper foil collisions, sliding will cause damage of the

    cores. Bare hands action will cause contamination to copper foil surface. These defects are likely to cause

    adverse effects.

1.2 Prepreg

1.2.1 Storage method

   Levels stored in original packaging form, avoiding stress, prevent sheet deformation caused by

    inappropriate storage condition.

   Leftover or cut Prepregs should pack and seal with vacuum foil packaging and put it back in the original

    packaging tray.

1.2.2 Storage environment

   Prepreg sealed packaging should be stored in free of UV irradiation environment, specific storage

    conditions and the storage period as follows:

        Condition 1:   3 months when stored at <23℃ and <50% RH.

        Condition 2:   6 months when stored at <5℃.

   Note: Relative humidity affect prepreg quality the most, pay special attention on weather (conduct

    dehumidification process is necessary for wet weather).

1.2.3 Cutting guideline

   Cutting the best way is left to professional staff wear clean gloves during operation, prevent the pollution

    of prepreg surface; operation must be careful to prevent prepreg wrinkle or crack, to avoid affect prepregs.


                                                       2/5                           CN-PG-1809-01-S7439-EN
1.2.4 Prepregs use recommendations

   Due to the density of S7439 is larger, the resin content of prepreg need to increase 1-2% for achieving

    similar cured thickness when compared to standard FR-4.

   If moving from a low temperature storage space to a higher temperature or ambient temperature storage

    space, it must go through the temperature settle process, (8 - 24 hours, settle time is varies depending

    on temperature variation in between two storage conditions). Open package after temperature settle

    process is completed as to avoid affecting the quality and adhesion of prepregs.

   For PP package stored in above conditions 1 or 2, after open is required to complete the use as soon as

    possible, for packages opened more than 3 day, it must re-inspect and insure quality before use.

   Leftover or cut prepregs should pack and seal with vacuum foil packaging and put it back in the above

    stated storage condition 1 or 2.

   For IQC inspection, PP test should be finished within 5 days from the date of acceptance according to

    IPC-4101 specification.



2. PWB Processing
2.1 Panel cutting

   Sawing (preferred) and shearing method is recommended. Be careful of potential edge cracks when using

    roller cutter or caused by improper gap or cutter blade abrasion.

2.2 Thin core baking

   Thin core baking depends on actual need. If bake after cutting, it’s recommended to rinse cutting panels

    first, which is able to remove resin powder brought by cutting and avoid etching problem.

   Baking condition: 150℃/4-8h, be sure to avoid contact directly with heater.

2.3 Brown oxide

   Brown oxide is recommended.

   In order to avoid excessive moisture absorption, baking after brown oxide is recommended at the

    condition of 120℃/1h and press within 4 hours.

2.4 Lay-up

   Ensure the prepreg direction of warp and fill at lay-up process. Avoid prepreg reversal or overturn in case

    of multilayer board distortion after press.

2.5 Press process

   For multilayer pressing, it’s recommended to keep heat-up rate at 1.5-3.0 ℃ /min when material

    temperature is from 80℃ to 140℃.

   Full pressure setting is recommended at the range of 350 – 420 PSI (oil heated), specified value should

    be determined by multilayer feature (lay-up construction and resin filled area).

                                                     3/5                           CN-PG-1809-01-S7439-EN
    Apply full pressure when the temperature of top layer ranges 80-100 ℃.

    Curing condition: Product temperature 190-200℃, 90-120min.

    Maximum 8-10 layers of every open is recommended.

    14-16 plies of kraft papers (unit weigh is 161g/m2) are suggested using at the upper and bottom for every

     open.

    If pressed by Adara machine, please inform us for more information.

    When adopted singe sided or dummy panel for multilayer, be sure to roughen the unclad surface before

     use, otherwise poor bonding might happen due to smooth surface. Etching double sided board for that

     purpose is one of optional measures.

2.6 Drilling

   New drill bit, single stack and hit count reduction (300-1000hits) is recommended for getting better hole

    quality. Besides, reduce chip load 10-20% when compared to standard FR-4. Run trials to get proper drill

    parameters are necessary. Below parameters are for reference.
          mm               hits             kr/min           IPM             mil/rev            IPM
         0.25             1200               160              68              0.43              500
          0.3             1200               155              90              0.58              500
          0.4             1400               145             105              0.72              600
          0.5             1200               95               72              0.76              800
          0.6             1200               90               78              0.87              800
          0.7             1500               80               80                1               800
          0.8             1500               68               82              1.21              800
          0.9             1500               62               85              1.37              800
          1.0             1500               60               85              1.42              800
          1.1             1500               60               90               1.5              800
          1.2             1500               55               95              1.73              800
          1.3             1500               50               95               1.9              800

   For dense holes area or hole size <0.6mm, LE aluminum cover layer is recommended.

   For boards with dense or heat sink holes, suggest baking after drilling by condition 190℃/3h.

2.7 Desmear

   Due to material composition and structure, its chemical resistance is good. Only taking chemical
    desmear is difficult to remove smear effectively, so both plasma and chemical desmear are advised.
    Detailed parameters follows the actual PCB structure (overall thickness, hole diameter) for setting.
   Below desmear parameters is for reference:

    KMnO4=65.5g/L NaOH=40g/L Temperature 70℃               1cycle=13min     Desmear = 10~30 mg/dm2

2.8 Solder mask

   Be careful of panel distortion or warpage due to improper stack-up at pose baking process.



                                                     4/5                            CN-PG-1809-01-S7439-EN
2.8 HAL

   Suitable for lead free HAL process

2.9 Punching/Routing

   Not suitable for punching process.

   Routing process is recommended. Reduce routing speed to prevent edge cracks from outburst

    mechanical force.

2.10 Packaging

   Suggest baking finished boards at 140℃/4~6h before packaging to prevent moisture effect on the heat

    resistance of base material,

   Package material is recommended using aluminum pack.



3. PWB Soldering
3.1 Shelf life of PWB

   3 months with packaging protection.

   Bake at 125℃/4~6h before assembly is recommended

3.2 Reflow

   Suitable for lead free reflow process

3.3 Manual soldering

   For separated or connected pad, manual soldering temperature should range 350-380℃ and hold less

    than 3s for single point.




This process guide is for reference only! Should you have any questions, please feel free to contact us.

ShengYi will support you with prompt and effective service.




                                                     5/5                     CN-PG-1809-01-S7439-EN

File: 00_REF/PCB RF ANT/05_PCB_Dielectric_Data_2026/search_text/Shengyi_Technology/Shengyi_Technology__SAR10S-SAR15-SAR20-SAR20H_Processing_guidelines__공정가이드__FRS021__추출텍스트.txt
             PROCESSING GUIDELINES


         Laminate: SAR10S、SAR15、SAR20、SAR20H

Excellent heat dissipation, High heat resistance Aluminum Material




                               1/3            CN-PG-1809-01- SAR Series-EN
This product process guideline uses GB-T31988 Standard as a reference, and Shengyi make some changes
according to the product characteristics of the actual situation as to making it more suitable for the Shengyi
SAR10S, SAR15, SAR20 and SAR20H product use.



1. Storage condition
1.1 Laminate

1.1.1 Storage condition

   Pack with original forms on the platform or on the appropriate frame, avoiding stress, prevent sheet

    deformation caused by inappropriate storage which may impact the subsequent PCB processes.

1.1.2 Storage environment

   Sheets should be stored in ventilated, dry, at room temperature under environment control, avoiding direct

    sunlight, rain and avoid erosion of corrosive gas (stored environment directly affect the quality of material).

   Minimize shifting as to avoid scratching the surface of the product, with a suitable environment and

    condition for storage, the shelf life can be up to one year.



2、PWB Processing
2.1 Operation

   Wear clean gloves and carefully operate the laminates. Copper foil collisions, sliding will cause damage

    of the laminates. Bare hands action will cause contamination to copper foil surface. These defects are

    likely to cause adverse effects.

2.2 Usage recommendation

   When selected aluminum laminate for high power LED, the higher the power supply of the module, the

    higher thermal conductivity is required. The higher the thermal conductivity, the better the heat dissipation;

    the thinner the dielectric, the better the heat dissipation and the lower the thermal resistance, but

    withstanding voltage needs to be taken into account.

   Pay attention to any pollution and scratches of aluminum laminate during operation. In the mechanical

    processes of drilling, punching and cutting etc., be sure to avoid break or pollute the dielectric layer.

   Due to the chemical properties of aluminum board, pattern fabrication should be taken appropriate etching

    lines (acid or alkaline) and corresponding protective measures.

   During Hi-pot test, dirt on board surface, hole and aluminum board edge burr, sawtooth-like pattern and

    scratches of dielectric layer will lead to Hi-pot test fire, leakage and breakdown and result in rejection. Pay

    attention to board surface cleaning and edge quality, etc.

   A minimum insulation barrier must be maintained between the edge of the circuit board (or a hole in the

    circuit board) and the nearest conductor. The distance between edge and line is recommended to be at


                                                       2/3                     CN-PG-1809-01- SAR Series-EN
    least 2 mm, and the distance between hole and line is at least 3mm.

   Because most of the structure of aluminum laminate is metal and less internal stress of non-fiber dielectric,

    simple mechanical method can replace the conventional baking with pressure to achieve leveling effect,

    so common metal leveling machine is available. If warpage occurs, mechanical leveling is recommended.

   The relevant cutting tools for aluminum laminate need to be harder, so special drill bit, special milling /

    router bit, special V-CUT blade and special die and so on are needed. At the same time, cutting speed

    should be reduced.

2.3 Drilling and Routing

   1 Panel/Stack

   Low spindle speed, high torsion, low linear speed

   Tool selection: use special cutting tools for aluminum materials, choose single-edge, double-edge cutting

    tools to ensure smooth chip removal, and generally use diameter of about 2.0mm.

   Drilling parameters (for reference): feed speed 10-16mm/s; return speed 150mm/s; spindle speed 50 kpm;

    hit count around 200-500 hits.

   The higher the thermal conductivity, the greater the wear of the material to the drill bit / router. Process

    parameters are adjusted according to different thermal conductivity materials.

2.4 Punching

   Using air gun to remove aluminum chips caused by each punching in order to avoid bad appearance in

    subsequent operation due to residual aluminum chips in the die.

   Due to the deformation of aluminum and the formation of R angle when punching, aluminum surface must

    be worked towards the cutting blade when punching, otherwise it’s easy to cause the peeling off of solder

    mask and dielectric layer and result in poor quality. Recommend to put the aluminum surface faced

    upwards to the cutting blade in case of solder mask or dielectric layer peeling off and edge burrs problem.

   Punching machine: 160-200t high tonnage punching machine with special die is recommended. The

    punching edge length and panel edge margin should be adjusted according to different sizes of die.

   Punching die: tungsten steel and other high hardness steel should be used in the cutting blade and punch

    position, for high proportion of fillers are contained in the thermal dielectric layer.

2.5 Protect film

   PET film: generally colorless or green, not suitable for lead-free HAL process.

   If not peeled off before HAL process, the whole PET film will be cracked and adhered to the back of the

    aluminum board, which is not able to be removed.



This process guide is for reference only! Should you have any questions, please feel free to contact us.

ShengYi will support you with prompt and effective service.

                                                        3/3                      CN-PG-1809-01- SAR Series-EN

File: 00_REF/PCB RF ANT/05_PCB_Dielectric_Data_2026/search_text/Shengyi_Technology/Shengyi_Technology__SAR10S_TDS__데이터시트__FRS083__추출텍스트.txt
●               ⚫
●               ⚫
●               ⚫

●   ℃




                        ℃
                        ℃
            ℃
                            ℃
                            ℃
                    ℃




                ℃




    ℃




        、




                        CN-TDS-2107-06-SAR10S

File: 00_REF/PCB RF ANT/05_PCB_Dielectric_Data_2026/search_text/Shengyi_Technology/Shengyi_Technology__SAR15_TDS__데이터시트__FRS034__추출텍스트.txt
 SAR15
 Aluminium Base Laminate
FEATURES                                                                       APPLICATIONS
● Halogen free and High CTI                                                    Mid-power LED lighting
●Thermal Conductivity 1.5 W/(m·K)                                              LED TV
● Excellent thermal resistance and insulation                                  Power supply board
  reliability
● Excellent processability

GENERAL PROPERTIES
       Test Items                            Test Method                       Test Condition                Unit         Typical Value
   Thermal Conductivity                      ASTM-D5470                         Dielectric layer           W/(m·K)             1.5
    Thermal Resistance                       ASTM-D5470                         Dielectric layer           K·cm2/W             0.7
           Tg                            IPC-TM-650 2.4.25D                          DSC                      ℃                140
           Td                            IPC-TM-650 2.4.24.6                     5% Wt. loss                  ℃                380
      Thermal Stress                     IPC-TM-650 2.4.13.1                  288℃, solder float             min                30
                                          IPC-TM-650 2.4.24                       Before Tg                ppm/℃                27
         CTE(Z-axis)                      IPC-TM-650 2.4.24                        After Tg                ppm/℃                30
                                          IPC-TM-650 2.4.24                       50-260℃                     %                0.75
    Volume Resistivity                   IPC-TM-650 2.5.17.1                     C-96/35/90                MΩ-cm               108
    Surface Resistivity                  IPC-TM-650 2.5.17.1                     C-96/35/90                   MΩ               108
   Dielectric Breakdown                    IPC-TM-650 2.5.6                   D-48/50+D-0.5/23                kV                 6
                                                                                      DC                       V              4000
         Hi-pot Test                          GB/T 31988
                                                                                      AC                       V              3000
    Peel Strength(1oz )                   IPC-TM-650 2.4.8                        288℃/10s                  N/mm               1.3
      Flammability                              UL94                             C-48/23/50                 Rating             V-0
           MOT                                   UL                                    A                      ℃                130
            CTI                               IEC60112                                 A                    Rating            PLC 0
Remarks: Typical value is based on specimen of 1.5mm Al/100µm dielectric/1oz Cu.
           All the typical values listed above are for your reference only and not intended for specification. Please contact Shengyi
           Technology Co., Ltd. for detailed information. All rights from this data sheet are reserved by Shengyi Technology Co., Ltd.
Explanation: C=Humidity conditioning, D=Immersion conditioning in distilled water, E=Temperature conditioning
The first digit following the letter indicates the duration of preconditioning in hours, the second digit the preconditioning
temperature in ℃ and the third digit the relative humidity.

PURCHASING INFORMATION
                                                             Material                                             Thickness
              Cu                                              E/D Cu                                              Hoz -4oz
       Dielectric Layer                     Epoxy resin filled with inorganic filler                              50-150µm
      Aluninium Plate                                         5052 Al                                            0.3-3.0mm
       Protective Film                                          PET                                                 60µm
                                                                1040mm×1240, 510mm×610mm
        Standard Size
                                                              (Other sizes are available upon request)




                                                                                                           CN-TDS-1903-05-SAR15

File: 00_REF/PCB RF ANT/05_PCB_Dielectric_Data_2026/search_text/Shengyi_Technology/Shengyi_Technology__SCR20S_Processing_guidelines__공정가이드__FRS025__추출텍스트.txt
PROCESSING GUIDELINES

     Laminate: SAR20S

     Metal base laminate




             1/3           CN-PG-1809-01-SCR20S-EN
This product process guideline uses IPC-4101 Standard as a reference, and Shengyi make some changes
according to the product characteristics of the actual situation as to making it more suitable for the Shengyi
SCR20S product use.




1. Storage condition
1.1 Laminate

1.1.1 Storage condition

   Pack with original forms on the platform or on the appropriate frame, avoiding stress, prevent sheet

    deformation caused by inappropriate storage which may impact the subsequent PCB processes.

1.1.2 Storage environment

   Sheets should be stored in ventilated, dry, at room temperature under environment control, avoiding direct

    sunlight, rain and avoid erosion of corrosive gas (stored environment directly affect the quality of material).

   Minimize shifting as to avoid scratching the surface of the product, with a suitable environment and

    condition for storage, the shelf life can be up to one year.

1.1.3 Operation manual

   Wear clean gloves and carefully operate the laminates. Copper foil collisions, sliding will cause damage

    of the laminates. Bare hands action will cause contamination to copper foil surface. These defects are

    likely to cause adverse effects. To void scratches due to abrasion in the process of material transfer, can

    increase a piece of cushion paper or cushion pad in between laminates.



2、PWB Processing
2.2 Usage recommendation

   When selected copper base laminate for high power LED, the higher the power supply of the module, the

    higher thermal conductivity is required. The higher the thermal conductivity, the better the heat dissipation.

    The thinner the dielectric layer, the lower the thermal resistance, and the better the heat dissipation

    performance under Hi-pot conditions. For outdoor equipment with high voltage resistance requirement,

    when the thermal conductivity is satisfied, the thicker the dielectric layer, the higher the voltage resistance.

   Pay attention to careful handling during production, especially for mechanical processes of drilling,

    punching and cutting etc., be sure to avoid defects like pollution, damage, scratches and so on.

   Due to the chemical properties of copper base board, pattern fabrication should be taken appropriate

    etching lines (acid or alkaline) and corresponding protective measures, especially for those to prevent

    copper edge from erosion. There are two common measures, one is to protect edges by tapes; another

    is manually cut off protection film around 4mm from the edge, and grind after etching process. Both


                                                       2/3                         CN-PG-1809-01-SCR20S-EN
    methods can be selected according to the actual need.

   For copper base laminate warpage, simple mechanical method can replace the conventional baking with

    pressure to achieve leveling effect, so common metal leveling machine is available.

   The relevant cutting tools for copper base laminate need to be harder, so special drill bit, special milling /

    router bit, special V-CUT blade and special die and so on are needed. Cutting speed should be slow.

2.3 Drilling and Routing

   Tool selection: use special cutting tools for copper base materials, choose single-edge, double-edge

    cutting tools to ensure smooth chip removal, and generally use diameter of 1.6mm or above.

   Drilling parameters (for reference): drill bit diameter 2.0mm, spindle speed 45 Krpm, feed speed 0.2m/min,

    return speed 10m/min, hit count 15 hits, 1 panel/stack.

   Routing parameters (for reference): router diameter 2.0mm, spindle speed 35 Krpm, feed speed 6mm/s,

    running speed 0.3mm/s, platform speed 12mm/s, routing length 3m, 1 panel/stack.

   Pay attention to the routing quality, such like dielectric nick/edge crack phenomenon, which is mainly

    related to the mismatching factor of process condition and material characteristics. The process

    parameters above are for reference. If similar edge defect occurs, adjust parameters appropriately to

    ensure quality.

2.4 Punching

   Using air gun or brush to remove copper and dielectric chips caused by each punching in order to avoid

    bad appearance like copper damage by pressure in subsequent operation due to residual chips in the die.

   Due to the deformation of copper base and the formation of R angle when punching, copper base surface

    must be worked towards the cutting blade when punching, otherwise it’s easy to cause the peeling off of

    solder mask and dielectric layer and result in poor quality.

   Punching machine: 200t or higher tonnage punching machine with special die is recommended. The

    punching edge length should be adjusted according to different sizes of die.

   Punching die: High efficiency die is needed, and made by special die steel. Because high proportion of

    fillers are contained in the thermal dielectric layer, tungsten steel and other high hardness steel fabrication

    for the cutting blade and punch position can prolong the life of die

2.5 Protect film

   PET film: generally colorless or green, not suitable for HAL process.

   If not peeled off before HAL process, the whole PET film will be cracked and adhered to the back of the

    copper base board, which is not able to be removed.



This process guide is for reference only! Should you have any questions, please feel free to contact us.

ShengYi will support you with prompt and effective service.

                                                       3/3                         CN-PG-1809-01-SCR20S-EN

File: 00_REF/PCB RF ANT/05_PCB_Dielectric_Data_2026/search_text/Shengyi_Technology/Shengyi_Technology__SCR20S_TDS__데이터시트__FRS035__추출텍스트.txt
  SCR20S
  Copper Base Laminate
FEATURES                                                                        APPLICATIONS
● Thermal Conductivity 2.1 W/(m·K)                                              Hi-power LED Lighting
● High Peel Strength                                                            Power Supply Board
● Excellent Thermal Reliability and Insulation                                  Automobile Lighting

 GENERAL PROPERTIES
      Test Items                           Test Method                      Test Condition                Unit            Typical Value
  Thermal Conductivity                     ASTM-D5470                        Dielectric layer           W/(m·K)                 2.1
   Thermal Resistance                      ASTM-D5470                        Dielectric layer           K·cm2/W                0.52
          Tg                           IPC-TM-650 2.4.25D                         DSC                      ℃                   160
          Td                           IPC-TM-650 2.4.24.6                    5% Wt. loss                  ℃                   395
     Thermal Stress                    IPC-TM-650 2.4.13.1                 288℃, solder float             min                   30
                                        IPC-TM-650 2.4.24                      Before Tg                ppm/℃                   17
        CTE(Z-axis)                     IPC-TM-650 2.4.24                       After Tg                ppm/℃                   39
                                        IPC-TM-650 2.4.24                      50-260℃                     %                   0.69
   Volume Resistivity                  IPC-TM-650 2.5.17.1                    C-96/35/90                MΩ-cm                  108
   Surface Resistivity                 IPC-TM-650 2.5.17.1                    C-96/35/90                   MΩ                  108
  Dielectric Breakdown                   IPC-TM-650 2.5.6                  D-48/50+D-0.5/23                kV                   5.0
                                                                                   DC                       V                 4000
        Hi-pot Test                         GB/T 31988
                                                                                   AC                       V                 3000
    Peel Strength(1oz )                  IPC-TM-650 2.4.8                      288℃/10s                  N/mm                   1.3
      Flammability                             UL94                           C-48/23/50                 Rating                V-0
           MOT                                  UL                                  A                      ℃                   130
            CTI                              IEC60112                               A                    Rating               PLC 0
Remarks: Typical value is based on specimen of 1.5mm Cu/100µm dielectric/1oz Cu.
            All the typical values listed above are for your reference only and not intended for specification. Please contact Shengyi
            Technology Co., Ltd. for detailed information. All rights from this data sheet are reserved by Shengyi Technology Co., Ltd.
Explanation: C=Humidity conditioning, D=Immersion conditioning in distilled water, E=Temperature conditioning
The first digit following the letter indicates the duration of preconditioning in hours, the second digit the preconditioning
temperature in ℃ and the third digit the relative humidity.


PURCHASING INFORMATION
                                                      Material                                                Thickness
               Cu                                       E/D Cu                                                Hoz ~ 4oz
      Dielectric Layer                Epoxy resin filled with inorganic filler                               50~150μm
                                                                                                 0.8mm, 1.0mm, 1.2mm, 1.5mm,
      Base Metal Plate                                C1100 Cu
                                                                                                     1.8mm, 2.0mm, 3.0mm
       Protective Film                                    PET                                                    60µm
                                                                            500mm X 600mm
       Standard Size
                                                                 (Other sizes are available upon request)




                                                                                                           CN-TDS-1903-04-SCR20S

File: 00_REF/PCB RF ANT/05_PCB_Dielectric_Data_2026/search_text/Shengyi_Technology/Shengyi_Technology__SDI03K_Processing_guidelines__공정가이드__FRS132__추출텍스트.txt
PROCESSING GUIDELINES



          Laminate: SDI03K
          Prepreg: SDI03KB

High Tg Halogen Free & Low Dk Material




                             CN-PG-2402-05-SDI03K-SDI03KB-P2
    本产品使用指南依托于 IPC-4101 标准，并在该标准的基础上，根据产品特征的实际情况进行整理，使之更利

于生益 SDI03K/SDI03KB 产品的使用。

    无卤产品定义：根据 JPCA 标准的定义，将 Cl 含量≤900PPM、Br 含量≤900PPM、总卤素含量≤1500PPM 的

阻燃型覆铜板称为无卤型覆铜板。



1. 储存条件
1.1 覆铜板

1.1.1 存放方式

   以原包装形式放在平台上或适宜的架上，避免重压，防止存放方式不妥而引起的板材形变。

1.1.2 存放环境

   板材宜存放在通风、干燥、室温的环境下，避免阳光直射、雨淋，避免腐蚀性气体的侵蚀（存放的环境直接

影响板材的品质）
       。

   双面板在此合适的环境下存放两年，单面板在此合适的环境下存放一年，其内部性能可以满足 IPC4101/130

标准要求。

1.1.3 操作

   需戴清洁手套小心地操作板材。碰撞、滑动等会损伤铜箔；裸手操作会污染铜箔面，这些缺陷都可能会对板

材的使用造成不良的影响。

1.2 半固化片

1.2.1 存放方式

   以原包装形式水平存放，避免重压，防止存放方式不妥而引起的半固化片破损。

   裁剪剩余的卷状半固化片仍需用保鲜膜密封包装好，放回原包装中托架上。

1.2.2 存放环境

    半固化片应密封包装存放在无紫外光照射的环境下，具体存放条件及储存期如下：

   条件一：温度<23℃、相对湿度<50%，贮存期为 3 个月；

   条件二：温度<5℃，贮存期为 6 个月。

    相对湿度对于半固化片品质影响最大，需加以关注（天气潮湿时要作相应的除湿处理）。粘结片打开包装后，

建议在 3 天内使用完毕。

1.2.3 使用注意事项

   半固化片从冷库取出，在打开包装之前必须经过回温过程，回温时间为 8 个小时以上（视乎具体存放条件），

待和环境温度相同后打开包装。

   已经开成片状的 PP 需存放在条件一或条件二的环境下，并尽快用完，超过 3 天，必须复检其指标合格后再


                                           CN-PG-2402-05-SDI03K-SDI03KB-P2
使用。

   卷状 PP 打开包装后，对于剩余的卷状尾数部分，要求进行原包装程度的密封包装，并存放在条件一或条件

二中。

   如有 IQC 检验计划，按照 IPC-4101 标准，粘结片应在收货后尽快测试（不超过 5 天）
                                                   。

   如对片状 PP 使用前进行抽湿，抽湿柜的设定建议<20 ℃ , 湿度 40%左右，波动的上限不要超过 50%。



2. PCB 加工建议
2.1 开料

   推荐选用锯床开料方式，其次使用剪床。不适合的开料条件可能会引发板边披锋问题。

2.2 芯板烘烤

   可根据实际使用情况选择对芯板进行烘烤；如采用开料后烘烤，建议开料后先过一遍高压水洗后再烘烤，避

免剪切过程中产生的树脂粉末引入到板面，引起蚀刻不良问题。

   烘板条件：150-180℃/4～8h，注意板材不能与热源直接接触。

2.3 内层棕化

   SDI03K 推荐使用棕化工艺。

2.4 叠料

   叠料的过程保证粘结片的叠放顺序一致，避免反转或者翻转的动作，避免引起翘曲变形问题。

2.5 层压

   多层板层压时建议升温速率为 2.0~3.0℃/min（材料温度在 80~140℃的区域内）
                                                。

   层压的高压推荐 300-430PSI（油压机）
                          ，具体的高压需要根据板材的结构特点（半固化片数量和填胶区域的

大小）来进行调节。

   外层料温推荐在 90-110℃时转高压。

   固化条件：190-200℃，>100min。




                                        CN-PG-2402-05-SDI03K-SDI03KB-P2
    如多层板中有使用到绝缘板或者单面板，需要对绝缘板或者单面板进行粗化处理后再进行使用，避免因绝缘

板太光滑引起的结合力不足问题，或者使用双面板蚀刻成单面板或者绝缘板来生产。

    上述推荐参数适用于大部分应用场景，若 PCB 叠构中含有特殊介质层厚度或大面积空旷区需要填胶等设计

时，批量生产前请联系生益科技服务团队获取技术支持。

2.6 机械钻孔

    最好能使用新钻头加工。

    叠层厚度建议不多于 3 块/叠（按板厚 0.8mm/块计算）。

    建议钻孔孔限在 1000-2000 孔范围。

    钻孔的进给量需要比加工普通 FR-4 材料下降 10-15% 。

    建议钻孔后烘板以释放应力，烘板条件建议 175-190℃/2-3h。

2.7 镭射钻孔

     参考高 Tg 无卤基材镭射钻孔加工参数，批量生产前须测试确认镭射参数。

2.8 除胶

     SDI03K 具有和高 Tg 无卤 FR-4 材料相似的除胶特性，请根据产品结构和实际设备条件，选用化学除胶或

Plasma 除胶+化学除胶的方式。除胶温度和时间需要在批量前测试确定。溶胀或 Desmear 过度可能会引起树脂收

缩、孔粗问题，具体条件请和生益科技服务团队联系。

2.9 阻焊油墨

    采用插架烘烤时，如板材插架时受到挤压或变形，烘烤后会出现翘曲问题。

    不推荐进行绿油返洗，可能会出现白点现象。

2.10 喷锡

    适合于无铅喷锡工艺；

    对于外层厚铜大铜面结构（或者镀铜较厚）
                       ，无铅喷锡时温度较高，产生热应力过大，容易出现大铜面之间白

点、铜皮起翘等问题，改善措施如下：

    尽可能降低喷锡温度，缩短喷锡时间，减少喷锡时产生的热应力

    喷锡前进行预烘板，条件为 140-150℃/2h，立即喷锡，以赶除聚集在板面的潮气，可以降低白点出现的几

率。

    避免喷锡面过大，或者适当增加绿油的厚度，可以很好地缓冲喷锡时产生的热应力。

    把大铜面结构设计成网格结构。

2.11 外形加工

      不建议啤板(Punching)加工，但是对于 unit 较小厚度较薄的板材，很多 PCB 厂仍会选择啤板的方式加工。

    因此，建议如下


                                          CN-PG-2402-05-SDI03K-SDI03KB-P2
    厚度越厚，啤板的效果越差，对于 0.5mm 以上的厚板，更需要慎重。

    设备的冲切能力：冲床的吨数越高，啤板的效果相比越好。

    上下模的配合间隙以及刃口锋利度，建议模具间隙为 0.04-0.05mm。

    啤板间隙处增加邮票孔，对啤板爆边问题有一定的改善。

    锣板的速度过快易造成刀具磨损，容易在拐角处出现分层问题，建议与普通料相比适当降低行进速度 20%左

右。

    适当降低锣边长度，避免铣刀磨损引起拐角处的受力大而导致分层问题

2.12 包装

    建议在包装前进行烘板，条件为 125℃/4~8h，以免潮气造成耐热性下降问题。

    如 PCB 板需要存放较长时间才使用，建议铝箔真空包装。



3. 焊接工艺
3.1 包装有效期

    推荐 3 个月内；

    元件组装前最好 125℃/4~6h 烘烤后再使用。

3.2 回流焊接参数建议：

    适合于常规无铅回流焊接加工条件。

3.3 手工焊接参数建议：

     对于独立焊盘或者边缘焊盘：

    焊接温度为 350～380℃（使用温控烙铁）

    单个焊点的焊接时间：3 秒以内



4. 结束语
     本使用指南仅供参考！在使用生益 SDI03K/SDI03KB 产品期间，如有任何疑问及建议，请随时联系生益，生

益将给您提供快捷有效的技术服务。



                                                  广东生益科技股份有限公司

                                                           2024 年 2 月




                                       CN-PG-2402-05-SDI03K-SDI03KB-P2

File: 00_REF/PCB RF ANT/05_PCB_Dielectric_Data_2026/search_text/Shengyi_Technology/Shengyi_Technology__SDI03K_SDI03K_Line_up__기술자료__FRS131__추출텍스트.txt
Base Material Line Up

SDI03K/SDI03KB
1. CORE (C-STAGE)
   Thickness                                      Dk                                        Df
                ply-up   RC (%)
 mm       mil                     1 GHz   3 GHz        5 GHz   10 GHz   1 GHz      3 GHz         5 GHz    10 GHz
 0.030   1.2    1×1027    64      3.71    3.70          3.68    3.64    0.0078     0.0083        0.0089   0.0095
 0.038   1.5    1×1027    69      3.60    3.59          3.56    3.53    0.0081     0.0086        0.0092   0.0098
 0.043   1.7    1×1037    69      3.60    3.59          3.56    3.53    0.0081     0.0086        0.0092   0.0098
 0.048   1.9    1×1037    71      3.56    3.55          3.51    3.48    0.0082     0.0087        0.0093   0.0099
 0.053   2.1    1×106     71      3.56    3.55          3.51    3.48    0.0082     0.0087        0.0093   0.0099
 0.053   2.1    1×1037    73      3.52    3.51          3.46    3.44    0.0083     0.0088        0.0094   0.0100
 0.053   2.1    1×1067    66      3.67    3.66          3.63    3.59    0.0079     0.0084        0.0090   0.0096
 0.058   2.3    1×1078    55      3.91    3.90          3.89    3.84    0.0074     0.0079        0.0084   0.0090
 0.064   2.5    1×1078    58      3.84    3.83          3.82    3.77    0.0075     0.0080        0.0085   0.0091
 0.076   3.0    1×1086    60      3.80    3.79          3.77    3.73    0.0076     0.0081        0.0087   0.0093
 0.089   3.5    1×1086    66      3.67    3.66          3.63    3.59    0.0079     0.0084        0.0090   0.0096
 0.089   3.5    1×3313    51      4.00    3.99          3.98    3.93    0.0072     0.0077        0.0081   0.0087
 0.102   4.0    1×3313    56      3.89    3.88          3.87    3.82    0.0074     0.0079        0.0084   0.0090
 0.107   4.2    1×2116    49      4.04    4.03          4.02    3.98    0.0071     0.0076        0.0080   0.0086
 0.127   5.0    1×2116    55      3.91    3.90          3.89    3.84    0.0074     0.0079        0.0084   0.0090
 0.127   5.0    2×1080    58      3.84    3.83          3.82    3.77    0.0075     0.0080        0.0085   0.0091
 0.163   6.4    1×1506    47      4.09    4.08          4.07    4.02    0.0070     0.0075        0.0079   0.0085
 0.203   8.0    1×7628    45      4.14    4.13          4.12    4.07    0.0069     0.0074        0.0078   0.0084
 0.254   10.0   2×2116    55      3.91    3.90          3.89    3.84    0.0074     0.0079        0.0084   0.0090
 0.318   12.5   2×1506    47      4.09    4.08          4.07    4.02    0.0070     0.0075        0.0079   0.0085




                                                  1/3                            CN-LU-2402-L06-SDI03K-SDI03KB-P2
Base Material Line Up
 0.381      15.0        2×7628          42          4.22          4.20         4.19      4.18     0.0066     0.0072       0.0076   0.0082
 0.406      16.0        2×7628          45          4.14          4.13         4.12      4.07     0.0069     0.0074       0.0078   0.0084
 0.533      21.0        3×7628          40          4.27          4.25         4.24      4.23     0.0065     0.0070       0.0075   0.0081
 0.711      28.0        4×7628          40          4.27          4.25         4.24      4.23     0.0065     0.0070       0.0075   0.0081
 0.711      28.0        7×3313          55          3.91          3.90         3.89      3.84     0.0074     0.0079       0.0084   0.0090
 0.787      31.0        4×7628          44          4.17          4.15         4.14      4.09     0.0068     0.0073       0.0077   0.0083


2.   PREPREG (B-STAGE)
              RC (%)        Thickness                               Dk                                              Df
 Glass type
              Nominal       mm      mil      1GHz          3GHz          5GHz         10GHz     1 GHz      3 GHz         5 GHz     10 GHz
                   75      0.033    1.3      3.47          3.46          3.42         3.39      0.0084     0.0089        0.0096    0.0102
     1017          77      0.036    1.4      3.43          3.42          3.37         3.35      0.0085     0.0090        0.0097    0.0103
                   79      0.040    1.6      3.39          3.38          3.32         3.30      0.0086     0.0091        0.0098    0.0104
                   69      0.040    1.6      3.60          3.59          3.56         3.53      0.0081     0.0086        0.0092    0.0098
                   71      0.043    1.7      3.56          3.55          3.51         3.48      0.0082     0.0087        0.0093    0.0099
     1027
                   73      0.047    1.9      3.52          3.51          3.46         3.44      0.0083     0.0088        0.0094    0.0100
                   75      0.051    2.0      3.47          3.46          3.42         3.39      0.0084     0.0089        0.0096    0.0102
                   69      0.046    1.8      3.60          3.59          3.56         3.53      0.0081     0.0086        0.0092    0.0098
                   71      0.049    1.9      3.56          3.55          3.51         3.48      0.0082     0.0087        0.0093    0.0099
     1037
                   73      0.053    2.1      3.52          3.51          3.46         3.44      0.0083     0.0088        0.0094    0.0100
                   75      0.058    2.3      3.47          3.46          3.42         3.39      0.0084     0.0089        0.0096    0.0102
                   69      0.048    1.9      3.60          3.59          3.56         3.53      0.0081     0.0086        0.0092    0.0098
                   71      0.052    2.0      3.56          3.55          3.51         3.48      0.0082     0.0087        0.0093    0.0099
     106
                   73      0.056    2.2      3.52          3.51          3.46         3.44      0.0083     0.0088        0.0094    0.0100
                   75      0.061    2.4      3.47          3.46          3.42         3.39      0.0084     0.0089        0.0096    0.0102




                                                                         2/3                               CN-LU-2402-L06-SDI03K-SDI03KB-P2
Base Material Line Up
               69        0.059      2.3       3.60          3.59          3.56          3.53         0.0081        0.0086        0.0092        0.0098
               71        0.063      2.5       3.56          3.55          3.51          3.48         0.0082        0.0087        0.0093        0.0099
  1067
               73        0.069      2.7       3.52          3.51          3.46          3.44         0.0083        0.0088        0.0094        0.0100
               75        0.075      3.0       3.47          3.46          3.42          3.39         0.0084        0.0089        0.0096        0.0102
               65        0.079      3.1       3.69          3.68          3.65          3.62         0.0079        0.0084        0.0090        0.0096
  1078
               67        0.084      3.3       3.65          3.64          3.61          3.57         0.0080        0.0085        0.0091        0.0097
               64        0.080      3.1       3.71          3.70          3.68          3.64         0.0078        0.0083        0.0089        0.0095
  1080         66        0.085      3.3       3.67          3.66          3.63          3.59         0.0079        0.0084        0.0090        0.0096
               68        0.092      3.6       3.63          3.62          3.58          3.55         0.0080        0.0085        0.0091        0.0097
               56        0.102      4.0       3.89          3.88          3.87          3.82         0.0074        0.0079        0.0084        0.0090
  3313
               58        0.110      4.3       3.84          3.83          3.82          3.77         0.0075        0.0080        0.0085        0.0091
               51        0.115      4.5       4.00          3.99          3.98          3.93         0.0072        0.0077        0.0081        0.0087
  2116         54        0.127      5.0       3.93          3.92          3.91          3.86         0.0073        0.0078        0.0083        0.0089
               56        0.133      5.2       3.89          3.88          3.87          3.82         0.0074        0.0079        0.0084        0.0090
  7628         45        0.200      7.8       4.14          4.13          4.12          4.07         0.0069        0.0074        0.0078        0.0084


3. REMARK
  1)   Test method: TM 650 2.5.5.5.
  2)   Updated date: Feb, 2024.
  3)   All the values listed above are for your reference only. Please contact Shengyi Technology Co., Ltd. for detailed information. All rights from this
       line up are reserved by Shengyi Technology Co., Ltd.




                                                                          3/3                                      CN-LU-2402-L06-SDI03K-SDI03KB-P2
