Repository: EIDOSDATA/TraceWave-Studio

# PCB 유전율과 적층 자료

수집/정리 기준일: 2026-11-11.

먼저 [전체 자료 안내 엑셀](Excel/00_전체_자료_안내.xlsx)을 연다. 회사별 엑셀은 `Excel/`에 있고, 원문 검색은 [HTML 안내](START_HERE_ko.html)를 사용한다.

- [자료 사용 안내](docs/자료_사용_안내.md): 폴더, 단위, 조건 선택과 내보내기.
- [자료 검토 결과](docs/자료_검토_결과.md): 확인한 범위, 오류/공백, 정리 내역.
- [TraceWave Studio 연결 설계](../../../Code/docs/pcb_material_catalog.md): 사용자 직접 입력, 소재 선택, 제조업체 적층 선택과 현재 구현의 경계.

57,340개 조건별 관측, 36개 회사와 일반 재료 참고 자료 1개 그룹, 1,756개 출처 기록을 보존했다. 새 엑셀은 전체 안내 1개와 회사/참고 자료별 37개로 총 38개다. 행 수는 고유 소재나 독립 측정 수가 아니다. 공식 자료에 값이 있어도 실제 제조 조건과 해석 대역에 맞는지 확인해야 한다.

사람이 보는 엑셀과 프로그램용 JSONL을 분리했다. 원문 PDF/HTML의 바이트는 보존하면서 파일명을 회사와 소재/용도 중심으로 바꿨다. 중복 저장한 데이터 사본은 복구 폴더로 옮겼고 관측 수치는 삭제하지 않았다.

File: 00_REF/PCB RF ANT/05_PCB_Dielectric_Data_2026/search_text/Shengyi_Technology/Shengyi_Technology__SDI03K_TDS__데이터시트__FRS197__추출텍스트.txt
SDI03K
    (UL ANSI: FR-4.1) High Tg, Halogen Free & Low Dk Material
FEATURES                                         APPLICATIONS

                        ℃



GENERAL PROPERTIES


                                                                    ℃
                                                                    ℃
                                                                    ℃




                                             ℃

                                                                        ℃
                                                                        ℃
                                                  ℃




                                                                                     ＞

                                         ℃

                                          ℃




                                                       CN-TDS-2402-12-SDI03K-SDI03KB-P2

File: 00_REF/PCB RF ANT/05_PCB_Dielectric_Data_2026/search_text/Shengyi_Technology/Shengyi_Technology__SDI06K_TDS__데이터시트__FRS196__추출텍스트.txt
    SDI06K
(UL ANSI: FR-15.1) Low CTE & Low Loss & Low Dk Halogen-free Material for HDI PCB

FEATURES                                     APPLICATIONS

                      ℃


GENERAL PROPERTIES


                                                               ℃

                                                               ℃            ＞
                                                                            ＞



                                                                              ×
                                                                              ×
                                                                              ×
                                                                              ×




                           ℃                                    -



                           ℃




                                                                    ℃
                                                                    ℃
             ℃
    （ ）
                                                                    ℃




                                                   CN-TDS-2508-09-SDI06K-SDI06KB
SDI06KB PREPREG
(UL ANSI: FR-15.1) Low CTE & Low Loss & Low Dk Halogen-free Material for HDI PCB

HOT PRESSING CYCLE

                                                                  ℃           ℃

                                                                        ℃

                                               

                                                        ℃

                                               




STORAGE CONDITION

                        ℃

                       ℃






                                                   CN-TDS-2508-09-SDI06K-SDI06KB

File: 00_REF/PCB RF ANT/05_PCB_Dielectric_Data_2026/search_text/Shengyi_Technology/Shengyi_Technology__SF206B-TDS__데이터시트__FRS052__추출텍스트.txt
SF206B Low Dk/Df 胶膜
SF206B          Low Dk/Df Bonding film

特点                                                                         应用领域
● 低介电常数，低传输损耗                                                              高频多层印制板和刚挠性多层印制板
● 与铜箔和 PI 具有良好的粘结性                                                         等用粘接
● 不含卤素
● 优秀的耐热性、耐化学性和电性能
  满足 RoHS 指令要求，不含铅、汞、镉、六价铬、
  多溴联苯、多溴联苯醚等.

FEATURES                                                                   APPLICATIONS
● Low dielectric constant, low dissipation loss                            Be used in high frequency multi-layer FPC
● The copper has excellent peel strength with the PI film                  and rigid-flex PCB as the bonding lay
● Halogen free
● Good processability, suitable for traditional lamination style.
● Compatible with EU RoHS directive, free of Pb,Hg,Cd,
  Cr6+,PBB,PBDE, etc..

性能表 GENERAL PROPERTIES
                                                                                                        典型值
        性能项目                            测试方法                        单位           IPC 标准值*
                                                                                                      Typical Value
        Test Item                      Test Method                  Unit          Standard
                                                                                                        SF206B 25
         溢胶量
                                        SY Method                    mm                -                  ＜0.15
        Resin Flow
                                   IPC-TM-650,No.2.4.9
       剥离强度                                                                         ≥1.05                   1.1
                                        Method A                    N/mm
   Peel Strength (90°)                                                              ≥1.05                   1.1
                                        Method C
        热应力
                                  IPC-TM-650,No.2.4.13                -              Pass                  Pass
     Thermal Stress
        吸水率
                                  IPC-TM-650,No.2.6.2                %                ≤1                   0.24
  Moisture Absorption
      体积电阻率
                                  IPC-TM-650,No.2.5.17              MΩ-cm            ≥107                3.03×109
   Volume Resistivity
       表面电阻
                                  IPC-TM-650,No.2.5.17               MΩ              ≥106                1.92×106
   Surface Resistance
   介电常数 10GHZ
                                           SPDR                       -               ≤4                   2.52
   Dielectric Constant
    介电损耗 10GHZ
                                           SPDR                       -             ≤0.040                 0.003
    Dissipation Factor
注释 Explanations:* Certified to IPC-4203/24 Unsupport polyimide adhesive




                                                                                              CN-TDS-2001-02-SF206B
  SF206B Low Dk/Df 胶膜
  SF206B       Low Dk/Df Bonding film

产品规格代码描述Product Code Description
          SF206B 25
                                  胶粘剂厚度 Adhesive Thickness: 13 - 13μm; 25 - 25μm
                                  生益胶膜产品编号 Shengyi Bonding Film Designation

常规产品表 SPECIFICATIONS OF STANDARD PRODUCTS

               产品规格                        胶粘剂厚度                        应用举例
             Specifications         Adhesive Thickness (μm)            Applications
               SF206B 13                       13
                                                                    多层板、软硬结合板
               SF206B 25                       25
                                                                    Multi-layer FPC and
               SF206B 40                       40
                                                                      rigid-flex PCB
               SF206B 50                       50


 压板推荐 PRESS PROPOSE




传压参数根据不同设备及产品规格需作相应调整；采用快压方式，后固化条件是 160-180℃ 、60-90 分钟。
The parameters of hot Pressure need to be adjusted according to different equipment and
product specifications. After fast press, the curing condition is 160-180℃ for 60-90min.
包装PURCHASING INFORMATION
产品宽度250+2/-0mm或500+2/-0mm，每卷100+2/-0米或200+2/-0米；其它规格、尺寸可根据客户要求而
定。SF206B is supplied in rolls and standard width of 250+2/-0mm or 500+2/-0mm. Roll length is
100+2/-0m or 200+2/-0m. Other sizes could be available upon request.
贮存条件STORAGE CONDITION
贮存在干燥的室内；以原始包装贮存在4-10 ℃的冷藏室里，贮存期为一个月。
Stored in the room of dryness . One month when stored in the original packaging at 4-10 ℃.




                                                                              CN-TDS-2001-02-SF206B

File: 00_REF/PCB RF ANT/05_PCB_Dielectric_Data_2026/search_text/Shengyi_Technology/Shengyi_Technology__SF280-TDS__데이터시트__FRS065__추출텍스트.txt
       SF280               Sub-6G 用挠性覆铜板
        SF280 Used for sub-6G flexible copper clad laminate

    特点                                                                    应用领域
   ●低介电常数，低传输损耗。                                                    手机天线、微波通信、高速网络设备、传感器、高
   ●优秀的耐热性、尺寸稳定性、耐化学性及电性能。                                          频电路基板等。
   ●不含卤素，阻燃性达到 UL94 VTM-0 级。
   ●满足 RoHS 指令要求，不含铅、汞、镉、六价铬、
   多溴联苯、多溴联苯醚等。
    FEATURES                                                              APPLICATIONS
  ●Low dielectric constant, low dissipation loss.                   Smart phone antenna, Microwave communication,
  ●Excellent soldering reliability,dimensional                      high speed network equipment, sensor, high
  stability, chemical resistance and electrical                     frequency PCB, etc..
  properties.
  ●Halogen-free, flammability UL94 VTM-0.
  ●Compatible with EU RoHS directive, free of
  Pb,Hg,Cd, Cr6+,PBB,PBDE, etc..
    性能表 GENERAL PROPERTIES
    性能项目                      测试方法                     单位        IPC 标准值                 典型值 Typical Value
    Test Item               Test Method                Unit      *Standard         SF280 125012           SF280 1210012
                       IPC-TM-650,No.2.4.9
    剥离强度                                                           ≥0.525              0.9                       0.9
                            Method A                   N/mm
Peel Strength 90°                                                  ≥0.525              0.9                       0.9
                            Method C
    热应力
                       IPC-TM-650,No.2.4.13              -          Pass                             Pass
 Thermal Stress
   尺寸稳定性
                       IPC-TM-650,No.2.2.4                                         MD:-0.0351              MD:-0.0391
   Dimensional                                          %           ±0.15
                            Method B                                               TD:-0.0270              TD:-0.0499
     Stability
    耐化学性
    Chemical           IPC-TM-650,No.2.3.2              %            ≥95               97.6                      97
   Resistance
耐折性（MIT 法）
                                                         次
    Folding                  R0.38×4.9N                               -              ＞1000                    ＞1000
                                                       Times
 Endurance(MIT)
   体积电阻率
                       IPC-TM-650,No.2.5.17        MΩ-cm            ≥106            6.97×108                 4.51×108
Volume Resistivity
     表面电阻
                       IPC-TM-650,No.2.5.17            MΩ           ≥104            5.58×105                 1.71×105
Surface Resistance
介电常数 10GHZ
                                SPDR                     -            -                2.92                     2.92
Dielectric Constant
介电损耗 10GHZ
                                SPDR                     -         ≤0.003            0.0031                   0.0032
Dissipation Factor
          注释 Explanations:* Certified to IPC-4204/11    Copper Clad Adhesiveless



                                                                                              CN-TDS-1901-01-SF701
   SF280             Sub-6G 用挠性覆铜板
   SF280 Used for sub-6G flexible copper clad laminate

  产品规格代码描述Product Code Description
            SF280 20 12 D T

                                   T– 反转铜箔 RTF
                                   D – 双面板 Double Side;
                                   铜箔厚度 Copper Foil Thickness: 12 - 12μm; 18 - 18μm
                                   缘层厚度 Insulation Thickness: 20–50μm; 50 – 125μm
                                   生益 FCCL 产品编号 Shengyi FCCL Designation

   常规产品表 SPECIFICATIONS OF STANDARD PRODUCTS
                        材料厚度 Thickness (μm)
    产品规格                                               铜箔类型                         应用领域
                                        铜箔
  Specifications        膜 film                       Copper Type                   Applications
                                     Copper Foil
  SF280 5012 DT           125            12          反转铜箔 RTF
  SF280 5018 DT           125            18          反转铜箔 RTF
  SF280 4012 DT           100            12          反转铜箔 RTF         手机天线、微波通信、高速网络等设备
  SF280 4018 DT           100            18          反转铜箔 RTF          Smart phone antenna, Microwave
  SF280 3012 DT           75             12          反转铜箔 RTF         communication, high speed network
  SF280 3018 DT           75             18          反转铜箔 RTF                  equipment etc.
  SF280 2012 DT           50             12          反转铜箔 RTF
  SF280 2018 DT           50             18          反转铜箔 RTF



 包装PURCHASING INFORMATION
产品宽度250+2/-0mm或500+2/-0mm，每卷50+1/-0米或100+2/-0米；其它规格、尺寸可根据客户要求而定。
SF701 is supplied in rolls and standard width of 250+2/-0mm or 500+2/-0mm. Roll length is 50+1/-0m or
100+2/-0m. Other sizes could be available upon request.

 贮存条件STORAGE CONDITION
贮存在干燥、无腐蚀气体的室内，板材以原始包装在室温条件下贮存时，贮存期为一年。无需冷藏或冷冻
条件下贮存。
Store in the room of dryness and no corrosive gases. One year when stored in the original packaging at
room temperature. The products do not require refrigeration and should not be frozen.




                                                                              CN-TDS-1901-01-SF701

File: 00_REF/PCB RF ANT/05_PCB_Dielectric_Data_2026/search_text/Shengyi_Technology/Shengyi_Technology__SF305-TDS__데이터시트__FRS138__추출텍스트.txt
  SF305 无卤阻燃型聚酰亚胺薄膜挠性覆铜板
   SF305       Halogen-free flame-resistant type PI film based FCCL(3-layer FCCL)

特点                                                                  应用领域
●不含卤素，阻燃性达到 UL94 V-0 级。                                            电脑、移动电话、数码相机、摄录机、办公自动化设
●优秀的挠曲性、耐热性、尺寸稳定性和电性能。
●满足 RoHS 指令要求，不含铅、汞、镉、六价铬、                                         备等。
多溴联苯、多溴联苯醚等。

 FEATURES                                                           APPLICATIONS
●Halogen free, Flammability UL94 V-0.                             Computer, Mobile phone, Digital camera, VCR,
●Excellent flexibility, thermal resistance,                       OA equipment, etc..
dimensional and electrical properties.
●Compatible with EU RoHS directive, free of
Pb,Hg,Cd, Cr6+,PBB,PBDE, etc..
 性能表 GENERAL PROPERTIES
                                                                                          典型值 Typical Value
     性能项目                            测试方法                   单位        IPC 标准值*
                                                                                         SF305               SF305
     Test Item                     Test Method              Unit       Standard
                                                                                       051813DR            051813SE
                              IPC-TM-650,No.2.4.9
     剥离强度                                                                ≥0.7               1.1                  1.3
                                   Method A                N/mm
 Peel Strength 90°                                                      ≥0.525              1.0                  1.2
                                   Method C
     热应力
                             IPC-TM-650,No.2.4.13             -          Pass                       Pass
  Thermal Stress
    尺寸稳定性                     IPC-TM-650,No.2.2.4                                     MD: -0.0684        MD: -0.0418
                                                             %           ±0.15
Dimensional Stability              Method B                                           TD: 0.0691         TD: 0.0354
    耐化学性
                              IPC-TM-650,No.2.3.2            %            ≥80              ＞85                  ＞85
Chemical Resistance
      吸水率
                              IPC-TM-650,No.2.6.2            %             ≤4              1.13                  1.02
Moisture Absorption
    体积电阻率
                             IPC-TM-650,No.2.5.17         MΩ-cm           ≥106           1.5×108            2.0×108
 Volume Resistivity
     表面电阻
                             IPC-TM-650,No.2.5.17           MΩ            ≥105           5.0×106            4.5×106
Surface Resistance
 介电常数 10GHZ
                                 IEC-61189-2-721              -             -              3.34                  3.31
 Dielectric Constant
 介电损耗 10GHZ
                                 IEC-61189-2-721              -             -             0.0191                0.0188
 Dissipation Factor
      电气强度
                             IPC-TM-650,No.2.5.6.1         V/μm           ≥80              134                   140
 Dielectric Strength
 耐折性（MIT 法）
                                R0.38×4.9N,with cvl        Times            -            ＞2000                  ＞1000
 Folding Endurance
注释 Explanations:* Certified to IPC-4204/2 Copper Clad Polyimide Dielectric with Epoxy Adhesive



                                                                                         CN-TDS-2011-01-SF305
   SF305 无卤阻燃型聚酰亚胺薄膜挠性覆铜板
   SF305     Halogen-free flame-resistant type PI film based FCCL(3-layer FCCL)

  产品规格代码描述Product Code Description
       SF305 05 18 13 S R
                               R – 压延铜箔 RA Copper Foil; E – 电解铜箔 ED Copper Foil
                               S – 单面板 Single Side; D – 双面板 Double Side
                               胶层厚度 Adhesive Thickness: 13 - 13μm; 20 - 20μm
                               铜箔厚度 Copper Foil Thickness: 18 - 18μm; 35 - 35μm
                               PI 膜厚度 PI Film Thickness: 05 – 12.5μm; 10 – 25μm
                              生 益 无 卤 FCCL 产 品 编 号 Shengyi Halogen-free FCCL
                               Designation
 常规产品表 SPECIFICATIONS OF STANDARD PRODUCTS
                                      材料厚度 Thickness (μm)                 铜箔类型
            产品规格                                                                               应用举例
                               PI 膜         铜箔             胶粘剂            Copper
          Specifications                                                                      Applications
                              PI film    Copper Foil      Adhesive         Type
        SF305 05*13SE          12.5          12,18            13        电解铜箔 ED
        SF305 05*13SR          12.5          12,18            13        压延铜箔 RA
        SF305 10*20SE           25           18,35            20        电解铜箔 ED
        SF305 101820SR          25            18              20        压延铜箔 RA
        SF305 203520SE          50            35              20        电解铜箔 ED
                                                                                                 通用型
        SF305 051813DE         12.5           18              13        电解铜箔 ED
                                                                                               General type
        SF305 10*20DE           25          18，35             20        电解铜箔 ED
        SF305 201820DE          50            18              20        电解铜箔 ED
        SF305 051813DR         12.5           18              13        压延铜箔 RA
        SF305 10*20DR           25          18，35             20        压延铜箔 RA
        SF305 201820DR          50            18              20        压延铜箔 RA
        SF305 103520SR          25            35              20        压延铜箔 RA
        SF305 203520SR          50            35              20        压延铜箔 RA                 动力电池
        SF305 207020SE          50            70              20        电解铜箔 ED               Power battery
        SF305 207020SR          50            70              20        压延铜箔 RA
        SF305 051213DE         12.5           12              13        电解铜箔 ED                摄像头模组
        SF305 051213DR         12.5           12              13        压延铜箔 RA              Camera Module
        SF305 207025DE          50            70              25        电解铜箔 ED                    车灯
        SF305 207025DR          50            70              25        压延铜箔 RA                   Car light
 包装PURCHASING INFORMATION
产品宽度250+2/-0mm或500+2/-0mm，每卷50+1/-0米或100+2/-0米；其它规格、尺寸可根据客户要求而定。
SF305 is supplied in rolls and standard width of 250+2/-0mm or 500+2/-0mm. Roll length is 50+1/-0m or
100+2/-0m. Other sizes could be available upon request.
 贮存条件STORAGE CONDITION
贮存在干燥、无腐蚀气体的室内。板材以原始包装在温度5~35℃，湿度≤75%条件下贮存时，贮存期为一
年。
Store in the room of dryness and no corrosive gases. One year when stored in the original packaging at
temperature 5~35℃，humidity lower than 75%.
                                                                               CN-TDS-2011-01-SF305

File: 00_REF/PCB RF ANT/05_PCB_Dielectric_Data_2026/search_text/Shengyi_Technology/Shengyi_Technology__SF315B-TDS__데이터시트__FRS051__추출텍스트.txt
SF315B 无卤型环氧胶膜
SF315B       Halogen-free type epoxy bonding film

特点                                                                   应用领域
● 粘结强度高、尺寸稳定性好。                                                      多层挠性印制板和刚挠性印制板
● 优秀的耐热性、耐化学性和电性能。                                                   等用粘接膜。
● 溢胶量低，加工性好，适于快速压合和传统压合。
● 满足 RoHS 指令要求，不含铅、汞、镉、六价铬、
  多溴联苯、多溴联苯醚等。

FEATURES                                                             APPLICATIONS
● High bonding strength, good dimensional stability.                 Multi-layer FPC and rigid-flex PCB, etc..
● Excellent soldering reliability, chemical resistance and
  electrical properties.
● Low adhesive flowing, good processability, suitable for both
  fast and traditional lamination style.
● Compatible with EU RoHS directive, free of Pb,Hg,Cd,
  Cr6+,PBB,PBDE, etc..


性能表 GENERAL PROPERTIES

         性能项目                         测试方法                   单位          IPC 标准值*           典型值 Typical Value
        Test Item                   Test Method              Unit        Standard                  SF315B 25
         溢胶量
                                      SY Method              mm               -                       ＜0.2
        Resin Flow
                                 IPC-TM-650,No.2.4.9
        剥离强度                                                 N/m            ≥0.7                       1.3
                                      Method A
    Peel Strength (90°)                                       m            ≥0.615                      1.2
                                      Method C
         热应力
                                IPC-TM-650,No.2.4.13             -          Pass                       Pass
      Thermal Stress
       耐化学性
                                 IPC-TM-650,No.2.3.2             %           ≥80                      ＞90
   Chemical Resistance
 注释 Explanations:* Certified to IPC-4203/19 Unsupported epoxy adhesive




                                                                                         CN-TDS-2001-02-SF315B
  SF315B 无卤型环氧胶膜
  SF315B     Halogen-free type epoxy bonding film

产品规格代码描述Product Code Description
         SF315B 13
                                  胶粘剂厚度 Adhesive Thickness: 13 - 13μm; 25 - 25μm
                                  生益胶膜产品编号 Shengyi Bonding Film Designation


常规产品表 SPECIFICATIONS OF STANDARD PRODUCTS

               产品规格                       胶粘剂厚度                           应用举例
            Specifications         Adhesive Thickness (μm)               Applications
               SF315B 13                       13
                                                                     多层板、软硬结合板
               SF315B 25                       25
                                                                     Multi-layer FPC and
               SF315B 40                       40
                                                                       rigid-flex PCB
               SF315B 50                       50


压板推荐 PRESS PROPOSE




传压参数根据不同设备及产品规格需作相应调整；采用快压方式，后固化条件是 160-180℃ 、60-90 分钟。
The parameters of hot Pressure need to be adjusted according to different equipment and
product specifications. After fast press, the curing condition is 160-180℃ for 60-90min.

包装PURCHASING INFORMATION
产品宽度250+2/-0mm或500+2/-0mm，每卷100+2/-0米；其它规格、尺寸可根据客户要求而定。
SF315B is supplied in rolls and standard width of 250+2/-0mm or 500+2/-0mm. Roll length is 100+2/-0m. Other
sizes could be available upon request.

贮存条件STORAGE CONDITION
贮存在干燥的室内；以原始包装贮存在4-10 ℃的冷藏室里，贮存期为一个月。
Stored in the room of dryness . One month when stored in the original packaging at 4-10 ℃.




                                                                                 CN-TDS-2001-02-SF315B

File: 00_REF/PCB RF ANT/05_PCB_Dielectric_Data_2026/search_text/Shengyi_Technology/Shengyi_Technology__SF335C-TDS__데이터시트__FRS050__추출텍스트.txt
 SF335C 聚酰亚胺薄膜基覆盖膜
 SF335C        Polyimide film based coverlay

特点                                                                        应用领域
● 无卤无磷，阻燃性 UL94 V-0。                                                      挠性印制电路板用覆盖膜。
● 粘结强度高，尺寸稳定性好。
● 优秀的耐热性、耐化学性和电性能。
● 溢胶量低，加工性好，适于快速压合和传统压合。
● 满足 RoHS 指令要求，不含铅、汞、镉、六价铬、
  多溴联苯、多溴联苯醚等。


 FEATURES                                                                   APPLICATIONS
 ● Halogen free and phosphorus free, UL94 V-0.                            Coverlay for FPC.
 ● High bonding strength, good dimensional stability
 ● Excellent soldering reliability, chemical resistance and
   electrical properties.
 ● Low adhesive flowing, good processability, suitable for both
   fast and traditional lamination style.
 ● Compatible with EU RoHS directive, free of Pb,Hg,Cd,
   Cr6+,PBB,PBDE, etc..


性能表 GENERAL PROPERTIES
                                                                   标准值*                  典型值 Typical Value
       性能项目                       测试方法                 单位
                                                                   Standard
       Test Item                Test Method            Unit                         SF335C 0515          SF335C 1025
                                                                     Value
       溢胶量
                              Shengyi Method            mm          ＜0.15               ＜0.15                 ＜0.15
      Resin Flow
                            IPC-TM-650,No.2.4.9
      剥离强度
                                 Method A             N/mm           ≥0.7                 1.0                   1.1
  Peel Strength (90°)
                                 Method C                            ≥0.53                1.0                   1.1
       热应力
                           IPC-TM-650,No.2.4.13          -            Pass               Pass                  Pass
    Thermal Stress
   尺寸稳定性
                              Shengyi Method             %            ±0.2               ±0.1                  ±0.1
Dimensional Stability
     耐化学性
                            IPC-TM-650,No.2.3.2          %            ≥80                ＞90                   ＞90
 Chemical Resistance
     体积电阻率
                           IPC-TM-650,No.2.5.17 MΩ-cm                ≥106              2.0×106               2.5×106
  Volume Resistivity
      表面电阻
                           IPC-TM-650,No.2.5.17         MΩ           ≥104              1.5×105               1.5×105
  Surface Resistance
注释 Explanations: * Certified to IPC-4203/2 Epoxy adhesive on one or two sides of poyimide dielectric and Shengyi standard.




                                                                                                CN-TDS-2001-01-SF335C
  SF335C 聚酰亚胺薄膜基覆盖膜
  SF335C     Polyimide film based coverlay

产品规格代码描述Product Code Description
         SF335C 05 15
                           胶粘剂厚度 Adhesive Thickness: 15 - 15μm; 25 - 25μm
                            PI 膜厚度 PI film Thickness: 05 – 12.5μm; 10 - 25μm
                           生益无卤覆盖膜产品编号 Shengyi Coverlay Designation

常规产品表 SPECIFICATIONS OF STANDARD PRODUCTS
         产品规格             PI 膜厚度（μm）          胶粘剂厚度（μm）                   应用举例
       Specifications     PI film Thickness   Adhesive Thickness         Applications
        SF335C 0515             12.5                  15
        SF335C 0520             12.5                  20
                                                                   挠性印制电路用覆盖膜
        SF335C 0525             12.5                  25
                                                                     Coverlay for FPC
        SF335C 1025              25                   25
        SF335C 1030              25                   30

压板推荐 PRESS PROPOSE




传压参数根据不同设备及产品规格需作相应调整；采用快压方式，后固化条件是 160-170℃ 、60-90 分钟。
The parameters of hot Pressure need to be adjusted according to different equipment and
product specifications. After fast press, the curing condition is 160-170℃ for 60-90min.
包装PURCHASING INFORMATION
产品宽度250+2/-0mm或500+2/-0mm，每卷100+2/-0米或200+2/-0米；其它规格、尺寸可根据客户要求而
定。SF335C is supplied in rolls and standard width of 250+2/-0mm or 500+2/-0mm. Roll length is
100+2/-0m or 200+2/-0m. Other sizes could be available upon request.

贮存条件STORAGE CONDITION
 贮存在干燥的室内；以原始包装贮存在4-10 ℃的冷藏室里，贮存期为三个月。
 Stored in the room of dryness . Three months when stored in the original packaging at 4-10 ℃.




                                                                             CN-TDS-2001-01-SF335C

File: 00_REF/PCB RF ANT/05_PCB_Dielectric_Data_2026/search_text/Shengyi_Technology/Shengyi_Technology__SF385_TDS__데이터시트__FRS181__추출텍스트.txt
 SF385                   无卤 PI 基透明基材
 SF385                   Halogen-free PI Film Based Transparent FCCL
 特点                                                           应用领域
 ●粘结强度高、尺寸稳定性好。                                             LED 显示。
 ●优秀的耐热性、透光性和电性能。
 ●满足 RoHS 指令要求，不含铅、汞、镉、六价铬、
 多溴联苯、多溴联苯醚等。

 FEATURES                                                     APPLICATIONS
 ●High bonding strength, good dimensional stability.          LED display.
 ●Excellent soldering reliability,transparency   and
 electrical properties.
 ●Compatible with EU RoHS directive, free of Pb, Hg,
 Cd, Cr6+, PBB, PBDE, etc..


 性能表 GENERAL PROPERTIES
                                                                                       典型值
       性能项目                        测试方法                单位         IPC 标准值*          Typical Value
       Test Item                 Test Method           Unit        Standard
                                                                                  SF385 101213SR

                               IPC-TM-650 2.4.9
       剥离强度                                            N/m            ≥0.7                 1.3
                                   Method A
  Peel Strength (90°)                                   m            ≥0.525                1.1
                                  Method C
         热应力
                              IPC-TM-650 2.4.13         -            Pass                 Pass
    Thermal Stress
     可见光透过率                         蚀刻后
      Visible Light              After etching          %              -                   81
     Transmittance
     耐化学性
                               IPC-TM-650 2.3.2         %             ≥80                  90
 Chemical Resistance
     尺寸稳定性                     IPC-TM-650 2.2.4
                                                        %            ±0.2                ±0.1
 Dimensional Stability             Method B
         吸水率
                               IPC-TM-650 2.6.2         %              ≤4                  1.1
  Moisture Absorption
       电气强度
                              IPC-TM-650 2.5.6.2       V/μm           ≥80                  91
   Dielectric Strength
  介电常数（10GHz）
                                                        -             ≤4.0                 3.2
   Dielectric constant
                              IPC-TM-650 2.5.5.3
介质损耗角正切（10GHz）
                                                        -             ≤0.4              0.0191
  Dissipation factor


注释 Remarks:* Certified to IPC-4204/2


                                                                              CN-TDS-2603-01-SF385
   SF385                无卤 PI 基透明基材
   SF385                  Halogen-free PI Film Based Transparent FCCL


产品规格代码描述Product Code Description
 SF385   10 12 13 S R
                           R-压延铜箔 RA COPPER FOIL; E-电解铜箔 ED COPPER FOIL
                           S-单面板 SINGLE SIDE; D-双面板 DOUBLE SIDE
                           胶层厚度 ADHESIVE THICKNESS:13-13μm
                           铜箔厚度 COPPER FOIL THICKNESS: 12 - 12μm
                           PI 膜厚度 PI THICKNESS: 10– 25μm
                           生益产品编号 SHENGYI PRODUCT DESIGNATION

常规产品表 SPECIFICATIONS OF STANDARD PRODUCTS
                               材料厚度 Thickness(μm)
     产品规格                            铜箔                            铜箔类型              应用领域
   Specifications         PI 膜     Copper      胶粘剂               Copper Type        Application
                         PI Film     Foil     Adhesive
  SF385 101213SR           25            12            13        压延铜箔 RA
                                                                                   透明 LED 显示
 SF385 101213DR            25            12            13        压延铜箔 RA
                                                                                 Transparent LED
  SF385 101820SR           25            18            20        压延铜箔 RA
                                                                                      display
 SF385 101820DR            25            18            20        压延铜箔 RA

包装PURCHASING INFORMATION
产品宽度250+2/-0 mm或500+2/-0 mm，每卷100+2/-0 米；其它规格、尺寸可根据客户要求而定。
SF385 is supplied in rolls and standard width of 250+2/-0 mm or 500+2/-0 mm. Roll length is 100+2/-0 m.
Other sizes could be available upon request.

贮存条件STORAGE CONDITION
贮存在干燥、无腐蚀气体的室内。以原始包装贮存在常温15-25°C、相对湿度40-70%的室内，贮存期为12
个月。
Stored in dry room with humidity control and with no corrosive gases.12 months when stored in the
original packaging at 15-25°C and 40~70% RH.




                                                                             CN-TDS-2603-01-SF385
