Repository: EIDOSDATA/TraceWave-Studio

# PCB 유전율과 적층 자료

수집/정리 기준일: 2026-11-11.

먼저 [전체 자료 안내 엑셀](Excel/00_전체_자료_안내.xlsx)을 연다. 회사별 엑셀은 `Excel/`에 있고, 원문 검색은 [HTML 안내](START_HERE_ko.html)를 사용한다.

- [자료 사용 안내](docs/자료_사용_안내.md): 폴더, 단위, 조건 선택과 내보내기.
- [자료 검토 결과](docs/자료_검토_결과.md): 확인한 범위, 오류/공백, 정리 내역.
- [TraceWave Studio 연결 설계](../../../Code/docs/pcb_material_catalog.md): 사용자 직접 입력, 소재 선택, 제조업체 적층 선택과 현재 구현의 경계.

57,340개 조건별 관측, 36개 회사와 일반 재료 참고 자료 1개 그룹, 1,756개 출처 기록을 보존했다. 새 엑셀은 전체 안내 1개와 회사/참고 자료별 37개로 총 38개다. 행 수는 고유 소재나 독립 측정 수가 아니다. 공식 자료에 값이 있어도 실제 제조 조건과 해석 대역에 맞는지 확인해야 한다.

사람이 보는 엑셀과 프로그램용 JSONL을 분리했다. 원문 PDF/HTML의 바이트는 보존하면서 파일명을 회사와 소재/용도 중심으로 바꿨다. 중복 저장한 데이터 사본은 복구 폴더로 옮겼고 관측 수치는 삭제하지 않았다.

File: 00_REF/PCB RF ANT/05_PCB_Dielectric_Data_2026/search_text/Shengyi_Technology/Shengyi_Technology__SF490-TDS__데이터시트__FRS166__추출텍스트.txt
   SF490                无卤 PET 基透明挠性覆铜板
   SF490                 Halogen Free PET Film Based Transparent FCCL

    特点                                                                应用领域
   ●粘结强度高，尺寸稳定性好。                                                     LED 显示。
   ●优秀的透光性、耐化学性和电性能。
   ●满足 RoHS 指令要求，不含铅、汞、镉、六价铬、
    多溴联苯、多溴联苯醚等。



    FEATURES                                                          APPLICATIONS
   ●High bonding strength, good dimensional stability.                LED display.
   ●Excellent transparency, chemical resistance and
    electrical properties.
   ●Compatible with EU RoHS directive, free of
     Pb,Hg,Cd, Cr6+,PBB,PBDE, etc..




    性能表 GENERAL PROPERTIES

                                                                                 标准值*          典型值 Typical Value
         性能项目                        测试方法                      单位
                                                                                Standard
         Test Item                 Test Method                 Unit                              SF490 503520SR
                                                                                  Value
        剥离强度                         IPC-TM-
                                                              N/mm                 ≥0.8                  0.82
   Peel Strength (90°)             650,No.2.4.9
       可见光透过率
                                 Shengyi Method                  %                 ≥90                   90.2
Visible Light Transmittance
       尺寸稳定性
                                 Shengyi Method                  %                   ±1                   ±1
   Dimensional Stability
      耐化学性                           IPC-TM-
                                                                 %                 ≥90                   ＞90
  Chemical Resistance              650,No.2.3.2
       体积电阻率                         IPC-TM-
                                                              MΩ-cm                ≥106                1.5×108
    Volume Resistivity             650,No.2.5.17
        表面电阻                         IPC-TM-
                                                                MΩ                 ≥105                4.1×105
   Surface Resistance              650,No.2.5.17

注释 Explanations: * Certified to IPC-4204/5 Polyester adhesive on one or two sides of polyethylene terephthalate Film and
                   Shengyi standard.




                                                                                           CN-TDS-0404-02-SF490
    SF490             无卤 PET 基透明挠性覆铜板
    SF490              Halogen Free PET film based transparent FCCL


    产品规格代码描述Product Code Description
         SF490 75 35 20 S R
                                 R – 压延铜箔 RA Copper Foil; E – 电解铜箔 ED Copper Foil m
                                S – 单面板 Single Side; D – 双面板 Double Side
                                 胶层厚度 Adhesive Thickness: 20 - 20μm
                                 铜箔厚度 Copper Foil Thickness: 35 - 35μm
                                PET 膜厚度 PET Film Thickness: 75 – 188μm
                                透明 PET-FCCL 产品 Shengyi transparent PET-FCCL Designation


    常规产品表 SPECIFICATIONS OF STANDARD PRODUCTS

                   PI 膜厚度          铜箔厚度（μ            胶粘剂厚度
  产品规格              （μm）               m）             （μm）             铜箔类型                  应用领域
Specifications      PI film        Copper Foil       Adhesive         Copper Type           Applications
                  Thickness         Thickness        Thickness
    SF490                                                                                     LED 显示
                      125               35                20          压延铜箔 RA
  503520SR                                                                                   LED display
    SF490                                                                                     LED 显示
                      125               18                13          压延铜箔 RA
  501813SR                                                                                   LED display
    SF490                                                                                     LED 显示
                      188               35                20          压延铜箔 RA
  753520SR                                                                                   LED display
    SF490                                                                                     LED 显示
                      188               18                13          压延铜箔 RA
  751813SR                                                                                   LED display


    包装PURCHASING INFORMATION
    产品宽度500+2/-0mm；其它规格、尺寸可根据客户要求而定。
    SF490 is supplied in rolls and standard width of 500+2/-0mm. Other sizes could be available upon
    request.

     贮存条件STORAGE CONDITION
     贮存在干燥、 无腐蚀气体的室内， 板材以原始包装在室温条件下贮存时， 贮存期为一年。 无需冷藏
     或冷冻条件下贮存。
     Store in the room of dryness and no corrosive gases. One year when stored in the original packaging at
     room temperature. The products do not require refrigeration and should not be frozen.




                                                                                 CN-TDS-0404-02-SF490

File: 00_REF/PCB RF ANT/05_PCB_Dielectric_Data_2026/search_text/Shengyi_Technology/Shengyi_Technology__SH260_Processing_guidelines__공정가이드__FRS026__추출텍스트.txt
        PROCESSING GUIDELINES

                   Laminate: SH260
                   Prepreg: SH260B

Halogen free, Low CTE, High Thermal Performance Material




                          1/5               CN-PG-1809-01-SH260-EN
This product process guideline uses IPC-4101 Standard as a reference, and Shengyi make some changes
according to the product characteristics of the actual situation as to making it more suitable for the Shengyi
SH260/SH260B product use.



1. Storage condition
1.1 Laminate

1.1.1 Storage condition

   Pack with original forms on the platform or on the appropriate frame, avoiding stress, prevent sheet

    deformation caused by inappropriate storage which may impact the subsequent PCB processes.

1.1.2 Storage environment

   Sheets should be stored in ventilated, dry, at room temperature under environment control, avoiding

    direct sunlight, rain and avoid erosion of corrosive gas (stored environment directly affect the quality of

    material).

   For double-sided copper clad laminates (cores), to minimize shifting as to avoid scratching the surface of

    the product, with a suitable environment and condition for storage, the shelf life can be up to two years.

   For single-sided copper clad laminates, with a suitable environment and condition for storage, the shelf

    life can be up to one year, and the laminate internal performance can meet IPC4101E standard.

1.1.3 Operation manual

   Wear clean gloves and carefully operate the cores. Copper foil collisions, sliding will cause damage of

    the cores. Bare hands action will cause contamination to copper foil surface. These defects are likely to

    cause adverse effects.

1.2 Prepreg

1.2.1 Storage method

   Levels stored in original packaging form, avoiding stress, prevent sheet deformation caused by

    inappropriate storage condition.

   Leftover or cut prepregs should pack and seal with original packaging and put it back in the original

    packaging tray.

1.2.2 Storage environment

   Prepreg sealed packaging should be stored in free of UV irradiation environment, specific storage

    conditions and the storage period as follows:

        Condition 1:   3 months when stored at <23℃ and <50% RH.

        Condition 2:   6 months when stored at <5℃.

   Note: Relative humidity affect prepreg quality the most, pay special attention on weather (conduct

    dehumidification process is necessary for wet weather).


                                                     2/5                          CN-PG-1809-01-SH260-EN
1.2.3 Cutting guideline

   Cutting the best way is left to professional staff wear clean gloves during operation, prevent the pollution

    of prepreg surface; operation must be careful to prevent prepreg wrinkle or crack, to avoid affect

    prepregs.

1.2.4 Prepregs use recommendations

   If moving from a low temperature storage space to a higher temperature or ambient temperature storage

    space, it must go through the temperature settle process, (settle time suggested over 8 hours, depending

    on the temperature difference in between two storage conditions). Open package after temperature

    settle process is completed as to avoid affecting the quality and adhesion of prepregs.

   For PP package stored in above conditions 1 or 2, after open is required to complete the use as soon as

    possible, for packages opened more than 3 day, it must re-inspect and insure quality before use.

   Leftover or cut prepregs should pack and seal with original packaging and put it back in the above stated

    storage condition 1 or 2.

   For IQC inspection, PP testing should be finished within 5 days from the date of acceptance according to

    IPC-4101 standard.



2. PWB Processing
2.1 Panel cutting

   Sawing (preferred) and shearing method is recommended. Be careful of potential edge cracks when

    using roller cutter or caused by improper gap or cutter blade abrasion.

2.2 Thin core baking

   Thin core baking depends on actual need. If bake after cutting, it’s recommended to rinse cutting panels

    first, which is able to remove resin powder brought by cutting and avoid etching problem.

   Baking condition: 150℃/4-8h, be sure to avoid contact directly with heater.

2.3 Thin core brown oxidation process

   Brown oxidation is recommended, to prevent moisture affecting the laminate thermal resistance, baking

    can be conducted after the brown oxidation process. Suggested baking condition: 120℃/ 1 hours or

    according to the suggestion from the brown oxidation solution suppliers. Hot pressing should be

    proceeded within 4 hours after baking.

2.4 Lay-up

   Ensure prepreg direction of warp and fill at lay-up process. Avoid prepreg reversal or overturn in case of

    multilayer board distortion after press.

2.4 Press process

   For multilayer pressing, it’s recommended to keep heat-up rate at 1.5-2.5 ℃ /min when material

                                                      3/5                          CN-PG-1809-01-SH260-EN
     temperature is from 80℃ to 140℃.

    Full pressure setting is recommended at about 350 PSI (oil heated), specified value should be

     determined by multilayer feature (lay-up construction and resin filled area).

    Apply full pressure when the temperature of top layer ranges 80-100 ℃.

    Curing condition: ≥220℃, 180min. Option for curing: Cure above 185℃ for 1.5 hour, post baking for

     about 3 hours at 230℃.

    Maximum 8-10 layers of every open is recommended.

    14-16 plies of kraft papers (unit weigh is 161g/m2) are suggested using at the upper and bottom for every

     open.

    If pressed by Adara machine, please inform us for more information.

    When adopted singe sided or dummy panel for multilayer, be sure to roughen the unclad surface before

     use, otherwise poor bonding might happen due to smooth surface. Etching double sided board for that

     purpose is one of optional measures.

2.5 Drilling

   Suggested drilling parameter refers to high Tg FR-4 or halogen free material.

   Suggested hit count range is 1000-2000, use new drill for processing.

   The data below is for your reference.

      Hole size (mm)            S (krpm)             F (m/min)             R (m/min)            Hit count

               0.35               110                    1.7                   12                1200

               0.4                110                    2.4                   12                1200

               0.5                100                    3.5                   15                1200

    *For dense hole drilling or drill hole below 0.6mm, suggest to use aluminium sheet cover or LE aluminium

    cover.

2.6 Desmear

   Suggest to use plasma desmear method; if potassium permanganate is used, extend desmear time or

    increase operation temperature (can refer to high Tg material desmear patameter to choose the suitable

    swelling and desmear time and temperature). The desmear could be done for 1-2 times for optimized

    effect, and double-sided laminate also needs the desmear process.

   Bake after drilling would help to improve desmear effect. Customer can adopt it depending on actual

    need. Baking condition: 190℃/2H.

2.7 Solder mask

   Be careful of panel distortion or warpage due to improper stack-up at pose baking process. Because of

    material property, rework after solder mask process complete is not suggested, rework after pre-baking

    of the solder mask can be applied.

                                                      4/5                            CN-PG-1809-01-SH260-EN
2.8 HAL

   Suitable for lead free HAL process.

2.9 Routing/Punching

   Suitable for routing process, not suitable for punching process.

   Routing speed is recommended to reduce by 20-30% compared with normal FR-4 material.

   Properly reduce routing length to avoid milling cutter abrasion causing the edge delamination problem.

2.10 Packaging

   To prevent moisture effect on the heat resistance of base material, suggest baking finished boards at 150℃

    /2~4h before packaging. For a long time storage, it’s advised to wrap by aluminum pack.



3. PWB Soldering
3.1 Shelf life of PWB

   3 months with packaging protection.

   Bake at 125℃/4~8h before assembly is recommended, especially when stored more than 3 months.

3.1 Reflow

   Suitable for lead free reflow process

3.2 Manual soldering

   For separated or connected pad, manual soldering temperature should range 350-380℃ and hold less

    than 3s for single point.




This process guide is for reference only! Should you have any questions, please feel free to contact us.

ShengYi will support you with prompt and effective service.




                                                     5/5                        CN-PG-1809-01-SH260-EN

File: 00_REF/PCB RF ANT/05_PCB_Dielectric_Data_2026/search_text/Shengyi_Technology/Shengyi_Technology__SH260_TDS__데이터시트__FRS092__추출텍스트.txt
●
●
●
●

●
●




                             ℃
                             ℃


        （       ℃）               ℃
        （           ）            ℃
                ℃




    ）




            ℃

    ）
            ℃
            ℃
            ℃




                        CN-TDS-2111-03-SH260-S260B
                                   ℃




                                    ℃




⚫
⚫   ℃               ℃   ℃
⚫       ≥   ℃
⚫               ℃           ℃
⚫




                                CN-TDS-2111-03-SH260-S260B

File: 00_REF/PCB RF ANT/05_PCB_Dielectric_Data_2026/search_text/Shengyi_Technology/Shengyi_Technology__SI10US_SI10US_Line_up__기술자료__FRS089__추출텍스트.txt
Based Material Line Up

SI10US/SI10NSB
1. CORE (C-STAGE)
                      Nominal Thickness                                 Dk                        Df
     Type      SPEC                           ply-up
                       mm         mil                          1 GHz   5 GHz   10 GHz   1 GHz   5 GHz    10 GHz
               0.03   0.033       1.3        1X1037            4.50    4.48     4.47    0.010   0.011     0.011
               0.04   0.043       1.7         1x1067           4.51    4.50     4.48    0.010   0.011     0.011
               0.05   0.053       2.1         1x1078           4.69    4.68     4.66    0.008   0.009     0.009
               0.06   0.060       2.4         1x1078           4.58    4.57     4.55    0.009   0.010     0.010
               0.08   0.086       3.4         2x1067           4.51    4.50     4.48    0.010   0.011     0.011
               0.10   0.106       4.2         2x1078           4.69    4.68     4.66    0.008   0.009     0.009
               0.13   0.136       5.3     1078+1037+1078       4.63    4.61     4.59    0.009   0.010     0.010
               0.15   0.159       6.3         3x1078           4.69    4.68     4.66    0.008   0.009     0.009
    Standard   0.18   0.186       7.3     1067+2116+1067       4.68    4.67     4.65    0.008   0.009     0.009
               0.20   0.210       8.3         2x2116           4.79    4.77     4.76    0.008   0.009     0.009
               0.25   0.260      10.2     2116+1078+2116       4.70    4.68     4.67    0.008   0.009     0.009
               0.30   0.315      12.4         3x2116           4.79    4.77     4.76    0.008   0.009     0.009
               0.40   0.420      16.5         4x2116           4.79    4.77     4.76    0.008   0.009     0.009
               0.50   0.510      20.1         5x2116           4.79    4.77     4.76    0.008   0.009     0.009
               0.60   0.610      24.0         6x2116           4.79    4.77     4.76    0.008   0.009     0.009
               0.70   0.710      28.0         7x2116           4.79    4.77     4.76    0.008   0.009     0.009
               0.80   0.810      31.9         8x2116           4.79    4.77     4.76    0.008   0.009     0.009
               0.04   0.043       1.7         2x1017           4.40    4.39     4.37    0.011   0.012     0.012
       M
               0.05   0.052       2.1         2x1027           4.50    4.48     4.47    0.010   0.011     0.011




                                                       1 / 3                             CN-LU-2109-S03-SI10US-SI10NSB
Based Material Line Up
                      0.06     0.060      2.4       2x1037             4.50     4.48   4.47    0.010     0.011       0.011
                      0.20     0.212      8.4       4X1078             4.69     4.68   4.66    0.008     0.009       0.009
                      0.03     0.033      1.3       1X1024             4.50     4.48   4.47    0.010     0.011       0.011
                      0.04     0.043      1.7       2X1015             4.57     4.56   4.54    0.009     0.010       0.010
        H
                      0.05     0.052      2.1       2X1024             4.69     4.68   4.66    0.008     0.009       0.009
                      0.06     0.066      2.6       2X1030             4.70     4.68   4.67    0.008     0.009       0.009
  Remark:
  1) Type M: Multiple ply-up
  2) Type H: High density glass fabric
  3) Type LC: Low CTE glass
  4) Type LCH: Low CTE/High density glass


2. PREPREG (B-STAGE)
                         RC     Nominal Thickness                Dk                               Df
        Glass style
                         (%)     mm         mil     1GHz       5GHz           10GHz    1 GHz     5 GHz      10 GHz
            1078         64     0.070       2.76    4.48        4.46          4.45     0.010     0.011       0.011
            1078         59     0.060       2.36    4.60        4.59          4.57     0.009     0.010       0.010
            1067         72     0.060       2.36    4.33        4.31          4.29     0.012     0.013       0.013
            1067         67     0.050       1.97    4.40        4.39          4.37     0.011     0.012       0.012
            1037         75     0.050       1.97    4.31        4.29          4.28     0.012     0.013       0.013
            1037         69     0.040       1.57    4.40        4.39          4.37     0.011     0.012       0.012
            1027         73     0.040       1.57    4.33        4.31          4.29     0.012     0.013       0.013
            1027         65     0.030       1.18    4.48        4.46          4.45     0.010     0.011       0.011
            1017         76     0.030       1.18    4.31        4.29          4.28     0.012     0.013       0.013
            1017         72     0.025       1.00    4.33        4.31          4.29     0.012     0.013       0.013



                                                             2 / 3                              CN-LU-2109-S03-SI10US-SI10NSB
Based Material Line Up


3. REMARK
  1)   Tested by SPDR method
  2)   The data above showed typical values and are not guaranteed.
  3)   Last update: March 2021




                                                                      3 / 3   CN-LU-2109-S03-SI10US-SI10NSB

File: 00_REF/PCB RF ANT/05_PCB_Dielectric_Data_2026/search_text/Shengyi_Technology/Shengyi_Technology__SI13U_Processing_guidelines__공정가이드__FRS094__추출텍스트.txt
产品加工指南



 覆铜板: SI13U

半固化片: SI13NB


封装基板用芯板材料




               CN-PG-2010-01-SI13U-SI13NB
    本产品加工指南依托于 IPC-4101E 标准，并在该标准的基础上，根据产品特征的实际情况进行整理，使之更

    利于生益 SI13U/SI13NB 产品的使用。

    无卤产品定义：根据 JPCA 标准的定义，Cl 含量≤0.09%、Br 含量≤0.09%、总卤素含量≤0.15%的阻燃型覆铜
    板称为无卤型覆铜板


1. 储存条件
1.1 覆铜板

1.1.1 存放方式

       以原包装形式放在平台上或适宜架上，避免重压，防止存放方式不妥而引起板材形变。

1.1.2 存放环境

       板材宜存放在通风、干燥、室温的环境下，避免阳光直射、雨淋，避免腐蚀性气体侵蚀（存放环境直接影

        响板材品质）；

       双面板在合适环境下存放一年，其内部性能可以满足 IPC4101E 标准要求。

1.1.3 操作

       需戴清洁手套小心操作板材。碰撞、滑动等会损伤铜箔；裸手操作会污染铜箔面，这些缺陷都可能会对板

        材的使用造成不良影响。

1.2 半固化片

1.2.1 存放方式

       以原包装形式水平存放，避免重压，防止存放方式不妥而引起的半固化片破损；

       裁剪后剩余的卷状半固化片仍需用保鲜膜密封包装好，放回原包装中托架上。

1.2.2 存放环境

       半固化片应密封包装存放在无紫外光照射的环境下，具体存放条件及储存期如下：

        条件一：温度<23℃、相对湿度<50%，真空密封存储期 1 个月；

        条件二：温度＜5℃，存储期为 3 个月。

       相对湿度对于半固化片品质影响较大，天气潮湿时应作相应的除湿处理。半固化片打开包装后，建议在 2

        天内使用完毕。

1.2.3 使用注意事项

       半固化片从冷库取出，在打开包装前必须经过回温过程，回温时间为 8 个小时以上（视乎具体存放条件）
                                                       ，

        待和环境温度相同后打开包装；

       已经开成片状的半固化片需存放在条件一或者条件二环境下，并尽快用完，超过 2 天，必须复检其指标合

        格后再使用；

       如有 IQC 检验计划，按照 IPC-4101E 标准，半固化片应在收货后尽快测试（不超过 5 天）；

       如对片状半固化片使用前抽湿，建议抽湿柜设定的条件：温度<23 ℃ , 相对湿度 40%左右，波动的上限


                                                CN-PG-2010-01-SI13U-SI13NB
    不要超过 50%。



2. 封装基板加工建议

2.1 开料

   推荐选用锯床开料方式，其次使用剪床，注意辊刀开料可能会引发板边分层问题，避免因刀具磨损、间隙

    不合适导致板边分层问题

2.2 芯板烘烤

   可根据实际使用情况，选择对芯板进行烘烤；如采用开料后烘烤，建议开料后先过一遍高压水洗后再烘烤，

    避免剪切过程中产生的树脂粉末引入到板面，引起蚀刻不良问题；

   去应力改善涨缩、翘曲烘板条件：190℃/2~4h，注意板材不能与热源直接接触。上下需放置镜面钢板，避

    免烘板过程翘曲。

2.3 内层棕化

   内层芯板建议采用棕化处理，为避免流程的过多吸潮而影响板材的尺寸涨缩异常，可在棕化将芯板进行插

    架烘板（芯板叠放在一起烘板效果不佳），建议烘板条件：120℃/1 小时，烘板后 4 小时内进行层压。

2.4 叠料

   叠料过程避免翻转的动作，以减少由此引起的翘曲变形问题。

2.5 层压

   多层板层压时建议升温速率为 3.0-4.0℃/min（材料温度在 80~140℃的区域内）
                                                ；

   层压的高压推荐 350-490psi（约 25-35kgf/cm2）
                                     ，具体的高压需要根据板材的结构特点（半固化片数量和

    填胶区域的大小）来进行调节，推荐在 70-90℃时转高压；

   固化条件：料温＞195℃，时间＞90min；

   如使用铜箔导热压机，需要提前知会我司；

   如多层板中使用到绝缘板或者单面板，需要对绝缘板或者单面板进行粗化处理后再进行使用，避免因绝缘

    板太光滑引起的结合力不足问题，或者使用双面板蚀刻成单面板或者绝缘板生产。

2.6 钻孔

   最好能使用新钻头加工；

   建议钻孔孔限在 1000-2000 孔；

   钻孔的进给量需要比加工普通 FR-4 材料下降 30%左右；

   针对 0.10mm 的机械孔，建议选择封装材料专用钻针。

2.7 去钻污

   可在 FR4 无卤素中 Tg 材料基础上走 2-3 遍，选择合适的溶胀和 desmear 参数生产。

2.8 阻焊油墨

   印刷油墨前建议 105℃/2h 去潮，避免基板吸潮尺寸膨胀；

                                              CN-PG-2010-01-SI13U-SI13NB
   采用插架烘烤时，如板材插架受到挤压或变形后会出现翘曲问题；

   材料颜色为黑色，如做油墨反洗，容易变灰白色，不推荐进行油墨返洗。

2.9 外形加工

   建议采用铣床进行加工，不建议采用啤板方式进行加工。

2.11 包装

   建议在包装前进行烘板，条件为 125℃/4~8h，以免潮气导致板材涨缩产生对位问题；

   如封装基板需要存放较长时间才使用，建议铝塑真空包装。



3. 焊接工艺

   适合于常规无铅回流焊接加工工艺。



在使用生益 SI13U、SI13NB 产品期间，如有任何疑问及建议，请随时联系生益，生益将给您提供快捷有效的

技术服务。




                                       CN-PG-2010-01-SI13U-SI13NB

File: 00_REF/PCB RF ANT/05_PCB_Dielectric_Data_2026/search_text/Shengyi_Technology/Shengyi_Technology__SI13U_SI13U_Line_up__기술자료__FRS093__추출텍스트.txt
Based Material Line Up

SI13U/SI13NB
1. CORE (C-STAGE)
                      Nominal Thickness                                 Dk                        Df
     Type      SPEC                           ply-up
                       mm         mil                          1 GHz   5 GHz   10 GHz   1 GHz    5 GHz    10 GHz
               0.03   0.033      1.30        1X1027            4.51    4.50     4.49    0.012    0.013    0.013
               0.04   0.043      1.69         1x1067           4.62    4.60     4.58    0.012    0.013    0.013
               0.05   0.053      2.05         1x1078           4.78    4.75     4.73    0.012    0.013    0.013
               0.06   0.060      2.36         1x1078           4.69    4.68     4.66    0.011    0.012    0.012
               0.08   0.086      3.39         2x1067           4.62    4.60     4.58    0.014    0.015    0.015
               0.10   0.106      4.09         2x1078           4.78    4.75     4.73    0.012    0.013    0.013
               0.13   0.136      5.28     1078+1037+1078       4.70    4.69     4.68    0.013    0.014    0.014
               0.15   0.159      6.14         3x1078           4.78    4.75     4.73    0.012    0.013    0.013
    Standard
               0.18   0.186      7.32     1067+2116+1067       4.77    4.76     4.75    0.012    0.013    0.013
               0.20   0.210      8.27         2x2116           4.85    4.82     4.80    0.009    0.010    0.010
               0.30   0.315     12.40         3x2116           4.85    4.82     4.80    0.009    0.010    0.010
               0.40   0.420     16.14         4x2116           4.85    4.82     4.80    0.009    0.010    0.010
               0.50   0.510     20.08         5x2116           4.85    4.82     4.80    0.009    0.010    0.010
               0.60   0.610     24.02         6x2116           4.85    4.82     4.80    0.009    0.010    0.010
               0.70   0.710     27.95         7x2116           4.85    4.82     4.80    0.009    0.010    0.010
               0.80   0.810     31.89         8x2116           4.85    4.82     4.80    0.009    0.010    0.010
               0.04   0.043      1.69         2x1017           4.48    4.47     4.46    0.013    0.014    0.014
       M       0.05   0.052      2.05         2x1027           4.35    4.34     4.33    0.014    0.015    0.015
               0.06   0.060      2.36         2x1037           4.50    4.48     4.47    0.014    0.015    0.015




                                                       1 / 3                                CN-LU-2107-S01-SI13U-SI13NB
Based Material Line Up
                     0.20     0.208     8.19       4X1078             4.78     4.75   4.73    0.012     0.013   0.013
                     0.03     0.033     1.30       1X1024             4.63     4.62   4.61    0.013     0.014   0.014
                     0.04     0.043     1.69       2X1015             4.69     4.68   4.67    0.011     0.012   0.012
       H
                     0.05     0.052     2.05       2X1024             4.79     4.78   4.77    0.011     0.012   0.012
                     0.06     0.066     2.60       2X1030             4.78     4.77   4.76    0.011     0.012   0.012
  Remark:
  1) Type M: Multi ply-up
  2) Type H: High density glass fabric
  3) Type LC: Low CTE glass
  4) Type LCH: Low CTE/High density glass

2. PREPREG (B-STAGE)
                        RC     Nominal Thickness                Dk                               Df
       Glass style
                        (%)     mm          mil    1GHz       5GHz           10GHz    1 GHz     5 GHz      10 GHz
           1078         66     0.070        2.76   4.48        4.46          4.45     0.012     0.013       0.013
           1078         61     0.060        2.36   4.69        4.68          4.66     0.011     0.012       0.012
           1067         74     0.060        2.36   4.39        4.38          4.37     0.014     0.015       0.015
           1067         69     0.050        1.97   4.42        4.41          4.40     0.012     0.013       0.013
           1037         78     0.055        2.17   4.35        4.34          4.32     0.016     0.017       0.017
           1037         76     0.050        1.97   4.36        4.35          4.34     0.015     0.016       0.016
           1037         71     0.040        1.57   4.41        4.40          4.39     0.013     0.014       0.014
           1027         74     0.040        1.57   4.38        4.37          4.36     0.013     0.014       0.014
           1027         67     0.030        1.18   4.51        4.50          4.49     0.012     0.013       0.013
           1017         73     0.025        1.00   4.47        4.46          4.45     0.013     0.014       0.014




                                                            2 / 3                                 CN-LU-2107-S01-SI13U-SI13NB
Based Material Line Up

3. REMARK
  5)   Test by SPDR method
  6)   The data above show actual values and are not guaranteed.
  7)   Last update: July 2021




                                                                   3 / 3   CN-LU-2107-S01-SI13U-SI13NB

File: 00_REF/PCB RF ANT/05_PCB_Dielectric_Data_2026/search_text/Shengyi_Technology/Shengyi_Technology__SL-TDS__데이터시트__FRS100__추출텍스트.txt
  SL          涂覆型 PI 无胶单面挠性覆铜板
  SL       Casting PI Adhesiveless Single Side FCCL

特点                                                               应用领域
●优异的耐热性、尺寸稳定性和耐化学性。                                           电脑、移动电话、数码相机、摄录机、平板显示、仪
●优异的挠曲性能和电性能。                                                 器仪表、汽车电子等高端电子产品中。
●不含卤素，阻燃性达到 UL94 VTM-0 级。
●满足 RoHS 指令要求，不含铅、汞、镉、六价铬、
 多溴联苯、多溴联苯醚等环境管理物质。
 FEATURES                                                        APPLICATIONS
●Excellent soldering reliability, dimensional
 stability and chemical resistance                           Computer, mobile phone, digital camera, VCR, flat
●Excellent flexiblility and electrical properties .          panel display, apparatus and instrument, automotive
●Halogen free, Flammability UL94 VTM-0.                      electronics, etc..
●Compatible with EU RoHS directive, free of
 Pb,Hg,Cd, Cr6+,PBB,PBDE, etc..
性能表 GENERAL PROPERTIES
             性能项目                          测试方法                    单位       IPC 标准值*            典型值 Typical Value
             Test Item                   Test Method               Unit      Standard                  SL 0512SR
                                      IPC-TM-650,No.2.4.9
             剥离强度                                                             ≥0.525                       0.93
                                           Method A               N/mm
         Peel Strength 90°                                                    ≥0.525                       0.91
                                           Method C
              热应力
                                     IPC-TM-650,No.2.4.13            -            Pass                     Pass
          Thermal Stress
            尺寸稳定性                     IPC-TM-650,No.2.2.4                                              MD: 0.0285
                                                                    %             ±0.15
        Dimensional Stability              Method B                                                    TD: 0.0283
            耐化学性
                                      IPC-TM-650,No.2.3.2           %             ≥80                      ＞90
        Chemical Resistance
              吸水率
                                      IPC-TM-650,No.2.6.2           %              ≤2                       1.4
        Moisture Absorption
            体积电阻率
                                                                 MΩ-cm            ≥10
                                                                                        6
                                     IPC-TM-650,No.2.5.17                                               2.03×109
         Volume Resistivity
             表面电阻
                                                                   MΩ             ≥10
                                                                                        5
                                     IPC-TM-650,No.2.5.17                                               5.97×105
        Surface Resistance
          介电常数 10GHZ
                                        IEC-61189-2-721              -            ≤3.7                     3.45
         Dielectric Constant
         介电损耗 10GHZ
                                        IEC-61189-2-721              -            ≤0.01                  0.0057
         Dissipation Factor
         耐折性（MIT 法）
                                       R0.38×4.9N,with cvl        Times             -                    ＞5000
         Folding Endurance
              电气强度
                                    IPC-TM-650,No.2.5.6.1         V/μm            ≥100                      120
         Dielectric Strength

       注释 Remarks:* Certified to IPC-4204/25 Copper Clad Adhesiveless Polyimide



                                                                                            CN-TDS-2101-02-SL
    SL       涂覆型 PI 无胶型单面挠性覆铜
   SL      Casting PI Adhesiveless Single Side FCCL

  产品规格代码描述Product Code Description
         SL 05 12 S S
                         R – 压延铜箔 RA Copper Foil; S – 电解双光铜 ED Copper Foil
                         S – 单面板 Single Side
                         铜箔厚度 Copper Foil Thickness: 12 - 12μm; 18 - 18μm
                         PI 膜厚度 PI Film Thickness: 05 -12.5μm; 08 - 20μm; 10 - 25μm
                         生益无胶型 FCCL 产品编号 Shengyi Adhesiveless FCCL Designation

  常规产品表 SPECIFICATIONS OF STANDARD PRODUCTS

                        材料厚度 Thickness (μm)
  产品规格                                                  铜箔类型                     应用领域
                         PI 膜           铜箔
Specifications                                         Copper Type              Applications
                        PI film      Copper Foil
 SL 0512SS               12.5             12           电解铜箔 ED
                                                                         马达，数码产品等通用连接器
 SL 0812SS                20              12           电解铜箔 ED
                                                                         Motor, digital products etc.
 SL 1012SS                25              12           电解铜箔 ED
                                                                           as universal connector
 SL 1018SS                25              18           电解铜箔 ED
                                                                         马达，数码产品等通用连接器
 SL 1018SR                25              18           压延铜箔 RA           Motor, digital products etc.
                                                                           as universal connector

  包装PURCHASING INFORMATION
 产品宽度250+2/-0mm或500+2/-0mm，每卷50+1/-0米或100+2/-0米；其它规格、尺寸可根据客户要求而定。
 SL is supplied in rolls and standard width of 250+2/-0mm or 500+2/-0mm. Roll length is 50+1/-0m or
 100+2/-0m. Other sizes could be available upon request.
  贮存条件STORAGE CONDITION
 贮存在干燥、无腐蚀气体的室内。板材以原始包装在温度5~35℃，湿度≤75%条件下贮存时，贮存期为一
 年。
 Stored in dry room with humidity control and with no corrosive gases. One year when stored in the
 original packaging at temperature 5~35℃，humidity lower than 75%.




                                                                              CN-TDS-2101-02-SL

File: 00_REF/PCB RF ANT/05_PCB_Dielectric_Data_2026/search_text/Shengyi_Technology/Shengyi_Technology__SLF_TDS__데이터시트__FRS117__추출텍스트.txt
   SLF             Low Df 无胶单面挠性覆铜板
    SLF         Low Df adhesiveless SS flexible copper clad laminate
   特点                                                                应用领域
 ●优异的耐热性、尺寸稳定性和耐化学性
 ●低 Dk/Df                                                            电脑、移动电话、数码相机、摄录机、平板显示、仪
 ●优异的机械性能和电性能.                                                       器仪表、汽车电子等高端电子产品中。
 ●阻燃性达到 UL94 VTM-0 级
 ●满足 RoHS 指令要求，不含铅、汞、镉、六价铬、
  多溴联苯、多溴联苯醚等
   FEATURES                                                           APPLICATIONS
●Excellent soldering reliability, dimensional stability
 and chemical resistance                                         Computer, mobile phone, digital camera, VCR,
●Low Dk/Df                                                       flat panel display, apparatus and instrument,
●Excellent mechanical and electrical properties .                automotive electronics, etc..
●Halogen free, Flammability UL94 VTM-0.
●Compatible with EU RoHS directive, free of
 Pb,Hg,Cd, Cr6+,PBB,PBDE, etc..

性能表 GENERAL PROPERTIES
       性能项目                           测试方法                     单位        IPC 标准值*          典型值 Typical Value
       Test Item                    Test Method                Unit       Standard                SLF 1012SS
       剥离强度                    IPC-TM-650,No.2.4.9
                                                              N/mm           ≥0.53                    0.92
   Peel Strength 90°                Method A
表面粘合力（与纯胶） 企标 Q/GDSY 6058.26. 2.4.9.3                         N/mm              -                     0.54
       热应力
                               IPC-TM-650,No.2.4.13              -           Pass                     Pass
    Thermal Stress
     尺寸稳定性                     IPC-TM-650,No.2.2.4                                                MD: -0.0682
                                                                %            ±0.15
 Dimensional Stability              Method B                                                      TD: -0.0585
     耐化学性
                               IPC-TM-650,No.2.3.2              %             ≥80                     ＞95
 Chemical Resistance
       吸水率
                               IPC-TM-650,No.2.6.2              %              ≤2                     0.46
 Moisture Absorption
     体积电阻率                                                    MΩ-c
                               IPC-TM-650,No.2.5.17                          ≥106                  2.54×108
  Volume Resistivity                                           m
       表面电阻
                               IPC-TM-650,No.2.5.17             MΩ           ≥105                  3.68×106
  Surface Resistance
  介电常数 10GHZ
                                  IEC-61189-2-721                -            ≤3.8                     3.2
  Dielectric Constant
  介电损耗 10GHZ
                                  IEC-61189-2-721                -           ≤0.01                  0.0032
  Dissipation Factor
                                    JIS C 6471
      耐折性 MIT                                                 Times             -                    ＞200
                                    R0.38×4.9N
       电气强度
                              IPC-TM-650,No.2.5.6.1            V/μm          ≥100                     187
  Dielectric Strength
    注释 Explanations: Certified to IPC-4204/25 Copper Clad Adhesiveless,Cast and Cured Polyimide

                                                                                         CN-TDS-1812-01-SF202
 SLF          Low Df 无胶单面挠性覆铜板
 SLF       Low Df adhesiveless SS flexible copper clad laminate
产品规格代码描述Product Code Description
       SLF 10 12 S S
                         R – 压延铜箔 RA Copper Foil; S – 电解双光铜 ED Copper Foil
                         S – 单面板 Single Side

                         铜箔厚度 Copper Foil Thickness: 12 - 12μm; 18 - 18μm
                         PI 膜厚度 PI Film Thickness: 05 -12.5μm; 08 - 20μm; 10 - 25μm
                          生益无胶型 FCCL 产品编号 Shengyi Adhesiveless FCCL Designation
常规产品表 SPECIFICATIONS OF STANDARD PRODUCTS
  产品规格                 材料厚度 Thickness (μm)                  铜箔类型                      应用领域
Specifications     PI 膜/PI film    铜箔/Copper Foil          Copper Type               Applications
 SLF 0812SS             20                 12                    ED
                                                                                摄像头、LCM、TP 等
 SLF 1012SS             25                 12                    ED
                                                                                Camera ,LCM,TP etc.
 SLF 1018SR             25                 18                    RA


包装PURCHASING INFORMATION
产品宽度250+2/-0mm或500+2/-0mm，每卷50+1/-0米或100+2/-0米；其它规格、尺寸可根据客户要求而定。
SF202 is supplied in rolls and standard width of 250+2/-0mm or 500+2/-0mm. Roll length is 50+1/-0m or
100+2/-0m. Other sizes could be available upon request.
 贮存条件STORAGE CONDITION
 贮存在干燥、无腐蚀气体的室内，板材以原始包装在室温条件下贮存时，贮存期为一年。无需冷藏或冷冻
 条件下贮存。
 Store in the room of dryness and no corrosive gases. One year when stored in the original packaging at
 room temperature. The products do not require refrigeration and should not be frozen.




                                                                              CN-TDS-1812-01-SF202
