Repository: EIDOSDATA/TraceWave-Studio

# PCB 유전율과 적층 자료

수집/정리 기준일: 2026-11-11.

먼저 [전체 자료 안내 엑셀](Excel/00_전체_자료_안내.xlsx)을 연다. 회사별 엑셀은 `Excel/`에 있고, 원문 검색은 [HTML 안내](START_HERE_ko.html)를 사용한다.

- [자료 사용 안내](docs/자료_사용_안내.md): 폴더, 단위, 조건 선택과 내보내기.
- [자료 검토 결과](docs/자료_검토_결과.md): 확인한 범위, 오류/공백, 정리 내역.
- [TraceWave Studio 연결 설계](../../../Code/docs/pcb_material_catalog.md): 사용자 직접 입력, 소재 선택, 제조업체 적층 선택과 현재 구현의 경계.

57,340개 조건별 관측, 36개 회사와 일반 재료 참고 자료 1개 그룹, 1,756개 출처 기록을 보존했다. 새 엑셀은 전체 안내 1개와 회사/참고 자료별 37개로 총 38개다. 행 수는 고유 소재나 독립 측정 수가 아니다. 공식 자료에 값이 있어도 실제 제조 조건과 해석 대역에 맞는지 확인해야 한다.

사람이 보는 엑셀과 프로그램용 JSONL을 분리했다. 원문 PDF/HTML의 바이트는 보존하면서 파일명을 회사와 소재/용도 중심으로 바꿨다. 중복 저장한 데이터 사본은 복구 폴더로 옮겼고 관측 수치는 삭제하지 않았다.

File: 00_REF/PCB RF ANT/05_PCB_Dielectric_Data_2026/search_text/Shengyi_Technology/Shengyi_Technology__SML02G_Processing_guidelines__공정가이드__FRS028__추출텍스트.txt
PROCESSING GUIDELINES



       Laminate: SML02G
       Prepreg: SML02GB

 High Tg Halogen Free & RTI 150℃




                        CN-PG-1810-01-SML02G-SML02GB-EN
This processing guide follows the IPC-4101 standard and is to provide necessary guidance for
customer reference, based on SML02G/SML02GB material features.
Halogen-free: Cl≤900ppm, Br≤900ppm, Cl + Br ≤1500ppm(0.15%)



1. Storage condition
1.1 Laminate

1.1.1 Storage condition

   Pack with original forms on the platform or on the appropriate frame, avoiding stress, prevent sheet

    deformation caused by inappropriate storage which may impact the subsequent PCB processes.

1.1.2 Storage environment

   Sheets should be stored in ventilated, dry, at room temperature under environment control, avoiding direct

    sunlight, rain and avoid erosion of corrosive gas (stored environment directly affect the quality of material).

   For double-sided copper clad laminates (cores), to minimize shifting as to avoid scratching the surface of

    the product, with a suitable environment and condition for storage, the shelf life can be up to two years.

1.1.3 Operation manual

   Wear clean gloves and carefully operate the cores. Copper foil collisions, sliding will cause damage of the

    cores. Bare hands action will cause contamination to copper foil surface. These defects are likely to cause

    adverse effects.

1.2 Prepreg

1.2.1 Storage method

   Levels stored in original packaging form, avoiding stress, prevent sheet deformation caused by

    inappropriate storage condition.

   Leftover or cut Prepregs should pack and seal with vacuum foil packaging and put it back in the original

    packaging tray.

1.2.2 Storage environment

   Prepreg sealed packaging should be stored in free of UV irradiation environment, specific storage

    conditions and the storage period as follows:

   Condition 1:   3 months when stored at <23℃ and <50% RH.

   Condition 2:   6 months when stored at <5℃.

   Note: Relative humidity affect prepreg quality the most, pay special attention on weather (conduct

    dehumidification process is necessary for wet weather).

1.2.3 Cutting guideline

   Cutting the best way is left to professional staff wear clean gloves during operation, prevent the pollution

                                                                       CN-PG-1810-01-SML02G-SML02GB-EN
    of prepreg surface; operation must be careful to prevent prepreg wrinkle or crack, to avoid affect prepregs.

1.2.4 Prepregs use recommendations

   If moving from a low temperature storage space to a higher temperature or ambient temperature storage

    space, it must go through the temperature settle process, (8 - 24 hours, settle time is varies depending

    on temperature variation in between two storage conditions). Open package after temperature settle

    process is completed as to avoid affecting the quality and adhesion of prepregs.

   For PP package stored in above conditions 1 or 2, after open is required to complete the use as soon as

    possible, for packages opened more than 3 day, it must re-inspect and insure quality before use.

   Leftover or cut prepregs should pack and seal with vacuum foil packaging and put it back in the above

    stated storage condition 1 or 2.

   For IQC inspection, PP test should be finished within 5 days from the date of acceptance according to

    IPC-4101 specification.



2. PWB Processing
2.1 Panel cutting

   Sawing (preferred) and shearing method is recommended. Be careful of potential edge cracks when using

    roller cutter or caused by improper gap or cutter blade abrasion.

2.2 Thin core baking

   Thin core baking depends on actual need. If bake after cutting, it’s recommended to rinse cutting panels

    first, which is able to remove resin powder brought by cutting and avoid etching problem.

   Baking condition: 175℃/2-4h, be sure to avoid contact directly with heater.

2.3 Brown oxide

   Brown oxide in recommended.

2.4 Lay-up

   Ensure prepreg direction of warp and fill at lay-up process. Avoid prepreg reversal or overturn in case of

    multilayer board distortion after press.

2.5 Press process

   For multilayer pressing, it’s recommended to keep heat-up rate at 1.5-3.0 ℃ /min when material

    temperature is from 80℃ to 140℃.           For heavy copper structure, the heat-up rate of 2.5-4.0℃/min is

    recommended.

   Full pressure setting is recommended at the range of 300 – 400 PSI (oil heated), specified value should

    be determined by multilayer feature (lay-up construction and resin filled area).

   Apply full pressure when the temperature of top layer ranges 80-100 ℃.

                                                                      CN-PG-1810-01-SML02G-SML02GB-EN
   Curing condition: 190-200℃, 90min.

   Maximum 8-10 layers of every open is recommended.

   14-16 plies of kraft papers (unit weigh is 161g/m2) are suggested using at the upper and bottom for every

    open.

   If pressed by Adara machine, please inform us for more information.

   When adopted singe sided or dummy panel for multilayer, be sure to roughen the unclad surface before

    use, otherwise poor bonding might happen due to smooth surface. Etching double sided board for that

    purpose is one of optional measures.

2.6 Drilling

   New drill bit is recommended.

   Stack count should not be more than 2 panel/stack (calculated by 1.6mm thickness)

   Maximum hit count should range 1000-2000 hits. (1.0 mm hole size)

   Chip load is decreased 15-20% while compared to that of normal material.

2.7 Desmear

   Fix proper swelling and desmear parameters for processing, for excessive desmear might cause resin

    recession or rough edges.

2.8 Solder mask

   Be careful of panel distortion or warpage due to improper stack-up at post baking process.

   Not recommend going through solder mask rework process in case measling occurs.

2.9 HAL

   Suitable for lead free HAL process.
   For heavy copper with large copper ground construction, measling around copper or pad lift might happen

    at lead free HAL process due to excessive thermal stress caused by high temperature. Below measures are

    for reference.

    a). Lower HAL temperature by any possibility and shorten holding time to reduce thermal stress.

    b). Baking at 150℃/2-4h before HAL and processing as soon as possible, in order to remove moisture

and reduce the risk of measling.
    c). Avoid large copper ground or increase properly the thickness of solder mask can provide better buffer

on thermal stress.

    d). Change large copper ground as gridding structure.

2.10 Punching/Routing

   Not suitable for punching process.

                                                                   CN-PG-1810-01-SML02G-SML02GB-EN
   Routing process is recommended. Reduce routing speed to prevent edge cracks from outburst

    mechanical force.

2.11 Packaging

   Suggest baking finished boards at 125℃/4~8h before packaging to prevent moisture effect on the heat

    resistance of base material,

   Package material is recommended using aluminum pack.



3. PWB Soldering
3.1 Shelf life of PWB

   3 months with packaging protection.

   Bake at 125℃/4~8h before assembly is recommended

3.2 Reflow

   Suitable for lead free reflow process

3.3 Manual soldering

   For separated or connected pad, manual soldering temperature should range 350-380℃ and hold less

    than 3s for single point.




This process guide is for reference only! Should you have any questions, please feel free to contact us.

ShengYi will support you with prompt and effective service.




                                                                CN-PG-1810-01-SML02G-SML02GB-EN

File: 00_REF/PCB RF ANT/05_PCB_Dielectric_Data_2026/search_text/Shengyi_Technology/Shengyi_Technology__SP168GN_SP168GN_Line_up__기술자료__FRS080__추출텍스트.txt
Based Material Line Up

SP168GN
1. PREPREG (B-STAGE)
                                  Nominal Thickness                      Dk                      Df
        Glass style   RC (%)
                                   mm          mil        1GHz       5GHz       10GHz   1 GHz   5 GHz       10 GHz
           1027        53%         25         0.98         4.17          4.15   4.14    0.015   0.014        0.012
           1027        60%         30         1.18         4.01          3.99   3.98    0.016   0.015        0.013
           1037        63%         40         1.57         3.95          3.93   3.92    0.017   0.016        0.014
           1037        68%         45         1.77         3.85          3.83   3.82    0.018   0.017        0.015
           1067        63%         50         1.97         3.95          3.93   3.92    0.017   0.016        0.014
           1067        68%         60         2.36         3.85          3.83   3.82    0.018   0.017        0.015
           1078        60%         70         2.76         4.01          3.99   3.98    0.016   0.015        0.013
           1078        63%         80         3.15         3.95          3.93   3.92    0.017   0.016        0.014
           1078        67%         90         3.54         3.87          3.85   3.84    0.018   0.017        0.015
           1078        70%         100        4.00         3.82          3.80   3.79    0.019   0.018        0.016




2. REMARK
  1)   Test by SPDR method
  2)   The data above show actual values and are not guaranteed.
  3)   Last update: Apr. 2021




                                                                   1/1                                CN-LU-2104-S01-SP168GN

File: 00_REF/PCB RF ANT/05_PCB_Dielectric_Data_2026/search_text/Shengyi_Technology/Shengyi_Technology__ST110G_ST110G_Line_up__기술자료__FRS101__추출텍스트.txt
Based Material Line Up

ST110G/ST110GB
1. CORE (C-STAGE)
         Thickness                                     Dk                       Df
                          ply-up   RC (%)
  mil                mm                     1 MHz    1 GHz   10 GHz   1 MHz    1 GHz    10 GHz

  2.0            0.050    2x1017    74      4.65     4.31     4.54    0.0167   0.0090   0.0119

  2.5            0.064    2x1017     80     4.57     4.24     4.43    0.0174   0.0094   0.0122

  3.0            0.075    1X106     84      4.51     4.19     4.35    0.0179   0.0096   0.0123

  4.0            0.102    1x106     88      4.44     4.13     4.26    0.0185   0.0099   0.0125

  4.3            0.110    2x1027    82      4.54     4.21     4.39    0.0177   0.0095   0.0122

  5.0            0.130    2X1027    84      4.49     4.17     4.33    0.0180   0.0097   0.0123

  5.0            0.130    1X2116    61      4.86     4.50     4.81    0.0150   0.0082   0.0114

  6.0            0.150    2X106     84      4.51     4.19     4.35    0.0179   0.0096   0.0123

  6.0            0.150    1X2116    67      4.77     4.42     4.70    0.0157   0.0085   0.0116

  8.0            0.200    2X106     88      4.44     4.13     4.26    0.0185   0.0099   0.0125

  10.0           0.250    2X2116    61      4.86     4.50     4.81    0.0150   0.0082   0.0114

  12.0           0.300    3X106     88      4.44     4.13     4.26    0.0185   0.0099   0.0125

  12.0           0.300    2X2116    67      4.77     4.42     4.70    0.0157   0.0085   0.0116

  14.0           0.360    3X2116    59      4.89     4.53     4.85    0.0147   0.0081   0.0114



                                               1/2
Based Material Line Up
   16.0           0.400              3X2116             63          4.83          4.48           4.77            0.0152         0.0083    0.0115

   20.0           0.510              4X2116             61          4.86          4.50           4.81            0.0150         0.0082    0.0114

   40.0           1.000              7X2116             65          4.80          4.45           4.73            0.0155         0.0085    0.0116

2. PREPREG (B-STAGE)

                RC (%)                Thickness                              Dk                                            Df
Glass style
                Nominal         mil               um         1MHz          1GHz          10GHz          1 MHz             1 GHz          10 GHz

  1027            80            2.0               51         4.56          4.23           4.41          0.0175            0.0094         0.0122

  1027            84            2.5               64         4.50          4.18           4.34          0.0180            0.0096         0.0123

  1027            87             3                76         4.46          4.14           4.28          0.0183            0.0098         0.0124

   106            86            3.5               90         4.47          4.15           4.30          0.0183            0.0098         0.0124

   106            88            4.1               105        4.44          4.12           4.25          0.0185            0.0099         0.0125

  1080            81             5                125        4.55          4.22           4.40          0.0176            0.0095         0.0122

  2116            67             6                150        4.77          4.42           4.70          0.0157            0.0085         0.0116




3. REMARK
    1)    1MHz、1GHz data, test by IPC-TM-650 2.5.5.9 method；10GHz data, test by SPDR method.
    2)    The data above show actual values and are not guaranteed.
    3)    Last update: September, 2022.




                                                                       2/2

File: 00_REF/PCB RF ANT/05_PCB_Dielectric_Data_2026/search_text/Shengyi_Technology/Shengyi_Technology__ST210G_Processing_guidelines__공정가이드__FRS009__추출텍스트.txt
PROCESSING GUIDELINES



     Laminate: ST210G




                        CN-PG-1809-01-ST210G-EN
This product process guideline uses IPC-4101 Standard as a reference, and Shengyi make some changes
according to the product characteristics of the actual situation as to making it more suitable for the Shengyi
ST210G product use.



1. Storage condition
1.1 Laminate

1.1.1 Storage condition

   Pack with original forms on the platform or on the appropriate frame, avoiding stress, prevent sheet

    deformation caused by inappropriate storage which may impact the subsequent PCB processes.

1.1.2 Storage environment

   Sheets should be stored in ventilated, dry, at room temperature under environment control, avoiding

    direct sunlight, rain and avoid erosion of corrosive gas (stored environment directly affect the quality of

    material).

   For double-sided copper clad laminates (cores), to minimize shifting as to avoid scratching the surface of

    the product, with a suitable environment and condition for storage, the shelf life can be up to two years.

   For single-sided copper clad laminates, with a suitable environment and condition for storage, the shelf

    life can be up to one year.

1.1.3 Operation manual

   Wear clean gloves and carefully operate the cores. Copper foil collisions, sliding will cause damage of

    the cores. Bare hands action will cause contamination to copper foil surface. These defects are likely to

    cause adverse effects.



2. PWB Processing
2.1 Panel cutting

   Sawing (preferred) and shearing method is recommended. Be careful of potential edge cracks when

    using roller cutter or caused by improper gap or cutter blade abrasion.

2.2 Pre-baking

   Because CEM-3 core material uses glass fiber paper as the reinforced material, the dimensional stability

    of CEM-3 is worse than that of FR-4. In PCB processing, baking after panel cutting can eliminate the

    stress and lower the dimensional shrinkage rate of the CEM-3 materials.

   Material pre-baking depends on the actual need. If materials are baked after cutting, it’s recommended to

    rinse cutting panels first, which is able to remove resin powder brought by cutting and avoid etching

    problem.


                                                                                 CN-PG-1809-01-ST210G-EN
   Baking condition: 150℃/3-5h, be sure to avoid materials directly contact with heater. Baking for 1.0mm

    thickness laminate, the stack up quantity does not exceed 30 panels; and for 1.6mm thickness laminate,

    the stack up quantity does not exceed 20 panels.

2.3 Film compensation

   CEM-3 materials have large shrinkage rate because of the structure. Although pre-baking process will

    lower the shrinkage rate, in the following PCB process, materials will still occur different degrees of

    shrinkage or expansion and therefore will need the film compensation. Film compensation factor are

    determined by actual production experience or FA production experience.

2.4 Drilling

   For 1.6mm thickness laminate, the suggested drilling parameters are: 3-4 panels per stack, drill speed

    60000-70000r/min, feed speed 60-70μm/r; we also suggest customers to find the suitable drilling

    parameters according to their trial run experience.

2.5 Solder mask

   Be careful of panel distortion or warpage due to improper stack-up at pose baking process.

2.6 HAL

   Suitable for lead free HAL process.

2.7 Punching

   ST210G is suitable for punching process.

2.8 PWB Packaging

   PWB baking before packaging is suggested, baking condition: 125℃/3-5h, to prevent moisture effect on

    the heat resistance of base material.

   For a long time storage, it’s advised to wrap by aluminum pack.



3. PWB Soldering
3.1 Shelf life of PWB

   3 months with packaging protection.

   Bake at 125℃/3~5h before assembly is recommended, especially when stored more than 3 months.

3.1 Reflow

   Suitable for standard lead free reflow process.

3.3 Manual soldering

   For separated or edge connected pad.

   Manual soldering temperature should range 350-380℃ (Use temperature control soldering iron).

   Time for single point soldering: within 3 seconds.

                                                                              CN-PG-1809-01-ST210G-EN
This process guide is for reference only! Should you have any questions, please feel free to contact us.

ShengYi will support you with prompt and effective service.




                                                                            CN-PG-1809-01-ST210G-EN

File: 00_REF/PCB RF ANT/05_PCB_Dielectric_Data_2026/search_text/Shengyi_Technology/Shengyi_Technology__ST210G_TDS__데이터시트__FRS049__추출텍스트.txt
  ST210G
   (UL ANSI: CEM-3.1) Thermal Conductive, Halogen Free CEM-3
FEATURES                                                                      APPLICATIONS
●Good thermal conductivity                                                    Power supplier
●High CTI                                                                     Automotive electronics
● Excellent mechanical process ability                                        LED display and lighting
● Halogen, antimony and red phosphorus free

GENERAL PROPERTIES
           Test Items                       Test Method                    Test Condition           Unit        Typical Value
     Thermal conductivity                     ASTM5470                            A                W/(m·K)           1.05
                Tg                       IPC-TM-650 2.4.25D                      DSC                 ℃               122
                Td                       IPC-TM-650 2.4.24.6                TGA (5% W.L)             ℃               360
               T288                      IPC-TM-650 2.4.24.1                    TMA                  min              10
               T260                      IPC-TM-650 2.4.24.1                    TMA                  min              60
         Thermal Stress                  IPC-TM-650 2.4.13.1               288℃, solder dip           s              >90
                                          IPC-TM-650 2.4.24                   Before Tg            ppm/℃             28.9
           CTE (Z-axis)                   IPC-TM-650 2.4.24                    After Tg            ppm/℃             260
                                          IPC-TM-650 2.4.24                   50-260℃                 %               3.5
      Permittivity (1MHz)                IPC-TM-650 2.5.5.9                  C-24/23/50               -               5.1
     Loss Tangent (1MHz)                 IPC-TM-650 2.5.5.9                  C-24/23/50               -              0.013
       Volume Resistivity                IPC-TM-650 2.5.17.1                 C-96/35/90            MΩ-cm           8.9×108
       Surface Resistivity               IPC-TM-650 2.5.17.1                 C-96/35/90              MΩ            5.7×107
         Arc Resistance                   IPC-TM-650 2.5.1             D-48/50+D-0.5/23               s              160
     Dielectric Breakdown                 IPC-TM-650 2.5.6             D-48/50+D-0.5/23              kV              >45
      Peel Strength (1oz)                 IPC-TM-650 2.4.8                    288℃/10s          N/mm [lb/in]       1.3 [7.14]
  Flexural Strength (LW/CW)               IPC-TM-650 2.4.4                        A                 Mpa            380/240
       Water Absorption                  IPC-TM-650 2.6.2.1                   D-24/23                %               0.12
        Flammability                            UL94                         C-48/23/50            Rating            V-0
             CTI                              IEC60112                           A                 Rating       PLC 0 (≥600V)
Remarks: 1. Specification sheet: IPC-4101/35, is for your reference only.
         2. All the typical value is based on the 1.6mm specimen.
         3. All the typical value listed above is for your reference only, please turn to Shengyi Technology Co., Ltd for detailed
            information, and all rights from this data sheet are reserved by Shengyi Technology Co., Ltd.

PURCHASING INFORMATION
       Thickness                Copper foil                                                Standard size
                                                     915mm ×1,220mm(36”×48”)   1,020mm ×1,220mm(40”×48”)
  0.63mm to 3.2mm            18um to 105 um
                                                     1,070mm ×1,220mm(42”×48”)
Remarks: Other sheet size and thickness could be available upon request.


                                                                                                     CN-TDS-1911-03-ST210G

File: 00_REF/PCB RF ANT/05_PCB_Dielectric_Data_2026/search_text/Shengyi_Technology/Shengyi_Technology__Synamic8GN_Synamic_8GN_Line_up__기술자료__FRS129__추출텍스트.txt
Base Material Line Up

1.Thin Core (Synamic8GN)
Typical Thickness                                   Typical Dk                                       Typical Df
                    Ply-up   RC(%)
  mil      mm                        1 GHz   3GHz    5GHz        10 GHz   15GHz   1 GHz      3GHz      5GHz       10 GHz   15GHz
 2.0      0.051     1x1035    70     3.15    3.13     3.12        3.10    3.09    0.0010    0.0014    0.0016      0.0018   0.0020
 2.5      0.064     1x1035    75     3.07    3.05     3.03        3.01    3.00    0.0009    0.0013    0.0015      0.0017   0.0019
 3.0      0.076     1x1078    68     3.19    3.17     3.15        3.13    3.12    0.0010    0.0014    0.0016      0.0018   0.0020
 3.0      0.076     2x1037    69     3.17    3.15     3.13        3.11    3.10    0.0010    0.0014    0.0016      0.0018   0.0020
 3.0      0.076     2x1027    74     3.09    3.07     3.05        3.03    3.02    0.0009    0.0013    0.0015      0.0018   0.0020
 3.0      0.076     1x1035    79     2.98    2.96     2.94        2.92    2.91    0.0009    0.0013    0.0015      0.0017   0.0019
 3.5      0.089     1x1078    71     3.13    3.11     3.09        3.07    3.06    0.0009    0.0013    0.0015      0.0017   0.0019
 3.5      0.089     2x1037    72     3.10    3.08     3.07        3.05    3.04    0.0009    0.0013    0.0015      0.0017   0.0019
 4.0      0.102     2x1035    70     3.15    3.13     3.12        3.10    3.09    0.0010    0.0014    0.0016      0.0018   0.0020
 4.0      0.102     1x1078    75     3.07    3.05     3.03        3.01    3.00    0.0009    0.0013    0.0015      0.0017   0.0019
 4.0      0.102     1x3313    60     3.31    3.29     3.27        3.25    3.24    0.0010    0.0014    0.0016      0.0018   0.0020
 4.5      0.114     1x3313    64     3.25    3.23     3.21        3.19    3.18    0.0010    0.0014    0.0016      0.0018   0.0020
 4.5      0.114     2x1035    73     3.10    3.08     3.07        3.05    3.04    0.0009    0.0013    0.0015      0.0017   0.0019
 5.0      0.127     1x2116    58     3.34    3.32     3.30        3.28    3.27    0.0011    0.0015    0.0017      0.0019   0.0021
 5.0      0.127     2x1035    75     3.07    3.05     3.03        3.01    3.00    0.0009    0.0013    0.0015      0.0017   0.0019
 5.0      0.127     2x1078    62     3.28    3.26     3.24        3.22    3.21    0.0010    0.0014    0.0016      0.0018   0.0020
 5.5      0.140     2x1078    65     3.23    3.21     3.19        3.17    3.16    0.0010    0.0014    0.0016      0.0018   0.0020
 6.0      0.152     2x1078    68     3.19    3.17     3.15        3.13    3.12    0.0010    0.0014    0.0016      0.0018   0.0020
 7.0      0.178     2x1078    71     3.13    3.11     3.09        3.07    3.06    0.0009    0.0013    0.0015      0.0017   0.0019
 8.0      0.203     2x3313    60     3.31    3.29     3.27        3.25    3.24    0.0010    0.0014    0.0016      0.0018   0.0020
 10.0     0.254     2x2116    58     3.34    3.32     3.30        3.28    3.27    0.0011    0.0015    0.0017      0.0019   0.0021




                                                             1/3                           CN-LU-2308-L01-Synamic8GN-Synamic8GNB
Base Material Line Up
 12.0      0.306     3x3313     60     3.31    3.29       3.27        3.25     3.24    0.0010    0.0014     0.0016      0.0018   0.0020
 15.0      0.381     3x2116     58     3.34    3.32       3.30        3.28     3.27    0.0011    0.0015     0.0017      0.0019   0.0021
 20.0      0.508     4x2116     58     3.34    3.32       3.30        3.28     3.27    0.0011    0.0015     0.0017      0.0019   0.0021
 25.0      0.635     5x2116     58     3.34    3.32       3.30        3.28     3.27    0.0011    0.0015     0.0017      0.0019   0.0021
 30.0      0.762     6x2116     58     3.34    3.32       3.30        3.28     3.27    0.0011    0.0015     0.0017      0.0019   0.0021

2.Prepreg (Synamic8GNB)
               RC        Thickness                    Typical Dk                                          Typical Df
 Glass style
               (%)      mil    mm     1 GHz   3GHz     5GHz        10 GHz    15GHz    1 GHz      3GHz      5GHz        10 GHz    15GHz
               72       1.7   0.038   3.12    3.10      3.10        3.08     3.08     0.0009    0.0014     0.0016      0.0018    0.0020
   1037
               74       1.9   0.046   3.09    3.07      3.06        3.04     3.03     0.0009    0.0013     0.0015      0.0017    0.0019
               70       2.0   0.051   3.15    3.13      3.12        3.10     3.09     0.0010    0.0014     0.0016      0.0018    0.0020
               73       2.3   0.058   3.11    3.09      3.07        3.05     3.04     0.0009    0.0013     0.0015      0.0018    0.0020
   1035
               75       2.5   0.064   3.07    3.05      3.03        3.01     3.00     0.0009    0.0013     0.0015      0.0017    0.0019
               77       2.7   0.068   3.02    3.00      2.98        2.96     2.95     0.0009    0.0013     0.0015      0.0017    0.0019
               68       3.0   0.076   3.19    3.17      3.15        3.13     3.12     0.0010    0.0014     0.0016      0.0018    0.0020
               69       3.2   0.081   3.17    3.15      3.13        3.11     3.10     0.0010    0.0014     0.0016      0.0018    0.0020
               71       3.5   0.089   3.13    3.11      3.09        3.07     3.06     0.0009    0.0013     0.0015      0.0017    0.0019
   1078
               73       3.7   0.094   3.10    3.08      3.06        3.04     3.03     0.0009    0.0013     0.0015      0.0017    0.0019
               75       4.0   0.102   3.07    3.05      3.03        3.01     3.00     0.0009    0.0013     0.0015      0.0017    0.0019
               77       4.3   0.109   3.02    3.00      2.98        2.96     2.95     0.0009    0.0013     0.0015      0.0017    0.0019
               60       4.0   0.102   3.31    3.29      3.27        3.25     3.24     0.0010    0.0014     0.0016      0.0018    0.0020
   3313
               62       4.2   0.107   3.28    3.26      3.24        3.22     3.21     0.0010    0.0014     0.0016      0.0018    0.0020




                                                                   2/3                          CN-LU-2308-L01-Synamic8GN-Synamic8GNB
Base Material Line Up
                  64      4.5    0.114      3.25     3.23      3.21       3.19       3.18   0.0010   0.0014   0.0016    0.0018   0.0020
                  58      5.0    0.127      3.34     3.32      3.30       3.28       3.27   0.0011   0.0015   0.0017    0.0019   0.0021
     2116         60      5.2    0.133      3.31     3.29      3.27       3.25       3.24   0.0010   0.0014   0.0016    0.0018   0.0020
                  62      5.5    0.140      3.28     3.26      3.24       3.22       3.21   0.0010   0.0014   0.0016    0.0018   0.0020


Remark:
1) Dk/Df measuring method: IPC TM-650 2.5.5.5;
2) The above data is for reference only. SYTECH reserves the right for any update.




                                                                        3/3                          CN-LU-2308-L01-Synamic8GN-Synamic8GNB

File: 00_REF/PCB RF ANT/05_PCB_Dielectric_Data_2026/search_text/Shengyi_Technology/Shengyi_Technology__Synamic8GN_TDS__데이터시트__FRS136__추출텍스트.txt
 Synamic8GN
(No ANSI) Halogen-free Ultra-low Loss & Heat Resistance Multilayer PCB Material

FEATURES                                                             APPLICATIONS
● Low Dk/Df (10GHz): 3.28/0.0019                                         Ultra-high speed network equipment
● High Tg (DMA): 205℃                                                    Server, switch, storage, routers
● Excellent thermal reliability                                          High performance computing
● Excellent anti-CAF performance                                         High frequency measuring instruments
● Lower Z-axis CTE, offering superior PTH reliability                    Optical communication products

GENERAL PROPEAIES

           Test Items                      Test Method               Test Condition            Unit      Typical Value
                                       IPC-TM-650 2.4.24.4                  DMA                                 205
                Tg                                                                              ℃
                                       IPC-TM-650 2.4.25D                   TMA                                 190
                Td                     IPC-TM-650 2.4.24.6          TGA (5%wt loss)             ℃               430
              T300                     IPC-TM-650 2.4.24.1                  TMA                min             >120
            X/Y-CTE                     IPC-TM-650 2.4.24            TMA(50~125℃)            ppm/℃             12/12

        Thermal Stress                 IPC-TM-650 2.4.13.1               288℃,                   -             Pass
                                                                      Solder dipping
                                        IPC-TM-650 2.4.24                Before Tg           ppm/℃               35
          CTE (Z-axis)                  IPC-TM-650 2.4.24                 After Tg           ppm/℃              200
                                        IPC-TM-650 2.4.24                50-260℃                %               1.8
                           1GHz        IPC-TM-650 2.5.5.9                C-24/23/50              -              3.35
Dielectric Constant       10GHz        IPC-TM-650 2.5.5.5                C-24/23/50              -              3.28
        (Dk)
                          10GHz          IEC 61189-2-721                 C-24/23/50              -              3.49
                           1GHz        IPC-TM-650 2.5.5.9                C-24/23/50              -            0.0008
Dissipation Factor        10GHz        IPC-TM-650 2.5.5.5                C-24/23/50              -            0.0019
       (Df)
                          10GHz          IEC 61189-2-721                 C-24/23/50              -            0.0021
        Peel Strength                    IPC-TM-650 2.4.8                288℃/10s             N/mm          0.82/0.80
     (1oz, RTF2/HVLP2)                                                                        [lb/in]        [4.7/4.6]

       Water Absorption                IPC-TM-650 2.6.2.1                 D-24/23               %               0.08

           Flammability                         UL94                     C-48/23/50           Rating            V-0

Remarks:
1. All the typical value is based on the 30mil (6*2116) thickness specimen, but not guarantee data.
2. All the typical value listed above is for your reference only, please turn to Shengyi Technology Co., Ltd. for detailed
information, and all rights from this data sheet are reserved by Shengyi Technology Co., Ltd.




                                                                                        CN-TDS-2403-03-Synamic8GN

File: 00_REF/PCB RF ANT/05_PCB_Dielectric_Data_2026/search_text/Shengyi_Technology/Shengyi_Technology__Synamic8GX_TDS__데이터시트__FRS178__추출텍스트.txt
    Synamic8GX
    (No ANSI) Halogen-free Ultra-low Loss & Heat Resistance Multilayer
    Material
FEATURES                                                                APPLICATIONS
•      Low Dk/Df (10GHz): 3.66/0.0033
•      High Tg (DMA): 210℃
                                                                        •    Ultra-high speed network equipment
•      Lower X/Y-CTE <11.0ppm/℃
                                                                        •    Server, switch, storage, routers
                                                                        •    High performance computing
•      Excellent anti-CAF performance
                                                                        •    High frequency measuring instruments
•      Good PTH and ELIC reliability
                                                                        •    Optical communication products.
GENERAL PROPEAIES


           Test Items                    Test Method              Test Condition           Unit          Typical Value

                                    IPC-TM-650 2.4.24.4                 DMA                                    210
                 Tg                                                                          ℃
                                     IPC-TM-650 2.4.25D                  TMA                                   200

                 Td                 IPC-TM-650 2.4.24.6 TGA (5% wt. loss)                    ℃                 430

               T300                 IPC-TM-650 2.4.24.1                  TMA                min                >120

          X/Y- axis CTE              IPC-TM-650 2.4.24c          TMA (50~125℃)            ppm/℃               11/11

                                     IPC-TM-650 2.4.24               Before Tg            ppm/℃                 35
                                     IPC-TM-650 2.4.24                 After Tg           ppm/℃                180
           Z - axis CTE
                                     IPC-TM-650 2.4.24                50-260℃                %                  1.6
                          1GHz       IPC-TM-650 2.5.5.9              C-24/23/50              -                 3.62
      Permittivity
                         10GHz       IPC-TM-650 2.5.5.5              C-24/23/50              -                 3.66
         (Dk)
                         10GHz          IEC61189-2-721               C-24/23/50              -                 3.98
                          1GHz       IPC-TM-650 2.5.5.9              C-24/23/50                              0.0016
    Loss Tangent
                         10GHz       IPC-TM-650 2.5.5.5              C-24/23/50              -               0.0033
        (Df)
                         10GHz          IEC61189-2-721               C-24/23/50              -               0.0041
          Peel Strength                                                                   N/mm                 0.85
                                      IPC-TM-650 2.4.8               288℃/10s
          (1oz, RTF2)                                                                     [lb/in]              [4.7]
        Water Absorption             IPC-TM-650 2.6.2.1                D-24/23               %                 0.08
           Flammability                       UL94                   C-48/23/50           Rating                V-0

    Remarks:
    1. All the typical value is based on the 30mil (6*2116) thickness specimen, but not guarantee data.
    2. All the typical value listed above is for your reference only, please turn to Shengyi Technology Co., Ltd. for detailed
    information, and all rights from this data sheet are reserved by Shengyi Technology Co., Ltd.




                                                                                                      CN-TDS-2403-03-Synamic8GX

File: 00_REF/PCB RF ANT/05_PCB_Dielectric_Data_2026/search_text/Shengyi_Technology/Shengyi_Technology__Synamic8GX__종합카탈로그__FRS179__추출텍스트.txt
Base Material Line Up

1. Thin Core (Synamic8GX)
   Typical
                        RC                     Typical Dk                                          Typical Df
 Thickness     Ply-up
                        (%)
 mil    mm                    1 GHz   5GHz   10 GHz   15GHz   20GHz   30GHz   1 GHz    5GHz     10 GHz   15GHz    20GHz    30GHz
 2.0   0.051   1x1035   66    3.09    3.09    3.09    3.09     3.09   3.09    0.0019   0.0025   0.0028   0.0031   0.0034   0.0037
 2.5   0.064   1x1035   72    3.00    3.00    3.00    3.00     3.00   3.00    0.0016   0.0022   0.0025   0.0028   0.0031   0.0034
 2.5   0.064   1x1078   60    3.18    3.18    3.18    3.18     3.18   3.18    0.0022   0.0028   0.0031   0.0034   0.0037   0.0040
 3.0   0.076   1x1035   77    2.93    2.93    2.93    2.92     2.92   2.92    0.0014   0.0020   0.0023   0.0026   0.0029   0.0032
 3.0   0.076   1x1078   65    3.11    3.10    3.10    3.10     3.10   3.10    0.0019   0.0025   0.0028   0.0031   0.0034   0.0037
 3.0   0.076   2x1037   67    3.08    3.08    3.07    3.07     3.07   3.07    0.0018   0.0024   0.0027   0.0030   0.0033   0.0036
 3.5   0.089   1x1078   70    3.03    3.03    3.03    3.03     3.03   3.03    0.0017   0.0023   0.0026   0.0029   0.0032   0.0035
 3.5   0.089   1x1086   67    3.08    3.08    3.07    3.07     3.07   3.07    0.0018   0.0024   0.0027   0.0030   0.0033   0.0036
 3.5   0.089   2X1037   71    3.02    3.02    3.01    3.01     3.01   3.01    0.0017   0.0023   0.0026   0.0029   0.0032   0.0035
 4.0   0.102   1x3313   57    3.23    3.22    3.22    3.22     3.22   3.22    0.0023   0.0029   0.0032   0.0035   0.0038   0.0041
 4.0   0.102   2x1035   66    3.09    3.09    3.09    3.09     3.09   3.09    0.0019   0.0025   0.0028   0.0031   0.0034   0.0037
 4.0   0.102   1x1078   73    2.99    2.99    2.98    2.98     2.98   2.98    0.0016   0.0022   0.0025   0.0028   0.0031   0.0034
 4.0   0.102   1x1086   71    3.02    3.02    3.01    3.01     3.01   3.01    0.0017   0.0023   0.0026   0.0029   0.0032   0.0035
 4.5   0.114   2x1035   69    3.05    3.05    3.04    3.04     3.04   3.04    0.0017   0.0023   0.0026   0.0029   0.0032   0.0035
 4.5   0.114   1x3313   61    3.17    3.16    3.16    3.16     3.16   3.16    0.0021   0.0027   0.0030   0.0033   0.0036   0.0039
 5.0   0.127   1x2116   56    3.24    3.24    3.24    3.24     3.24   3.23    0.0023   0.0029   0.0032   0.0035   0.0038   0.0041
 5.0   0.127   2x1035   72    3.00    3.00    3.00    3.00     3.00   3.00    0.0016   0.0022   0.0025   0.0028   0.0031   0.0034
 5.0   0.127   2x1078   60    3.18    3.18    3.18    3.18     3.18   3.18    0.0022   0.0028   0.0031   0.0034   0.0037   0.0040
 5.5   0.140   1x2116   59    3.20    3.19    3.19    3.19     3.19   3.19    0.0022   0.0028   0.0031   0.0034   0.0037   0.0040
 6.0   0.152   2x1078   65    3.11    3.10    3.10    3.10     3.10   3.10    0.0019   0.0025   0.0028   0.0031   0.0034   0.0037



                                                              1/4                        CN-LU-2509-L07-Synamic8GX-Synamic8GXB
Base Material Line Up
7.0    0.178   2x1086    67   3.08   3.08   3.07   3.07    3.07   3.07   0.0018   0.0024   0.0027   0.0030   0.0033   0.0036
8.0    0.203   2x3313    57   3.23   3.22   3.22   3.22    3.22   3.22   0.0023   0.0029   0.0032   0.0035   0.0038   0.0041
10.0   0.254   2x2116    56   3.24   3.24   3.24   3.24    3.24   3.23   0.0023   0.0029   0.0032   0.0035   0.0038   0.0041
12.0   0.306   3x3313    57   3.23   3.22   3.22   3.22    3.22   3.22   0.0023   0.0029   0.0032   0.0035   0.0038   0.0041
15.0   0.381   3x2116    56   3.24   3.24   3.24   3.24    3.24   3.23   0.0023   0.0029   0.0032   0.0035   0.0038   0.0041
16.0   0.406   4x2116    47   3.37   3.37   3.37   3.37    3.37   3.37   0.0026   0.0033   0.0036   0.0040   0.0043   0.0046
18.0   0.457   4x2116    51   3.32   3.31   3.31   3.31    3.31   3.31   0.0025   0.0031   0.0034   0.0038   0.0041   0.0044
18.0   0.457   4x3313    61   3.17   3.16   3.16   3.16    3.16   3.16   0.0021   0.0027   0.0030   0.0033   0.0036   0.0039
20.0   0.508   5x2116    47   3.37   3.37   3.37   3.37    3.37   3.37   0.0026   0.0033   0.0036   0.0040   0.0043   0.0046
24.0   0.610   6x3313    57   3.23   3.22   3.22   3.22    3.22   3.22   0.0023   0.0029   0.0032   0.0035   0.0038   0.0041
25.0   0.635   5x2116    56   3.24   3.24   3.24   3.24    3.24   3.23   0.0023   0.0029   0.0032   0.0035   0.0038   0.0041
28.0   0.711   7x2116    47   3.37   3.37   3.37   3.37    3.37   3.37   0.0026   0.0033   0.0036   0.0040   0.0043   0.0046
30.0   0.762   6x2116    56   3.24   3.24   3.24   3.24    3.24   3.23   0.0023   0.0029   0.0032   0.0035   0.0038   0.0041
36.0   0.914   9x2116    47   3.37   3.37   3.37   3.37    3.37   3.37   0.0026   0.0033   0.0036   0.0040   0.0043   0.0046
40.0   1.016   10x2116   47   3.37   3.37   3.37   3.37    3.37   3.37   0.0026   0.0033   0.0036   0.0040   0.0043   0.0046
44.0   1.118   11x2116   47   3.37   3.37   3.37   3.37    3.37   3.37   0.0026   0.0033   0.0036   0.0040   0.0043   0.0046
48.0   1.219   12x2116   47   3.37   3.37   3.37   3.37    3.37   3.37   0.0026   0.0033   0.0036   0.0040   0.0043   0.0046
52.0   1.321   13x2116   47   3.37   3.37   3.37   3.37    3.37   3.37   0.0026   0.0033   0.0036   0.0040   0.0043   0.0046
56.0   1.422   14x2116   47   3.37   3.37   3.37   3.37    3.37   3.37   0.0026   0.0033   0.0036   0.0040   0.0043   0.0046
60.0   1.524   15x2116   47   3.37   3.37   3.37   3.37    3.37   3.37   0.0026   0.0033   0.0036   0.0040   0.0043   0.0046




                                                          2/4                       CN-LU-2509-L07-Synamic8GX-Synamic8GXB
Base Material Line Up

2. Prepreg (Synamic8GXB)
 Glass
               Thickness                      Typical Dk                                          Typical Df
 style   RC
  (E-    (%)
               mil   mm      1 GHz   5GHz   10 GHz   15GHz   20GHz   30GHz   1 GHz    5GHz     10 GHz   15GHz    20GHz    30GHz
glass)
         69    1.8   0.045   3.05    3.05    3.04    3.04    3.04    3.04    0.0017   0.0023   0.0026   0.0029   0.0032   0.0035
 1037
         72    2.0   0.051   3.00    3.00    3.00    3.00    3.00    3.00    0.0016   0.0022   0.0025   0.0028   0.0031   0.0034
         69    2.3   0.058   3.05    3.05    3.04    3.04    3.04    3.04    0.0017   0.0023   0.0026   0.0029   0.0032   0.0035
         72    2.5   0.065   3.00    3.00    3.00    3.00    3.00    3.00    0.0016   0.0022   0.0025   0.0028   0.0031   0.0034
 1035
         74    2.8   0.070   2.97    2.97    2.97    2.97    2.97    2.97    0.0015   0.0021   0.0024   0.0027   0.0030   0.0033
         77    3.1   0.079   2.93    2.93    2.93    2.92    2.92    2.92    0.0014   0.0020   0.0023   0.0026   0.0029   0.0032
         63    2.9   0.073   3.14    3.13    3.13    3.13    3.13    3.13    0.0020   0.0026   0.0029   0.0032   0.0035   0.0038
         65    3.1   0.078   3.11    3.10    3.10    3.10    3.10    3.10    0.0019   0.0025   0.0028   0.0031   0.0034   0.0037
         68    3.4   0.087   3.06    3.06    3.06    3.06    3.06    3.06    0.0018   0.0024   0.0027   0.0030   0.0033   0.0036
         70    3.6   0.092   3.03    3.03    3.03    3.03    3.03    3.03    0.0017   0.0023   0.0026   0.0029   0.0032   0.0035
 1078    71    3.8   0.097   3.02    3.02    3.01    3.01    3.01    3.01    0.0017   0.0023   0.0026   0.0029   0.0032   0.0035
         73    4.1   0.105   2.99    2.99    2.98    2.98    2.98    2.98    0.0016   0.0022   0.0025   0.0028   0.0031   0.0034
         74    4.3   0.110   2.97    2.97    2.97    2.97    2.97    2.97    0.0015   0.0021   0.0024   0.0027   0.0030   0.0033
         75    4.5   0.115   2.96    2.96    2.96    2.95    2.95    2.95    0.0015   0.0021   0.0024   0.0027   0.0030   0.0033
         77    5.0   0.127   2.93    2.93    2.93    2.92    2.92    2.92    0.0014   0.0020   0.0023   0.0026   0.0029   0.0032
         70    3.6   0.092   3.03    3.03    3.03    3.03    3.03    3.03    0.0017   0.0023   0.0026   0.0029   0.0032   0.0035
 1080    71    3.8   0.097   3.02    3.02    3.01    3.01    3.01    3.01    0.0017   0.0023   0.0026   0.0029   0.0032   0.0035
         73    4.1   0.105   2.99    2.99    2.98    2.98    2.98    2.98    0.0016   0.0022   0.0025   0.0028   0.0031   0.0034
 3313    57    4.2   0.105   3.23    3.22    3.22    3.22    3.22    3.22    0.0023   0.0029   0.0032   0.0035   0.0038   0.0041



                                                              3/4                         CN-LU-2509-L07-Synamic8GX-Synamic8GXB
Base Material Line Up
            59     4.3   0.110    3.20      3.19      3.19      3.19     3.19      3.19    0.0022    0.0028    0.0031   0.0034    0.0037    0.0040
  3313      61     4.6   0.117    3.17      3.16      3.16      3.16     3.16      3.16    0.0021    0.0027    0.0030   0.0033    0.0036    0.0039
            63     5.0   0.126    3.14      3.13      3.13      3.13     3.13      3.13    0.0020    0.0026    0.0029   0.0032    0.0035    0.0038
            56     5.1   0.130    3.24      3.24      3.24      3.24     3.24      3.23    0.0023    0.0029    0.0032   0.0035    0.0038    0.0041
  2116      58     5.4   0.137    3.21      3.21      3.21      3.21     3.21      3.20    0.0022    0.0028    0.0031   0.0034    0.0037    0.0040
            59     5.6   0.142    3.20      3.19      3.19      3.19     3.19      3.19    0.0022    0.0028    0.0031   0.0034    0.0037    0.0040


Remark:
1. For customer impedance calculation and SI simulation use only.
2. Not used for PCB's IQC test reference. QA Dk/Df consistency monitoring method use SPDR. Please check with SYTECH technical service engineers.
3. The above data is for reference only. SYTECH reserves the right for any update.
4. The above PP thickness data is for reference only, and PCB need to evaluate the corresponding data according to pressing profile and actual pressing
condition.
5. S8GX could work with different types of copper foil to meet cost and performance requirement. We could offer RTF2/RTF3 in regular, RTF4 and
HVLP2 are also available upon request. 2Oz and above heavy copper use RTF.




                                                                          4/4                             CN-LU-2509-L07-Synamic8GX-Synamic8GXB
