Repository: EIDOSDATA/TraceWave-Studio

# PCB 유전율과 적층 자료

수집/정리 기준일: 2026-11-11.

먼저 [전체 자료 안내 엑셀](Excel/00_전체_자료_안내.xlsx)을 연다. 회사별 엑셀은 `Excel/`에 있고, 원문 검색은 [HTML 안내](START_HERE_ko.html)를 사용한다.

- [자료 사용 안내](docs/자료_사용_안내.md): 폴더, 단위, 조건 선택과 내보내기.
- [자료 검토 결과](docs/자료_검토_결과.md): 확인한 범위, 오류/공백, 정리 내역.
- [TraceWave Studio 연결 설계](../../../Code/docs/pcb_material_catalog.md): 사용자 직접 입력, 소재 선택, 제조업체 적층 선택과 현재 구현의 경계.

57,340개 조건별 관측, 36개 회사와 일반 재료 참고 자료 1개 그룹, 1,756개 출처 기록을 보존했다. 새 엑셀은 전체 안내 1개와 회사/참고 자료별 37개로 총 38개다. 행 수는 고유 소재나 독립 측정 수가 아니다. 공식 자료에 값이 있어도 실제 제조 조건과 해석 대역에 맞는지 확인해야 한다.

사람이 보는 엑셀과 프로그램용 JSONL을 분리했다. 원문 PDF/HTML의 바이트는 보존하면서 파일명을 회사와 소재/용도 중심으로 바꿨다. 중복 저장한 데이터 사본은 복구 폴더로 옮겼고 관측 수치는 삭제하지 않았다.

File: 00_REF/PCB RF ANT/05_PCB_Dielectric_Data_2026/search_text/Shengyi_Technology/Shengyi_Technology__Synamic8G_Synamic8G_Line_up__기술자료__FRS128__추출텍스트.txt
Base Material Line Up

1.Thin Core (Synamic8G)
Typical Thickness                                  Typical Dk                                      Typical Df
                    Ply-up   RC,%
  mil      mm                       1 GHz   3GHz    5GHz        10 GHz   15GHz   1 GHz    3GHz     5GHz         10 GHz   15GHz
  2.0     0.051     1x1035    66    3.41    3.41     3.40        3.40    3.39    0.0019   0.0022   0.0025       0.0028   0.0031
  2.5     0.064     1x1035    72    3.23    3.23     3.22        3.22    3.21    0.0016   0.0019   0.0022       0.0025   0.0028
  2.5     0.064     1x1078    59    3.57    3.57     3.56        3.56    3.55    0.0022   0.0025   0.0028       0.0031   0.0034
  3.0     0.076     1x1035    76    3.11    3.11     3.10        3.10    3.09    0.0014   0.0017   0.0020       0.0023   0.0026
  3.0     0.076     1x1078    64    3.44    3.44     3.43        3.43    3.42    0.0019   0.0022   0.0025       0.0028   0.0031
  3.0     0.076     2x1037    67    3.40    3.40     3.39        3.39    3.38    0.0018   0.0021   0.0024       0.0027   0.0030
  3.5     0.089     1x1078    69    3.29    3.29     3.28        3.28    3.27    0.0017   0.0020   0.0023       0.0026   0.0029
  3.5     0.089     1x1086    67    3.40    3.40     3.39        3.39    3.38    0.0018   0.0021   0.0024       0.0027   0.0030
  3.5     0.089     2X1037    71    3.25    3.25     3.24        3.24    3.23    0.0017   0.0020   0.0023       0.0026   0.0029
  4.0     0.102     1x3313    56    3.65    3.65     3.64        3.64    3.63    0.0023   0.0026   0.0029       0.0032   0.0035
  4.0     0.102     2x1035    66    3.41    3.41     3.40        3.40    3.39    0.0019   0.0022   0.0025       0.0028   0.0031
  4.0     0.102     1x1086    71    3.25    3.25     3.24        3.24    3.23    0.0017   0.0020   0.0023       0.0026   0.0029
  4.5     0.114     2x1035    69    3.33    3.33     3.32        3.32    3.31    0.0017   0.0020   0.0023       0.0026   0.0029
  4.5     0.114     1x3313    60    3.54    3.54     3.53        3.53    3.52    0.0021   0.0024   0.0027       0.0030   0.0033
  5.0     0.127     1x2116    55    3.67    3.67     3.66        3.66    3.65    0.0023   0.0026   0.0029       0.0032   0.0035
  5.0     0.127     2x1035    72    3.23    3.23     3.22        3.22    3.21    0.0016   0.0019   0.0022       0.0025   0.0028
  5.0     0.127     2x1078    59    3.57    3.57     3.56        3.56    3.55    0.0022   0.0025   0.0028       0.0031   0.0034
  5.5     0.140     1x2116    59    3.57    3.57     3.56        3.56    3.55    0.0022   0.0025   0.0028       0.0031   0.0034
  6.0     0.152     2x1078    64    3.44    3.44     3.43        3.43    3.42    0.0019   0.0022   0.0025       0.0028   0.0031
  7.0     0.178     2x1086    67    3.40    3.40     3.39        3.39    3.38    0.0018   0.0021   0.0024       0.0027   0.0030
  8.0     0.203     2x3313    56    3.65    3.65     3.64        3.64    3.63    0.0023   0.0026   0.0029       0.0032   0.0035




                                                                1/3                         CN-LU-2308-L01-Synamic8G-Synamic8GB
Base Material Line Up
 10.0         0.254    2x2116     55     3.67    3.67     3.66        3.66    3.65    0.0023   0.0026   0.0029       0.0032   0.0035
 12.0         0.306    3x3313     56     3.65    3.65     3.64        3.64    3.63    0.0023   0.0026   0.0029       0.0032   0.0035
 16.0         0.406    4x2116     47     3.76    3.76     3.75        3.75    3.74    0.0026   0.0030   0.0033       0.0036   0.0040
 20.0         0.508    5x2116     47     3.76    3.76     3.75        3.75    3.74    0.0026   0.0030   0.0033       0.0036   0.0040
 25.0         0.635    5x2116     55     3.67    3.67     3.66        3.66    3.65    0.0023   0.0026   0.0029       0.0032   0.0035
 28.0         0.711    7x2116     47     3.76    3.76     3.75        3.75    3.74    0.0026   0.0030   0.0033       0.0036   0.0040
 30.0         0.762    6x2116     55     3.67    3.67     3.66        3.66    3.65    0.0023   0.0026   0.0029       0.0032   0.0035
 36.0         0.914    9x2116     47     3.76    3.76     3.75        3.75    3.74    0.0026   0.0030   0.0033       0.0036   0.0040
 40.0         1.016    10x2116    47     3.76    3.76     3.75        3.75    3.74    0.0026   0.0030   0.0033       0.0036   0.0040

2.Prepreg (Synamic8GB)
Glass style                Thickness                    Typical Dk                                      Typical Df
                RC (%)
 (E-glass)                 mil   mm      1 GHz   3GHz     5GHz       10 GHz   15GHz   1 GHz    3GHz     5GHz         10 GHz   15GHz
  1037            69      1.7    0.043   3.33    3.33     3.32        3.32    3.31    0.0017   0.0020   0.0023       0.0026   0.0029
  1037            72      1.9    0.048   3.20    3.20     3.19        3.19    3.18    0.0016   0.0019   0.0022       0.0025   0.0028
  1035            69      2.3    0.057   3.33    3.33     3.32        3.32    3.31    0.0017   0.0020   0.0023       0.0026   0.0029
  1035            72      2.5    0.064   3.23    3.23     3.22        3.22    3.21    0.0016   0.0019   0.0022       0.0025   0.0028
  1035            74      2.7    0.068   3.17    3.17     3.16        3.16    3.15    0.0015   0.0018   0.0021       0.0024   0.0027
  1078            64      3.0    0.076   3.44    3.44     3.43        3.43    3.42    0.0019   0.0022   0.0025       0.0028   0.0031
  1078            67      3.3    0.084   3.34    3.34     3.33        3.33    3.32    0.0018   0.0021   0.0024       0.0027   0.0030
  1078            69      3.5    0.089   3.29    3.29     3.28        3.28    3.27    0.0017   0.0020   0.0023       0.0026   0.0029
  1078            72      4.0    0.102   3.20    3.20     3.19        3.19    3.18    0.0016   0.0019   0.0022       0.0025   0.0028
  1078            74      4.3    0.109   3.17    3.17     3.16        3.16    3.15    0.0015   0.0018   0.0021       0.0024   0.0027
  1078            75      4.5    0.114   3.13    3.13     3.12        3.12    3.11    0.0015   0.0018   0.0021       0.0024   0.0027
  1080            69      3.5    0.089   3.29    3.29     3.28        3.28    3.27    0.0017   0.0020   0.0023       0.0026   0.0029



                                                                     2/3                         CN-LU-2308-L01-Synamic8G-Synamic8GB
Base Material Line Up
    3313         56       4.0    0.102      3.65       3.65     3.64      3.64       3.63   0.0023   0.0026   0.0029   0.0032    0.0035
    3313         58       4.2    0.107      3.60       3.60     3.59      3.59       3.58   0.0022   0.0025   0.0028   0.0031    0.0034
    3313         60       4.5    0.114      3.54       3.54     3.53      3.53       3.52   0.0021   0.0024   0.0027   0.0030    0.0033
    2116         55       5.0    0.127      3.67       3.67     3.66      3.66       3.65   0.0023   0.0026   0.0029   0.0032    0.0035
    2116         57       5.3    0.134      3.62       3.62     3.61      3.61       3.60   0.0022   0.0025   0.0028   0.0031    0.0034
    2116         59       5.5    0.139      3.57       3.57     3.56      3.56       3.55   0.0022   0.0025   0.0028   0.0031    0.0034
Remark:
1) Dk/Df measuring method: IPC TM-650 2.5.5.5;
2) The above data is for reference only. SYTECH reserves the right for any update.




                                                                        3/3                            CN-LU-2308-L01-Synamic8G-Synamic8GB

File: 00_REF/PCB RF ANT/05_PCB_Dielectric_Data_2026/search_text/Shengyi_Technology/Shengyi_Technology__Synamic9GN_Processing_Guidelines__공정가이드__FRS143__추출텍스트.txt
  产品加工指南


   覆铜板: Synamic9GN
  半固化片:Synamic9GNB



极低损耗耐热多层板用材料




              CN-PG-2412-02-Synamic9GN-Synamic9GNB
    本产品使用指南依托于 IPC-4101E 标准，并在该标准的基础上，根据产品特征的实际情况进行整理，使之更

    利于生益 Synamic9GN/Synamic9GNB 产品的使用。



1. 储存条件
1.1 覆铜板

1.1.1 存放方式

       以原包装形式放在平台上或适宜架上，避免重压，防止存放方式不妥而引起板材形变。

1.1.2 存放环境

       板材宜存放在通风、干燥、室温的环境下，避免阳光直射、雨淋，避免腐蚀性气体侵蚀（存放环境直接影

        响板材品质）；

       双面板在合适环境下存放两年，其内部性能可以满足 IPC-4101E 标准要求。

1.1.3 操作

       需戴清洁手套小心操作板材。碰撞、滑动等会损伤铜箔；裸手操作会污染铜箔面，这些缺陷都可能会对板

        材的使用造成不良影响。

1.2 半固化片

1.2.1 存放方式

       以原包装形式水平存放，避免重压，防止存放方式不妥而引起的半固化片破损；

       裁剪后剩余的卷状半固化片仍需用保鲜膜密封包装好，放回原包装中托架上。

1.2.2 存放环境

       半固化片应密封包装存放在无紫外光照射的环境下，具体存放条件及储存期如下：

        条件一：温度<23℃、相对湿度<50%，储存期为 3 个月；

        条件二：温度<5℃，储存期为 6 个月；

       相对湿度对于半固化片品质影响最大，需加以关注（天气潮湿时要作相应的除湿处理）
                                             。

1.2.3 剪裁操作

       剪裁由专业人员戴上清洁的手套操作，防止半固化片表面被污染；操作要小心，防止半固化片起皱或折痕。

1.2.4 使用注意事项

       半固化片从冷库取出，在打开包装之前必须经过回温过程，回温时间为 8-24 小时（视乎具体存放条件）
                                                        ，

        待和环境温度相同后打开包装；

       已经开成片状的半固化片需存放在条件一或条件二环境下，并尽快用完，超过 3 天，必须复检其指标合格

        后再使用；

       卷状半固化片打开包装后，对于剩余的卷状尾数部分，要求进行原包装程度的密封包装，并存放在条件一

        或条件二中；



                                         CN-PG-2412-02-Synamic9GN-Synamic9GNB
2. PCB 加工建议

2.1 开料

   推荐选用锯床开料方式，其次使用剪床，注意辊刀开料可能会引发板边分层问题。

2.2 芯板烘烤

   可根据实际使用情况选择对芯板进行烘烤；如采用开料后烘烤，建议开料后先过一遍高压水洗后再烘烤，

    避免剪切过程中产生的树脂粉末引入到板面，引起蚀刻不良问题；

   建议烘板条件：150～160℃/4～6h 或 170～180℃/2～4h，注意板材不能与热源直接接触。

2.3 内层棕化

   内层芯板可采用棕化处理，为避免生产流程中芯板吸潮而影响高多层 PCB 成品的耐热性，建议棕化后烘板，

    烘板条件：120℃/1~2h，烘板后 4 小时内进行层压。

2.4 叠料

   叠料过程避免反转或者翻转的动作，以减少由此引起的翘曲变形问题。

2.5 层压

   使用真空压机；

   层压时升温速率为：材料温度在 80~140℃的区域内，2.5~4.0℃/min（建议 3.0~3.5℃/min）
                                                           ；

   层压时压力设置：在材料温度为 80~100℃时转高压 400~500 psi，建议 450psi；

   固化条件：固化温度为 210~220℃，固化时间为 110~150min；

   降温速率：建议≤2.5℃/min 直至料温至 130℃以下；

   如多层板中使用到绝缘板或者单面板，需要对绝缘板或者单面板进行粗化处理后再进行使用，避免因绝缘

    板太光滑引起的结合力不足问题，或者使用双面板蚀刻成单面板或者绝缘板生产；

   相比起采用 E-glass 作为增强材料的常规 FR-4，Synamic9GN/Synamic9GNB 产品采用的增强材料为第

    二代 Low Dk glass，其层压前后的尺寸涨缩比例更大；

   Synamic9GN 产品配方不同于常规环氧/改性环氧体系，PCB 压合使用铜箔品牌/系列/处理剂需要做匹配

    性评估，如果铜箔使用不当，将会造成产品可靠性缺陷（如：铜箔结合力低/铜箔分层等）
                                           。建议 PCB 根据

    厂内现用铜箔做匹配性测试，具体请与生益科技技术服务人员联系确认，以下型号铜箔可靠参考选择，其

    他铜箔请在使用前建议进行铜箔匹配性验证或咨询生益科技技术服务人员；

                            表 1：压合铜箔选择建议
         铜箔类型        厂家                        型号
                     福田        Fukuda CF-TGFB-HTE、Fukuda CF-T9VB-UN
           HTE       金居                 LH-408、LP410-NEW
                     南亚                        KSM
                     福田               CF-TGFB-DSTF（M）-HTE
           RTF
                     三井                   MLS-G3-AM2R
         HVLP        三井                    SI-VSP-AM2R
                                        CN-PG-2412-02-Synamic9GN-Synamic9GNB
   针对 Synamic9GN 与 S1190G 或其它产品混压压合参数，请咨询生益科技技术服务人员；

   针对有多次压合制程 PCB 的压合参数，请咨询生益科技技术服务人员；

    备注：实际使用的层压参数需依据 PCB 加工层数、板厚度、叠板数和叠板高度等进行适当调整。

2.6 钻孔

   机械钻孔：为保证良好的孔壁质量，建议采用新钻刀，辅料使用 LE 铝片和酚醛垫板，钻孔参数如表 1：

                                             表 2：机械钻孔参数表
                 刀径                                 转速            回刀速                         Chipload
                                      落速 ipm                                    孔限
          mm           inch                         krpm           ipm                         mil/rev
          0.20        0.0078           67            95           500           500             0.71
          0.25        0.0097           71            95           500           500             0.75
          0.30        0.0117           76            95           500           500             0.80
          0.35        0.0136           81            95           500           500             0.85
          0.40        0.0156           105           63           500           500             1.67
          0.45        0.0175           110           60           500           500             1.83
          0.50        0.0195           125           62           1000          500             2.02
          0.60        0.0233           130           58           1000          500             2.24
          0.70        0.0272           125           53           1000          500             2.36
          0.80        0.0311           125           50           1000          500             2.50
          0.90        0.0350           123           48           1000          500             2.56
          1.00        0.0389           121           46           1000          500             2.63
          1.10        0.0428           120           44           1000          500             2.73
          1.30        0.0506           120           35           1000          500             3.43
          1.50        0.0584           115           32           1000          500             3.59
          1.70        0.0661           100           28           1000          500             3.57
          1.90        0.0739           90            23           1000          500             3.91
     备注：实际使用的机械钻孔参数需依据刀径、层数、板厚度、叠板数和叠板高度等进行调整。

   激光钻孔：可进行激光钻孔加工，需依据不同应用场景进行参数调整。

2.7 钻孔后烘板

   建议钻孔后烘板条件：190℃/3～4h，注意板材不能与热源直接接触。

2.8 去钻污

   Synamic9GN 材料咬蚀量小于目前大多数的无铅 FR-4 材料，为保证去钻污效果建议采用以下方式：

    首先采用等离子体方式去钻污（如表 3 的等离子体参数供参考，不同设备需要进行适当调整）
                                              ，等离子体处

    理后需进行超声波水洗，然后再采用一次化学除胶方式去钻污；

                                       表 3：等离子体去钻污参数
                  Gas Flow Rate（L/min）                    Watts                   Temp.        Pressure
     Parameter                                                     Time (min)
                  O2       N2       CF4                   （V）                     （℃）          （mTorr）
         Seg 1    2.25         0.25          0.00          9000          45.0         80.0        250
         Seg 2    2.46         0.24          0.30          6000          20.0         105.0       220
         Seg 3    2.50         0.00          0.00          5000          5.0      100.0           250


                                                              CN-PG-2412-02-Synamic9GN-Synamic9GNB
                             表 4：不同参数咬蚀量
                      除胶条件                      咬蚀量平均值 mg/cm2
                Plasma-20min+超声水洗一次                    0.1956
            Plasma-20min+超声水洗一次+水平除胶                   0.2827
                Plasma-30min+超声水洗一次                    0.3524
            Plasma-30min+超声水洗一次+水平除胶                   0.3947

    备注：因上述咬蚀量测试结果是在某特定条件（设备、参数等等）测试出来的，结果仅供参考。

2.9 外形加工

   建议采用铣床进行加工，适当降低铣刀速以避免板边分层问题，不建议采用啤板方式进行加工。

2.10 包装

   建议在包装前进行烘板，烘板条件 125~135℃/4~6h，以避免潮气造成耐热性下降问题；

   包装材料建议采用铝箔真空包装。



3. 焊接工艺

3.1 包装有效期

   对于印刷电路板成品，建议在 3 个月内完成装配，如超过 3 个月，需在装配前进行烘烤，条件为

    125~135℃/4~6h。

3.2 回流焊接参数

   适合于常规无铅回流焊接加工工艺。



    在使用生益 Synamic9GN/Synamic9GNB 产品期间，如有任何疑问及建议，请随时联系生益，生益将给您

提供快捷有效的技术服务。




                                       CN-PG-2412-02-Synamic9GN-Synamic9GNB

File: 00_REF/PCB RF ANT/05_PCB_Dielectric_Data_2026/search_text/Shengyi_Technology/Shengyi_Technology__Synamic9GN_TDS__데이터시트__FRS144__추출텍스트.txt
    Synamic9GN
    Halogen free extremely low loss multilayer PCB base material
FEATURES                                                            APPLICATIONS
     Extremely low Dk/Df(@10GHz): 3.34/0.0014                          Ultra-high speed network equipment
     High Tg, 210℃ by DMA                                               (112G)
     Higher heat resistance Td: >400℃, T288>60min                      AI server, switch, storage, routers and
     Lower Z-axis CTE, offering superior PTH                            BBU of base station, etc.
      reliability                                                       Super computing
     Lower moisture absorption with excellent                          High frequency measuring instruments
      resistance against moisture and heat                               etc.
     Compatible with lead-free process                                 Optical communication products
GENERAL PROPERTIES

       Test Items                 Test Method                Test Condition               Unit        Typical Value
                             IPC-TM-650 2.4.24.2                    DMA                                      210
            Tg                                                                             ℃
                             IPC-TM-650 2.4.24.1                    TMA                                      180
            Td               IPC-TM-650 2.4.24.6                5% wt. loss                ℃                 400
          T288               IPC-TM-650 2.4.24.1                    TMA                   min               ＞60
          T300               IPC-TM-650 2.4.24.1                 TMA                      min               ＞60
                                                              288℃,solder
     Thermal Stress          IPC-TM-650 2.4.13.1                                            -               Pass
                                                                dipping
         X/Y-CTE             IPC-TM-650 2.4.24.5             TMA(30～120℃)               ppm/℃              12/13
                              IPC-TM-650 2.4.24                  Before Tg              ppm/℃                40
       CTE (Z-axis)           IPC-TM-650 2.4.24                   After Tg              ppm/℃                140
                               IPC-TM-650 2.4.24                 50-260℃                   %                 1.5
                              IPC-TM-650 2.5.5.9
                                                                C-24/23/50                  -               3.25
                                     (1GHz)
    Dielectric Constant         IEC61189-2-721
            (Dk)                                                C-24/23/50                  -               3.34
                                    (10GHz)
                                 BCDR (14GHz)                   C-24/23/50                  -               3.15
                              IPC-TM-650 2.5.5.9
                                                                C-24/23/50                  -              0.0005
                                     (1GHz)
    Dissipation Factor          IEC61189-2-721
           (Df)                                                 C-24/23/50                  -              0.0014
                                    (10GHz)
                                 BCDR (14GHz)                   C-24/23/50                  -              0.0014
     Peel Strength
                               IPC-TM-650 2.4.8                  288℃/10s                N/mm               0.53
         (1 oz)
    Water Absorption          IPC-TM-650 2.6.2.1                  D-24/23                  %                0.06
       Flammability                    UL94                     C-48/23/50              Rating               V-0
Remarks:
1. All the typical value is based on the 0.76mm (10*1078 RC66%) thickness specimen, but not guarantee data.
2. All the typical value listed above is for your reference only, please turn to Shengyi Technology Co., Ltd. for detailed
information, and all rights from this data sheet are reserved by Shengyi Technology Co., Ltd.



                                                                         CN-TDS-2412-02-Synamic9GN- Synamic9GNB

File: 00_REF/PCB RF ANT/05_PCB_Dielectric_Data_2026/search_text/Shengyi_Technology/Shengyi_Technology__Synamic_6GX_Synamic_6GX_Line_up__기술자료__FRS127__추출텍스트.txt
Base Material Line Up

Synamic6GX Line up
1. Thin Core (Synamic6GX)
  Thickness             RC                            Dk                                               Df
               Ply-up
 mil   mm               (%)   1 GHz   3 GHz   5 GHz    10 GHz     15 GHz   1GHz      3 GHz    5 GHz         10 GHz   15 GHz
  2    0.051   1x1067   67    3.54    3.54    3.54         3.54    3.53    0.0032   0.0037    0.0042        0.0047   0.0049
 2.5   0.064   1x1067   73    3.43    3.43    3.43         3.43    3.42    0.0029   0.0034    0.0039        0.0044   0.0046
  3    0.076   1x1067   77    3.36    3.36    3.36         3.36    3.35    0.0028   0.0033    0.0038        0.0043   0.0045
  3    0.076   1x1078   66    3.56    3.56    3.56         3.56    3.55    0.0032   0.0037    0.0042        0.0047   0.0049
 3.5   0.089   1X1086   67    3.54    3.54    3.54         3.54    3.53    0.0032   0.0037    0.0042        0.0047   0.0049
 3.5   0.089   1x3313   53    3.80    3.80    3.80         3.80    3.79    0.0036   0.0041    0.0046        0.0051   0.0053
  4    0.102   2x1067   67    3.54    3.54    3.54         3.54    3.53    0.0032   0.0037    0.0042        0.0047   0.0049
  4    0.102   1x3313   58    3.71    3.71    3.71         3.71    3.70    0.0035   0.0040    0.0045        0.0050   0.0052
  4    0.102   1x1086   71    3.47    3.47    3.47         3.47    3.46    0.0030   0.0035    0.0040        0.0045   0.0047
 4.5   0.114   1x2116   53    3.80    3.80    3.80         3.80    3.79    0.0036   0.0041    0.0046        0.0051   0.0053
  5    0.127   1x2116   57    3.73    3.73    3.73         3.73    3.72    0.0035   0.0040    0.0045        0.0050   0.0052
  5    0.127   2x1067   73    3.43    3.43    3.43         3.43    3.42    0.0029   0.0034    0.0039        0.0044   0.0046
  5    0.127   2x1078   62    3.64    3.64    3.64         3.64    3.63    0.0033   0.0038    0.0043        0.0048   0.0050
  6    0.152   2x1080   66    3.56    3.56    3.56         3.56    3.55    0.0032   0.0037    0.0042        0.0047   0.0049
  6    0.152   2x1078   66    3.56    3.56    3.56         3.56    3.55    0.0032   0.0037    0.0042        0.0047   0.0049
  8    0.203   2X3313   58    3.71    3.71    3.71         3.71    3.70    0.0035   0.0040    0.0045        0.0050   0.0052
  9    0.229   2X2116   53    3.80    3.80    3.80         3.80    3.79    0.0036   0.0041    0.0046        0.0051   0.0053
 10    0.254   2x2116   57    3.73    3.73    3.73         3.73    3.72    0.0035   0.0040    0.0045        0.0050   0.0052
 12    0.305   3x2116   49    3.88    3.88    3.88         3.88    3.87    0.0038   0.0043    0.0048        0.0053   0.0055




                                                           1/3                      CN-LU-2402-L10-Synamic6GX-Synamic6GXB
Base Material Line Up
 12     0.305    3x3313     58      3.71     3.71    3.71    3.71     3.70     0.0035   0.0040    0.0045    0.0050    0.0052
 15     0.381    3x2116     57      3.73     3.73    3.73    3.73     3.72     0.0035   0.0040    0.0045    0.0050    0.0052
 20     0.508    4x2116     57      3.73     3.73    3.73    3.73     3.72     0.0035   0.0040    0.0045    0.0050    0.0052
 25     0.635    5x2116     57      3.73     3.73    3.73    3.73     3.72     0.0035   0.0040    0.0045    0.0050    0.0052
 28     0.711    7x2116     49      3.88     3.88    3.88    3.88     3.87     0.0038   0.0043    0.0048    0.0053    0.0055
 30     0.762    6x2116     57      3.73     3.73    3.73    3.73     3.72     0.0035   0.0040    0.0045    0.0050    0.0052
 40     1.016   10x2116     49      3.88     3.88    3.88    3.88     3.87     0.0038   0.0043    0.0048    0.0053    0.0055



2. Prepreg (Synamic6GXB)

 Glass Type     RC     Thickness                        Dk                                           Df
  (E-glass)     (%)   mil    mm      1GHz     3GHz   5 GHz   10 GHz   15 GHz    1GHz      3GHz     5 GHz    10 GHz    15 GHz
      1067      67    2.0   0.051     3.54    3.54    3.54    3.54     3.53    0.0032    0.0037   0.0042    0.0047    0.0049
      1067      71    2.3   0.058     3.47    3.47    3.47    3.47     3.46    0.0030    0.0035   0.0040    0.0045    0.0047
      1067      73    2.5   0.064     3.43    3.43    3.43    3.43     3.42    0.0029    0.0034   0.0039    0.0044    0.0046
      1067      76    2.8   0.071     3.38    3.38    3.38    3.38     3.37    0.0028    0.0033   0.0038    0.0043    0.0045
      1078      64    2.8   0.071     3.60    3.60    3.60    3.60     3.59    0.0033    0.0038   0.0043    0.0048    0.0050
      1078      66    3.0   0.076     3.56    3.56    3.56    3.56     3.55    0.0032    0.0037   0.0042    0.0047    0.0049
      1078      68    3.2   0.081     3.53    3.53    3.53    3.53     3.52    0.0031    0.0036   0.0041    0.0046    0.0048
      1078      70    3.5   0.089     3.49    3.49    3.49    3.49     3.48    0.0031    0.0036   0.0041    0.0046    0.0048
      1078      73    3.8   0.097     3.43    3.43    3.43    3.43     3.42    0.0029    0.0034   0.0039    0.0044    0.0046
      1080      63    2.8   0.071     3.62    3.62    3.62    3.62     3.61    0.0033    0.0038   0.0043    0.0048    0.0050
      1080      66    3.0   0.076     3.56    3.56    3.56    3.56     3.55    0.0032    0.0037   0.0042    0.0047    0.0049
      1080      68    3.2   0.081     3.53    3.53    3.53    3.53     3.52    0.0031    0.0036   0.0041    0.0046    0.0048




                                                             2/3                        CN-LU-2402-L10-Synamic6GX-Synamic6GXB
Base Material Line Up
      1080         70    3.5    0.089      3.49      3.49      3.49       3.49        3.48      0.0031        0.0036   0.0041   0.0046   0.0048
     3313          58    4.0    0.102      3.71      3.71      3.71       3.71        3.70      0.0035        0.0040   0.0045   0.0050   0.0052
     3313          61    4.5    0.114      3.66      3.66      3.66       3.66        3.65      0.0034        0.0039   0.0044   0.0049   0.0051
     3313          63    4.7    0.119      3.62      3.62      3.62       3.62        3.61      0.0033        0.0038   0.0043   0.0048   0.0050
     2116          57    5.0    0.127      3.73      3.73      3.73       3.73        3.72      0.0035        0.0040   0.0045   0.0050   0.0052
     2116          60    5.5    0.140      3.67      3.67      3.67       3.67        3.66      0.0034        0.0039   0.0044   0.0049   0.0051

Remarks:
1) Dk/Df measuring method: IPC TM-650 2.5.5.5;
2) Copper Foil: HOZ, 1OZ with RTF3, 2OZ with RTF. Other types of copper foil can be option upon request.
3) The above data is for reference only, but not guarantee value. SYTECH reserves the right for any update.
4) Last update: November 29, 2023




                                                                         3/3                             CN-LU-2402-L10-Synamic6GX-Synamic6GXB

File: 00_REF/PCB RF ANT/05_PCB_Dielectric_Data_2026/search_text/Shengyi_Technology/Shengyi_Technology__Synamic_6N_Processing_guidelines__공정가이드__FRS090__추출텍스트.txt
    PROCESSING GUIDELINES



              Laminate: Synamic 6N
              Prepreg: Synamic 6NB



Ultra Low Loss & Heat Resistance Multilayer Material




                               CN-PG-2005-05-Synamic 6N-Synamic 6NB
    THE PREFACE
    This product uses IPC-4101E Standards as a reference, and Shengyi make some changes according to the
    product characteristics of the actual situation as to make it more suitable for the Shengyi Synamic
    6N / Synamic 6NB product use.



1. Storage Condition

1.1 Laminate core
1.1.1 Store Condition
      Pack with original forms on the platform or on the appropriate frame, avoiding stress, prevent sheet
       deformation caused by inappropriate storage which may impact the subsequent PCB processes.

1.1.2 Storage Environment
      Sheets should be stored in ventilated, dry, at room temperature under environment control, avoiding
       direct sunlight, rain and avoid erosion of corrosive gas (stored environment directly affect the quality of
       material).

      For double-sided copper-clad boards (cores), to minimize shifting as to avoid scratching the surface of
       the product, with a suitable environment and condition for storage, the shelf life can be up to two years.

1.1.3 Operation Manuel
      Wear clean gloves and carefully operate the cores. Copper foil collisions, sliding will cause damage of
       the cores.

      Bare hands action will cause contamination to copper foil surface. These defects are likely to cause
       adverse effects.

1.2 Prepreg

1.2.1 Storage Condition

      Levels stored in original packaging form, avoiding stress, prevent sheet deformation caused by
       inappropriate storage condition.

      Leftover or cut Prepregs should pack and seal with vacuum foil packaging and put it back in the original
       packaging tray.

1.2.2 Storage Environment
      Prepreg sealed packaging should be stored in free of UV irradiation environment, specific storage
       conditions and the storage period as follows:

           Condition 1. At a temperature of <5℃, storage period for 6 months.

           Condition 2. At a temperature of <23℃, relative humidity <50% when stored, storage period for 3
            months

      Note: Relative humidity affect prepreg quality the most, pay special attention on weather (conduct
       dehumidification process is necessary for wet weather).

1.2.3 Cutting Guideline
      Cutting the best way is left to professional staff wear clean gloves during operation, prevent the pollution
       of prepreg surface; operation must be careful to prevent prepreg wrinkle or crack, to avoid affect
                                                                      CN-PG-2005-05-Synamic 6N-Synamic 6NB
    prepregs.

1.2.4 Prepregs Use Recommendations
   If moving from a low temperature storage space to a higher temperature or ambient temperature storage
    space, it must go through the temperature settle process, (8 - 24 hours, settle time is varies depending
    on temperature variation in between two storage conditions). Open package after temperature settle
    process is completed as to avoid affecting the quality and adhesion of prepregs.

   For PP package stored in above conditions 1 or 2, after open is required to complete the use as soon as
    possible, for packages opened more than 3 day, it must re-inspect and insure quality before use.

   Leftover or cut prepregs should pack and seal with vacuum foil packaging and put it back in the above
    stated storage condition 1 or 2.




2. PCB Process Recommendations

2.1 Baking on the cores should be carried out before use to eliminate internal stress. Baking
    conditions should be 150~160℃/4~6 hours or 170~180℃/2~4 hours;

2.2 After Brown Oxide treatment, it is recommended to bake 120℃/60-120min as to remove any
    surface moisture before press lamination process. Material should be used within 4 hours after
    baking.

2.3 Avoid turn over actions in prepreg and core stacking, to reduce possible deformation.

2.4 Press Recommendations

2.4.1 Vacuum press.

2.4.2 Press lamination suggested heating rate 2.5~4℃/min (suggested 3.0~3.5℃/min), material
      temperatures 80~140℃ in the region.

2.4.3 Lamination pressure setting, outer material temperature at about 80~100℃ when increasing pressure
      (Note: The full pressure to use is 400-500PSI).

2.4.4 Curing material temperature above 210℃, and keep at this temperature at above 120min. After curing,
      cooling rate should be less than 2.5℃/min, material’s temperature for die open should be less than
      130℃.

2.4.5 If used dummy layer without copper foil or single sided board in multilayer lamination, please roughen
      the surface of the dummy board or single-sided board, to avoid weak adhesive in bonding strength.

2.4.6 The net dimensional movement of laminate after etching, oxidation and lamination processes is
      typically shrinkage. This shrinkage is due to the relaxation of stresses that were induced when the
      laminate was pressed as well as shrinkage contribution from the resin system and glass fabric.
      Synamic6N/Synamic6NB is reinforced by low Dk Glass, whose shrinkage is larger than the CCLs with
      normal E-glass yet. The specific data table as follow:

                                                                                Shrinkage Ratio (‰)
         Configuration       Copper thickness           Direction
                                                                            E-glass           Low Dk-glass

                                                                    CN-PG-2005-05-Synamic 6N-Synamic 6NB
                                                           Warp             0.10—0.30            0.80—1.20
           Signal/Signal             1oz/1oz
                                                           Weft             0.10—0.30            0.10—0.30
                                                           Warp             0.10—0.30            0.80—1.20
          Signal/Ground              1oz/1oz
                                                           Weft             0.10—0.30            0.10—0.30
                                                           Warp             0.10—0.30            0.80—1.20
          Ground/Ground              1oz/1oz
                                                           Weft             0.10—0.30            0.10—0.30


2.5 Drilling

2.5.1 New drilling bit is recommended to use when drilling.

2.5.2 After drilling, it’s recommend to bake for 3-4 hours at 190℃. Avoid direct contact with heat.

2.5.3 Laser drilling is acceptable, whose specific parameters should be adjusted according to different
      devices.

2.5.4 LE aluminum or bakelite cushion board is recommended to help.

                               Table 1: Drilling parameters (reference only)

         Diameter           Infeed             Spindle Speed      Retract Rate      Hit counts        Chip load
   mm               inch       ipm                 krpm               ipm               H              mil/rev
  0.20           0.0078         67                  95                500               500             0.71
  0.25           0.0097         71                  95                500               500             0.75
  0.30           0.0117         76                  95                500               500             0.80
  0.35           0.0136         81                  95                500               500             0.85
  0.40           0.0156        105                  63                500               500             1.67
  0.45           0.0175        110                  60                500               500             1.83
  0.50           0.0195        125                  62               1000               500             2.02
  0.55           0.0214        127                  60               1000               500             2.12
  0.60           0.0233        130                  58               1000               500             2.24
  0.65           0.0253        125                  55               1000               500             2.27
  0.70           0.0272        125                  53               1000               500             2.36
  0.75           0.0292        125                  51               1000               500             2.45
  0.80           0.0311        125                  50               1000               500             2.50
  0.85           0.0331        124                  49               1000               500             2.53
  0.90           0.0350        123                  48               1000               500             2.56
  0.95           0.0370        122                  47               1000               500             2.60
  1.00           0.0389        121                  46               1000               500             2.63
  1.05           0.0409        121                  45               1000               500             2.69
  1.10           0.0428        120                  44               1000               500             2.73
  1.30           0.0506        120                  35               1000               500             3.43
  1.50           0.0584        115                  32               1000               500             3.59
  1.70           0.0661        100                  28               1000               500             3.57
  1.90           0.0739         90                  23               1000               500             3.91

Note: Drilling parameters should be adjusted depending on hole size, layer count, panel thickness, stack

                                                                   CN-PG-2005-05-Synamic 6N-Synamic 6NB
count and stack height etc.

2.6 Desmear

   Desmear rate of this material is smaller than most of the existing lead-free compatible FR-4 materials. To
    achieve a better desmearing, it’s recommended to use the following conditions:

   Use plasma at first  followed with ultrasonic rinse  add chemical demear after.

   On the premise of ensuring the desmear effect, the total demear rate is recommended to be controlled
    less than 0.4mg/cm2.

                                Table 2: Plasma parameters (Refence only)

                                                                                     Flow
                        Gas Flow Rate（L/min）                     Time                        Pressure
                                                      Watts                Temp      Rate
                                                                 (min)
           Parameter      O2       N2        CF4                                     (SLM)     mTorr

              Seg 1      2.25     0.25      0.00      9000       45.0      80.0       2.50      250

              Seg 2      2.46     0.24      0.30      6500       15.0      105.0      3.00      220

              Seg 3      2.50     0.00      0.00      5000        5.0      100.0      2.50      250


2.7 Punching is not suitable for PCB profiling process, routing is recommended with reduced routing
    speed. Try to avoid sudden vibration during routing process which may cause board edge
    detonation.

2.8 Baking is recommended before packing, condition 125℃/4~6h.

2.9 Vacuum sealed with aluminum plastic pack.



3. Soldering
   For finished PCBs, basing on the differences of PCB constructions, the packing and storage condition,
    the shelf life should change accordingly. Normal shelf life should be finishing assembly within 3 months.
    After expiration of shelf life, baking is recommended and the condition should be 120-140℃/4-6 hours.

   Applicable for regular lead-free soldering.




4. Design Recommendations
   Due to Fiberglass structure and weft density differences, when manufacturing it’s recommended to use
    symmetrical PCB construction stackup.

   Selected dielectrics and to the adjacent cores must be compatible in bonding, weft and grain directions,
    as to avoid warpage and deformations.

   A different resin system with a large variation in resin density, therefore, even with the same resin
    content (RC) if a different resin, the dielectric thickness will be varies. A specific resin content (RC) for an

                                                                     CN-PG-2005-05-Synamic 6N-Synamic 6NB
    actual dielectric thickness should consult with Technical Service Engineer.



   During using the Shengyi Synamic 6N/Synamic 6NB material, if you have any questions and suggestions,
    please feel free to contact Shengyi, and Shengyi will provide you with an efficient and effective technical
    services.




                                                                  CN-PG-2005-05-Synamic 6N-Synamic 6NB
