Repository: EIDOSDATA/TraceWave-Studio

# PCB 유전율과 적층 자료

수집/정리 기준일: 2026-11-11.

먼저 [전체 자료 안내 엑셀](Excel/00_전체_자료_안내.xlsx)을 연다. 회사별 엑셀은 `Excel/`에 있고, 원문 검색은 [HTML 안내](START_HERE_ko.html)를 사용한다.

- [자료 사용 안내](docs/자료_사용_안내.md): 폴더, 단위, 조건 선택과 내보내기.
- [자료 검토 결과](docs/자료_검토_결과.md): 확인한 범위, 오류/공백, 정리 내역.
- [TraceWave Studio 연결 설계](../../../Code/docs/pcb_material_catalog.md): 사용자 직접 입력, 소재 선택, 제조업체 적층 선택과 현재 구현의 경계.

57,340개 조건별 관측, 36개 회사와 일반 재료 참고 자료 1개 그룹, 1,756개 출처 기록을 보존했다. 새 엑셀은 전체 안내 1개와 회사/참고 자료별 37개로 총 38개다. 행 수는 고유 소재나 독립 측정 수가 아니다. 공식 자료에 값이 있어도 실제 제조 조건과 해석 대역에 맞는지 확인해야 한다.

사람이 보는 엑셀과 프로그램용 JSONL을 분리했다. 원문 PDF/HTML의 바이트는 보존하면서 파일명을 회사와 소재/용도 중심으로 바꿨다. 중복 저장한 데이터 사본은 복구 폴더로 옮겼고 관측 수치는 삭제하지 않았다.

File: 00_REF/PCB RF ANT/05_PCB_Dielectric_Data_2026/search_text/Shengyi_Technology/Shengyi_Technology__Synamic_6N_Synamic_6N_Line_up__기술자료__FRS173__추출텍스트.txt
Based Material Line Up

Synamic 6N/Synamic 6NB
1. CORE (C-STAGE)
 Thickness                                        Dk                                           Df
               ply-up   RC (%)
mm      mil                      1 GHz   3 GHz   5 GHz   10 GHz   15GHz   1 GHz    3 GHz     5 GHz     10 GHz    15GHz
0.051   2.00   1*1035    70      3.17    3.17    3.17     3.17    3.16    0.0014   0.0016    0.0018    0.0020    0.0022
0.064   2.50   1*1035    76      3.08    3.08    3.08     3.08    3.07    0.0013   0.0015    0.0017    0.0019    0.0021
0.076   3.00   1*1078    68      3.20    3.20    3.20     3.20    3.19    0.0014   0.0016    0.0018    0.0020    0.0022
0.076   3.00   1*1080    68      3.20    3.20    3.20     3.20    3.19    0.0014   0.0016    0.0018    0.0020    0.0022
0.089   3.50   1*1078    72      3.14    3.14    3.14     3.14    3.13    0.0013   0.0015    0.0017    0.0019    0.0021
0.089   3.50   1*1080    72      3.14    3.14    3.14     3.14    3.13    0.0013   0.0015    0.0017    0.0019    0.0021
0.102   4.00   1*3313    60      3.32    3.32    3.32     3.32    3.31    0.0014   0.0016    0.0018    0.0020    0.0022
0.102   4.00   2*1035    70      3.17    3.17    3.17     3.17    3.16    0.0014   0.0016    0.0018    0.0020    0.0022
0.114   4.50   1*3313    64      3.26    3.26    3.26     3.26    3.25    0.0014   0.0016    0.0018    0.0020    0.0022
0.127   5.00   1*2116    59      3.35    3.35    3.35     3.35    3.34    0.0015   0.0017    0.0019    0.0021    0.0023
0.127   5.00   2*1035    76      3.08    3.08    3.08     3.08    3.07    0.0013   0.0015    0.0017    0.0019    0.0021
0.127   5.00   2*1078    62      3.29    3.29    3.29     3.29    3.28    0.0014   0.0016    0.0018    0.0020    0.0022
0.140   5.50   1*2116    62      3.29    3.29    3.29     3.29    3.28    0.0014   0.0016    0.0018    0.0020    0.0022
0.145   5.70   2*1078    67      3.22    3.22    3.22     3.22    3.21    0.0014   0.0016    0.0018    0.0020    0.0022
0.152   6.00   2*1078    68      3.20    3.20    3.20     3.20    3.19    0.0014   0.0016    0.0018    0.0020    0.0022
0.152   6.00   2*1080    68      3.20    3.20    3.20     3.20    3.19    0.0014   0.0016    0.0018    0.0020    0.0022
0.178   7.00   2*1078    72      3.14    3.14    3.14     3.14    3.13    0.0013   0.0015    0.0017    0.0019    0.0021
0.178   7.00   2*1080    72      3.14    3.14    3.14     3.14    3.13    0.0013   0.0015    0.0017    0.0019    0.0021
0.203   8.00   2*3313    60      3.32    3.32    3.32     3.32    3.31    0.0014   0.0016    0.0018    0.0020    0.0022




                                                           1/3                      CN-LU-2512-L11-Synamic 6N-Synamic 6NB
Based Material Line Up
0.254    10.00        2*2116        59           3.35     3.35    3.35     3.35            3.34      0.0015     0.0017    0.0019    0.0021    0.0023
0.306    12.00        3*3313        60           3.32     3.32    3.32     3.32            3.31      0.0014     0.0016    0.0018    0.0020    0.0022
0.381    15.00        3*2116        59           3.35     3.35    3.35     3.35            3.34      0.0015     0.0017    0.0019    0.0021    0.0023
0.508    20.00        4*2116        59           3.35     3.35    3.35     3.35            3.34      0.0015     0.0017    0.0019    0.0021    0.0023
0.635    25.00        5*2116        59           3.35     3.35    3.35     3.35            3.34      0.0015     0.0017    0.0019    0.0021    0.0023
0.762    30.00        6*2116        59           3.35     3.35    3.35     3.35            3.34      0.0015     0.0017    0.0019    0.0021    0.0023
0.889    35.00        7*2116        59           3.35     3.35    3.35     3.35            3.34      0.0015     0.0017    0.0019    0.0021    0.0023
1.016    40.00        8*2116        59           3.35     3.35    3.35     3.35            3.34      0.0015     0.0017    0.0019    0.0021    0.0023

2. PREPREG (B-STAGE)
Glass     Fiber Glass      RC (%)         Thickness                      Dk                                                  Df
            Weight
 style       (g/m2)        Nominal       mm         mil   1GHz   3GHz    5GHz       10GHz    15GHz     1 GHz     3 GHz     5 GHz    10 GHz     15GHz
1035           26              70        0.051     2.00   3.17   3.17    3.17       3.17      3.16     0.0014    0.0016   0.0018     0.0020    0.0022
1035             26            76        0.064     2.50   3.08   3.08    3.08       3.08      3.07     0.0013    0.0015   0.0017     0.0019    0.0021
1035             26            78        0.069     2.70   3.03   3.03    3.03       3.03      3.02     0.0013    0.0015   0.0017     0.0019    0.0021
1078             42            68        0.076     3.00   3.20   3.20    3.20       3.20      3.19     0.0014    0.0016   0.0018     0.0020    0.0022
1078             42            72        0.089     3.50   3.14   3.14    3.14       3.14      3.13     0.0013    0.0015   0.0017     0.0019    0.0021
1078             42            76        0.102     4.00   3.08   3.08    3.08       3.08      3.07     0.0013    0.0015   0.0017     0.0019    0.0021
1078             42            78        0.114     4.50   3.03   3.03    3.03       3.03      3.02     0.0013    0.0015   0.0017     0.0019    0.0021
1080             42            68        0.076     3.00   3.20   3.20    3.20       3.20      3.19     0.0014    0.0016   0.0018     0.0020    0.0022
1080             42            72        0.089     3.50   3.14   3.14    3.14       3.14      3.13     0.0013    0.0015   0.0017     0.0019    0.0021
3313             71            60        0.102     4.00   3.32   3.32    3.32       3.32      3.31     0.0014    0.0016   0.0018     0.0020    0.0022
3313             71            64        0.114     4.50   3.26   3.26    3.26       3.26      3.25     0.0014    0.0016   0.0018     0.0020    0.0022
 2116            93            59        0.127     5.00   3.35   3.35    3.35       3.35      3.34     0.0015    0.0017   0.0019     0.0021    0.0023
 2116            93            62        0.140     5.50   3.29   3.29    3.29       3.29      3.28     0.0014    0.0016   0.0018     0.0020    0.0022




                                                                              2/3                                CN-LU-2512-L11-Synamic 6N-Synamic 6NB
Based Material Line Up


3. REMARK
  1)   Dk/Df test method: IPC TM-650 2.5.5.5
  2)   The above PP thickness data is for reference only, and PCB need to evaluate the corresponding data according to pressing profile and actual
       pressing condition.
  3)   For laminate orders, we will follow metric thickness accuracy of 3 decimal places for control.
  4)   Updated date: December, 2025
  5)   All the values listed above are for your reference only. Please contact Shengyi Technology Co., Ltd. for detailed information. All rights from this
       line up are reserved by Shengyi Technology Co., Ltd.




                                                                          3/3                                CN-LU-2512-L11-Synamic 6N-Synamic 6NB

File: 00_REF/PCB RF ANT/05_PCB_Dielectric_Data_2026/search_text/Shengyi_Technology/Shengyi_Technology__Synamic_6N_TDS__데이터시트__FRS063__추출텍스트.txt
 Synamic 6N
 Ultra Low Loss & Heat Resistance Multilayer PCB Material

FEATURES                                                                 APPLICATIONS
● High Tg and high Td                                                   Ultra high speed network equipment,
● Excellent thermal reliability                                         Server, Switch, Storage, Routers and BBU of
● Excellent anti-CAF performance                                        Base station, High performance computing,
● Low Dk/Df (@10GHz): 3.35/0.0021                                       High frequency measuring instruments,
● Lower Z-axis CTE, offering superior PTH reliability                   Optical communication products

GENERAL PROPEAIES

        Test Items                     Test Method                  Test Condition                  Unit         Typical Value

                                   IPC-TM-650 2.4.24.4                     DMA                                         205
             Tg                                                                                      ℃
                                   IPC-TM-650 2.4.25D                      DSC                                         185
             Td                    IPC-TM-650 2.4.24.6                 5% wt. loss                   ℃                 402
           T288                    IPC-TM-650 2.4.24.1                     TMA                      min               ＞120
           T300                    IPC-TM-650 2.4.24.1                     TMA                      min                ＞60
     Thermal Stress                IPC-TM-650 2.4.13.1              288℃, solder dip                  -               Pass
                                    IPC-TM-650 2.4.24                   Before Tg                 ppm/℃                 50
       CTE (Z-axis)                 IPC-TM-650 2.4.24                    After Tg                 ppm/℃                210
                                    IPC-TM-650 2.4.24                   50-260℃                      %                  2.0
                                   IPC-TM-650 2.5.5.9              C-24/23/50, 1GHz                   -                3.41
   Dielectric Constant             IPC-TM-650 2.5.5.5             C-24/23/50, 10GHz                   -                3.35
                                     IEC61189-2-721               C-24/23/50, 10GHz                   -                3.52
                                   IPC-TM-650 2.5.5.9              C-24/23/50, 1GHz                   -              0.0013
   Dissipation Factor              IPC-TM-650 2.5.5.5             C-24/23/50, 10GHz                   -              0.0021
                                     IEC61189-2-721               C-24/23/50, 10GHz                   -              0.0026
   Peel Strength (1oz)               IPC-TM-650 2.4.8                   288℃/10s               N/mm [lb/in]        0.82 [4.68]
    Water Absorption               IPC-TM-650 2.6.2.1                    D-24/23                     %                 0.10
       Flammability                         UL94                       C-48/23/50                 Rating               V-0

Remarks: 1. All the typical value is based on the 0.76mm (6*2116) thickness specimen, but not guarantee data.
         2. All the typical value listed above is for your reference only, please turn to Shengyi Technology Co., Ltd. for detailed
           information, and all rights from this data sheet are reserved by Shengyi Technology Co., Ltd.




                                                                                CN-TDS-2005-10-Synamic 6N-Synamic 6NB

File: 00_REF/PCB RF ANT/05_PCB_Dielectric_Data_2026/search_text/Shengyi_Technology/Shengyi_Technology__Synamic_6_TDS__데이터시트__FRS062__추출텍스트.txt
 Synamic 6
 Very Low Loss & Heat Resistance Multilayer PCB Material

FEATURES                                                                 APPLICATIONS
● High Tg and high Td                                                   Ultra high speed network equipment,
● Excellent thermal reliability                                         Server, Switch, Storage, Routers and BBU of
● Excellent anti-CAF performance                                        Base station, High performance computing,
● Low Dk/Df (@10GHz): 3.68/0.0036                                       High frequency measuring instruments,
● Lower Z-axis CTE, offering superior PTH reliability                   Optical communication products

GENERAL PROPEAIES

        Test Items                     Test Method                  Test Condition                  Unit         Typical Value

                                   IPC-TM-650 2.4.24.4                     DMA                                         205
             Tg                                                                                      ℃
                                   IPC-TM-650 2.4.25D                      DSC                                         185
             Td                    IPC-TM-650 2.4.24.6                 5% wt. loss                   ℃                 402
           T288                    IPC-TM-650 2.4.24.1                     TMA                      min               ＞120
           T300                    IPC-TM-650 2.4.24.1                     TMA                      min                ＞60
     Thermal Stress                IPC-TM-650 2.4.13.1              288℃, solder dip                  -               Pass
                                    IPC-TM-650 2.4.24                   Before Tg                 ppm/℃                 50
       CTE (Z-axis)                 IPC-TM-650 2.4.24                    After Tg                 ppm/℃                210
                                    IPC-TM-650 2.4.24                   50-260℃                      %                  2.0
                                   IPC-TM-650 2.5.5.9              C-24/23/50, 1GHz                   -                3.70
   Dielectric Constant             IPC-TM-650 2.5.5.5             C-24/23/50, 10GHz                   -                3.68
                                     IEC61189-2-721               C-24/23/50, 10GHz                   -                3.99
                                   IPC-TM-650 2.5.5.9              C-24/23/50, 1GHz                   -              0.0021
   Dissipation Factor              IPC-TM-650 2.5.5.5             C-24/23/50, 10GHz                   -              0.0036
                                     IEC61189-2-721               C-24/23/50, 10GHz                   -              0.0046
   Peel Strength (1oz)               IPC-TM-650 2.4.8                   288℃/10s               N/mm [lb/in]        0.85 [4.86]
    Water Absorption               IPC-TM-650 2.6.2.1                    D-24/23                     %                 0.10
       Flammability                         UL94                       C-48/23/50                 Rating               V-0

Remarks: 1. All the typical value is based on the 0.76mm (6*2116) thickness specimen, but not guarantee data.
         2. All the typical value listed above is for your reference only, please turn to Shengyi Technology Co., Ltd. for detailed
           information, and all rights from this data sheet are reserved by Shengyi Technology Co., Ltd.




                                                                                    CN-TDS-2005-11-Synamic 6-Synamic 6B

File: 00_REF/PCB RF ANT/05_PCB_Dielectric_Data_2026/search_text/Shengyi_Technology/Shengyi_Technology__Synamic_8G_Processing_guidelines__공정가이드__FRS085__추출텍스트.txt
         PROCESSING GUIDELINES



                  Laminate: Synamic8G
                  Prepreg: Synamic8GB

Halogen-free High Heat Resistance & Ultra-low Loss Material




                                     CN-PG-2104-03-Synamic8G-Synamic8GB-en
This processing guide follows the IPC-4101C standard and is to provide necessary guidance for customer
reference, based on Synamic8G/Synamic8GB material features.


1. Storage Condition

1.1 Laminate core
    Store Condition
Pack with original forms on the platform or on the appropriate frame, avoiding stress, prevent sheet
deformation caused by inappropriate storage which may impact the subsequent PCB processes.

    Storage Environment
Sheets should be stored in ventilated, dry, at room temperature under environment control, avoiding direct
sunlight, rain and avoid erosion of corrosive gas (stored environment directly affect the quality of material).

For double-sided copper-clad boards (cores), to minimize shifting as to avoid scratching the surface of the
product, with a suitable environment and condition for storage, the shelf life can be up to two years.

    Operation Manuel
Wear clean gloves and carefully operate the cores. Copper foil collisions, sliding will cause damage of the
cores.

Bare hands action will cause contamination to copper foil surface. These defects are likely to cause adverse
effects.

1.2 Prepreg

    Storage Condition

Levels stored in original packaging form, avoiding stress, prevent sheet deformation caused by inappropriate
storage condition.

Leftover or cut prepregs should pack and seal with vacuum foil packaging and put it back in the original
packaging tray.

    Storage Environment
Prepreg sealed packaging should be stored in free of UV irradiation environment, specific storage conditions
and the storage period as follows:

Condition 1. At a temperature of <5℃, storage period for 6 months.

Condition 2. At a temperature of <23℃, relative humidity <50% when stored, storage period for 3 months

Note: Relative humidity affect prepreg quality the most, pay special attention on weather (conduct
dehumidification process is necessary for wet weather).

    Cutting Guideline
Cutting the best way is left to professional staff wear clean gloves during operation, prevent the pollution of
prepreg surface; operation must be careful to prevent prepreg wrinkle or crack, to avoid affect prepregs.

    Prepregs Use Recommendations
If moving from a low temperature storage space to a higher temperature or ambient temperature storage
space, it must go through the temperature settle process, (8 - 24 hours, settle time is varies depending on

                                                                      CN-PG-2104-03-Synamic8G-Synamic8GB-en
temperature variation in between two storage conditions). Open package after temperature settle process is
completed as to avoid affecting the quality and adhesion of prepregs.

For prepreg package stored in above conditions 1 or 2, after open is required to complete the use as soon as
possible, for packages opened more than 3 days, it must re-inspect and insure quality before use.

Leftover or cut prepregs should pack and seal with vacuum foil packaging and put it back in the above stated
storage condition 1 or 2.




2. PCB Process Recommendations

    2.1 Panel Cutting

        Sawing (preferred) and shearing method is recommended. Be careful of potential edge cracks
         when using roller cutter or caused by improper gap or cutter blade abrasion.

    2.2 Thin Core Baking

        Thin core baking depends on actual need. If bake after cutting, it’s recommended to rinse cutting
         panels first, which can remove resin powder brought by cutting and avoid etching problem. Baking
         condition: 150-175℃/3-5h, be sure to avoid contact directly with heater.

    2.3 Brown Oxide

        After Brown Oxide treatment, it is recommended to bake 110~120℃/1~2h as to remove moisture
         before press lamination process. Material should be used within 8 hours after baking.

        For sequential lam or multiple lamination board, suggest baking before brown oxidation, baking
         condition: 140-150℃/1~2 hour, pile up stack thickness no more than 2 inches. Baking after brown
         oxidation would be 120℃/1~2 hour.

    2.4 Lay-up

        Ensure the prepregs direction of warp and fill at lay-up process. Avoid flipping the prepregs during
         lay-up process to reduce warping, deforming and folding issues.

        Copper compatibility should be evaluated to ensure adhesive reliability. Please contact with
         SYTECH for more information.

    2.5 Lamination

        For multilayer pressing, it’s recommended to keep heat-up rate at 3-4℃/min (optimal 3.5℃/min)
         when material temperature at 80-140℃.

        Suggest full pressure set for 400-500psi (optimal 450psi) when material temperature is at 80-
         100℃. The outer layer temperature per book need to be controlled below 120℃.

        Curing condition: temperature 195-210℃, curing time 100-120min.

        Cooling rate: lower than 3℃/min before cooling down to 130℃.

        If unclad or single-sided core materials are used in multi-layer lamination, surface roughening
         should be conducted to avoid lack of adhesion.
                                                                    CN-PG-2104-03-Synamic8G-Synamic8GB-en
2.6 Drill

    New drill bit, single stack and hit count reduction is recommended for getting better hole quality.

    Control hits counts in the range of 500-1000 hits (for hole diameter 0.5mm or smaller, suggest
     500hits). For dense holes area or hole size <0.6mm, LE aluminum cover layer is recommended.

    Reduce chip load 10-20% when compared to standard FR-4. Run trials to get proper drill
     parameters are necessary. Below parameters are for reference.

    Table 1: Drilling parameters (reference only)

      Diameter                     Infeed         Speed          RTR            Max hits       Chipload
      (mm)          (inch)         (ipm)          (krpm)         (ipm)          Hit            (mil/rev)
      0.20          0.0078         67             95             500            500            0.71
      0.25          0.0097         71             95             500            500            0.75
      0.30          0.0117         76             95             500            500            0.80
      0.35          0.0136         81             95             500            500            0.85
      0.40          0.0156         105            63             500            500            1.67
      0.45          0.0175         110            60             500            500            1.83
      0.50          0.0195         125            62             1000           500            2.02
      0.55          0.0214         127            60             1000           500            2.12
      0.60          0.0233         130            58             1000           500            2.24
      0.65          0.0253         125            55             1000           500            2.27
      0.70          0.0272         125            53             1000           500            2.36
      0.75          0.0292         125            51             1000           500            2.45
      0.80          0.0311         125            50             1000           500            2.50
      0.85          0.0331         124            49             1000           500            2.53
      0.90          0.0350         123            48             1000           500            2.56
      0.95          0.0370         122            47             1000           500            2.60
      1.00          0.0389         121            46             1000           500            2.63
      1.05          0.0409         121            45             1000           500            2.69
      1.10          0.0428         120            44             1000           500            2.73
      1.30          0.0506         120            35             1000           500            3.43
      1.50          0.0584         115            32             1000           500            3.59
      1.70          0.0661         100            28             1000           500            3.57
      1.90          0.0739         90             23             1000           500            3.91
    Suggest baking after drill 190℃/3-4h, in racks, and avoid contact of heater directly.

2.7 Desmear

    Due to material composition and structure, its chemical resistance is good. Both plasma and
     chemical desmear are recommended.

    Control etch rate at 0.3～0.4mg/cm2 and adjust parameters based on hole quality as to avoid
     haloing, ICD. Scout lot is suggested prior to manufacturing.

    Detailed parameters follow the actual PCB structure (overall thickness, hole diameter) for setting.

                                                                  CN-PG-2104-03-Synamic8G-Synamic8GB-en
        Plasma parameters below are for your reference.



    Table 2: Plasma parameters (Reference only)

    Parameter    Gas Flow Rate（L/min）                Watts       Time        Temp.     Flow Rate      Pressure
                 O2          N2          CF4         （V）         (min)       （℃）        (SLM)        （mTorr）
    Seg 1        2.25        0.25        0.00        9000        45.0        80.0      2.50          250
    Seg 2        2.46        0.24        0.30        6500        20.0        105.0     3.00          250
    Seg 3        2.50        0.00        0.00        5000        5.0         100.0     2.50          250


    2.8 Routing/Punching

       Routing process is recommended. Reduce routing speed to prevent edge cracks from outburst
        mechanical force.

       Punching is NOT recommended for Synamic8G.



3. Soldering
    3.1 Shelf life of PWB
       3 months with packaging protection.

       Suggest bake at 130-140℃/3~5h prior to assembly.

    3.2 Reflow
        Synamic8G is compatible for lead-free reflow process


This process guide is for reference only! Should you have any questions, please feel free to contact us.




                                                                    CN-PG-2104-03-Synamic8G-Synamic8GB-en

File: 00_REF/PCB RF ANT/05_PCB_Dielectric_Data_2026/search_text/Shengyi_Technology/Shengyi_Technology__WLM1_Processing_guidelines__공정가이드__FRS024__추출텍스트.txt
PROCESSING GUIDELINES

           Laminate: WLM1
           Prepreg: WLM1B

IC Substrate Used White Material for LED




                  1 / 5        CN-PG-1810-01-WLM1-WLM1B-EN
This product process guideline uses IPC-4101 Standards as a reference, and Shengyi make some changes
according to the product characteristics of the actual situation as to making it more suitable for the Shengyi
WLM1/WLM1B product use.



1. Storage condition
1.1 Laminate

1.1.1 Storage condition

   Pack with original forms on the platform or on the appropriate frame, avoiding stress, prevent sheet

    deformation caused by inappropriate storage which may impact the subsequent PCB processes.

1.1.2 Storage environment

   Sheets should be stored in ventilated, dry, at room temperature under environment control, avoiding direct

    sunlight, rain and avoid erosion of corrosive gas (stored environment directly affect the quality of material).

   For double-sided copper clad laminates (cores), to minimize shifting as to avoid scratching the surface of

    the product, with a suitable environment and condition for storage, the shelf life can be up to two years.

   For single-sided copper clad laminates, with a suitable environment and condition for storage, the shelf

    life can be up to one year.

1.1.3 Operation manual

   Wear clean gloves and carefully operate the cores. Copper foil collisions, sliding will cause damage of the

    cores. Bare hands action will cause contamination to copper foil surface. These defects are likely to cause

    adverse effects.

1.2 Prepreg

1.2.1 Storage method

   Levels stored in original packaging form, avoiding stress, prevent sheet deformation caused by

    inappropriate storage condition.

   Leftover or cut Prepregs should pack and seal with vacuum foil packaging and put it back in the original

    packaging tray.

1.2.2 Storage environment

   Prepreg sealed packaging should be stored in free of UV irradiation environment, specific storage

    conditions and the storage period as follows:

        Condition:    3 months when stored at <23℃ and <50% RH.

   Note: Relative humidity affect prepreg quality the most, pay special attention on weather (conduct

    dehumidification process is necessary for wet weather).

1.2.3 Cutting guideline

   Cutting the best way is left to professional staff wear clean gloves during operation, prevent the pollution


                                                      2 / 5                 CN-PG-1810-01-WLM1-WLM1B-EN
    of prepreg surface; operation must be careful to prevent prepreg wrinkle or crack, to avoid affect prepregs.

1.2.4 Prepregs Use Recommendations

   If moving from a low temperature storage space to a higher temperature or ambient temperature storage

    space, it must go through the temperature settle process, (8 - 24 hours, settle time is varies depending

    on temperature variation in between two storage conditions). Open package after temperature settle

    process is completed as to avoid affecting the quality and adhesion of prepregs.

   For PP package stored in above conditions, after open is required to complete the use as soon as possible,

    for packages opened more than 3 day, it must re-inspect and insure quality before use.

   Leftover or cut prepregs should pack and seal with vacuum foil packaging and put it back in the above

    stated storage condition.

   For IQC inspection, PP test should be finished within 5 days from the date of acceptance according to

    IPC-4101 specification.



2. PWB Processing
2.1 Panel cutting

   Sawing (preferred) and shearing method is recommended. Be careful of potential edge cracks when using

    roller cutter or caused by improper gap or cutter blade abrasion.

2.2 Thin core baking

   Thin core baking depends on actual need. If bake after cutting, it’s recommended to rinse cutting panels

    first, which is able to remove resin powder brought by cutting and avoid etching problem.

   Baking condition: 175℃/2~4h, be sure to avoid contact directly with heater.

2.3 Brown oxide

   Brown oxide is recommended.

   In order to avoid excessive moisture absorption, baking after brown oxide is recommended

2.4 Lay-up

   Ensure prepreg direction of warp and fill at lay-up process. Avoid prepreg reversal or overturn in case of

    multilayer board distortion after press.

2.5 Press process

   For multilayer pressing, it’s recommended to keep heat-up rate at 2~3℃/min when material temperature

    is from 80℃ to 140℃.

   Full pressure setting is recommended at the range of 350 – 420 PSI (about 25-30kgf/cm2）(oil heated),

    specified value should be determined by multilayer feature (lay-up construction and resin filled area).

   Apply full pressure when the temperature of top layer ranges 80-100 ℃.

   Curing condition: 190~200℃, 90~120min.

                                                     3 / 5                CN-PG-1810-01-WLM1-WLM1B-EN
    Maximum 8-10 layers of every open is recommended.

    14-16 plies of kraft papers (unit weigh is 161g/m2) are suggested using at the upper and bottom for every

     open.

    If pressed by Adara machine, please inform us for more information.

    When adopted singe sided or dummy panel for multilayer, be sure to roughen the unclad surface before

     use, otherwise poor bonding might happen due to smooth surface. Etching double sided board for that

     purpose is one of optional measures.

2.6 Drilling

   Mechanical drilling: New drilling bit is recommended when drilling, 1 panel/stack is recommended. To

    ensure a good quality of hole wall, the life of new drills and drilling head should be limited to reduced life

    of 300~1000 hits. On the basis of traditional FR-4 drilling parameters, decrease feed speed 10-20% is

    advised, please take a trial test to work out the suitable drilling parameter well. Below drilling parameters

    is for reference.

      刀径 mm         孔限 hits       转速 S krpm         进刀 F inch/min        Chipload mil/rev      退刀 U inch/min
          0.25          1200          160                 68                   0.43                  500
          0.30          1200          155                 90                   0.58                  500
          0.40          1400          145                 105                  0.72                  600
          0.50          1200           95                 72                   0.76                  800
          0.60          1200           90                 78                   0.87                  800
          0.70          1500           80                 80                   1.00                  800
          0.80          1500           68                 82                   1.21                  800
          0.90          1500           62                 85                   1.37                  800
          1.00          1500           60                 85                   1.42                  800

   For dense holes area or hole size <0.6mm, LE aluminum cover layer is recommended.

   For boards with dense or heat sink holes, suggest baking after drilling by condition 190℃/3h.

2.7 Desmear

   Due to material composition and structure, its chemical resistance is good. Only taking chemical desmear

    is difficult to remove smear effectively, so both plasma and chemical desmear are advised. Detailed

    parameters follows the actual PCB structure (overall thickness, hole diameter) for setting.

2.8 HAL

   Suitable for lead free HAL process.

2.9 Punching/Routing

   Punching is not suitable for PCB profiling process, routing is recommended with reduced routing speed.

    Try to avoid sudden vibration during routing process which may cause board edge detonation problem.

2.10 Packaging

   To prevent moisture effect on the heat resistance of base material, suggest baking finished boards at 125-

                                                      4 / 5                CN-PG-1810-01-WLM1-WLM1B-EN
    135℃/3~5h before packaging. For a long time storage, it’s advised to wrap by aluminum pack.



3. PWB Soldering
3.1 Shelf life of PWB

   3 months with aluminum vacuum packaging protection.

   Bake at 125℃/3~5h before assembly is recommended.

3.2 Reflow

   Suitable for lead free reflow process

3.3 Manual soldering

   For separated or connected pad, manual soldering temperature should range 350-380℃ and hold less

    than 3s for single point.




This process guide is for reference only! Should you have any questions, please feel free to contact us.

ShengYi will support you with prompt and effective service.




                                                    5 / 5            CN-PG-1810-01-WLM1-WLM1B-EN
