Repository: EIDOSDATA/TraceWave-Studio

# PCB 유전율과 적층 자료

수집/정리 기준일: 2026-11-11.

먼저 [전체 자료 안내 엑셀](Excel/00_전체_자료_안내.xlsx)을 연다. 회사별 엑셀은 `Excel/`에 있고, 원문 검색은 [HTML 안내](START_HERE_ko.html)를 사용한다.

- [자료 사용 안내](docs/자료_사용_안내.md): 폴더, 단위, 조건 선택과 내보내기.
- [자료 검토 결과](docs/자료_검토_결과.md): 확인한 범위, 오류/공백, 정리 내역.
- [TraceWave Studio 연결 설계](../../../Code/docs/pcb_material_catalog.md): 사용자 직접 입력, 소재 선택, 제조업체 적층 선택과 현재 구현의 경계.

57,340개 조건별 관측, 36개 회사와 일반 재료 참고 자료 1개 그룹, 1,756개 출처 기록을 보존했다. 새 엑셀은 전체 안내 1개와 회사/참고 자료별 37개로 총 38개다. 행 수는 고유 소재나 독립 측정 수가 아니다. 공식 자료에 값이 있어도 실제 제조 조건과 해석 대역에 맞는지 확인해야 한다.

사람이 보는 엑셀과 프로그램용 JSONL을 분리했다. 원문 PDF/HTML의 바이트는 보존하면서 파일명을 회사와 소재/용도 중심으로 바꿨다. 중복 저장한 데이터 사본은 복구 폴더로 옮겼고 관측 수치는 삭제하지 않았다.

File: 00_REF/PCB RF ANT/05_PCB_Dielectric_Data_2026/search_text/Ventec/Ventec__190822vt-4b7-sp-version_b2__기술자료__RT0561__추출텍스트.txt
VT-4B7 SP                                                            UL Approval: E214381     Version: B2

Aluminum Base Laminate



General Information
> Thermal conductivity -- 7.0 W/mK
> Ceramic Filled
> Halogen Free
> Flammability UL94 V-0
> MOT 130˚C
> Selective Preference Dielectric for Ultra Low Thermal Resistance


Application
> Matrix LED for Auto Bulb
> High Power LED for Projector
> Electric Power Steering


Storage Condition & Shelf Life
                                                   Laminate

 Storage                   Temperature             Room
 Condition
                           Relative humidity       /

 Shelf Life                                        24 months

The RCF exceeding shelf life should be retested.




Designation of IMS Laminate




                                                                                                  Page 2 of 4
www.venteclaminates.com                                                                Published on: 16/08/2019
VT-4B7 SP                                                                                UL Approval: E214381       Version: B2

Aluminum Base Laminate



Laminate Properties
 Item                                            Test Method                  Unit               VT-4B7 SP
                                                 (IPC-TM-650)
 Thermal Conductivity                            ISO22007-2                 W/m*K                    7.0

 Thermal Impedance                               ISO22007-2                ºC*in2/W                 0.009

 Tg                       DSC                    2.4.25                        ºC                   100

 Td                       TGA                    ASTM D3850                    ºC                   380

 Thermal Stress           Solder Dip @ 288ºC     2.4.13.1                   Minute                   ≥5

 Hi-Pot Withstand         DC                     2.5.7.2                       V                    1000

 Breakdown Voltage        AC                     2.5.6.3                       V                    3000

 Dk @ 1MHz                C-24 /23 / 50          2.5.5.3                       _                     4.8

 Df @ 1MHz                C-24/ 23 / 50          2.5.5.3                       _                    0.016

 Volume Resistance        After Moisture         2.5.17.1                   MΩ-cm                  5.0E+8

                          E-24/125                                                                 3.0E+7

 Surface Resistance       After Moisture         2.5.17.1                     MΩ                   2.0E+7

                          E-24/125                                                                 5.0E+6

 Peel strength (1oz)      As Received            2.4.8                       Lb/in                   4.5

 CTI                      As Received            ASTM D3638                    V                    600

 Flammability             As Received            UL 94                      Rating                   V-0

 RTI                      Electric               UL 94                         ºC                   130
                          Mechanical             UL 94                         ºC                   130

All test data provided are typical values and not intended to be specification values.




                                                                                                                        Page 3 of 4
www.venteclaminates.com                                                                                      Published on: 16/08/2019
VT-4B7 SP                                                                              UL Approval: E214381         Version: B2

Aluminum Base Laminate



Availability

Laminate
 Item                                Availability

 Standard Size            Imperial   18.11*24.02, 20.08*24.02, 20.98*24.02, 18.11*48.03, 20.08*48.03, 20.98*48.03
                          Metric     460*610, 510*610, 533*610, 460*1220, 510*1220, 533*1220
 Copper Weight                       1/3oz, Hoz, 1oz, 2oz, 3oz, 4oz, 6oz
 Aluminum Thickness                  0.6mm, 0.8mm, 1.0mm, 1.2mm, 1.5mm, 2.0mm, 3.0mm
 Aluminum Alloy                      1100, 5052, or as required




Protective Film for Aluminium Plate
 Type                                         Material                        Max Operation Temperature

 Standard                                     PET                             170 ºC

 High Temperature                             Polyimide                       270 ºC




                                                                                                                        Page 4 of 4
www.venteclaminates.com                                                                                      Published on: 16/08/2019

File: 00_REF/PCB RF ANT/05_PCB_Dielectric_Data_2026/search_text/Ventec/Ventec__200319vt-42__기술자료__RT0526__추출텍스트.txt
VT-42                                                                                                       UL Approval: E214381          Version: B4 /21

Laminate/Prepreg



General Information
> Dicy Cured System
> Standard FR4.0 (Tg140˚C)
> UV Blocking


Application
Computer, Communication Equipment, Instrumentation, TV, VCR, Electronic Game Machine, LCD, Automotive, etc.


Availability
> Core Thickness: 0.002” (0.05mm) to 0.200” (5mm), available in sheet or panel form
> Copper Foil: 1/4oz to 12oz prepregs are available in roll or panel form
> E-Glass Styles: 7628, 1506, 1500, 2113, 2313, 3313, 2116, 1080, 1086, 1078, 106 & 1067, etc.


Note: For cores 0.005”, it is recommended to use the reverse treated copper due to the low profile. The peel strength for RT
foil is ≈1-2lbs/in (0.35Kg/m) less than standard foil.



  Properties                                                   Prepreg                                                         Laminate

                                 Temperature                   Below 23˚C (73˚F)                 Below 5˚C (41˚F)              Room
  Storage Condition
                                 Relative humidity             Below 55% RH                      /                             /

  Shelf Life                                                   3 months                          6 months                      24 months (airproof)


The prepreg exceeding shelf life should be retested.




CORPORATE HEADQUARTERS        EMEA REGIONAL HEADQUARTERS       AMERICAS REGIONAL HEADQUARTERS
Ventec Electronics Co. Ltd.   Ventec Europe                    Ventec USA
308 TaiShan Rd,               Unit 1 Trojan Business Centre,   720 Lee St., Elk Grove Village,
New District Suzhou,          Tachbrook Park Estate,           Illinois, IL 60007,
Jiangsu, P.R. China 215129    Leamington-Spa, CV34 6RH, UK     United States of America
                                                                                                                                                   Page 1 of 2
T: +86 512-68091810           T: +44 1926-889822               T: +1 630-4221627
Email: sales@ventec.com.cn    Email: sales@ventec-europe.com   Email: saleseast@ventec-usa.com       www.venteclaminates.com              Published on: 19/03/20
VT-42                                                                                                         UL Approval: E214381      Version: B4 /21

Laminate/Prepreg



Properties Sheet IPC-4101E /21
  Properties                                          Test Method                      Units              Specification         Typical Value
  Thermal Properties
  Tg                          DSC                     IPC-TM-650 2.4.25                ˚C                 110 minimum           140
                              TMA                     IPC-TM-650 2.4.24                ˚C                 –                     –
  Td                                                  ASTM D3850                       ˚C                 –                     310
  T260                                                IPC-TM-650 2.4.24.1              Minute             –                     20
  T288                                                IPC-TM-650 2.4.24.1              Minute             –                     2
  Thermal Stress @ 288˚C                              IPC-TM-650 2.4.13.1              Second             Pass 10s              300
  Z-axis CTE         Before Tg                        IPC-TM-650 2.4.24                ppm/˚C             –                     50
                     After Tg                         IPC-TM-650 2.4.24                ppm/˚C             –                     250
                     Total Expansion                  IPC-TM-650 2.4.24                %                  –                     3.75
                     (50~260˚C)
  X-Y CTE                                             IPC-TM-650 2.4.24                ppm/˚C             –                     12~14
  MOT                                                 UL 94                            ˚C                 –                     130
  Electrical Properties
  DK @ 1GHz                                           IPC-TM-650 2.5.5.9               –                  5.4 maximum           4.2
  DF @ 1GHz                                           IPC-TM-650 2.5.5.9               –                  0.035 maximum         0.015
  Volume Resistivity After Moisture                   IPC-TM-650 2.5.17.1              MΩ-cm              1.0E+6 minimum        5.0E+8
                      Resistance
                      E-24/125                        IPC-TM-650 2.5.17.1              MΩ-cm              1.0E+3 minimum        5.0E+6
  Surface Resistivity After Moisture                  IPC-TM-650 2.5.17.1              MΩ                 1.0E+4 minimum        5.0E+7
                      Resistance
                      E-24/125                        IPC-TM-650 2.5.17.1              MΩ                 1.0E+3 minimum        5.0E+6
  Electrical Strength                                 IPC-TM-650 2.5.6.2               Volt/mil (KV/mm)   762 (30) minimum      1200~1400 (54)
  Dielectric Breakdown                                IPC-TM-650 2.5.6                 KV                 40 minimum            60
  Comparative Tracking Index (CTI)                    ASTM D3638                       Rating (Volt)      –                     Grade 3 (175~250)
  Arc Resistance                                      IPC-TM-650 2.5.1                 Second             60 minimum            240
  Mechanical Properties
  Peel Strength               As received             IPC-TM-650 2.4.8                 lb/in (N/mm)       –                     10~12 (1.7~2.0)
  (1oz)                       After thermal           IPC-TM-650 2.4.8                 lb/in (N/mm)       6 (1.05) minimum      9~12 (1.5~2.0)
                              stress
  Flexural Strength           Warp                    IPC-TM-650 2.4.4                 Kpsi (MPa)         60 (415) minimum      87 (600)
                              Fill                    IPC-TM-650 2.4.4                 Kpsi (MPa)         50 (345) minimum      72 (500)
  Physical Properties
  Moisture Absorption                                 IPC-TM-650 2.6.2.1               %                  0.80 maximum          0.25
  Flammability                                        UL-94                            Rating             V-0 minimum           V-0

Note: All test data provided are typical values and not intended to be specification values.


CORPORATE HEADQUARTERS           EMEA REGIONAL HEADQUARTERS         AMERICAS REGIONAL HEADQUARTERS
Ventec Electronics Co. Ltd.      Ventec Europe                      Ventec USA
308 TaiShan Rd,                  Unit 1 Trojan Business Centre,     720 Lee St., Elk Grove Village,
New District Suzhou,             Tachbrook Park Estate,             Illinois, IL 60007,
Jiangsu, P.R. China 215129       Leamington-Spa, CV34 6RH, UK       United States of America
T: +86 512-68091810              T: +44 1926-889822                 T: +1 630-4221627
                                                                                                                                                  Page 2 of 2
Email: sales@ventec.com.cn       Email: sales@ventec-europe.com     Email: saleseast@ventec-usa.com   www.venteclaminates.com            Published on: 19/03/20

File: 00_REF/PCB RF ANT/05_PCB_Dielectric_Data_2026/search_text/Ventec/Ventec__200319vt-447-b__기술자료__RT0536__추출텍스트.txt
VT-447(B)                                                                                        UL Approval: E214381           Version: B5 /127 /128 /130

Laminate/Prepreg



General Information
> Halogen Free & High Tg
> Black, Light Blocking
> Low Z-CTE
> UV Blocking


Application
Reinforcement for FPC, Mobile Phone, Smart Phone, Computer, Communication Equipment, Instrumentation, LED,
Eletronic Game Machine, VCR, etc


Availability
> Core Thickness: 0.006” (0.15mm) to 0.040” (1mm), other thickness on request
> Available in roll or panel form
> Copper Foil: 1/4oz to 12oz
> E-Glass styles: 7628, 1506, 2116, other glass fabric on request



 Properties                                                    Prepreg                                                          Laminate

                                Temperature                    Below 23˚C (73˚F)                  Below 5˚C (41˚F)              Room
 Storage Condition
                                Relative humidity              Below 55% RH                       /                             /

 Shelf Life                                                    3 months                           6 months                      24 months (airproof)


The prepreg exceeding shelf life should be retested.




CORPORATE HEADQUARTERS        EMEA REGIONAL HEADQUARTERS       AMERICAS REGIONAL HEADQUARTERS
Ventec Electronics Co. Ltd.   Ventec Europe                    Ventec USA
308 TaiShan Rd,               Unit 1 Trojan Business Centre,   720 Lee St., Elk Grove Village,
New District Suzhou,          Tachbrook Park Estate,           Illinois, IL 60007,
Jiangsu, P.R. China 215129    Leamington-Spa, CV34 6RH, UK     United States of America
T: +86 512-68091810           T: +44 1926-889822               T: +1 630-4221627                                                                   Page 1 of 2
Email: sales@ventec.com.cn    Email: sales@ventec-europe.com   Email: saleseast@ventec-usa.com        www.venteclaminates.com              Published on: 19/03/20
VT-447(B)                                                                                              UL Approval: E214381           Version: B5 /127 /128 /130

Laminate/Prepreg



IPC-4101E /127 /128 /130
 Properties                                            Test Method                      Units                  Specification              Typical Value
 Thermal Properties
 Tg                           DSC                      IPC-TM-650 2.4.25                ˚C                     –                          –
                              TMA                      IPC-TM-650 2.4.24                ˚C                     170 minimum                180
 Td                                                    ASTM D3850                       ˚C                     –                          380
 T260                                                  IPC-TM-650 2.4.24.1              Minute                 30 minimum                 60
 T288                                                  IPC-TM-650 2.4.24.1              Minute                 –                          –
 Thermal Stress @ 288˚C                                IPC-TM-650 2.4.13.1              Second                 Pass 10s                   150
 Z-axis CTE         Before Tg                          IPC-TM-650 2.4.24                ppm/˚C                 –                          45
                    After Tg                           IPC-TM-650 2.4.24                ppm/˚C                 –                          190
                    Total Expansion                    IPC-TM-650 2.4.24                %                      –                          2.3
                    (50~260˚C)
 CTE                                                   IPC-TM-650 2.4.24                ppm/˚C                 –                          11~12
 MOT                                                   UL 94                            ˚C                     –                          130
 Electrical Properties
 DK (RC 50%)                  @ 1GHz                   IPC-TM-650 2.5.5.9               –                      5.4 maximum                4.35
 DF (RC 50%)                  @ 1GHz                   IPC-TM-650 2.5.5.9               –                      0.035 maximum              0.013
 Volume Resistivity           After Moisture           IPC-TM-650 2.5.17.1              MΩ-cm                  1.0E+6 minimum             5.0E+8
                              Resistance
                              E-24/125                 IPC-TM-650 2.5.17.1              MΩ-cm                  1.0E+3 minimum             5.0E+6
 Surface Resistivity          After Moisture           IPC-TM-650 2.5.17.1              MΩ                     1.0E+4 minimum             5.0E+7
                              Resistance
                              E-24/125                 IPC-TM-650 2.5.17.1              MΩ                     1.0E+3 minimum             5.0E+6
 Electrical Strength                                   IPC-TM-650 2.5.6.2               Volt/mil (KV/mm)       762 (30) minimum           1200~1400 (54)
 Dielectric Breakdown                                  IPC-TM-650 2.5.6                 KV                     40 minimum                 60
 Comparative Tracking Index (CTI)                      ASTM D3638                       Rating (Volt)          –                          Grade 4 (100-175)
 Arc Resistance                                        ASTM D495                        Second                 –                          240
 Mechanical Properties
 Peel Strength (1oz)          As received              IPC-TM-650 2.4.8                 lb/in (N/mm)           –                          6~8 (1.05~1.40)
                              After thermal            IPC-TM-650 2.4.8                 lb/in (N/mm)           –                          6~8 (1.05~1.40)
                              stress
 Flexural Strength            Warp                     IPC-TM-650 2.4.4                 KPsi (MPa)             60 (415) minimum           72 (500)
                              Fill                     IPC-TM-650 2.4.4                 KPsi (MPa)             50 (345) minimum           58 (400)
 Physical Properties
 Moisture Absorption                                   IPC-TM-650 2.6.2.1               %                      0.80 maximum               0.35
 Flammability                                          UL-94                            Rating                 V-0 minimum                V-0

Note: All test data provided are typical values and are not intended to be specification values.



CORPORATE HEADQUARTERS            EMEA REGIONAL HEADQUARTERS         AMERICAS REGIONAL HEADQUARTERS
Ventec Electronics Co. Ltd.       Ventec Europe                      Ventec USA
308 TaiShan Rd,                   Unit 1 Trojan Business Centre,     720 Lee St., Elk Grove Village,
New District Suzhou,              Tachbrook Park Estate,             Illinois, IL 60007,
Jiangsu, P.R. China 215129        Leamington-Spa, CV34 6RH, UK       United States of America
T: +86 512-68091810               T: +44 1926-889822                 T: +1 630-4221627
                                                                                                                                                           Page 2 of 2
Email: sales@ventec.com.cn        Email: sales@ventec-europe.com     Email: saleseast@ventec-usa.com        www.venteclaminates.com                Published on: 19/03/20

File: 00_REF/PCB RF ANT/05_PCB_Dielectric_Data_2026/search_text/Ventec/Ventec__200319vt-447-tds__데이터시트__RT0534__추출텍스트.txt
VT-447                                                                                           UL Approval: E214381           Version: C1 /127 /128 /130

Laminate/Prepreg



General Information
> Halogen Free & High Tg (175˚C) FR4.1
> CAF Resistance
> Low Z-CTE
> Excellent Thermal Reliability


Application
Mobile Phone, Smart Phone, Computer, Communication Equipment, Instrumentation, Electronic Game Machine, VCR, etc.


Availability
> Core Thickness: 0.002” (0.05mm) to 0.200” (5mm), available in sheet or panel form
> Copper Foil: 1/4oz to 12oz
> Prepregs are available in roll or panel form
> E-Glass styles: 7628, 1506, 1500, 2113, 2313, 3313, 2116, 1080, 1086, 1078, 106 &1067, etc
Note: For cores ≤ 0.005”, it is recommended to use the reverse treated copper due to the low profile. The peel strength for
RT foil is ≈1-2lbs/in (0.35Kg/m) less than standard foil.



 Properties                                                    Prepreg                                                          Laminate

                                Temperature                    Below 23˚C (73˚F)                  Below 5˚C (41˚F)              Room
 Storage Condition
                                Relative humidity              Below 55% RH                       /                             /

 Shelf Life                                                    3 months                           6 months                      24 months (airproof)


The prepreg exceeding shelf life should be retested.




CORPORATE HEADQUARTERS        EMEA REGIONAL HEADQUARTERS       AMERICAS REGIONAL HEADQUARTERS
Ventec Electronics Co. Ltd.   Ventec Europe                    Ventec USA
308 TaiShan Rd,               Unit 1 Trojan Business Centre,   720 Lee St., Elk Grove Village,
New District Suzhou,          Tachbrook Park Estate,           Illinois, IL 60007,
Jiangsu, P.R. China 215129    Leamington-Spa, CV34 6RH, UK     United States of America
                                                                                                                                                   Page 1 of 2
T: +86 512-68091810           T: +44 1926-889822               T: +1 630-4221627
Email: sales@ventec.com.cn    Email: sales@ventec-europe.com   Email: saleseast@ventec-usa.com        www.venteclaminates.com              Published on: 19/03/20
VT-447                                                                                                   UL Approval: E214381           Version: C1 /127 /128 /130

Laminate/Prepreg



IPC-4101E /127 /128 /130
 Properties                                              Test Method                      Units                  Specification              Typical Value
 Thermal Properties
 Tg                           DSC                        IPC-TM-650 2.4.25                ˚C                     –                          –
                              TMA                        IPC-TM-650 2.4.24                ˚C                     170 minimum                175
 Td                                                      ASTM D3850                       ˚C                     340 minimum                385
 T260                                                    IPC-TM-650 2.4.24.1              Minute                 30 minimum                 >60
 T288                                                    IPC-TM-650 2.4.24.1              Minute                 15 minimum                 >30
 Thermal Stress @ 288˚C                                  IPC-TM-650 2.4.13.1              Second                 Pass 10s                   >600
 Z-axis CTE         Before Tg                            IPC-TM-650 2.4.24                ppm/˚C                 60 maximum                 38
                    After Tg                             IPC-TM-650 2.4.24                ppm/˚C                 300 maximum                185
                    Total Expansion                      IPC-TM-650 2.4.24                %                      3.0 maximum                2.1
                    (50~260˚C)
 X-Y CTE                                                 IPC-TM-650 2.4.24                ppm/˚C                 –                          11~13
 MOT                                                     UL 94                            ˚C                     –                          130
 Electrical Properties
 DK @ 1GHz RC 50%                                        IPC-TM-650 2.5.5.9               –                      5.4 maximum                4.35
 DF @ 1GHz RC 50%                                        IPC-TM-650 2.5.5.9               –                      0.035 maximum              0.013
 Volume Resistivity   After Moisture                     IPC-TM-650 2.5.17.1              MΩ-cm                  1.0E+4 minimum             5.0E+8
                      Resistance
                      E-24/125                           IPC-TM-650 2.5.17.1              MΩ-cm                  1.0E+3 minimum             5.0E+6
 Surface Resistivity After Moisture                      IPC-TM-650 2.5.17.1              MΩ                     1.0E+4 minimum             5.0E+7
                      Resistance
                      E-24/125                           IPC-TM-650 2.5.17.1              MΩ                     1.0E+3 minimum             5.0E+6
 Electrical Strength                                     IPC-TM-650 2.5.6.2               Volt/mil (KV/mm)       762 (30) minimum           1200~1400 (54)
 Dielectric Breakdown                                    IPC-TM-650 2.5.6                 KV                     40 minimum                 60
 Comparative Tracking Index (CTI)                        ASTM D3638                       Rating (Volt)          –                          Grade 3 (175-250)
 Arc Resistance                                          ASTM D495                        Second                 –                          195
 Mechanical Properties
 Peel Strength (1oz)          As received                IPC-TM-650 2.4.8                 lb/in (N/mm)           –                          7~9 (1.2~1.6)
                              After thermal              IPC-TM-650 2.4.8                 lb/in (N/mm)           6 (1.05) minimum           7~9 (1.2~1.6)
                              stress
 Flexural Strength            Warp                       IPC-TM-650 2.4.4                 KPsi (MPa)             60 (415) minimum           72 (500)
                              Fill                       IPC-TM-650 2.4.4                 KPsi (MPa)             50 (345) minimum           58 (400)
 Physical Properties
 Moisture Absorption                                     IPC-TM-650 2.6.2.1               %                      0.80 maximum               0.18
 Flammability                                            UL-94                            Rating                 V-0 minimum                V-0

Note: All test data provided are typical values and are not intended to be specification values.



CORPORATE HEADQUARTERS              EMEA REGIONAL HEADQUARTERS         AMERICAS REGIONAL HEADQUARTERS
Ventec Electronics Co. Ltd.         Ventec Europe                      Ventec USA
308 TaiShan Rd,                     Unit 1 Trojan Business Centre,     720 Lee St., Elk Grove Village,
New District Suzhou,                Tachbrook Park Estate,             Illinois, IL 60007,
Jiangsu, P.R. China 215129          Leamington-Spa, CV34 6RH, UK       United States of America
T: +86 512-68091810                 T: +44 1926-889822                 T: +1 630-4221627                                                                     Page 2 of 2
Email: sales@ventec.com.cn          Email: sales@ventec-europe.com     Email: saleseast@ventec-usa.com        www.venteclaminates.com                Published on: 19/03/20
