Repository: EIDOSDATA/TraceWave-Studio

# PCB 유전율과 적층 자료

수집/정리 기준일: 2026-11-11.

먼저 [전체 자료 안내 엑셀](Excel/00_전체_자료_안내.xlsx)을 연다. 회사별 엑셀은 `Excel/`에 있고, 원문 검색은 [HTML 안내](START_HERE_ko.html)를 사용한다.

- [자료 사용 안내](docs/자료_사용_안내.md): 폴더, 단위, 조건 선택과 내보내기.
- [자료 검토 결과](docs/자료_검토_결과.md): 확인한 범위, 오류/공백, 정리 내역.
- [TraceWave Studio 연결 설계](../../../Code/docs/pcb_material_catalog.md): 사용자 직접 입력, 소재 선택, 제조업체 적층 선택과 현재 구현의 경계.

57,340개 조건별 관측, 36개 회사와 일반 재료 참고 자료 1개 그룹, 1,756개 출처 기록을 보존했다. 새 엑셀은 전체 안내 1개와 회사/참고 자료별 37개로 총 38개다. 행 수는 고유 소재나 독립 측정 수가 아니다. 공식 자료에 값이 있어도 실제 제조 조건과 해석 대역에 맞는지 확인해야 한다.

사람이 보는 엑셀과 프로그램용 JSONL을 분리했다. 원문 PDF/HTML의 바이트는 보존하면서 파일명을 회사와 소재/용도 중심으로 바꿨다. 중복 저장한 데이터 사본은 복구 폴더로 옮겼고 관측 수치는 삭제하지 않았다.

File: 00_REF/PCB RF ANT/05_PCB_Dielectric_Data_2026/search_text/Ventec/Ventec__200319vt-47-v2__기술자료__RT0545__추출텍스트.txt
VT-47                                                                                    UL Approval: E214381         Version: B4 /97 /98 /99 /101 /126

Laminate/Prepreg



General Information
> High Tg FR4.0
> Phenolic Cure System & Lead Free Compatible
> Excellent Thermal Reliability
> CAF Resistance
> UV Blocking
> Low Z-CTE


Application
Computer, Communication Equipment, Instrumentation, Precise Apparatus & Instrument, Server, Router, Automotive,
Medical, LED Forward Lighting, etc.
VT-47 prepregs are highly suited for use as dielectrics in pedestal and pillar IMS/MPCB technology.


Availability
> Core Thickness: 0.002” (0.05mm) to 0.200” (5mm), available in sheet or panel form.
> Copper Foil: 1/4oz to 12oz
> Prepregs are available in roll or panel form
> E-Glass styles: 7628, 1506, 1500, 2113, 2313, 3313, 2116, 1080, 1086, 1078, 106 &1067, etc.


Note: For cores ≤ 0.005”, it is recommended to use the reverse treated copper due to the low profile. The peel strength for
RT foil is ≈1-2lbs/in (0.35Kg/m) less than Standard foil.



  Properties                                                   Prepreg                                                         Laminate

                                 Temperature                   Below 23˚C (73˚F)                 Below 5˚C (41˚F)              Room
  Storage Condition
                                 Relative humidity             Below 55% RH                      /                             /

  Shelf Life                                                   3 months                          6 months                      24 months (airproof)


The prepreg exceeding shelf life should be retested.

CORPORATE HEADQUARTERS        EMEA REGIONAL HEADQUARTERS       AMERICAS REGIONAL HEADQUARTERS
Ventec Electronics Co. Ltd.   Ventec Europe                    Ventec USA
308 TaiShan Rd,               Unit 1 Trojan Business Centre,   720 Lee St., Elk Grove Village,
New District Suzhou,          Tachbrook Park Estate,           Illinois, IL 60007,
Jiangsu, P.R. China 215129    Leamington-Spa, CV34 6RH, UK     United States of America
                                                                                                                                                  Page 1 of 2
T: +86 512-68091810           T: +44 1926-889822               T: +1 630-4221627
Email: sales@ventec.com.cn    Email: sales@ventec-europe.com   Email: saleseast@ventec-usa.com       www.venteclaminates.com              Published on: 19/03/20
VT-47                                                                                          UL Approval: E214381          Version: B4 /97 /98 /99 /101 /126

Laminate/Prepreg



Properties Sheet IPC-4101E /97 /98 /99 /101 /126
  Properties                                           Test Method                       Units                 Specification            Typical Value
  Thermal Properties
  Tg                          DSC                      IPC-TM-650 2.4.25                 ˚C                    170 minimum              180
                              TMA                      IPC-TM-650 2.4.24                 ˚C                    –                        180
  Td                                                   ASTM D3850                        ˚C                    340 minimum              355
  T260                                                 IPC-TM-650 2.4.24.1               Minute                30 minimum               >60
  T288                                                 IPC-TM-650 2.4.24.1               Minute                15 minimum               >30
  Thermal Stress @ 288˚C                               IPC-TM-650 2.4.13.1               Second                Pass 10s                 >600
  Z-axis CTE         Before Tg                         IPC-TM-650 2.4.24                 ppm/˚C                60 maximum               45
                     After Tg                          IPC-TM-650 2.4.24                 ppm/˚C                300 maximum              190
                     Total Expansion                   IPC-TM-650 2.4.24                 %                     3.0 maximum              2.3
                     (50~260˚C)
  X-Y CTE                                              IPC-TM-650 2.4.24                 ppm/˚C                –                        11~13
  MOT                                                  UL 94                             ˚C                    –                        130
  Electrical Properties
  DK @ 1GHz RC 50%                                     IPC-TM-650 2.5.5.9                –                     5.2 maximum              4.27
  DF @ 1GHz RC 50%                                     IPC-TM-650 2.5.5.9                –                     0.035 maximum            0.016
  Volume Resistivity   After Moisture                  IPC-TM-650 2.5.17.1               MΩ-cm                 1.0E+4 minimum           5.0E+8
                       Resistance
                       E-24/125                        IPC-TM-650 2.5.17.1               MΩ-cm                 1.0E+3 minimum           5.0E+6
  Surface Resistivity After Moisture                   IPC-TM-650 2.5.17.1               MΩ                    1.0E+4 minimum           5.0E+7
                       Resistance
                       E-24/125                        IPC-TM-650 2.5.17.1               MΩ                    1.0E+3 minimum           5.0E+6
  Electrical Strength                                  IPC-TM-650 2.5.6.2                Volt/mil (KV/mm)      762 (30) minimum         1200~1400 (54)
  Dielectric Breakdown                                 IPC-TM-650 2.5.6                  KV                    40 minimum               60
  Comparative Tracking Index (CTI)                     ASTM D3638                        Rating (Volt)         –                        Grade 3 (175~250)
  Arc Resistance                                       ASTM D495                         Second                60 minimum               147
  Mechanical Properties
  Peel Strength (1oz)         As received              IPC-TM-650 2.4.8                  lb/in (N/mm)          –                        7.5~10 (1.3~1.75)
                              After thermal            IPC-TM-650 2.4.8                  lb/in (N/mm)          6 (1.05) minimum         7.5~10 (1.3~1.75)
                              stress
  Flexural Strength           Warp                     IPC-TM-650 2.4.4                  Kpsi (MPa)            60 (415) minimum         72 (500)
                              Fill                     IPC-TM-650 2.4.4                  Kpsi (MPa)            50 (345) minimum         61 (420)
  Physical Properties
  Moisture Absorption                                  IPC-TM-650 2.6.2.1                %                     0.50 maximum             0.12
  Thermal Conductivity                                 ISO22007-2                        W/M·K                 –                        0.5
  Flammability                                         UL-94                             Rating                V-0 minimum              V-0

Note: All test data provided are typical values and are not intended to be specification values.


CORPORATE HEADQUARTERS            EMEA REGIONAL HEADQUARTERS         AMERICAS REGIONAL HEADQUARTERS
Ventec Electronics Co. Ltd.       Ventec Europe                      Ventec USA
308 TaiShan Rd,                   Unit 1 Trojan Business Centre,     720 Lee St., Elk Grove Village,
New District Suzhou,              Tachbrook Park Estate,             Illinois, IL 60007,
Jiangsu, P.R. China 215129        Leamington-Spa, CV34 6RH, UK       United States of America
T: +86 512-68091810               T: +44 1926-889822                 T: +1 630-4221627                                                                   Page 2 of 2
Email: sales@ventec.com.cn        Email: sales@ventec-europe.com     Email: saleseast@ventec-usa.com        www.venteclaminates.com              Published on: 19/03/20

File: 00_REF/PCB RF ANT/05_PCB_Dielectric_Data_2026/search_text/Ventec/Ventec__200907tecspeed20-vt-870-h348-tcr__기술자료__RT0484__추출텍스트.txt
tec-speed 20.0 - VT-870 H348 TCR                                                                            UL Approval: E214381 Version: Prelim 1

Laminate with Ticer Thin-Film Resistor Foils


General Information
> Glass-reinforced hydrocarbon & ceramic laminates
> Cladded with Ticer TCR® NiCr Thin-Film Resistor Foil
> Excellent thermal reliability
> Better signal integrity


Application
> Global Communication Systems
> MIMO Antenna, Phased Array Radar, Satellite Communications, Microwave Radar
> Wireless Communications
> MEMS Microphones & Sensors & Motors, etc


Availability
  Material                                                                                           VT-870 H348 TCR

  Dielectric thickness (inch)                                                   0.0066”, 0.010”, 0.0133”, 0.0166”, 0.020”, 0.030”, 0.060”

  Panel size* (inch)                                                                                 12”x18”, 24”x18”

  Resistive foil weight                                                                                  Hoz, 1oz

  Resistivity                                                                                    25 Ω/sq, 50 Ω/sq, 100 Ω/sq

* Additional sizes may be available upon request.

Disclaimer:
> Ventec offers its customers the option of bonding third party resistor foils to selected Ventec substrates as a service. As such, Ventec
   cannot guarantee the performance of the third party layers and shall not be liable for any loss or damage suffered by the purchaser.
> The information and data contained in this technical literature is based on data and knowledge correct at the time of publishing/printing
   and is believed to be accurate and is offered in good faith for the benefit of the user. The user should make his own tests to verify the
   suitability of this product for any application before its use. All data are typical values only and subject to change without notice.

  FURTHER INFORMATION
  For further information about Ticer Technologies products, design guides and processing recommendations, please visit:
  www.ticertechnologies.com



CORPORATE HEADQUARTERS        EMEA REGIONAL HEADQUARTERS       AMERICAS REGIONAL HEADQUARTERS
Ventec Electronics Co. Ltd.   Ventec Europe                    Ventec USA
308 TaiShan Rd,               Unit 1 Trojan Business Centre,   720 Lee St., Elk Grove Village,
New District Suzhou,          Tachbrook Park Estate,           Illinois, IL 60007,
Jiangsu, P.R. China 215129    Leamington-Spa, CV34 6RH, UK     United States of America
                                                                                                                                                Page 1 of 2
T: +86 512-68091810           T: +44 1926-889822               T: +1 630-4221627
Email: sales@ventec.com.cn    Email: sales@ventec-europe.com   Email: saleseast@ventec-usa.com        www.venteclaminates.com           Published on: 07/09/20
tec-speed 20.0 - VT-870 H348 TCR                                                                                 UL Approval: E214381 Version: Prelim 1

Laminate with Ticer Thin-Film Resistor Foils



Properties Sheet
  Properties                        Test Method                            Units                 Conditions                          Typical Value

  Tg                                IPC-TM-650 2.4.24                         o
                                                                               C             2hrs @ 105 oC                               >280

  Td @ 5% weight loss               ASTM D3850                                o
                                                                               C             2hrs @ 105 oC                               410

  Thermal Stress @ 288oC            IPC-TM-650 2.4.13.1                   Second                 10sec/cycle                             >300

  Dk                                IPC-TM-650 2.5.5.5                         -                   10GHz                              3.48±0.05

  Design Dk                         Differential Phase Length                  -                  1.7~5GHz                               3.66
                                    Method
  Df                                IPC-TM-650 2.5.5.5                         -                   10Ghz                                0.0037
                                                                                             After thermal
  Peel Strength (Hoz)               IPC-TM-650 2.4.8                       Lb/in                                                          3
                                                                                                 stress
  Flammability                      UL-94                                  Rating                     -                                  V-0

Note: All test data provided are typical values and not intended to be specification values.




CORPORATE HEADQUARTERS        EMEA REGIONAL HEADQUARTERS       AMERICAS REGIONAL HEADQUARTERS
Ventec Electronics Co. Ltd.   Ventec Europe                    Ventec USA
308 TaiShan Rd,               Unit 1 Trojan Business Centre,   720 Lee St., Elk Grove Village,
New District Suzhou,          Tachbrook Park Estate,           Illinois, IL 60007,
Jiangsu, P.R. China 215129    Leamington-Spa, CV34 6RH, UK     United States of America
                                                                                                                                                          Page 2 of 2
T: +86 512-68091810           T: +44 1926-889822               T: +1 630-4221627
Email: sales@ventec.com.cn    Email: sales@ventec-europe.com   Email: saleseast@ventec-usa.com             www.venteclaminates.com                Published on: 07/09/20

File: 00_REF/PCB RF ANT/05_PCB_Dielectric_Data_2026/search_text/Ventec/Ventec__211015tecspeed20-vt-870__기술자료__RT0480__추출텍스트.txt
tec-speed 20.0 - VT-870 / VT-870 Bondply UL Approval: E214381 Version: B1.0
Laminate/Prepreg


General Information
> High Tg Ceramic Filled Hydrocarbon Laminate & Prepreg
> Excellent Thermal Reliability
> Excellent peel strength


Application
> Cellular Base Station Antenna
> WiMax Antenna Networks
> Power Amplifiers
> Automotive Radar
> LNB (Low Noise Block) for Broadcast Satellites
> RF Identification Tags (RFID)


Availability
  Material                                 VT-870 L330                   VT-870 H348

  Dk                                              3.3                           3.48
                                                                   3.3, 4.0**, 6.6, 10, 16.6,
  Dielectric thickness (mil)             20, 30, 32, 40, 60
                                                                         20, 30, 40, 60
  Copper thickness                            Hoz, 1oz                   Hoz, 1oz, 2oz

** Please note Dk of 4mil VT-870 H348 is 3.33 and Df is 0.0035@10GHz. Other thickness data refers to property sheet.

Storage Condition & Shelf Life
  Properties                                                   Prepreg                                 Laminate

                                 Temperature                   ≤5 ˚C                                   Room
  Storage Condition
                                 Relative humidity             /                                       /

  Shelf Life                                                   6 months                                24 months

Note: The prepreg exceeding shelf life should be retested.
Disclaimer: The information and data contained in this technical literature is based on data and knowledge correct at the time of
publishing/printing and is believed to be accurate and is offered in good faith for the benefit of the user. The user should make his own
tests to verify the suitability of this product for any application before its use. All data are typical values only and subject to change without
notice.

CORPORATE HEADQUARTERS        EMEA REGIONAL HEADQUARTERS       AMERICAS REGIONAL HEADQUARTERS
Ventec Electronics Co. Ltd.   Ventec Europe                    Ventec USA
308 TaiShan Rd,               Unit 1 Trojan Business Centre,   720 Lee St., Elk Grove Village,
New District Suzhou,          Tachbrook Park Estate,           Illinois, IL 60007,
Jiangsu, P.R. China 215129    Leamington-Spa, CV34 6RH, UK     United States of America
                                                                                                                                         Page 1 of 3
T: +86 512-68091810           T: +44 1926-889822               T: +1 630-4221627
Email: sales@ventec.com.cn    Email: sales@ventec-europe.com   Email: saleseast@ventec-usa.com   www.venteclaminates.com         Published on: 15/10/21
tec-speed 20.0 - VT-870 / VT-870 Bondply UL Approval: E214381 Version: B1.0
Laminate/Prepreg



Properties Sheet
  Properties                   Test Method                          Units                           VT-870 L330                                     VT-870 H348

  Dielectric Constant          IPC-TM-650 2.5.5.5                     -                                3.3±0.05                                      3.48±0.05
  @10GHz                       Clamped Stripline
  Design Dk                    Differential Phase
                                                                      -                                    3.45                                        3.66
  (1.7~5GHz)                   Length Method
  Dissipation Factor
                               IPC TM650 2.5.5.13                     -                                   0.002                                       0.0032
  @2.5GHz
  @10GHz                       Cavity Resonator                       -                                  0.0025                                       0.0037

  PIM*1                        43dBm, 1900MHz                        dBc                                  -160                                         -160

  Tg                           IPC-TM-650 2.4.24                      C
                                                                      o
                                                                                                           280                                          280

  Td                           ASTM D3850                             C
                                                                      o
                                                                                                           402                                          410

  Z-CTE (50~250oC)             IPC-TM-650 2.4.24                    ppm/oC                                     35                                       31
  Thermal                      ASTM D5470                           W/mK                                   0.72                                        0.69
  Conductivity
  Peel Strength (1oz)          IPC-TM-650 2.4.8                     Lb/in                                  6.0                                          6.0

  Flammability                 UL-94                                Rating                                 V-0                                          V-0

  IPC4103                      -                                      -                                /10 /240                                      /10 /240

All test data provided are typical values and not intended to be specification values.



Prepreg (VT-870 Bondply)
                 Glass Style                            Pressed Thickness                           Dielectric Constant @                     Dissipation Factor @ 10GHz
                                                                                                  10GHz (IPC-TM-650 2.5.5.5                       (Cavity Resonator)
                                                                                                     Clamped stripline)
               VT-870 BH348                                0.004” (100μm)                                           3.52±0.05                           0.0035

VT-870 Bondply is compatible in multi-layer constructions with VT-870 laminate.




CORPORATE HEADQUARTERS             EMEA REGIONAL HEADQUARTERS                AMERICAS REGIONAL HEADQUARTERS
Ventec Electronics Co. Ltd.        Ventec Europe                             Ventec USA
308 TaiShan Rd,                    Unit 1 Trojan Business Centre,            720 Lee St., Elk Grove Village,
New District Suzhou,               Tachbrook Park Estate,                    Illinois, IL 60007,
Jiangsu, P.R. China 215129         Leamington-Spa, CV34 6RH, UK              United States of America
                                                                                                                                                                       Page 2 of 3
T: +86 512-68091810                T: +44 1926-889822                        T: +1 630-4221627
Email: sales@ventec.com.cn         Email: sales@ventec-europe.com            Email: saleseast@ventec-usa.com              www.venteclaminates.com              Published on: 15/10/21
tec-speed 20.0 - VT-870 / VT-870 Bondply UL Approval: E214381 Version: B1.0
Laminate/Prepreg



Signal Integrity – Insertion Loss




Signal Integrity – Passive Intermodulation (PIM)




CORPORATE HEADQUARTERS        EMEA REGIONAL HEADQUARTERS       AMERICAS REGIONAL HEADQUARTERS
Ventec Electronics Co. Ltd.   Ventec Europe                    Ventec USA
308 TaiShan Rd,               Unit 1 Trojan Business Centre,   720 Lee St., Elk Grove Village,
New District Suzhou,          Tachbrook Park Estate,           Illinois, IL 60007,
Jiangsu, P.R. China 215129    Leamington-Spa, CV34 6RH, UK     United States of America
                                                                                                                                   Page 3 of 3
T: +86 512-68091810           T: +44 1926-889822               T: +1 630-4221627
Email: sales@ventec.com.cn    Email: sales@ventec-europe.com   Email: saleseast@ventec-usa.com   www.venteclaminates.com   Published on: 15/10/21

File: 00_REF/PCB RF ANT/05_PCB_Dielectric_Data_2026/search_text/Ventec/Ventec__211104vt-901-pgl-revb7-eng__기술자료__RT0569__추출텍스트.txt
Professional Manufacturer of Copper Clad Laminates




VT-901                                                                                                     UL Approval: E214381           Version: Rev. B7

PROCESS GUIDE
VT-901 CCL/Laminate VT-901 PP / Prepreg (Polyimide)



Precautions in Handling

Storage Condition & Shelf Life
                                                               Prepreg                                                         Laminate

    Storage                    Temperature                     Below 23ºC (73ºF)                   Below 5ºC (41ºF)            Room
    Condition
                               Relative Humidity               Below 55%                           /                           /

    Shelf Time                                                 3 Months                            6 Months                    24 Months



•        The prepreg exceeding shelf life should be retested.
•        Take care in handling thin core laminates as they are easily damaged.
•        If the prepreg is not consumed within 48hrs after opening the vacuum package, it is recommended that the bags be resealed.
•        Material is available in both long and short grain. The grain direction is indicated on the label with an arrow.
`
Designing & Inner layer Process
•        Please be careful when single ply of 1080, 1086, 1078 or 106 prepreg is designed to the dielectric layer.
•        Dimension stability is the same with Standard FR4 material.
•        Please check with your oxide vendor to make sure that our material is suitable with your oxide process. We recommend to 		
         control the peel strength with brown oxide copper over 2 Lb/in.
•        For unclad or single sided laminates to be used in multilayer, please brush unclad sides before use.




CORPORATE HEADQUARTERS        EMEA REGIONAL HEADQUARTERS         AMERICAS REGIONAL HEADQUARTERS
Ventec Electronics Co. Ltd.   Ventec Europe                      Ventec USA
308 TaiShan Rd,               Unit 1 Trojan Business Centre,     720 Lee St., Elk Grove Village,
New District Suzhou,          Tachbrook Park Estate,             Illinois, IL 60007,
Jiangsu, P.R. China 215129    Leamington-Spa, CV34 6RH, UK       United States of America
                                                                                                                                              Page 1 of 5
T: +86 512-68091810           T: +44 1926-889822                 T: +1 630-4221627
Email: sales@ventec.com.cn    Email: sales@ventec-europe.com     Email: saleseast@ventec-usa.com          www.venteclaminates.com     Issued: 04/11/2021
Professional Manufacturer of Copper Clad Laminates




VT-901
PROCESS GUIDE



Prepreg Availability
E-Glass styles : 7628, 1506, 1500, 2113, 2313, 3313, 2116, 1080, 1086, 1078, 106, 1067 etc.

                                Press                                    DK                                                  DF
                   Resin
    Type                      Thickness                                                                                                                 Remark
                  Content                    @ 1GHz         @ 2GHz          @ 5GHz           @ 10GHz     @ 1GHz    @ 2GHz       @ 5GHz       @ 10GHz
                                (mil)
                     40%        7.30           4.40             4.35           4.35              4.30    0.010      0.010         0.011        0.011    Standard
 7628
                     44%        8.00           4.30             4.25           4.25              4.20    0.011      0.011         0.012        0.012    Standard
 1506                46%        6.80           4.25             4.20           4.20              4.15    0.011      0.011         0.012        0.012    Standard
                     50%        4.70           4.15             4.10           4.10              4.05    0.011      0.011         0.012        0.012    Standard
 2116                53%        5.10           4.10             4.05           4.02              3.97    0.011      0.011         0.012        0.012    Standard
                     56%        5.40           3.98             3.93           3.93              3.88    0.012      0.012         0.013        0.013    Standard
 2113                57%        4.30           3.98             3.93           3.93              3.88    0.012      0.012         0.013        0.013    Standard
                     60%        2.80           3.80             3.75           3.75              3.70    0.012      0.012         0.013        0.013    Standard
 1080
                     63%        3.10           3.72             3.67           3.67              3.62    0.012      0.012         0.013        0.013    Standard
 106                 70%        2.00           3.55             3.50           3.50              3.45    0.013      0.013         0.014        0.014    Standard



Remark:
① Press thickness test condition---Prepreg lamination size 18”*24”, Copper Foil---1oz/1oz, Flow---about 5%;
② Make laminated prepreg to micro-section and measure the thickness with microscope; this thickness is used for resistance design
  calculation.
③ The thickness measured with micrometer is 0.2~0.4 mil larger than that measured with micro-section; and mainly used for total thickness
  design calculation.




CORPORATE HEADQUARTERS         EMEA REGIONAL HEADQUARTERS              AMERICAS REGIONAL HEADQUARTERS
Ventec Electronics Co. Ltd.    Ventec Europe                           Ventec USA
308 TaiShan Rd,                Unit 1 Trojan Business Centre,          720 Lee St., Elk Grove Village,
New District Suzhou,           Tachbrook Park Estate,                  Illinois, IL 60007,
Jiangsu, P.R. China 215129     Leamington-Spa, CV34 6RH, UK            United States of America
                                                                                                                                                  Page 2 of 5
T: +86 512-68091810            T: +44 1926-889822                      T: +1 630-4221627
Email: sales@ventec.com.cn     Email: sales@ventec-europe.com          Email: saleseast@ventec-usa.com     www.venteclaminates.com        Issued: 04/11/2021
Professional Manufacturer of Copper Clad Laminates




VT-901
PROCESS GUIDE

Laminates Availability
-  Thickness: 0.002” (0.05mm) to 0.200” (5mm), available in sheet or panel form
- Copper Foil: 1/4 to 12oz, HTE or RTF or DST
- Dk values are for impedence design.

 Core thk.                          Resin                                  DK                                                 DF
                    Stack-up                                                                                                                          Remark
 (inches)                          Content       @ 1GHz          @ 2GHz         @ 5GHz         @ 10GHz     @ 1GHz    @ 2GHz        @ 5GHz   @ 10GHz
   0.002              1-106          70%           3.55           3.50            3.50            3.45     0.013      0.013        0.014     0.014    Standard
   0.003             1-1080          63%           3.72           3.67            3.67            3.62     0.012      0.012        0.013     0.013    Standard
   0.0035            1-1080          68%           3.59           3.54            3.54            3.39     0.013      0.013        0.014     0.014    Standard
   0.0035            2-1067          58%           3.98           3.93            3.93            3.88     0.012      0.012        0.013     0.013      2ply
   0.004             1-2116          44%           4.30           4.25            4.25            4.20     0.011      0.011        0.012     0.012    Standard
   0.004             2-1078          45%           4.30           4.25            4.25            4.20     0.011      0.011        0.012     0.012      2ply
   0.005             1-2116          53%           4.10           4.05            4.02            3.97     0.012      0.012        0.013     0.013    Standard
   0.005             2-1078          54%           4.10           4.05            4.02            3.97     0.012      0.012        0.013     0.013      2ply
   0.006             1-1506          42%           4.35           4.30            4.30            4.25     0.010      0.010        0.011     0.011    Standard
   0.006             2-1080          63%           3.72           3.67            3.67            3.62     0.012      0.012        0.013     0.013      2ply
   0.007             1-7628          40%           4.40           4.35            4.35            4.30     0.010      0.010        0.011     0.011    Standard
   0.007             2-2113          48%           4.22           4.17            4.17            4.12     0.011      0.011        0.012     0.012      2ply
   0.008             1-7628          44%           4.30           4.25            4.25            4.20     0.011      0.011        0.012     0.012    Standard
   0.008             2-2116          44%           4.30           4.25            4.25            4.20     0.011      0.011        0.012     0.012      2ply
   0.010             2-2116          53%           4.10           4.05            4.02            3.97     0.011      0.011        0.012     0.012    Standard
   0.012             2-1506          42%           4.35           4.30            4.30            4.25     0.010      0.010        0.011     0.011    Standard
   0.014             2-7628          40%           4.40           4.35            4.35            4.30     0.010      0.010        0.011     0.011    Standard
   0.014             3-2116          53%           4.10           4.05            4.02            3.97     0.011      0.011        0.012     0.012    Non-7628
   0.016             2-7628          44%           4.30           4.25            4.25            4.20     0.011      0.011        0.012     0.012    Standard
   0.018        2-7628+1-2116        40%           4.40           4.35            4.35            4.30     0.010      0.010        0.011     0.011    Standard
   0.020        2-7628+1-2116        41%           4.40           4.35            4.35            4.30     0.010      0.010        0.011     0.011    Standard
   0.024             3-7628          44%           4.30           4.25            4.25            4.20     0.011      0.011        0.012     0.012    Standard
   0.028             4-7628          40%           4.40           4.35            4.35            4.30     0.010      0.010        0.011     0.011    Standard
   0.029             4-7628          41%           4.40           4.35            4.35            4.30     0.010      0.010        0.011     0.011    Standard
   0.031             4-7628          43%           4.33           4.28            4.28            4.23     0.010      0.010        0.011     0.011    Standard
   0.036             5-7628          40%           4.40           4.35            4.35            4.30     0.010      0.010        0.011     0.011    Standard
   0.039             5-7628          43%           4.33           4.28            4.28            4.23     0.010      0.010        0.011     0.011    Standard
   0.042             6-7628          40%           4.40           4.35            4.35            4.30     0.010      0.010        0.011     0.011    Standard
   0.045             6-7628          41%           4.38           4.33            4.33            4.28     0.010      0.010        0.011     0.011    Standard
   0.049             7-7628          40%           4.40           4.35            4.35            4.30     0.010      0.010        0.011     0.011    Standard
   0.059             8-7628          42%           4.35           4.30            4.30            4.25     0.010      0.010        0.011     0.011    Standard
CORPORATE HEADQUARTERS          EMEA REGIONAL HEADQUARTERS               AMERICAS REGIONAL HEADQUARTERS
Ventec Electronics Co. Ltd.     Ventec Europe                            Ventec USA
308 TaiShan Rd,                 Unit 1 Trojan Business Centre,           720 Lee St., Elk Grove Village,
New District Suzhou,            Tachbrook Park Estate,                   Illinois, IL 60007,
Jiangsu, P.R. China 215129      Leamington-Spa, CV34 6RH, UK             United States of America
                                                                                                                                                    Page 3 of 5
T: +86 512-68091810             T: +44 1926-889822                       T: +1 630-4221627
Email: sales@ventec.com.cn      Email: sales@ventec-europe.com           Email: saleseast@ventec-usa.com       www.venteclaminates.com      Issued: 04/11/2021
Professional Manufacturer of Copper Clad Laminates




VT-901
PROCESS GUIDE



Press Condition
  1. Heating rate (Rise of Rate) of material:
       Programmable Press: 1.5-3.0ºC/min (3~5ºF/min). Manual Press: 3~6ºC /min (5~10ºF/min)
  2. Curing Temperature & Time:
       1) 120~150min at more than 218ºC (424ºF) [Material Temperature] depending on total thickness.
     Boards thicker than 3 mm may need longer curing time.
       2) For sequential lamination use 120 minutes for the first lamination and 150 minutes for the final.
       After pressing, Tg should be performed for further verification.
  3.  Full Pressure: ≥320psi
  4.  Vacuuming should be continued until over 200ºC (392ºF) [Material Temperature]
  5.  Cold Press condition: Keep Plate @ Room Temperature by water; Pressure:100psi; Keep Time: 60minutes




                 Temperature
                                                                  Hot Start Cycle for VT-901                                             Pressure
                                                                                                                                         500psi(35Kg/cm2)
                                                                                                         Vacuum: 760Torr(100KPa)
                 250ºC/ 482ºF
                                                                                                                                         400psi(28Kg/cm2)
                 200ºC/ 392ºF                                                            220ºC                                           350psi(25Kg/cm2)
                                                                                         (428ºF)
                                                                                                                                         300psi(21Kg/cm2)
                 150ºC/ 302ºF


                                               80ºC                                                                                      200psi(14Kg/cm2)
                 100ºC/ 212ºF                  (176ºF)



                   50ºC/ 122ºF                                                                                                           100psi(7Kg/cm2)
                                                             Vacuum: 30Torr(4KPa)


                                                                                                                                         0
                                 0   20     50           100		                      200		
                                                                                        300 340 360                                400
                                                                             Time (minute)




CORPORATE HEADQUARTERS           EMEA REGIONAL HEADQUARTERS            AMERICAS REGIONAL HEADQUARTERS
Ventec Electronics Co. Ltd.      Ventec Europe                         Ventec USA
308 TaiShan Rd,                  Unit 1 Trojan Business Centre,        720 Lee St., Elk Grove Village,
New District Suzhou,             Tachbrook Park Estate,                Illinois, IL 60007,
Jiangsu, P.R. China 215129       Leamington-Spa, CV34 6RH, UK          United States of America
                                                                                                                                                     Page 4 of 5
T: +86 512-68091810              T: +44 1926-889822                    T: +1 630-4221627
Email: sales@ventec.com.cn       Email: sales@ventec-europe.com        Email: saleseast@ventec-usa.com     www.venteclaminates.com           Issued: 04/11/2021
Professional Manufacturer of Copper Clad Laminates




VT-901
PROCESS GUIDE



Typical Drilling Parameters (φ0.3-1.0 mm)
 1. Spindle Speed                                                             120-180                         KRPM
 2. Feed Rate                                                                 100-200                         inch / min
 3. Retract Rate                                                              550-1000                        inch / min
 4. Chip Load                                                                 0.6~1.8                         mil / Rev.
 5. Entry board                                                               0.15mm Al                       –




Desmear Process
1.  Adjustments to the desmear process are necessary for the polyimide materials;
2. Check with your chemical supplier for recommendations.




CORPORATE HEADQUARTERS        EMEA REGIONAL HEADQUARTERS       AMERICAS REGIONAL HEADQUARTERS
Ventec Electronics Co. Ltd.   Ventec Europe                    Ventec USA
308 TaiShan Rd,               Unit 1 Trojan Business Centre,   720 Lee St., Elk Grove Village,
New District Suzhou,          Tachbrook Park Estate,           Illinois, IL 60007,
Jiangsu, P.R. China 215129    Leamington-Spa, CV34 6RH, UK     United States of America
                                                                                                                                   Page 5 of 5
T: +86 512-68091810           T: +44 1926-889822               T: +1 630-4221627
Email: sales@ventec.com.cn    Email: sales@ventec-europe.com   Email: saleseast@ventec-usa.com   www.venteclaminates.com   Issued: 04/11/2021
