Repository: EIDOSDATA/TraceWave-Studio

# PCB 유전율과 적층 자료

수집/정리 기준일: 2026-11-11.

먼저 [전체 자료 안내 엑셀](Excel/00_전체_자료_안내.xlsx)을 연다. 회사별 엑셀은 `Excel/`에 있고, 원문 검색은 [HTML 안내](START_HERE_ko.html)를 사용한다.

- [자료 사용 안내](docs/자료_사용_안내.md): 폴더, 단위, 조건 선택과 내보내기.
- [자료 검토 결과](docs/자료_검토_결과.md): 확인한 범위, 오류/공백, 정리 내역.
- [TraceWave Studio 연결 설계](../../../Code/docs/pcb_material_catalog.md): 사용자 직접 입력, 소재 선택, 제조업체 적층 선택과 현재 구현의 경계.

57,340개 조건별 관측, 36개 회사와 일반 재료 참고 자료 1개 그룹, 1,756개 출처 기록을 보존했다. 새 엑셀은 전체 안내 1개와 회사/참고 자료별 37개로 총 38개다. 행 수는 고유 소재나 독립 측정 수가 아니다. 공식 자료에 값이 있어도 실제 제조 조건과 해석 대역에 맞는지 확인해야 한다.

사람이 보는 엑셀과 프로그램용 JSONL을 분리했다. 원문 PDF/HTML의 바이트는 보존하면서 파일명을 회사와 소재/용도 중심으로 바꿨다. 중복 저장한 데이터 사본은 복구 폴더로 옮겼고 관측 수치는 삭제하지 않았다.

File: 00_REF/PCB RF ANT/05_PCB_Dielectric_Data_2026/search_text/Ventec/Ventec__211104vt-90h-pgl-revb7-eng__기술자료__RT0573__추출텍스트.txt
Professional Manufacturer of Copper Clad Laminates




VT-90H                                                                                                     UL Approval: E214381          Version: Rev. B7

PROCESS GUIDE
VT-90H CCL/Laminate VT-90H PP/Prepreg (Polyimide)



Precautions in Handling

Storage Condition & Shelf Life
                                                               Prepreg                                                        Laminate

    Storage                    Temperature                     Below 23ºC (73ºF)                   Below 5ºC (41ºF)           Room
    Condition
                               Relative Humidity               Below 55%                           /                          /

    Shelf Life                                                 3 Months                            6 Months                   24 Months



•         The prepreg exceeding shelf life should be retested.
•         Take care in handling thin core laminates as they are easily damaged.
•         If the prepreg is not consumed within 48hrs after opening the vacuum package, it is recommended that the bags be resealed.
•         Material is available in both long and short grain. The grain direction is indicated on the label with an arrow.


Designing and Inner layer Process
•         Please be careful when single ply of 1080, 1086, 1078 or 106 prepreg is designed to the dielectric layer.
•         Dimension stability is the same as Standard FR4 material.
•         Please check with your oxide vendor to make sure that our material is suitable with your oxide process. We recommend to 		
          control the peel strength with brown oxide copper over 2 Lb/in.
•         For unclad or single sided laminates to be used in multilayer, please brush unclad sides before use.




CORPORATE HEADQUARTERS        EMEA REGIONAL HEADQUARTERS         AMERICAS REGIONAL HEADQUARTERS
Ventec Electronics Co. Ltd.   Ventec Europe                      Ventec USA
308 TaiShan Rd,               Unit 1 Trojan Business Centre,     720 Lee St., Elk Grove Village,
New District Suzhou,          Tachbrook Park Estate,             Illinois, IL 60007,
Jiangsu, P.R. China 215129    Leamington-Spa, CV34 6RH, UK       United States of America
                                                                                                                                             Page 1 of 5
T: +86 512-68091810           T: +44 1926-889822                 T: +1 630-4221627
Email: sales@ventec.com.cn    Email: sales@ventec-europe.com     Email: saleseast@ventec-usa.com          www.venteclaminates.com    Issued: 04/11/2021
Professional Manufacturer of Copper Clad Laminates




VT-90H
PROCESS GUIDE


Prepreg Availability
E-Glass styles : 7628, 1506, 1500, 2113, 2313, 3313, 2116, 1080, 1086, 1078, 106, 1067 etc.

                                Press                                    DK                                                  DF
                   Resin
    Type                      Thickness                                                                                                              Remark
                  Content                    @ 1GHz         @ 2GHz          @ 5GHz           @ 10GHz     @ 1GHz    @ 2GHz       @ 5GHz    @ 10GHz
                                (mil)
                     40%         7.30           4.40            4.35           4.35              4.30    0.010       0.010        0.011    0.011     Standard
  7628
                     44%         8.00           4.30            4.25           4.25              4.20    0.011       0.011        0.012    0.012     Standard
  1506               46%         6.80           4.25            4.20           4.20              4.15    0.011       0.011        0.012    0.012     Standard
                     50%         4.70           4.15            4.10           4.10              4.05    0.011       0.011        0.012    0.012     Standard
  2116               53%         5.10           4.10            4.05           4.02              3.97    0.011       0.011        0.012    0.012     Standard
                     56%         5.40           3.98            3.93           3.93              3.88    0.012       0.012        0.013    0.013     Standard
  2113               57%         4.30           3.98            3.93           3.93              3.88    0.012       0.012        0.013    0.013     Standard
                     60%         2.80           3.80            3.75           3.75              3.70    0.012       0.012        0.013    0.013     Standard
  1080
                     63%         3.10           3.72            3.67           3.67              3.62    0.012       0.012        0.013    0.013     Standard
  106                70%         2.00           3.55            3.50           3.50              3.45    0.013       0.013        0.014    0.014     Standard



Remark:
① Press thickness test condition---Prepreg lamination size 18”*24”, Copper Foil---1oz/1oz, Flow---about 5%;
② Make laminated prepreg to micro-section and measure the thickness with microscope; this thickness is used for resistance design
  calculation.
③ The thickness measured with micrometer is 0.2~0.4 mil larger than that measured with micro-section; and mainly used for total
  thickness design calculation.




CORPORATE HEADQUARTERS         EMEA REGIONAL HEADQUARTERS              AMERICAS REGIONAL HEADQUARTERS
Ventec Electronics Co. Ltd.    Ventec Europe                           Ventec USA
308 TaiShan Rd,                Unit 1 Trojan Business Centre,          720 Lee St., Elk Grove Village,
New District Suzhou,           Tachbrook Park Estate,                  Illinois, IL 60007,
Jiangsu, P.R. China 215129     Leamington-Spa, CV34 6RH, UK            United States of America
                                                                                                                                              Page 2 of 5
T: +86 512-68091810            T: +44 1926-889822                      T: +1 630-4221627
Email: sales@ventec.com.cn     Email: sales@ventec-europe.com          Email: saleseast@ventec-usa.com     www.venteclaminates.com    Issued: 04/11/2021
Professional Manufacturer of Copper Clad Laminates




VT-90H
PROCESS GUIDE

Laminates Availability
-  Thickness: 0.002” (0.05mm) to 0.200” (5mm), available in sheet or panel form
- Copper Foil: 1/4 to 12oz, HTE or RTF or DST
- Dk values are for impedence design.

 Core thk.                          Resin                                 DK                                                 DF
                   Stack-up                                                                                                                          Remark
 (inches)                          Content      @ 1GHz           @ 2GHz        @ 5GHz         @ 10GHz      @ 1GHz   @ 2GHz        @ 5GHz   @ 10GHz
   0.002             1-106           70%          3.55            3.50           3.50            3.45      0.013     0.013        0.014     0.014    Standard
   0.003             1-1080          63%          3.72            3.67           3.67            3.62      0.012     0.012        0.013     0.013    Standard
  0.0035             1-1080          68%          3.59            3.54           3.54            3.39      0.013     0.013        0.014     0.014    Standard
  0.0035             2-1067          58%          3.98            3.93           3.93            3.88      0.012     0.012        0.013     0.013      2ply
   0.004             1-2116          44%          4.30            4.25           4.25            4.20      0.011     0.011        0.012     0.012    Standard
   0.004             2-1078          45%          4.30            4.25           4.25            4.20      0.011     0.011        0.012     0.012      2ply
   0.005             1-2116          53%          4.10            4.05           4.02            3.97      0.012     0.012        0.013     0.013    Standard
   0.005             2-1078          54%          4.10            4.05           4.02            3.97      0.012     0.012        0.013     0.013      2ply
   0.006             1-1506          42%          4.35            4.30           4.30            4.25      0.010     0.010        0.011     0.011    Standard
   0.006             2-1080          63%          3.72            3.67           3.67            3.62      0.012     0.012        0.013     0.013      2ply
   0.007             1-7628          40%          4.40            4.35           4.35            4.30      0.010     0.010        0.011     0.011    Standard
   0.007             2-2113          48%          4.22            4.17           4.17            4.12      0.011     0.011        0.012     0.012      2ply
   0.008             1-7628          44%          4.30            4.25           4.25            4.20      0.011     0.011        0.012     0.012    Standard
   0.008             2-2116          44%          4.30            4.25           4.25            4.20      0.011     0.011        0.012     0.012      2ply
   0.010             2-2116          53%          4.10            4.05           4.02            3.97      0.011     0.011        0.012     0.012    Standard
   0.012             2-1506          42%          4.35            4.30           4.30            4.25      0.010     0.010        0.011     0.011    Standard
   0.014             2-7628          40%          4.40            4.35           4.35            4.30      0.010     0.010        0.011     0.011    Standard
   0.014             3-2116          53%          4.10            4.05           4.02            3.97      0.011     0.011        0.012     0.012    Non-7628
   0.016             2-7628          44%          4.30            4.25           4.25            4.20      0.011     0.011        0.012     0.012    Standard
   0.018        2-7628+1-2116        40%          4.40            4.35           4.35            4.30      0.010     0.010        0.011     0.011    Standard
   0.020        2-7628+1-2116        41%          4.40            4.35           4.35            4.30      0.010     0.010        0.011     0.011    Standard
   0.024             3-7628          44%          4.30            4.25           4.25            4.20      0.011     0.011        0.012     0.012    Standard
   0.028             4-7628          40%          4.40            4.35           4.35            4.30      0.010     0.010        0.011     0.011    Standard
   0.029             4-7628          41%          4.40            4.35           4.35            4.30      0.010     0.010        0.011     0.011    Standard
   0.031             4-7628          43%          4.33            4.28           4.28            4.23      0.010     0.010        0.011     0.011    Standard
   0.036             5-7628          40%          4.40            4.35           4.35            4.30      0.010     0.010        0.011     0.011    Standard
   0.039             5-7628          43%          4.33            4.28           4.28            4.23      0.010     0.010        0.011     0.011    Standard
   0.042             6-7628          40%          4.40            4.35           4.35            4.30      0.010     0.010        0.011     0.011    Standard
   0.045             6-7628          41%          4.38            4.33           4.33            4.28      0.010     0.010        0.011     0.011    Standard
   0.049             7-7628          40%          4.40            4.35           4.35            4.30      0.010     0.010        0.011     0.011    Standard
   0.059             8-7628          42%          4.35            4.30           4.30            4.25      0.010     0.010        0.011     0.011    Standard
CORPORATE HEADQUARTERS          EMEA REGIONAL HEADQUARTERS               AMERICAS REGIONAL HEADQUARTERS
Ventec Electronics Co. Ltd.     Ventec Europe                            Ventec USA
308 TaiShan Rd,                 Unit 1 Trojan Business Centre,           720 Lee St., Elk Grove Village,
New District Suzhou,            Tachbrook Park Estate,                   Illinois, IL 60007,
Jiangsu, P.R. China 215129      Leamington-Spa, CV34 6RH, UK             United States of America
                                                                                                                                                   Page 3 of 5
T: +86 512-68091810             T: +44 1926-889822                       T: +1 630-4221627
Email: sales@ventec.com.cn      Email: sales@ventec-europe.com           Email: saleseast@ventec-usa.com       www.venteclaminates.com     Issued: 04/11/2021
Professional Manufacturer of Copper Clad Laminates




VT-90H
PROCESS GUIDE



Press Condition
 1. Heating rate (Rise of Rate) of material:
      Programmable Press: 1.5-3.0ºC/min (3~5ºF/min). Manual Press: 3~6ºC /min (5~10ºF/min)
 2. Curing Temperature & Time:
      1) 120~150min at more than 218ºC (424ºF) [Material Temperature] depending on total thickness.
    Boards thicker than 3 mm may need longer curing time.
      2) For sequential lamination use 120 minutes for the first lamination and 150 minutes for the final.
     After pressing, Tg should be performed for further verification.
 3. Full Pressure: ≥400psi
 4.  Vacuuming should be continued until over 200ºC (392ºF) [Material Temperature]
 5.  Cold Press condition: Keep Plate @ Room Temperature by water; Pressure:100psi; Keep Time: 60minutes




                     Temperature
                                                                     Hot Start Cycle                                               Pressure
                                                                                                                                   500psi(35Kg/cm2)

                     250ºC/ 482ºF                                                                                                  450psi(31Kg/cm2)
                                                                                                         Vacuum: 760Torr(100KPa)
                                                                                                                                   400psi(28Kg/cm2)
                     200ºC/ 392ºF                                                    220ºC
                                                                                     (428ºF)
                                                                                                                                   300psi(21Kg/cm2)
                     150ºC/ 302ºF

                                              80ºC                                                                                 200psi(14Kg/cm2)
                     100ºC/ 212ºF             (176ºF)


                                                                                                                                   100psi(7Kg/cm2)
                      50ºC/ 122ºF
                                                              Vacuum: 30Torr(4KPa)

                                                                                                                                   0
                                    0 20    50          100                   200                       300     340 360       400
                                                                          Time (minute)




CORPORATE HEADQUARTERS         EMEA REGIONAL HEADQUARTERS             AMERICAS REGIONAL HEADQUARTERS
Ventec Electronics Co. Ltd.    Ventec Europe                          Ventec USA
308 TaiShan Rd,                Unit 1 Trojan Business Centre,         720 Lee St., Elk Grove Village,
New District Suzhou,           Tachbrook Park Estate,                 Illinois, IL 60007,
Jiangsu, P.R. China 215129     Leamington-Spa, CV34 6RH, UK           United States of America
                                                                                                                                                      Page 4 of 5
T: +86 512-68091810            T: +44 1926-889822                     T: +1 630-4221627
Email: sales@ventec.com.cn     Email: sales@ventec-europe.com         Email: saleseast@ventec-usa.com         www.venteclaminates.com         Issued: 04/11/2021
Professional Manufacturer of Copper Clad Laminates




VT-90H
PROCESS GUIDE



Typical Drilling Parameters (φ0.3-1.0 mm) [Recommended]
 1. Spindle Speed:                                                            120-180                         KRPM
 2. Feed Rate:                                                                100-200                         inch / min
 3. Retract Rate:                                                             550-1000                        inch / min
 4. Chip Load:                                                                0.6~1.8                         mil / Rev.
 5. Entry board:                                                              0.15mm Al                       –




Desmear Process
1. Adjustments to the desmear process are necessary for the polyimide materials;
2. Check with your chemical supplier for recommendations.




CORPORATE HEADQUARTERS        EMEA REGIONAL HEADQUARTERS       AMERICAS REGIONAL HEADQUARTERS
Ventec Electronics Co. Ltd.   Ventec Europe                    Ventec USA
308 TaiShan Rd,               Unit 1 Trojan Business Centre,   720 Lee St., Elk Grove Village,
New District Suzhou,          Tachbrook Park Estate,           Illinois, IL 60007,
Jiangsu, P.R. China 215129    Leamington-Spa, CV34 6RH, UK     United States of America
                                                                                                                                   Page 5 of 5
T: +86 512-68091810           T: +44 1926-889822               T: +1 630-4221627
Email: sales@ventec.com.cn    Email: sales@ventec-europe.com   Email: saleseast@ventec-usa.com   www.venteclaminates.com   Issued: 04/11/2021

File: 00_REF/PCB RF ANT/05_PCB_Dielectric_Data_2026/search_text/Ventec/Ventec__221011-tec-speed-300-vt-6706-tds__데이터시트__RT0495__추출텍스트.txt
tec-speed 30.0 VT-6706                                                      UL Approval: E214381   Version: 11/10/2022

High-Frequency Laminate



General Information
> Ceramic-filled PTFE Composites
> High Dk and Low Loss
> Tight Dk and Thickness Control
> Low CTE
> Low Moisture Absorption


Application
> Military and Space Radar
> Power Amplifier
> Patch Antenna
> Satellite Communication


Availability
> Dielectric Thickness: 0.025” (0.635mm), 0.050’’ (1.270mm), 0.075’’ (1.905mm)
> Panel size: 10”*10” (254*254mm), 20”*10” (508*254mm), 18”*12” (457*305mm), 18”*24” (457*610mm)
> Copper Foil: Hoz & 1oz, HTE & RTF & Resistive Foil
> Metal Base: AI 5052 & 6061, 1~4mm, Cu C1100, 1~3mm

Remark: Additional options maybe available upon request.




                                                                                                                 Page 1 of 2
www.venteclaminates.com                                                                               Published on: 11/10/2022
tec-speed 30.0 VT-6706                                                                       UL Approval: E214381           Version: 11/10/2022

High-Frequency Laminate


Properties
 Properties                           Test Method                            Units            Conditions             Typical Value

 Electrical Properties
 Dk                                   IPC-TM-650 2.5.5.5                     -                10GHz                  6.15±0.15
 Design Dk                            Differential Phase Length Method       -                8~40GHz                6.45
 Thermal Coefficient of Dk            IPC-TM-650 2.5.5.5                     ppm/˚C           10GHz                  -400
 Df                                   IPC-TM-650 2.5.5.5                     -                10GHz                  0.0025
 Surface Resistivity                  IPC-TM-650 2.5.17.1                    MΩ               After Moisture         4.00E+07
 Volume Resistivity                   IPC-TM-650 2.5.17.1                    MΩ-cm            After Moisture         7.00E+07
 Thermal Properties
 Td (@5% weight loss)                 ASTM D3850                             ˚C               2 hrs @105˚C           520
 Thermal Conductivity                 ASTM D5470                             W/mK             As Received            0.70
 X/Y-axis CTE                         IPC-TM-650 2.4.24.5                    ppm/˚C           0~100 ˚C               45/32
 Z-axis CTE                           IPC-TM-650 2.4.24                      ppm/˚C           0~100 ˚C               50
 Mechanical Properties
 Thermal stress @288˚C                IPC-TM-650 2.4.13.1                    Second           10sec/cycle            >300
 Peel Strength (1oz)                  IPC-TM-650 2.4.8                       lb/in (N/mm)     After thermal stress   14.5 (2.54)
 Tensile Modulus X/Y-axis             ASTM D638                              MPa              As Received            1350/1220
 Physical Properties
 Density                              ASTM D792                              g/m3             As Received            2.7
 Moisture Absorption                  IPC-TM-650 2.6.2.1                     %                D48/50                 0.05
 Flammability                         UL-94                                  -                -                      V-0
 Lead free process compatible         -                                      -                -                      YES
 IPC-4103                             -                                      -                -                      /07

All test data provided are preliminary typical values and not intended to be specification values.

Disclaimer: The information and data contained in this technical literature is based on data and knowledge correct at the time of
publishing/printing and is believed to be accurate and is offered in good faith for the benefit of the user. The user should make his
own tests to verify the suitability of this product for any application before its use. All data are typical values only and subject to change
without notice.




                                                                                                                                           Page 2 of 2
www.venteclaminates.com                                                                                                         Published on: 11/10/2022

File: 00_REF/PCB RF ANT/05_PCB_Dielectric_Data_2026/search_text/Ventec/Ventec__221011-tec-speed30-vt-6702__기술자료__RT0493__추출텍스트.txt
tec-speed 30.0 - VT-6702                                                               UL Approval: E214381 Version: 11/10/2022

Laminate


General Information
> Ceramic-filled PTFE composites
> Excellent high frequency performance & low loss
> Excellent mechanical strength
> Excellent thermal reliability
> Low CTE


Application
> Global Positioning & Navigation Systems
> Ground Based and Airbrone Radar
> Phased Array Antenna
> Beam Forming Networks


Availability
 Laminate                                                                                VT-6702
                                                                                     0.010” (0.25mm)
                                                                                     0.020” (0.50mm)
 Dielectric Thickness
                                                                                     0.030” (0.75mm)
                                                                                     0.060” (1.52mm)
                                                                                  12”*18” (305*457mm)
 Panel Size                                                                       24”*18” (610*457mm)
                                                                      Additional sizes may be available upon request
                                                                                    Hoz, 1oz HTE & RTF
 Copper Foil
                                                                      Additional types may be available upon request.


Storage Condition & Shelf Life
 Properties                                              Laminate

                              Temperature                Room
 Storage Condition
                              Relative humidity          /
 Shelf Life                                              24 months (airproof)

Note: The prepreg exceeding shelf life should be retested.




                                                                                                                                   Page 1 of 2
www.venteclaminates.com                                                                                                 Published on: 11/10/2022
tec-speed 30.0 - VT-6702                                                                     UL Approval: E214381 Version: 11/10/2022

Laminate



Properties Sheet
 Properties                           Test Method                    Units                Conditions             Typical Value

 Dielectric Constant (Dk) @10GHz      IPC-TM-650 2.5.5.5             -                    10GHz                  2.94 ± 0.04

 Design Dk                            Differential phase method      -                    8~40GHz                2.94

 Dissipation Factor                   IPC-TM-650 2.5.5.5             -                    10GHz                  0.0011

 Thermal Coefficient of Dk            IPC-TM-650 2.5.5.5             ppm/˚C               10GHz                  +12

 Td @ 5% weight loss                  ASTM D3850                     ˚C                   2 hrs @ 105˚C          520

 Thermal Stress @ 288˚C               IPC-TM-650 2.4.13.1            Second               10 sec/cycle           >300

 Peel Strength (1oz)                  IPC-TM-650 2.4.8               lb/in                after thermal stress   9

 CTE Z-axis                           IPC-TM-650 2.4.24              ppm/˚C               after thermal stress   24

 Moisture Absorption                  IPC-TM-650 2.6.2.1             %                    D48/50                 0.02


All test data provided are preliminary typical values and not intended to be specification values.

Disclaimer: The information and data contained in this technical literature is based on data and knowledge correct at the time of printing
and is believed to be accurate and is offered in good faith for the benefit of the user. The user should make his own tests to verify the
suitability of this product for any application before its use. All data are typical values only and subject to change without notice.




                                                                                                                                     Page 2 of 2
www.venteclaminates.com                                                                                                   Published on: 11/10/2022

File: 00_REF/PCB RF ANT/05_PCB_Dielectric_Data_2026/search_text/Ventec/Ventec__230320tecspeed20-vtm1000i__기술자료__RT0485__추출텍스트.txt
tec-speed 20.0 - VTM1000i                                                                                              UL Approval: E214381 Version: Prelim 1

Hydrocarbon Ceramic based Laminate


General Information
> Hydrocarbon & ceramic based laminate
> High Dk (9.8) and Low Df (0.0023)
> Excellent thermal reliability


Application
> Satellite Communication Systems
> Power Amplifiers
> Global Positioning System Antennas
> Filters and Couplers
> RF and Microwave Circuitry


Availability
  Core Thickness                                               0.015”, 0.020”, 0.025”, 0.030”, 0.050”, 0.060”, 0.075”, 0.100”, 0.125”, and 0.150”


  Default Copper Type                                                                                     Copper Thickness

  HVLP                                                                                                      Hoz and 1oz

  HTE                                                                                                            2oz

* Additional copper types are available upon request.

> Copper base or aluminum base laminate is available.
Disclaimer:
> The information and data contained in this technical literature is based on data and knowledge correct at the time of publishing/printing
   and is believed to be accurate and is offered in good faith for the benefit of the user. The user should make his own tests to verify the
   suitability of this product for any application before its use. All data are typical values only and subject to change without notice.

Storage Condition
  Properties                                                                                          Laminate

                                              Temperature                                             Room
  Storage Condition
                                              Relative humidity                                       /



CORPORATE HEADQUARTERS        EMEA REGIONAL HEADQUARTERS            AMERICAS REGIONAL HEADQUARTERS
Ventec Electronics Co. Ltd.   Ventec Europe                         Ventec USA
308 TaiShan Rd,               Unit 1 Trojan Business Centre,        720 Lee St., Elk Grove Village,
New District Suzhou,          Tachbrook Park Estate,                Illinois, IL 60007,
Jiangsu, P.R. China 215129    Leamington-Spa, CV34 6RH, UK          United States of America
                                                                                                                                                        Page 1 of 2
T: +86 512-68091810           T: +44 1926-889822                    T: +1 630-4221627
Email: sales@ventec.com.cn    Email: sales@ventec-europe.com        Email: saleseast@ventec-usa.com              www.venteclaminates.com     Published on: 03/11/2022
tec-speed 20.0 - VTM1000i                                                                                         UL Approval: E214381 Version: Prelim 1

Hydrocarbon Ceramic-based Laminate



Properties Sheet
  Properties                                                   Test Method                              Units                                Typical Value
  Electrical Properties
  Dielectric Constant         @ 10GHz                          IPC-TM-650 2.5.5.5                       –                       9.8 ± 0.245
                                                               Clamped Stripline
  Design Dk                   8~40GHz                          Differential phase length method         –                       9.9
  Dissipation Factor          @ 10GHz                          IPC-TM-650 2.5.5.13                      –                       0.0023
                                                               Clamped Stripline
  TcDk                        After Moisture                   IPC-TM-650 2.5.5.5                       ppm/˚C                  -40
                              Resistance                       Clamped Stripline
  Thermal Properties
  Td                                                           ASTM D3850                               ˚C                      426
  Z-CTE                       50~140˚C                         IPC-TM-650 2.4.24                        ppm/˚C                  25
  x, y-CTE                    50~140˚C                         IPC-TM-650 2.4.24                        ppm/˚C                  24
  Thermal Stress              @ 288˚C                          IPC-TM-650 2.4.13.1                      Second                  >600
  Thermal Conductivity                                         ASTM D5470                               W/mK                    1.00
  Mechanical Properties
  Peel Strength (1oz)         As received                      IPC-TM-650 2.4.8                         lb/in (N/mm)            5.0 (0.88)
                              After thermal stress             IPC-TM-650 2.4.8                         lb/in (N/mm)            5.0 (0.88)
  Flexural Modulus                                             ASTM D790                                Mpsi                    2.05
  Physical Properties
  Moisture Absorption                                          ASTM D547                                %                       0.15
  Lead free process compatible                                 -                                        -                       YES

Note: All test data provided are typical values and not intended to be specification values.




CORPORATE HEADQUARTERS        EMEA REGIONAL HEADQUARTERS              AMERICAS REGIONAL HEADQUARTERS
Ventec Electronics Co. Ltd.   Ventec Europe                           Ventec USA
308 TaiShan Rd,               Unit 1 Trojan Business Centre,          720 Lee St., Elk Grove Village,
New District Suzhou,          Tachbrook Park Estate,                  Illinois, IL 60007,
Jiangsu, P.R. China 215129    Leamington-Spa, CV34 6RH, UK            United States of America
                                                                                                                                                             Page 2 of 2
T: +86 512-68091810           T: +44 1926-889822                      T: +1 630-4221627
Email: sales@ventec.com.cn    Email: sales@ventec-europe.com          Email: saleseast@ventec-usa.com       www.venteclaminates.com               Published on: 03/11/2022

File: 00_REF/PCB RF ANT/05_PCB_Dielectric_Data_2026/search_text/Ventec/Ventec__230414-vt-447-pgl-revb4-eng__기술자료__RT0535__추출텍스트.txt
Professional Manufacturer of Copper Clad Laminates




VT-447                                                                                        UL Approval: E214381           Version: Rev. B4

PROCESS GUIDE
VT-447 CCL/Laminate VT-447 PP/Prepreg



Precautions in Handling

Storage Condition & Shelf Life
                                                          Prepreg                                                Laminate

    Storage                    Temperature                Below 23ºC (73ºF)          Below 5ºC (41ºF)            Room
    Condition                  Relative Humidity          Below 55%                  /                           /

    Shelf Life                                            3 Months                   6 Months                    24 Months


•         The prepreg exceeding shelf time should be retested.
•         Take care in handling thin core laminates as they are easily damaged.
•         If the prepreg is not consumed within 48hrs after opening the vacuum package, it is recommended that the bags be resealed.
•         Material is available in both long and short grain. The grain direction is indicated on the label with an arrow.


Designing and Inner layer Process
•         Please be careful when single ply of 1080, 1086, 1078 or 106 prepreg is designed to the dielectric layer.
•         Dimension stability is the same as Standard FR4 material.
•         Please check with your oxide vendor to make sure that our material is suitable with your oxide process. We recommend to 		
          control the peel strength with brown oxide copper over 2 Lb/in.
•         For unclad or single sided laminates to be used in multilayer, please brush unclad sides before use.




                                                                                                                                    Page 1 of 5
www.venteclaminates.com                                                                                                      Published on: 14/04/2023
Professional Manufacturer of Copper Clad Laminates




VT-447
PROCESS GUIDE



Prepreg Availability
E-Glass styles: 7628, 1506, 1500, 2113, 2313, 3313, 2116, 1080, 1086, 1078, 106, 1067 etc.



                            Press                        DK                                          DF
    PP          Resin
                          Thickness     @          @           @         @         @          @            @        @        Remark
   Type        Content
                            (mil)      1GHz       2GHz        5GHz     10GHz      1GHz       2GHz         5GHz    10GHz
 7628            45%        7.60       4.34       4.29        4.24      4.24      0.012      0.013        0.013   0.014     Standard
 1506            52%        7.00       4.13       4.08        4.03      4.03      0.013      0.014        0.014   0.015     Standard
 2116            58%        5.30       3.96       3.91        3.86      3.86      0.014      0.015        0.015   0.016     Standard
 2116            54%        4.80       4.07       4.02        3.97      3.97      0.014      0.015        0.015   0.016     Standard
 2116            52%        4.60       4.13       4.08        4.03      4.03      0.013      0.014        0.014   0.015     Standard
 2113            57%        3.90       3.99       3.94        3.89      3.89      0.014      0.015        0.015   0.016     Standard
 1080            68%        3.30       3.80       3.70        3.65      3.65      0.015      0.016        0.016   0.017     Standard
 1080            66%        3.10       3.85       3.75        3.70      3.70      0.015      0.016        0.016   0.017     Standard
 1078            68%        3.30       3.80       3.70        3.65      3.65      0.015      0.016        0.016   0.017     Standard
 106             76%        2.30       3.62       3.52        3.47      3.47      0.016      0.017        0.017   0.018     Standard


Remark:
① Press thickness test condition---Prepreg lamination size 18”*24”, Copper Foil---1oz/1oz, Flow---about 5%;
② Make laminated prepreg to micro-section and measure the thickness with microscope; this thickness is used for resistance design
  calculation.
③ The thickness measured with micrometer is 0.2~0.4 mil larger than that measured with micro-section; and mainly used for total
  thickness design calculation.




                                                                                                                            Page 2 of 5
www.venteclaminates.com                                                                                              Published on: 14/04/2023
Professional Manufacturer of Copper Clad Laminates




VT-447
PROCESS GUIDE



Laminates Availability
- Thickness: 0.002” (0.05mm) to 0.200” (5mm), available in sheet or panel form
- Copper Foil: 1/4 to 12oz, HTE or RTF or DST
- DK values are for impedance design




    Core                                               DK                                        DF
                 Stack-    Resin
     thk.                               @        @           @       @            @       @            @        @       Remark
                   up     Content
  (inches)                             1GHz     2GHz        5GHz   10GHz         1GHz    2GHz         5GHz    10GHz
   0.002        1-1067     65%         3.85     3.75        3.70     3.70        0.015   0.016        0.016   0.017    Standard
   0.003        1-2112     52%         4.13     4.08        4.03     4.03        0.013   0.014        0.014   0.015    Standard
   0.004        1-2116     46%         4.31     4.26        4.21     4.21        0.013   0.014        0.014   0.015    Standard
   0.004        2-1067     65%         3.85     3.75        3.70     3.70        0.015   0.016        0.016   0.017        2ply
   0.005        1-2116     55%         4.04     3.99        3.94     3.94        0.014   0.015        0.015   0.016    Standard
   0.006        1-1506     45%         4.34     4.29        4.24     4.24        0.012   0.013        0.013   0.014    Standard
   0.007        1-7628     41%         4.47     4.42        4.37     4.37        0.012   0.013        0.013   0.014    Standard
   0.008        1-7628     46%         4.31     4.26        4.21     4.21        0.013   0.014        0.014   0.015    Standard
   0.008        2-2116     46%         4.31     4.26        4.21     4.21        0.013   0.014        0.014   0.015        2ply
   0.010        2-2116     55%         4.04     3.99        3.94     3.94        0.014   0.015        0.015   0.016    Standard
   0.012        2-1506     45%         4.34     4.29        4.24     4.24        0.012   0.013        0.013   0.014    Standard
   0.014        2-7628     41%         4.47     4.42        4.37     4.37        0.012   0.013        0.013   0.014    Standard
   0.016        2-7628     46%         4.31     4.26        4.21     4.21        0.013   0.014        0.014   0.015    Standard
   0.028        4-7628     41%         4.47     4.42        4.37     4.37        0.012   0.013        0.013   0.014    Standard
   0.036        5-7628     43%         4.41     4.36        4.31     4.31        0.012   0.013        0.013   0.014    Standard
   0.045        6-7628     46%         4.31     4.26        4.21     4.21        0.013   0.014        0.014   0.015    Standard
   0.049        7-7628     41%         4.47     4.42        4.37     4.37        0.012   0.013        0.013   0.014    Standard
   0.059        8-7628     44%         4.38     4.33        4.28     4.28        0.012   0.013        0.013   0.014    Standard




                                                                                                                         Page 3 of 5
www.venteclaminates.com                                                                                           Published on: 14/04/2023
Professional Manufacturer of Copper Clad Laminates




VT-447
PROCESS GUIDE



Press Condition
 1. Heating rate (Rate of Rise) of material [Material Temperature]:
    Programmable Press: 1.5-3.0ºC/min (3~5ºF/min). Manual Press: 3~6ºC /min (5~10ºF/min)
 2. Curing Temperature & Time: >60min at more than 185ºC (365ºF); material temperature should exceed 195ºC (383ºF)
 3. Full Pressure: ≥300psi (21Kg/cm2) should be applied 15~20 minutes after press starts
 4. Vacuuming should be continued until over 140ºC (284ºF) [Material Temperature]
 5. Cold Press condition: Keep Plate @ Room Temperature by water; Pressure:100psi; Keep Time: 60minutes


               Temperature
                                                        Hot Start Cycle for VT-447                                          Pressure
              250ºC/ 482ºF                                                                                                  500psi(35Kg/cm2)
                                                                                               Vacuum: 760Torr(100KPa)
                                                                                 185ºC
                                                                                 (365ºF)
              200ºC/ 392ºF                                                                                                  400psi(28Kg/cm2)


              150ºC/ 302ºF                                                                                                  300psi(21Kg/cm2)

                                  80ºC
              100ºC/ 212ºF        (176ºF)                                                                                   200psi(14Kg/cm2)


                50ºC/ 122ºF                                                                                                 100psi(7Kg/cm2)
                                                         Vacuum: 30Torr(4KPa)



                              0             20   35    50                             100     105        125      145 150
                                                                     Time (minute)



               Temperature
                                                  Hot Start Cycle for VT-447 (Manual)                                       Pressure
              250ºC/ 482ºF                                                                                                  500psi(35Kg/cm2)
                                                                                            Vacuum: 760Torr(100KPa)

              200ºC/ 392ºF                                                                                                  400psi(28Kg/cm2)


              150ºC/ 302ºF                                                                                                  300psi(21Kg/cm2)
                                                                                                                            250psi(18Kg/cm2)
              100ºC/ 212ºF                                                                                                  200psi(14Kg/cm2)


                50ºC/ 122ºF                                                                                                 100psi(7Kg/cm2)
                                                      Vacuum: 30Torr(4KPa)



                              0             20		50                               90   100     110 		              145 150
                                                                     Time (minute)




                                                                                                                                          Page 4 of 5
www.venteclaminates.com                                                                                                            Published on: 14/04/2023
Professional Manufacturer of Copper Clad Laminates




VT-447
PROCESS GUIDE


                      Temperature                   Adara (Cedal) Press Cycle for VT-447                  Pressure

                      250ºC/ 482ºF                                                                        500psi(35Kg/cm2)
                                                                       Vacuum: 760Torr(100KPa)

                      200ºC/ 392ºF                                                                        400psi(28Kg/cm2)
                      185ºC/ 365ºF

                      150ºC/ 302ºF                                                                        300psi(21Kg/cm2)
                      140ºC/ 284ºF

                      100ºC/ 212ºF                                                                        200psi(14Kg/cm2)
                       80ºC/ 176ºF

                          50ºC/ 122ºF        Vacuum: 30Torr(4KPa)
                                                                                                          100psi(7Kg/cm2)
                           30ºC/ 86ºF


                                        0 5 10 		        35    45 50                        100 105   150
                                                                        Time (minute)



Typical Drilling Condition (φ0.3-1.0 mm) [Recommended]
 1. Spindle Speed                                                               120-180               KRPM
 2. Feed Rate                                                                   120-220               inch / min
 3. Retract Rate                                                                596-1000              inch / min
 4. Chip Load                                                                   0.6~2.0               mil / Rev.
 5. Entry board                                                                 t0.15mm Al            –




Desmear Process
1. Desmear rate of VT-447 is less than that of the conventional FR4;
2. Adjustments to the desmear process are necessary for the lead-free materials;
3. Check with your chemical supplier for recommendations.




                                                                                                                               Page 5 of 5
www.venteclaminates.com                                                                                                 Published on: 14/04/2023
