Repository: EIDOSDATA/TraceWave-Studio

# PCB 유전율과 적층 자료

수집/정리 기준일: 2026-11-11.

먼저 [전체 자료 안내 엑셀](Excel/00_전체_자료_안내.xlsx)을 연다. 회사별 엑셀은 `Excel/`에 있고, 원문 검색은 [HTML 안내](START_HERE_ko.html)를 사용한다.

- [자료 사용 안내](docs/자료_사용_안내.md): 폴더, 단위, 조건 선택과 내보내기.
- [자료 검토 결과](docs/자료_검토_결과.md): 확인한 범위, 오류/공백, 정리 내역.
- [TraceWave Studio 연결 설계](../../../Code/docs/pcb_material_catalog.md): 사용자 직접 입력, 소재 선택, 제조업체 적층 선택과 현재 구현의 경계.

57,340개 조건별 관측, 36개 회사와 일반 재료 참고 자료 1개 그룹, 1,756개 출처 기록을 보존했다. 새 엑셀은 전체 안내 1개와 회사/참고 자료별 37개로 총 38개다. 행 수는 고유 소재나 독립 측정 수가 아니다. 공식 자료에 값이 있어도 실제 제조 조건과 해석 대역에 맞는지 확인해야 한다.

사람이 보는 엑셀과 프로그램용 JSONL을 분리했다. 원문 PDF/HTML의 바이트는 보존하면서 파일명을 회사와 소재/용도 중심으로 바꿨다. 중복 저장한 데이터 사본은 복구 폴더로 옮겼고 관측 수치는 삭제하지 않았다.

File: 00_REF/PCB RF ANT/05_PCB_Dielectric_Data_2026/search_text/Ventec/Ventec__230521-vt-5a2__기술자료__RT0567__추출텍스트.txt
VT-5A2                                                                                UL Approval: E214381      Version: A1

Laminate/Prepreg



General Information
Ventec offers a series of Ceramic Filled thermally conductive Laminates and Prepregs for multilayer PCB applications
requiring thermal dissipation. Laminates and prepregs provide ease of manufacture during ply-up. The prepreg provides
higher thermal conductivity and flowability, which suits high power and heavy copper designs.

> Thermal conductivity - 2.2W/mK, 8 times that of FR4
> High Tg & High Td
> Excellent thermal and insulation performance
> Best-in-class Thermal Performance with T260 > 60 Minutes, T288 > 30 Minutes and T300 >15 Minutes
> MOT up to 150oC for 0.63mm and above
> Lead-free assembly compatible
> ROHS & WEEE compliant


Application
> Power Conversion
> PDP, LED, Regulator for TV, Monitor Drives
> Rectifier, Power supply
> Automotive Electronics
> Hybrid Multilayer Constructions
> Other designs with thermal management requirements


Storage Condition
                                                       Prepreg                               Laminate

 Storage                   Temperature                 < 23ºC (73ºF)   < 5ºC (41ºF)          Room
 Condition                 Relative humidity           < 55%           /                     /

 Shelf Life                                            3 Months        6 Months              24 Months

The Prepreg exceeding shelf life should be retested.




                                                                                                                    Page 1 of 4
www.venteclaminates.com                                                                                  Published on: 21/05/2023
VT-5A2                                                                                               UL Approval: E214381        Version: A1

Laminate/Prepreg


Laminate Properties
 Properties                                 Test Method                 Units                  Specification      Typical Value
 Thermal Properties
 Tg                                         IPC-TM-650 2.4.25           ˚C                     170 minimum        190
 Td                                         ASTM D3850                  ˚C                     340 minimum        375
 T260                                       IPC-TM-650 2.4.24.1         Minute                 30 minimum         >60
 T288                                       IPC-TM-650 2.4.24.1         Minute                 15 minimum         >30
 T300                                       IPC-TM-650 2.4.24.1         Minute                 5 minimum          >15
 Thermal Stress @ 288˚C                     IPC-TM-650 2.4.13.1         Second                 10 minimum         >600
 Z-axis CTE    Before Tg                    IPC-TM-650 2.4.24           ppm/˚C                 60 maximum         29
               After Tg                     IPC-TM-650 2.4.24           ppm/˚C                 300 maximum        220
               Total Expansion              IPC-TM-650 2.4.24           %                      3.0 maximum        2.1
               (50~260˚C)
 X-Y CTE                                    IPC-TM-650 2.4.24           ppm/˚C                 –                  11~13
 MOT                                        UL 746B                     ˚C                     –                  130 (Internal test 150)
 Electrical Properties
 Dk (RC 90%)     @ 1GHz                     IPC-TM-650 2.5.5.9          –                      5.2 maximum        4.3
 Df (RC 90%)     @ 1GHz                     IPC-TM-650 2.5.5.9          –                      0.035 maximum      0.0080
 Volume          After Moisture             IPC-TM-650 2.5.17.1         MΩ-cm                  1.0E+4 minimum     5.0E+8
 Resistivity     Resistance
                 E-24/125                   IPC-TM-650 2.5.17.1         MΩ-cm                  1.0E+3 minimum     5.0E+7
 Surface         After Moisture             IPC-TM-650 2.5.17.1         MΩ                     1.0E+4 minimum     5.0E+7
 Resistivity     Resistance
                 E-24/125                   IPC-TM-650 2.5.17.1         MΩ                     1.0E+3 minimum     5.0E+6
 Electrical Strength                        IPC-TM-650 2.5.6.2          Volt/mil (KV/mm)       762 (30) minimum   >1000 (40)
 Dielectric Breakdown                       IPC-TM-650 2.5.6            KV                     40 minimum         60
 Comparative Tracking Index (CTI)           ASTM D3638                  Rating (Volt)          –                  Grade 0 (600)
 Arc Resistance                             ASTM D495                   Second                 60 minimum         >150
 Mechanical Properties
 Peel Strength As received                  IPC-TM-650 2.4.8            lb/in (N/mm)           –                  6.8 (1.2)
 (1oz)         After thermal stress         IPC-TM-650 2.4.8            lb/in (N/mm)           6 (1.05) minimum   6.8 (1.2)
 Youngs Modulus                             IPC-TM-650 2.4.18.3         GPa                    –                  20
 Poisson Ratio                              ASTM D638                   –                      –                  0.17
 Physical Properties
 Moisture Absorption                        IPC-TM-650 2.6.2.1          %                      0.5 maximum        0.12
 Flammability                               UL-94                       Rating                 –                  V-0
 Thermal          Z-axis                    ISO22007-2                  W/mK                   –                  2.2
 Conductivity     X-Y axis                                                                     –                  3.4
 Specific Heat                              ASTM E1269                  J/gK                   –                  0.895
 Specific Gravity                           ASTM D792 Method A          g/cm3                  –                  2.2

Note: All test data provided are typical values and not intended to be specification values.




                                                                                                                                     Page 2 of 4
www.venteclaminates.com
                                                                                                                          Published on: 21/05/2023
VT-5A2                                                               UL Approval: E214381         Version: A1

Laminate/Prepreg


Availability

Laminate
 Item                     Availability

 Copper Foil              Hoz, 1oz, 2oz, 3oz
 Dielectric               .003” (80μm), .004” (100μm), .006” (150μm), .008” (200μm), .012” (300μm)
 Standard Size            37”*49”, 41”*49”, 43”*49”, and panels could be cut from above sizes.




Prepreg
 Glass Fabric             Press Thickness (um)

 1037                     80
 106                      110
 106                      130




Inner Layer
 Item                     Recommendation

 Surface Preparation      Chemical treatment preferred
 D.E.S.                   Standard process
 Oxide                    Compatible with most oxide chemicals




                                                                                                      Page 3 of 4
www.venteclaminates.com
                                                                                           Published on: 21/05/2023
VT-5A2                                                                                          UL Approval: E214381        Version: A1

Laminate/Prepreg



Press Condition
 Item                                               Recommendation

 1. Heating rate (Rise of Rate) on Product          3-6oC min (5~10oF/min)
 2. Full Pressure on Product                        ≥400psi in 5~10 minutes after pressing starts
 3. Curing Temperature & Time                       >60min at more than 180oC (356oF) on Product
 4. Vacuuming should be continued until over 140oC (284oF) [Material Temperature]
 5. Cold Press condition: Keep Plate cooled by water; Pressure: 100psi; Dwell: 60 minutes




Machining & Wet Processes
 Item                                               Recommendation

 Drilling                                           Excessive wear of carbide drill bits. Diamond coated drill
 Desmearing                                         Alkaline permanganate or plasma
 Metallization                                      Compatible with direct deposit or electroless copper processes
 Surface Finish                                     Compatible with OSP, HASL, ENIG, etc. Bake prior to HASL.
 Punching & Routing                                 Aggressive wear of machining tools




                                                                                                                                Page 4 of 4
www.venteclaminates.com                                                                                              Published on: 21/05/2023

File: 00_REF/PCB RF ANT/05_PCB_Dielectric_Data_2026/search_text/Ventec/Ventec__230622-tec-speed-70-h-pk-vt-770__기술자료__RT0509__추출텍스트.txt
tec-speed 7.0 H-PK VT-770                                                   UL Approval: E214381    Version: 03/02/2025

Laminate/Prepreg



General Information
> Halogen Free & High Tg (260˚C DMA)
> Low Dk & Very Low Df
> Excellent Thermal Reliability
> High Modulus, Low CTE
> Suitable for CSP, FCP, SiP, AiP, BGA & PGA, etc.


Application
> Handheld Equipment
> High Frequency & High Speed Applications
> Satellite Communications
> Navigation, GPS, LTE


Availability
> Core Thickness: 0.0012” (0.03mm) to 0.031” (0.8mm), available in sheet or panel form
> Copper Foil: 1/7oz (5μm) to 2oz (70μm)
> Prepregs are available in roll or panel form
> Thickness 0.02mm to 0.1mm


Storage Condition
 Properties                                      Prepreg                                     Laminate

                          Temperature            Below 23˚C (73˚F)     Below 5˚C (41˚F)      Room
 Storage Condition
                          Relative humidity      Below 55% RH          /                     /

 Shelf Life                                      3 Months              6 Months              24 Months (airproof)




                                                                                                                   Page 1 of 2
www.venteclaminates.com                                                                                 Published on: 03/02/2025
tec-speed 7.0 H-PK VT-770                                                                     UL Approval: E214381           Version: 03/02/2025

Laminate/Prepreg



Properties Sheet
 Properties                                  Test Method                   Units                Specification                  Typical Value
 Thermal Properties
                          TMA                IPC-TM-650 2.4.24             ˚C                                          230
 Tg                                                                                             170 minimum
                          DMA                IPC-TM-650 2.4.24.4           ˚C                                          260
 Td @ 5% weight loss                         ASTM D3850                    ˚C                   340 minimum            450
 T260                                        IPC-TM-650 2.4.24.1           Minute               30 minimum             >60
 T288                                        IPC-TM-650 2.4.24.1           Minute               15 minimum             >60
 Thermal Stress @ 288˚C                      IPC-TM-650 2.4.13.1           Second               Pass 10s               >600
 Z-axis CTE           Before Tg              IPC-TM-650 2.4.24             ppm/˚C               60 maximum             25
 XY-axis CTE                                 IPC-TM-650 2.4.24.5           ppm/˚C               –                      9~10
 Electrical Properties
                          1 GHz              IPC-TM-650 2.5.5.9            –                                           3.5~3.6
 Dk (RC 50%)                                                                                    5.2 maximum
                          10 GHz             IPC-TM-650 2.5.5.13           –                                           3.4~3.5
                          1 GHz              IPC-TM-650 2.5.5.9            –                                           0.0030
 Df (RC 50%)                                                                                    0.035 maximum
                          10 GHz             IPC-TM-650 2.5.5.13           –                                           0.0040
                          After Moisture     IPC-TM-650 2.5.17.1           MΩ-cm                1.0E+4 minimum         5.0E+8
 Volume Resistivity       Resistance
                          E-24/125           IPC-TM-650 2.5.17.1           MΩ-cm                1.0E+3 minimum         5.0E+6
                          After Moisture     IPC-TM-650 2.5.17.1           MΩ                   1.0E+4 minimum         5.0E+7
 Surface Resistivity      Resistance
                          E-24/125           IPC-TM-650 2.5.17.1           MΩ                   1.0E+3 minimum         5.0E+6
 Electrical Strength                         IPC-TM-650 2.5.6.2            Volt/mil (KV/mm)     762 (30) minimum       1400 (55)
 Dielectric Breakdown                        IPC-TM-650 2.5.6              KV                   40 minimum             60
 Comparative Tracking Index (CTI)            ASTM D3638                    Rating (Volt)        –                      Grade 3 (175~250)
 Arc Resistance                              ASTM D495                     Second               –                      195
 Mechanical Properties
                          As received        IPC-TM-650 2.4.8              lb/in (N/mm)         –                      4.0 (0.7)
 Peel Strength
                          After thermal      IPC-TM-650 2.4.8              lb/in (N/mm)         3.0 (0.52) minimum     4.0 (0.7)
 (12 μm )
                          stress
 Flexural Modulus         Warp/Fill          IPC-TM-650 2.4.24.4           GPa                  –                      24~28
 Physical Properties
 Moisture Absorption                         IPC-TM-650 2.6.2.1            %                    0.80 maximum           0.1
 Flammability                                UL-94                         Rating               V-0 minimum            V-0

Note: All test data provided are typical values and are not intended to be specification values.
Disclaimer: The information and data contained in this technical literature is based on data and knowledge correct at the time of
publishing/printing and is believed to be accurate and is offered in good faith for the benefit of the user. The user should make his own
tests to verify the suitability of this product for any application before its use. All data are typical values only and subject to change without
notice.




                                                                                                                                              Page 2 of 2
www.venteclaminates.com                                                                                                            Published on: 03/02/2025

File: 00_REF/PCB RF ANT/05_PCB_Dielectric_Data_2026/search_text/Ventec/Ventec__230622-tec-speed-71-h-pk-vt-770-lk__기술자료__RT0511__추출텍스트.txt
tec-speed 7.1 H-PK VT-770(LK)                                               UL Approval: E214381    Version: 03/02/2025

Laminate/Prepreg



General Information
> Halogen Free & High Tg (260˚C DMA)
> Low Dk & Very Low Df
> Excellent Thermal Reliability
> High Modulus, Low CTE
> Suitable for CSP, FCP, SiP, AiP, BGA & PGA, etc.


Application
> Handheld Equipment
> High Frequency & High Speed Applications
> Satellite Communications
> Navigation, GPS, LTE


Availability
> Core Thickness: 0.0012” (0.03mm) to 0.031” (0.8mm), available in sheet or panel form
> Copper Foil: 1/7oz (5μm) to 2oz (70μm)
> Prepregs are available in roll or panel form
> Thickness 0.02mm to 0.1mm


Storage Condition
 Properties                                      Prepreg                                     Laminate

                          Temperature            Below 23˚C (73˚F)     Below 5˚C (41˚F)      Room
 Storage Condition
                          Relative humidity      Below 55% RH          /                     /

 Shelf Life                                      3 Months              6 Months              24 Months (airproof)




                                                                                                                   Page 1 of 2
www.venteclaminates.com                                                                                 Published on: 03/02/2025
tec-speed 7.1 H-PK VT-770(LK)                                                                 UL Approval: E214381           Version: 03/02/2025

Laminate/Prepreg



Properties Sheet
 Properties                                  Test Method                   Units                Specification                  Typical Value
 Thermal Properties
                          TMA                IPC-TM-650 2.4.24             ˚C                                          230
 Tg                                                                                             170 minimum
                          DMA                IPC-TM-650 2.4.24.4           ˚C                                          260
 Td @ 5% weight loss                         ASTM D3850                    ˚C                   340 minimum            450
 T260                                        IPC-TM-650 2.4.24.1           Minute               30 minimum             >60
 T288                                        IPC-TM-650 2.4.24.1           Minute               15 minimum             >60
 Thermal Stress @ 288˚C                      IPC-TM-650 2.4.13.1           Second               Pass 10s               >600
 Z-axis CTE           Before Tg              IPC-TM-650 2.4.24             ppm/˚C               60 maximum             22
 XY-axis CTE                                 IPC-TM-650 2.4.24.5           ppm/˚C               –                      9~10
 Electrical Properties
                          1 GHz              IPC-TM-650 2.5.5.9            –                                           3.4~3.5
 Dk (RC 50%)                                                                                    5.2 maximum
                          10 GHz             IPC-TM-650 2.5.5.13           –                                           3.3~3.4
                          1 GHz              IPC-TM-650 2.5.5.9            –                                           0.0020
 Df (RC 50%)                                                                                    0.035 maximum
                          10 GHz             IPC-TM-650 2.5.5.13           –                                           0.0024
                          After Moisture     IPC-TM-650 2.5.17.1           MΩ-cm                1.0E+4 minimum         5.0E+8
 Volume Resistivity       Resistance
                          E-24/125           IPC-TM-650 2.5.17.1           MΩ-cm                1.0E+3 minimum         5.0E+6
                          After Moisture     IPC-TM-650 2.5.17.1           MΩ                   1.0E+4 minimum         5.0E+7
 Surface Resistivity      Resistance
                          E-24/125           IPC-TM-650 2.5.17.1           MΩ                   1.0E+3 minimum         5.0E+6
 Electrical Strength                         IPC-TM-650 2.5.6.2            Volt/mil (KV/mm)     762 (30) minimum       1400 (55)
 Dielectric Breakdown                        IPC-TM-650 2.5.6              KV                   40 minimum             60
 Comparative Tracking Index (CTI)            ASTM D3638                    Rating (Volt)        –                      Grade 3 (175~250)
 Arc Resistance                              ASTM D495                     Second               –                      195
 Mechanical Properties
                          As received        IPC-TM-650 2.4.8              lb/in (N/mm)         –                      4.0 (0.7)
 Peel Strength
                          After thermal      IPC-TM-650 2.4.8              lb/in (N/mm)         3.0 (0.52) minimum     4.0 (0.7)
 (12 μm )
                          stress
 Flexural Modulus         Warp/Fill          IPC-TM-650 2.4.24.4           GPa                  –                      24~28
 Physical Properties
 Moisture Absorption                         IPC-TM-650 2.6.2.1            %                    0.80 maximum           0.1
 Flammability                                UL-94                         Rating               V-0 minimum            V-0

Note: All test data provided are typical values and are not intended to be specification values.
Disclaimer: The information and data contained in this technical literature is based on data and knowledge correct at the time of
publishing/printing and is believed to be accurate and is offered in good faith for the benefit of the user. The user should make his own
tests to verify the suitability of this product for any application before its use. All data are typical values only and subject to change without
notice.




                                                                                                                                              Page 2 of 2
www.venteclaminates.com                                                                                                            Published on: 03/02/2025

File: 00_REF/PCB RF ANT/05_PCB_Dielectric_Data_2026/search_text/Ventec/Ventec__230823-vt-4b3__기술자료__RT0555__추출텍스트.txt
VT-4B3                                                   UL Approval: E214381   Version: 23/08/2023

Metal Base Laminate



General Information
> Thermal conductivity -- 3.0 W/mK
> Ceramic Filled
> Halogen Free
> Flammability UL94 V-0
> MOT 130˚C


Application
> LED Lighting
> Power Conversion
> Controllers
> Motor Drives
> Rectifiers
> Power Supply


Storage Condition & Shelf Life
                                              Laminate

 Storage                  Temperature         Room
 Condition
                          Relative humidity   /




Designation of IMS Laminate




                                                                                              Page 1 of 3
www.venteclaminates.com                                                            Published on: 23/08/2023
VT-4B3                                                                                       UL Approval: E214381           Version: 23/08/2023

Metal Base Laminate



Laminate Properties
                                                  Test Method                                        Dielectric Thickness
 Item                                             (IPC-TM-650)           Unit
                                                  or as noted                      50μm      75μm     100μm 125μm 150μm              180μm

 Thermal Conductivity                             ISO22007-2           W/m*K                                    3.0

 Thermal Impedance                                ISO22007-2           ºC*in2/W     0.027    0.040     0.053     0.067   0.080        0.095

                          DSC                     2.4.25                                                       130
 Tg                                                                       ºC
                          DMA                     2.4.24.4                                                     145

 Td                       TGA                     ASTM D3850              ºC                                   380

 Thermal Stress           Solder Dip @ 288ºC      2.4.13.1             Minute                                   ≥5

 Hi-Pot Proof Test        DC                      2.5.7.2                 V                                    >600

 Breakdown Voltage        AC                      2.5.6.3                 V         4000     7000      8000       9000   10000        11000

 Dk @ 1MHz                C-24 /23 / 50           2.5.5.3                 _                                     4.8

 Df @ 1MHz                C-24/ 23 / 50           2.5.5.3                 _                                    0.016

                          After Moisture                                                                   5.0E+8
 Volume Resistance                                2.5.17.1             MΩ-cm
                          E-24/125                                                                         3.0E+7

                          After Moisture                                                                   2.0E+7
 Surface Resistance                               2.5.17.1               MΩ
                          E-24/125                                                                         5.0E+6

 Peel strength (1oz)      As Received             2.4.8                 Lb/in                                   11

 CTI                      As Received             ASTM D3638              V                                    600

 Flammability             As Received             UL 94                Rating                                  V-0
                          Electric                UL 746E                 ºC                                   130
 RTI
                          Mechanical              UL 746E                 ºC                                   130

(1) All test data provided are typical values and not intended to be specification values.
(2) Hi-Pot proof test (600VDC) is performed 100% on the whole working panels (with copper foil). Any higher requirement of Hi-Pot
test can be AABUS.
(3) Breakdown test is a destructive test, which is done on substrate (without copper foil) of a random sample in the FQC laboratory.
Disclaimer: The information and data contained in this technical literature is based on data and knowledge correct at the time of
publishing/printing and is believed to be accurate and is offered in good faith for the benefit of the user. The user should make his
own tests to verify the suitability of this product for any application before its use. All data are typical values only and subject to
change without notice.



                                                                                                                                            Page 2 of 3
www.venteclaminates.com                                                                                                          Published on: 23/08/2023
VT-4B3                                                                                  UL Approval: E214381     Version: 23/08/2023

Metal Base Laminate


Availability

Metal Plate Selection
 Item                                        Thermal            Hardness    Tensile      Density   CTE              Standard
                                             Conductivity       (HV)        Strength     (g/cm3)   (ppm/ ºC)        Thickness (mm)
                                             (W/mK)                         (MPa)
                           5052H32           138                68          215          2.7       23.8             1.0, 1.5, 2.0, 3.0
 Aluminum (Al)             6061T6            167                95          276          2.7       23.6             1.0, 1.5, 2.0
                           CTE II            170                45          189          2.7       19               1.0, 1.5, 2.0
 Copper (Cu)               C1100             386                95          310          8.9       16.8             1.0, 1.5, 2.0

Remark: Additional thicknesses could be available upon request.


Laminate
 Item                                        Availability

 Dielectric Thickness                        .002” (50μm), .003” (75μm),.004” (100μm), .005” (125μm), .006” (150μm), .007” (180μm)
                           Imperial (inch)   18.11*24.02, 20.08*24.02, 20.98*24.02
 Standard Size
                           Metric (mm)       460*610, 510*610, 533*610
 Copper Weight                               1/3oz, Hoz, 1oz, 2oz, 3oz, 4oz, 5oz, 6oz

Remark: Additional options could be possible upon request.


Surface Finish for Aluminium Plate
 Code                                         Surface Finish

 None                                         Default Brushing
 “A”                                          Anodizing
 “ER I”                                       High Emissivity


Protective Film for Metal Plate
 Type                                         Material                                  Max Operation Temperature

 Standard                                     PET                                       170 ºC

 High Temperature                             Polyimide                                 270 ºC




                                                                                                                                    Page 3 of 3
www.venteclaminates.com                                                                                                 Published on: 23/08/2023

File: 00_REF/PCB RF ANT/05_PCB_Dielectric_Data_2026/search_text/Ventec/Ventec__230823-vt-4b7__기술자료__RT0560__추출텍스트.txt
VT-4B7                                                   UL Approval: E214381   Version: 23/08/2023

Metal Base Laminate



General Information
> Thermal conductivity -- 7.0 W/mK
> Ceramic Filled
> Halogen Free
> Flammability UL94 V-0
> MOT 130˚C


Application
> Super Bright Lighting
> Power Conversion
> Controllers
> Motor Drives
> Rectifiers
> Power Supply


Storage Condition
                                              Laminate

 Storage                  Temperature         Room
 Condition                Relative humidity   /




Designation of IMS Laminate




                                                                                              Page 1 of 3
www.venteclaminates.com                                                            Published on: 23/08/2023
VT-4B7                                                                                        UL Approval: E214381         Version: 23/08/2023

Metal Base Laminate



Laminate Properties
                                                   Test Method                                          Dielectric Thickness
 Item                                                                     Unit
                                                   (IPC-TM-650)
                                                                                           75μm                100μm                 150μm

 Thermal Conductivity                              ISO22007-2           W/m*K                                    7.0

 Thermal Impedance                                 ISO22007-2          ºC*in2/W              0.017              0.022                 0.034

                          DSC                      2.4.25                                                        100
 Tg                                                                        ºC
                          DMA                      2.4.24.4                                                      145

 Td                       TGA                      ASTM D3850              ºC                                    380

 Thermal Stress           Solder Dip @ 288ºC       2.4.13.1             Minute                                    ≥5

 Hi-Pot Withstand         DC                       2.5.7.2                 V                                    >600

 Breakdown Voltage        AC                       2.5.6.3                 V                 7000               8000                  10000

 Dk @ 1MHz                C-24 /23 / 50            2.5.5.3                 _                                     4.8

 Df @ 1MHz                C-24/ 23 / 50            2.5.5.3                 _                                    0.016

                          After Moisture                                                                       5.0E+8
 Volume Resistance                                 2.5.17.1             MΩ-cm
                          E-24/125                                                                             3.0E+7

                          After Moisture                                                                       2.0E+7
 Surface Resistance                                2.5.17.1               MΩ
                          E-24/125                                                                             5.0E+6

 Peel strength (1oz)      As Received              2.4.8                 Lb/in                                   4.5

 CTI                      As Received              ASTM D3638              V                                     600

 Flammability             As Received              UL 94                Rating                                   V-0
                          Electric                 UL 746E                 ºC                                    130
 RTI
                          Mechanical               UL 746E                 ºC                                    130

(1) All test data provided are typical values and not intended to be specification values.
(2) Hi-Pot proof test (600VDC) is performed 100% on the whole working panels (with copper foil). Any higher requirement of Hi-Pot test
can be AABUS.
(3) Breakdown test is a destructive test, which is done on substrate (without copper foil) of a random sample in the FQC laboratory.
Disclaimer: The information and data contained in this technical literature is based on data and knowledge correct at the time of
publishing/printing and is believed to be accurate and is offered in good faith for the benefit of the user. The user should make his own
tests to verify the suitability of this product for any application before its use. All data are typical values only and subject to change without
notice.



                                                                                                                                          Page 2 of 3
www.venteclaminates.com                                                                                                        Published on: 23/08/2023
VT-4B7                                                                                 UL Approval: E214381     Version: 23/08/2023

Metal Base Laminate



Availability

Metal Plate Selection
 Item                                        Thermal            Hardness    Tensile       Density   CTE            Standard
                                             Conductivity       (HV)        Strength      (g/cm3)   (ppm/ ºC)      Thickness (mm)
                                             (W/mK)                         (MPa)
                           5052H32           138                68          215           2.7       23.8           1.0, 1.5, 2.0, 3.0
 Aluminum (Al)             6061T6            167                95          276           2.7       23.6           1.0, 1.5, 2.0
                           CTE II            170                45          189           2.7       19             1.0, 1.5, 2.0
 Copper (Cu)               C1100             386                95          310           8.9       16.8           1.0, 1.5, 2.0

Remark: Additional thicknesses could be available upon request.


Laminate
 Item                                        Availability

 Dielectric Thickness                        .003” (75μm), .004” (100μm), .006” (150μm)
                           Imperial (inch)   18.11*24.02, 20.08*24.02, 20.98*24.02
 Standard Size
                           Metric (mm)       460*610, 510*610, 533*610
 Copper Weight                               Hoz, 1oz, 2oz, 3oz, 4oz, 5oz, 6oz

Remark: Additional options could be possible upon request.


Surface Finish for Aluminum Plate
 Code                                         Surface Finish

 None                                         Default Brushing
 “A”                                          Anodizing
 “ER I”                                       High Emissivity


Protective Film for Metal Plate
 Type                                         Material                                 Max Operation Temperature

 Standard                                     PET                                      170 ºC

 High Temperature                             Polyimide                                270 ºC




                                                                                                                                   Page 3 of 3
www.venteclaminates.com                                                                                                Published on: 23/08/2023
