Repository: EIDOSDATA/TraceWave-Studio

# PCB 유전율과 적층 자료

수집/정리 기준일: 2026-11-11.

먼저 [전체 자료 안내 엑셀](Excel/00_전체_자료_안내.xlsx)을 연다. 회사별 엑셀은 `Excel/`에 있고, 원문 검색은 [HTML 안내](START_HERE_ko.html)를 사용한다.

- [자료 사용 안내](docs/자료_사용_안내.md): 폴더, 단위, 조건 선택과 내보내기.
- [자료 검토 결과](docs/자료_검토_결과.md): 확인한 범위, 오류/공백, 정리 내역.
- [TraceWave Studio 연결 설계](../../../Code/docs/pcb_material_catalog.md): 사용자 직접 입력, 소재 선택, 제조업체 적층 선택과 현재 구현의 경계.

57,340개 조건별 관측, 36개 회사와 일반 재료 참고 자료 1개 그룹, 1,756개 출처 기록을 보존했다. 새 엑셀은 전체 안내 1개와 회사/참고 자료별 37개로 총 38개다. 행 수는 고유 소재나 독립 측정 수가 아니다. 공식 자료에 값이 있어도 실제 제조 조건과 해석 대역에 맞는지 확인해야 한다.

사람이 보는 엑셀과 프로그램용 JSONL을 분리했다. 원문 PDF/HTML의 바이트는 보존하면서 파일명을 회사와 소재/용도 중심으로 바꿨다. 중복 저장한 데이터 사본은 복구 폴더로 옮겼고 관측 수치는 삭제하지 않았다.

File: 00_REF/PCB RF ANT/05_PCB_Dielectric_Data_2026/search_text/Ventec/Ventec__230824-vt-4a2h-pp-laminate__기술자료__RT0554__추출텍스트.txt
                          thermal

VT-4A2H                                                                       UL Approval: E214381   Version: 24/08/2023

Laminate/Prepreg



General Information
Ventec offers a series of Ceramic Filled thermally conductive Laminates and Prepregs for multilayer PCB applications
requiring thermal dissipation. Laminates and prepregs provide ease of manufacture during ply-up. The prepreg provides
higher thermal conductivity and flowability, which suits high power and heavy copper designs.

> Thermal conductivity - 2.2 W/mK, 8 times that of FR4
> Tg 130oC & Td 380oC
> Excellent thermal and insulation performance
> MOT 105oC
> Lead-free assembly compatible
> ROHS & WEEE compliant


Application
> Power Conversion
> PDP, LED, Regulator for TV, Monitor Drives
> Rectifier, Power supply
> Automotive Electronics
> Hybrid Multilayer Constructions
> Other designs with thermal management requirements


Storage Condition
                                                       Prepreg                              Laminate

 Storage                   Temperature                 < 23ºC (73ºF)   < 5ºC (41ºF)         Room
 Condition                 Relative humidity           < 55%           /                    /

The Prepreg exceeding shelf life should be retested.




                                                                                                                   Page 1 of 4
www.venteclaminates.com                                                                                 Published on: 24/08/2023
                          thermal

VT-4A2H                                                                                      UL Approval: E214381          Version: 24/08/2023

Laminate/Prepreg




Laminate Properties
 Properties                                  Test Method                  Units                 Specification            Typical Value
 Thermal Properties
                   DSC                       IPC-TM-650 2.4.25                                  90 minimum               130
 Tg                                                                       ˚C
                   DMA                       IPC-TM-650 2.4.24.4                                130 minimum              150
 Td                                          ASTM D3850                   ˚C                    340 minimum              380
 T260                                        IPC-TM-650 2.4.24.1          Minute                30 minimum               >60
 T288                                        IPC-TM-650 2.4.24.1          Minute                15 minimum               >30
 Thermal Stress @ 288˚C                      IPC-TM-650 2.4.13.1          Second                10 minimum               >600
               Before Tg                     IPC-TM-650 2.4.24            ppm/˚C                60 maximum               28
               After Tg                      IPC-TM-650 2.4.24            ppm/˚C                300 maximum              145
 Z-axis CTE
               Total Expansion
                                             IPC-TM-650 2.4.24            %                     3.0 maximum              2.3
               (50~260˚C)
 MOT                                         UL 746B                      ˚C                    –                        105
 Electrical Properties
 Dk (RC 90%)     @ 1GHz                      IPC-TM-650 2.5.5.9           –                     7 maximum                5.1
 Df (RC 90%)     @ 1GHz                      IPC-TM-650 2.5.5.9           –                     0.035 maximum            0.014
                 After Moisture
 Volume                                      IPC-TM-650 2.5.17.1          MΩ-cm                 1.0E+4 minimum           5.0E+8
                 Resistance
 Resistivity
                 E-24/125                    IPC-TM-650 2.5.17.1          MΩ-cm                 1.0E+3 minimum           3.1E+7
                 After Moisture
 Surface                                     IPC-TM-650 2.5.17.1          MΩ                    1.0E+4 minimum           2.3E+7
                 Resistance
 Resistivity
                 E-24/125                    IPC-TM-650 2.5.17.1          MΩ                    1.0E+3 minimum           5.2E+6
 Electrical Strength                         IPC-TM-650 2.5.6.2           Volt/mil (KV/mm)      762 (30) minimum         >1000 (40)
 Dielectric Breakdown                        IPC-TM-650 2.5.6             KV                    40 minimum               60
                                                                                                                         Grade 2 (Internal Test
 Comparative Tracking Index (CTI)            UL 746A                      Rating (Volt)         –
                                                                                                                         Grade 0)
 Mechanical Properties
 Peel Strength     As received               IPC-TM-650 2.4.8             lb/in (N/mm)          6 (1.05)                 12 (2.1)
 (1oz)             After thermal stress      IPC-TM-650 2.4.8             lb/in (N/mm)          6 (1.05) minimum         12 (2.1)
 Physical Properties
 Moisture Absorption                         IPC-TM-650 2.6.2.1           %                     0.5 maximum              0.12
 Flammability                                UL-94                        Rating                –                        V-0
 Thermal       Z-axis                                                                           –                        2.2
                                             ISO22007-2                   W/mK
 Conductivity XY-axis                                                                           –                        3.4

Note: All test data provided are typical values and not intended to be specification values.

Disclaimer: The information and data contained in this technical literature is based on data and knowledge correct at the time of
publishing/printing and is believed to be accurate and is offered in good faith for the benefit of the user. The user should make his own
tests to verify the suitability of this product for any application before its use. All data are typical values only and subject to change without
notice.




                                                                                                                                            Page 2 of 4
www.venteclaminates.com                                                                                                          Published on: 24/08/2023
                          thermal

VT-4A2H                                                                                  UL Approval: E214381       Version: 24/08/2023

Laminate/Prepreg


Availability

Laminate
  Item                                                 Availability

  Copper Foil                                          Hoz, 1oz, 2oz, 3oz
  Dielectric                                           .003” (80um), .004” (100um), .006” (150um), .008” (200um)
  Standard Size                                        37”*49”, 41”*49”, 43”*49”, and panels could be cut from above sizes.



Prepreg
  Glass Fabric                                        Press Thickness (um)

  106*                                                80
  106                                                 125
  106                                                 150

Remark: 106* has limited ability of resin filling. Please contact Ventec Technical Support before use.


Inner Layer
  Item                                                Recommendation

  Surface Preparation                                 Chemical treatment preferred
  D.E.S.                                              Standard process
  Oxide                                               Compatible with most oxide chemicals




                                                                                                                                   Page 3 of 4
www.venteclaminates.com                                                                                                 Published on: 24/08/2023
                          thermal

VT-4A2H                                                                               UL Approval: E214381       Version: 24/08/2023

Laminate/Prepreg



Press Condition
 Item                                               Recommendation

 1. Heating rate (Rise of Rate) on Product          3-6oC min (5~10oF/min)
 2. Full Pressure on Product                        ≥400psi in 5~10 minutes after pressing starts
 3. Curing Temperature & Time                       >50min at more than 170oC (338oF) on Product
 4. Vacuuming should be continued until over 140oC (284oF) [Material Temperature]
 5. Cold Press condition: Keep Plate cooled by water; Pressure: 100psi; Dwell: 60 minutes
 3. Curing Temperature & Time




Machining & Wet Processes
 Item                                               Recommendation

 Drilling                                           Excessive wear of carbide drill bits. Diamond coated drill
 Desmearing                                         Alkaline permanganate or plasma
 Metallization                                      Compatible with direct deposit or electroless copper processes
 Surface Finish                                     Compatible with OSP, HASL, ENIG, etc. Bake prior to HASL.
 Punching & Routing                                 Aggressive wear of machining tools




                                                                                                                                Page 4 of 4
www.venteclaminates.com                                                                                              Published on: 24/08/2023

File: 00_REF/PCB RF ANT/05_PCB_Dielectric_Data_2026/search_text/Ventec/Ventec__230915-vt-4bc__기술자료__RT0563__추출텍스트.txt
                          thermal

VT-4BC                                                      UL Approval: E214381   Version: 15/09/2023

Metal Base Laminate



General Information
> Thermal conductivity -- 10 W/mK
> Ceramic Filled
> Halogen Free
> Flammability UL94 V-0
> MOT 155˚C
> High Tg 180˚C
> Suitable for High Temperature Applications


Application
> Super Bright Lighting
> Power Modules (IGBT)
> Controllers
> Motor Drives
> Rectifiers
> Power Supply & Power Conversion


Storage Condition
                                                                Laminate

 Storage Condition                      Temperature             Room
                                        Relative humidity       /


Designation of IMS Laminate




                                                                                                 Page 1 of 3
www.venteclaminates.com                                                               Published on: 15/09/2023
                          thermal

VT-4BC                                                                                    UL Approval: E214381         Version: 15/09/2023

Metal Base Laminate



Laminate Properties
                                                          Test Method                                  Dielectric Thickness
 Item                                                    (IPC-TM-650)           Unit
                                                           or as noted                         100µm          125µm             150µm
 Thermal Conductivity                                  ISO 22007-2             W/mK                             10
 Thermal Impedance                                     ISO 22007-2            ºC*in /W2
                                                                                               0.016           0.019             0.023
 Tg                          DSC                       2.4.25                    ºC                             180
 Td                          TGA                       ASTM D3850                ºC                             400
 Thermal Stress              Solder Dip @ 288ºC        2.4.13.1                Minute                           ≥5
 Hi-Pot Proof Test           DC                        2.5.7.2                    V             3000           4000              5000
 Breakdown Voltage           AC                        2.5.6.3                    V             8000           9000              10000
 Dk @ 1MHz                   C-24 /23 / 50             2.5.5.3                    -                             5.5
 Df @ 1MHz                   C-24/ 23 / 50             2.5.5.3                    -                            0.014
                             After Moisture                                                                   5.0E+8
 Volume Resistance                                     2.5.17.1               MΩ-cm
                             E-24/125                                                                         3.0E+7
                             After Moisture                                                                   2.0E+7
 Surface Resistance                                    2.5.17.1                  MΩ
                             E-24/125                                                                         5.0E+6
 Peel strength (3oz)         As Received               2.4.8                    Lb/in                            6
 CTI                         As Received               ASTM D3638                 V                             600
 Flammability                As Received               UL 94                   Rating                           V-0
                             Electric                                            ºC                             155
 RTI                                                   UL 746E
                             Mechanical                                          ºC                             155

(1)     All test data provided are typical values and not intended to be specification values.
(2)     Hi-Pot proof test (600VDC) is performed 100% on the whole working panels (with copper foil). Any higher requirement of Hi-Pot
        test can be AABUS.
(3)     Breakdown test is a destructive test, which is done on substrate (without copper foil) of a random sample in the FQC laboratory.




                                                                                                                                     Page 2 of 3
www.venteclaminates.com                                                                                                   Published on: 15/09/2023
                          thermal

VT-4BC                                                                                       UL Approval: E214381     Version: 15/09/2023

Metal Base Laminate



Availability

Metal Plate Selection
                            Thermal                            Tensile
                                             Hardness                              Density           CTE            Standard Thickness
       Alloy Style         Conductivity                       Strength
                                               (HV)                                (g/cm3)        (ppm/ºC)                (mm)
                             (W/mK)                             (MPa)
          5052H32              138               68             215                  2.7              23.8     1.0, 1.5, 2.0, 3.0
 Al       6061T6               167               95             276                  2.7              23.6     1.0, 1.5, 2.0
          CTE II               170               45             189                  2.7              19.0     1.0, 1.5, 2.0
 Cu       C1100                386               95             310                  8.9              16.8     1.0, 1.5, 2.0

Remark: Additional thicknesses could be available upon request.


Laminate
 Item                                                               Availability
 Dielectric Thickness                                               0.004” (100μm), 0.005”(125μm), 0.006” (150μm)
 Standard Size                 Imperial (inch)                      18.11*24.02
                               Metric (mm)                          460*610
 Copper Foil Weight                                                 2oz, 3oz, 4oz, 5oz, 6oz, 9oz, 14oz

Remark: Additional thicknesses could be available upon request.

Surface Finish for Al Plate
 Code                                                               Surface Finish
 None                                                               Default Brushing
 “A”                                                                Anodizing
 “ER I”                                                             High Emissivity


Protective Film for Copper Plate
 Type                                                   Material                             Max Operation Temperature

 Standard                                               PET                                  170 ºC
 High Temperature                                       Polyimide                            270 ºC




                                                                                                                                      Page 3 of 3
www.venteclaminates.com                                                                                                    Published on: 15/09/2023

File: 00_REF/PCB RF ANT/05_PCB_Dielectric_Data_2026/search_text/Ventec/Ventec__230929-vt-901hw-vt-47pp-hole-fill-prepreg__기술자료__RT0469__추출텍스트.txt
Hole Fill Prepreg                                                                          UL Approval: E214381        Version: 29/09/2023

VT-901PP 106HW-75/106HW-80
VT-47PP 1080VF-68/106VF-76


General Information
VT-901PP HW type is a high performance ceramic-filled polyimide prepreg, designed for use in filling etched areas in polyimide
multilayers that contain thick copper layers and for filling clearance holes in metal cores. The filler in the resin serves to reduce shrinkage
and inhibit crack formation during through-hole drilling in filled clearance areas. VT-47PP VF type is a high Tg, lead free compatible and
ceramic-filled prepreg, designed for application in filling clearance holes or via holes. The ceramic is filled to minimize resin shrinking
and cracking in filled clearance holes.



Application
VT-901PP				                                                            VT-47PP
• Chip Manufacturers			                                                 • Automotive Under-hood
• Engine/Flight Controls			                                             • BGA Package
• Power Supply/Backplane		                                              • High Layer
• Military and Burn-in Board		                                          • Mother board/Backplane




Storage Condition
                                                                                                      Prepreg

                                    Temperature                         Below 23˚C (73˚F)                   Below 5˚C (41˚F)
 Storage Condition
                                    Relative humidity                   Below 55% RH                        /




                                                                                                                                       Page 1 of 3
www.venteclaminates.com                                                                                                     Published on: 29/09/2023
Hole Fill Prepreg                                                                           UL Approval: E214381   Version: 29/09/2023

VT-901PP 106HW-75/106HW-80
VT-47PP 1080VF-68/106VF-76


Availability
  Product                 Part#                 Glass Type     Resin Content       Resin              Pressed         Equivalent
                                                                                   Flow               Thickness       Material
                          106HW-75              106            75%                 45%                2.5mil          84N0675-HF
  VT-901 PP
                          106HW-80              106            80%                 50%                3.1mil          84N0680-HF

                          1080VF-68             1080           68%                 45%                3.3mil          /
  VT-47 PP
                          106VF-76              106            76%                 50%                2.5mil          /

Pressed thickness is measured by micrometer after lamination.


Property Sheet (Test sample information - 2 ply construction)
  Test Item                                                    Test Condition      Unit              VT-47PP          VT-901PP
                                                                                                                      IPC-4101E /40
                                                                                                                      /41 /42
  Tg                                 DSC                       2.4.25              ˚C                180              250
  Td                                 TGA                       ASTM D3850          ˚C                355              390

  Electric Strength                                            2.5.6.2             KV/mm             54               54
  Peel Strength                      As Received               2.4.8               Lb/in             7.5-10           6-9
  (1 oz)                             After Heated                                                    7.5-10           6-9
                                     D-24/23                   2.6.21              %                 0.10             0.20
  Moisture Absorption                After PCT                 1atm.,121˚C,1                         0.12             0.22
                                                               hour
  Z-axis CTE (RC75%)                 Before Tg                 2.4.24              ppm/ ˚C           55               50
                                     After Tg                                                        300              240
                                     50-260˚C                                      %                 3.5%             3.2%
  X-Y CTE                                                      IPC-TM-650          ppm/ ˚C           –                12~15
                                                               2.4.24
  Thermal Stress                     Solder Dip 288˚C          2.4.13.1            Second            >300             >300
  Breakdown Voltage                  D-48/50+ D0.5/23          2.5.6               KV                >60              >60
  Arc Resistance                     D-48/50+ D0.5/23          ASTM D495           Second            147              150
  DK @ 1MHz                          C-24/23/50                2.5.5.5             –                 4.3              4.3
  DF @ 1MHz                          C-24/23/50                2.5.5.5             –                 0.018            0.016

All test data provided are typical values and not intended to be specification values.




                                                                                                                                 Page 2 of 3
www.venteclaminates.com                                                                                               Published on: 29/09/2023
Hole Fill Prepreg                                                                   UL Approval: E214381    Version: 29/09/2023

VT-901PP 106HW-75/106HW-80
VT-47PP 1080VF-68/106VF-76



Pressing Condition
 Item                                                VT-47PP                              VT-901PP

 Heating rate of material                            3.0 – 5.0˚C/min (5~10˚F/min)         2.5 – 4.5˚C/min (4.5~8˚F/min)

 Curing Temperature                                  >=185˚C                              >=218˚C

 Curing Time                                         > 60min                              > 200min

 Vacuuming should be continued until over 140˚C (284˚F) for material.

 Pressure: Start with 100psi, Full pressure should be 350psi or above.

 Cold Press: Water cooling at 100psi for more than 60 minutes.

Contact Ventec technical service to discuss the specific condition.




                                                                                                                            Page 3 of 3
www.venteclaminates.com                                                                                          Published on: 29/09/2023

File: 00_REF/PCB RF ANT/05_PCB_Dielectric_Data_2026/search_text/Ventec/Ventec__230929-vt-901n__기술자료__RT0570__추출텍스트.txt
VT-901N                                                                                       Version: 29/09/2023        /40 /41 /42

Polyimide No Flow / Low Flow Prepreg



General Information
Polyimide Low and No Flow product using Ventec’s VT-901N resin technology with an epoxy component for flow control and enhanced
bond strength designed for use in polyimide rigid-flex applications.


> Improved for high layer count rigid-flex
> Tg 200˚C
> Low Z-CTE
> Meets IPC-4101E Specification sheets /42
> Compatible with Lead Free processing




Storage Condition
                                                               Prepreg

 Storage                         Temperature                   < 23˚C (73˚F)                      < 5˚C (41˚F)
 Condition
                                 Relative humidity             < 55%                              /




Availability
 Product                         Type          Glass        Resin          Flow Range                  Pressed Thickness
                                               Fabric       Content        (mil)      (mm)             (mil/ply)    (mm/ply)
 VT-901N                         106 NF        106          64%            10~50         0.25~1.25     1.8             0.046
 Polyimide                       1080 NF       1080         60%            10~50         0.25~1.25     2.8             0.071
 Tg 200˚C                        106 LF        106          65%            60~120        1.5~3         1.9             0.048
                                 106 LF        106          68%            60~120        1.5~3         2.1             0.053
                                 1080 LF       1080         62%            60~120        1.5~3         3.1             0.079

Note: * Built on IPC-TM650 2.3.17.2




                                                                                                                            Page 1 of 3
www.venteclaminates.com                                                                                           Published on:29/09/2023
VT-901N                                                                                           Version: 29/09/2023       /40 /41 /42

Polyimide No Flow / Low Flow Prepreg



Properties Sheet of Pressed No Flow Prepreg
 Test Item                                                Test Method                    Unit               Typical Value
                                                          (IPC-TM-650)
 Tg                           TMA                         2.4.24                         ˚C                 200
 Td                           TGA                         ASTM D3850                     ˚C                 390

 Electric Strength                                        2.5.6.2                        KV/mm              54
 Peel Strength with 1oz       As Received                 2.4.8                          Lb/in              8-9
 Cu                           After Thermal stress                                                          8-9
 Peel strength with CVL                                   2.4.8                          Lb/in              7
 Moisture                     D24 / 23                    2.6.21                         %                  0.20
 Absorption                   After PCT                   1atm., 121˚C, 1hour            %                  0.22
 X,Y-axis CTE                 30~125˚C                    2.4.24                         ppm/˚C             12~15
 Z-axis CTE                   Before Tg                   2.4.24                         ppm/˚C             50
                              After Tg                                                   ppm/˚C             230
                              50~260˚C                                                   %                  2.5
 Thermal Stress               Solder dip at 288˚C         2.4.13.1                       Second             >300


 Breakdown Voltage            D48/50+                     2.5.6                          KV                 >60
                              D0.5/23

 Arc Resistance               D48/50+                     2.5.1                          Second             150
                              D0.5/23

 Dk (RC60% at 1GHz)           C24/23/50                   2.5.5.9                        _                  3.8


 Df (RC60% at 1GHz)           C24/23/50                   2.5.5.9                        _                  0.015



All test data provided are typical values and not intended to be specification values.




                                                                                                                               Page 2 of 3
www.venteclaminates.com                                                                                             Published on: 29/09/2023
VT-901N                                                                                                         Version: 29/09/2023            /40 /41 /42

Polyimide No Flow / Low Flow Prepreg



Press Condition
                                                                                                     VT-901N
  Heating rate of materials                                                                          2.5-3.5˚C/min (4.5~6.5˚F/min)
  Cure Temperature                                                                                   ≥190˚C

  Cure Time                                                                                          >90min
  Vacuum should be continued until over 140˚C (284˚F) [Material Temperature]
  Pressure on materials: Start with 100psi, Full pressure: 250~450psi
  Cold Press: Keep Plate @ Room Temperature by water; Pressure:100psi; Dwell Time: 60minutes

Contact Ventec technical service to discuss the specific condition.


                   Temperature                       Hot Start Cycle for VT-901N                                         Pressure
                   250ºC/ 482ºF                                                                                          500psi(35Kg/cm2)
                                                                                        Vacuum: 760Torr(100KPa)
                   200ºC/ 392ºF
                                                                                                                         400psi(28Kg/cm2)
                                                                      190˚C
                                                                      (374˚F)
                   150ºC/ 302ºF
                                                                                                                         300psi(21Kg/cm2)


                   100ºC/ 212ºF                                                                                          200psi(14Kg/cm2)
                                           80˚C
                                           (176˚F)

                    50ºC/ 122ºF                                                                                          100psi(7Kg/cm2)
                                                     Vacuum: 30Torr(4KPa)



                                  0 5 10      50               100                150    175       200    220      250
                                                                     Time (minute)




                                                                                                                                                  Page 3 of 3
www.venteclaminates.com                                                                                                                Published on: 29/09/2023

File: 00_REF/PCB RF ANT/05_PCB_Dielectric_Data_2026/search_text/Ventec/Ventec__230929-vt-901pp-nflf-lcte__기술자료__RT0571__추출텍스트.txt
VT-901PP NF/LF LCTE                                                     UL Approval: E214381        Version: 29/09/2023 /40 /41 /42

Polyimide No Flow / Low Flow Prepreg



General Information
Polyimide Low and No Flow product using novel chemistry for flow control and enhanced bond strength designed for use in polyimide
rigid-flex applications.


> Improved for high layer count rigid-flex
> Tg 200˚C
> Low Z-CTE
> Meets IPC-4101E Specification sheets /40, /41 & /42
> Compatible with Lead Free processing




Storage Condition
                                                                Prepreg

 Storage                         Temperature                    < 23˚C (73˚F)                   < 5˚C (41˚F)
 Condition
                                 Relative humidity              < 55%                           /




Availability
 Product                         Type          Glass         Resin          Flow Range                   Pressed Thickness
                                               Fabric        Content        (mil)      (mm)              (mil/ply)    (mm/ply)
 VT-901 PP                       106 NF        106           64%            10~50          0.25~1.25     1.8             0.046
 Polyimide                       1080 NF       1080          60%            10~50          0.25~1.25     2.8             0.071
 Tg 200˚C                        106 LF        106           65%            60~120         1.5~3         1.9             0.048
                                 106 LF        106           68%            60~120         1.5~3         2.1             0.053
                                 1080 LF       1080          62%            60~120         1.5~3         3.1             0.079

Note: * Built on IPC-TM650 2.3.17.2




                                                                                                                               Page 1 of 3
www.venteclaminates.com                                                                                             Published on: 29/09/2023
VT-901PP NF/LF LCTE                                                          UL Approval: E214381   Version: 29/09/2023 /40 /41 /42

Polyimide No Flow / Low Flow Prepreg



Properties Sheet of Pressed No Flow Prepreg
 Test Item                                                Test Method                    Unit               Typical Value
                                                          (IPC-TM-650)
 Tg                           TMA                         2.4.24                         ˚C                 200
 Td                           TGA                         ASTM D3850                     ˚C                 390

 Electric Strength                                        2.5.6.2                        KV/mm              54
 Peel Strength with 1oz       As Received                 2.4.8                          Lb/in              8-9
 Cu                           After Thermal stress                                                          8-9
 Peel strength with CVL                                   2.4.8                          Lb/in              7
 Moisture                     D24 / 23                    2.6.21                         %                  0.20
 Absorption                   After PCT                   1atm., 121˚C, 1hour            %                  0.22
 X,Y-axis CTE                 30~125˚C                    2.4.24                         ppm/˚C             12~15
 Z-axis CTE                   Before Tg                   2.4.24                         ppm/˚C             50
                              After Tg                                                   ppm/˚C             230
                              50~260˚C                                                   %                  2.5
 Thermal Stress               Solder dip at 288˚C         2.4.13.1                       Second             >300


 Breakdown Voltage            D48/50+                     2.5.6                          KV                 >60
                              D0.5/23

 Arc Resistance               D48/50+                     2.5.1                          Second             150
                              D0.5/23

 DK (RC60% at 1GHz)           C24/23/50                   2.5.5.9                        _                  3.8


 DF (RC60% at 1GHz)           C24/23/50                   2.5.5.9                        _                  0.015


 Flammability                 As Received                 UL94                           Rating             V-0



All test data provided are typical values and not intended to be specification values.




                                                                                                                               Page 2 of 3
www.venteclaminates.com                                                                                             Published on: 29/09/2023
VT-901PP NF/LF LCTE                                                                UL Approval: E214381           Version: 29/09/2023 /40 /41 /42

Polyimide No Flow / Low Flow Prepreg



Press Condition
                                                                                                     VT-901PP
  Heating rate of materials                                                                          2.5-3.5˚C/min (4.5~6.5˚F/min)
  Cure Temperature                                                                                   ≥190˚C

  Cure Time                                                                                          >90min
  Vacuum should be continued until over 140˚C (284˚F) [Material Temperature]
  Pressure on materials: Start with 100psi, Full pressure: 250~450psi
  Cold Press: Keep Plate @ Room Temperature by water; Pressure:100psi; Dwell Time: 60minutes

Contact Ventec technical service to discuss the specific condition.


                   Temperature              Hot Start Cycle for VT-901 N/L flow PP                                       Pressure
                   250ºC/ 482ºF                                                                                          500psi(35Kg/cm2)
                                                                                        Vacuum: 760Torr(100KPa)
                   200ºC/ 392ºF
                                                                                                                         400psi(28Kg/cm2)
                                                                      190˚C
                                                                      (374˚F)
                   150ºC/ 302ºF
                                                                                                                         300psi(21Kg/cm2)


                   100ºC/ 212ºF                                                                                          200psi(14Kg/cm2)
                                           80˚C
                                           (176˚F)

                    50ºC/ 122ºF                                                                                          100psi(7Kg/cm2)
                                                     Vacuum: 30Torr(4KPa)



                                  0 5 10      50               100                150    175       200    220      250
                                                                     Time (minute)




                                                                                                                                                  Page 3 of 3
www.venteclaminates.com                                                                                                                Published on: 29/09/2023
