Repository: EIDOSDATA/TraceWave-Studio

# PCB 유전율과 적층 자료

수집/정리 기준일: 2026-11-11.

먼저 [전체 자료 안내 엑셀](Excel/00_전체_자료_안내.xlsx)을 연다. 회사별 엑셀은 `Excel/`에 있고, 원문 검색은 [HTML 안내](START_HERE_ko.html)를 사용한다.

- [자료 사용 안내](docs/자료_사용_안내.md): 폴더, 단위, 조건 선택과 내보내기.
- [자료 검토 결과](docs/자료_검토_결과.md): 확인한 범위, 오류/공백, 정리 내역.
- [TraceWave Studio 연결 설계](../../../Code/docs/pcb_material_catalog.md): 사용자 직접 입력, 소재 선택, 제조업체 적층 선택과 현재 구현의 경계.

57,340개 조건별 관측, 36개 회사와 일반 재료 참고 자료 1개 그룹, 1,756개 출처 기록을 보존했다. 새 엑셀은 전체 안내 1개와 회사/참고 자료별 37개로 총 38개다. 행 수는 고유 소재나 독립 측정 수가 아니다. 공식 자료에 값이 있어도 실제 제조 조건과 해석 대역에 맞는지 확인해야 한다.

사람이 보는 엑셀과 프로그램용 JSONL을 분리했다. 원문 PDF/HTML의 바이트는 보존하면서 파일명을 회사와 소재/용도 중심으로 바꿨다. 중복 저장한 데이터 사본은 복구 폴더로 옮겼고 관측 수치는 삭제하지 않았다.

File: 00_REF/PCB RF ANT/05_PCB_Dielectric_Data_2026/search_text/Ventec/Ventec__231129-vt-4b7h__기술자료__RT0562__추출텍스트.txt
VT-4B7H                                                  UL Approval: E214381   Version: 29/11/2023

Metal Base Laminate



General Information
> Thermal conductivity -- 7.0 W/mK
> Tg 210˚C
> MOT 155˚C
> Ceramic Filled
> Halogen Free
> Flammability UL94 V-0


Application
> High Working Voltage [≥500 Volts]
> Power Conversion
> Power Modulus
> Motor Drives & Controllers
> Rectifiers
> Power Supply


Storage Condition
                                              Laminate

 Storage                  Temperature         Room
 Condition                Relative humidity   /




Designation of IMS Laminate




                                                                                              Page 1 of 3
www.venteclaminates.com                                                            Published on: 29/11/2023
VT-4B7H                                                                                       UL Approval: E214381         Version: 29/11/2023

Metal Base Laminate



Laminate Properties
                                                          Test Method                                             Dielectric Thickness
 Item                                                     (IPC-TM-650) or as                 Unit
                                                          noted                                                100μm                    150μm

 Thermal Conductivity                                     ISO 22007-2                     W/m*K                             7.0

 Thermal Impedance                                        ISO 22007-2                    ºC*in2/W               0.022                    0.035

 Tg                           DMA                         IPC-TM-650 2.4.24.4                 ºC                           210

 Td                           TGA                         ASTM D3850                          ºC                           420

 Thermal Stress               Solder Dip @ 288ºC          IPC-TM-650 2.4.13.1             Minute                            ≥5

 Hi-Pot Withstand             DC                          IPC-TM-650 2.5.7.2                  V                            >600

 Breakdown Voltage            AC                          IPC-TM-650 2.5.6.3                  V                 8000                    10000

 Dk @ 1MHz                    C-24 /23 / 50               IPC-TM-650 2.5.5.3                  _                             4.8

 Df @ 1MHz                    C-24/ 23 / 50               IPC-TM-650 2.5.5.3                  _                           0.016

                              After Moisture                                                                              5.0E+8
 Volume Resistance                                        IPC-TM-650 2.5.17.1             MΩ-cm
                              E-24/125                                                                                    3.0E+7

                              After Moisture                                                                              2.0E+7
 Surface Resistance                                       IPC-TM-650 2.5.17.1                MΩ
                              E-24/125                                                                                    5.0E+6

 Peel Strength (1oz)          As Received                 IPC-TM-650 2.4.8                   Lb/in                          5.2

 CTI                          As Received                 ASTM D3638                          V                            600

 Flammability                 As Received                 UL 94                           Rating                           V-0
                              Electric                    UL 746E                             ºC                           155
 RTI
                              Mechanical                  UL 746E                             ºC                           155

(1) All test data provided are typical values and not intended to be specification values.
(2) Hi-Pot proof test (600VDC) is performed 100% on the whole working panels (with copper foil). Any higher requirement of Hi-Pot test
can be AABUS.
(3) Breakdown test is a destructive test, which is done on substrate (without copper foil) of a random sample in the FQC laboratory.
Disclaimer: The information and data contained in this technical literature is based on data and knowledge correct at the time of
publishing/printing and is believed to be accurate and is offered in good faith for the benefit of the user. The user should make his own
tests to verify the suitability of this product for any application before its use. All data are typical values only and subject to change without
notice.




                                                                                                                                             Page 2 of 3
www.venteclaminates.com                                                                                                           Published on: 29/11/2023
VT-4B7H                                                                                UL Approval: E214381    Version: 29/11/2023

Metal Base Laminate



Availability

Metal Plate Selection
 Item                                        Thermal            Hardness    Tensile     Density   CTE              Standard
                                             Conductivity       (HV)        Strength    (g/cm3)   (ppm/ ºC)        Thickness (mm)
                                             (W/mK)                         (MPa)
                           5052H32           138                68          215         2.7       23.8             1.0, 1.5, 2.0, 3.0
 Aluminum (Al)             6061T6            167                95          276         2.7       23.6             1.0, 1.5, 2.0
                           CTE II            170                45          189         2.7       19.0             1.0, 1.5, 2.0
 Copper (Cu)               C1100             386                95          310         8.9       16.8             1.0, 1.5, 2.0

Remark: Additional thicknesses could be available upon request.


Laminate
 Item                                        Availability

 Dielectric Thickness                        .004” (100μm), .006” (150μm)
                           Imperial (inch)   18.11*24.02, 20.08*24.02, 20.98*24.02
 Standard Size
                           Metric (mm)       460*610, 510*610, 533*610
 Copper Weight                               Hoz, 1oz, 2oz, 3oz, 4oz, 5oz, 6oz

Remark: Additional options could be possible upon request.


Surface Finish for Aluminum Plate
 Code                                         Surface Finish

 None                                         Default Brushing
 “A”                                          Anodizing
 “ER I”                                       High Emissivity


Protective Film for Metal Plate
 Type                                         Material                                 Max Operation Temperature

 Standard                                     PET                                      170 ºC

 High Temperature                             Polyimide                                270 ºC




                                                                                                                                   Page 3 of 3
www.venteclaminates.com                                                                                                Published on: 29/11/2023

File: 00_REF/PCB RF ANT/05_PCB_Dielectric_Data_2026/search_text/Ventec/Ventec__240223-vt-901_tds__데이터시트__RT0568__추출텍스트.txt
VT-901                                                            UL Approval: E214381     Version: 23/02/2024 /40 /41 /42

Laminate/Prepreg



General Information
> Tg 250˚C
> High Td 395˚C
> Low Z-axis CTE
> Meets NASA requirements for no visible bromine


Application
> Chip Manufacturers
> Engine/Flight Controls
> Power Supply/Backplane
> Military & Aerospace
> Burn-in Board
> Downhole Drilling


Availability
> Core Thickness: 0.002” (0.05mm) to 0.125” (3mm), available in sheet or panel form
> Copper Foil: 1/4oz to 6oz
> Prepregs are available in roll or panel form
> E-Glass styles: 7628, 1506, 2113, 2313, 3313, 2116, 1080, 106 etc


Storage Condition
 Properties                                      Prepreg                                         Laminate

                          Temperature            Below 23˚C (73˚F)      Below 5˚C (41˚F)         Room
 Storage Condition
                          Relative humidity      Below 55% RH           /                        /

 Shelf Life                                      3 Months               6 Months                 24 Months (airproof)




                                                                                                                       Page 1 of 2
www.venteclaminates.com                                                                                     Published on: 23/02/2024
VT-901                                                                        UL Approval: E214381          Version: 23/02/2024 /40 /41 /42

Laminate/Prepreg



Properties Sheet IPC-4101E /40 /41 /42
 Properties                                  Test Method                  Units                 Specification            Typical Value
 Thermal Properties
 Tg                       DSC                IPC-TM-650 2.4.25            ˚C                    –                        –
                          TMA                IPC-TM-650 2.4.24            ˚C                    200 minimum              250
 Td                                          ASTM D3850                   ˚C                    –                        395
 T260                                        IPC-TM-650 2.4.24.1          Minute                –                        >60
 T288                                        IPC-TM-650 2.4.24.1          Minute                –                        >60
 Thermal Stress @ 288˚C                      IPC-TM-650 2.4.13.1          Second                Pass 10s                 >1200
 Z-axis CTE         Before Tg                IPC-TM-650 2.4.24            ppm/˚C                –                        50
                    After Tg                 IPC-TM-650 2.4.24            ppm/˚C                –                        150
                    Total Expansion          IPC-TM-650 2.4.24            %                     –                        1.4
                    (50~260˚C)
 X-Y CTE                                     IPC-TM-650 2.4.24            ppm/˚C                –                        11~12
 MOT                                         UL 94                        ˚C                    –                        140
 Electrical Properties
 Dk @ 1GHz RC 40%                            IPC-TM-650 2.5.5.9           –                     5.4 maximum              4.05
 Df @ 1GHz RC 40%                            IPC-TM-650 2.5.5.9           –                     0.035 maximum            0.012
 Volume Resistivity   After Moisture         IPC-TM-650 2.5.17.1          MΩ-cm                 1.0E+6 minimum           5.0E+8
                      Resistance
                      E-24/204               IPC-TM-650 2.5.17.1          MΩ-cm                 1.0E+6 minimum           9.0E+8
 Surface Resistivity After Moisture          IPC-TM-650 2.5.17.1          MΩ                    1.0E+6 minimum           5.0E+7
                      Resistance
                      E-24/204               IPC-TM-650 2.5.17.1          MΩ                    1.0E+6 minimum           1.0E+8
 Electrical Strength                         IPC-TM-650 2.5.6.2           Volt/mil (KV/mm)      762 (30) minimum         1200~1400 (54)
 Dielectric Breakdown                        IPC-TM-650 2.5.6             KV                    40 minimum               60
 Comparative Tracking Index (CTI)            ASTM D3638                   Rating (Volt)         –                        Grade 4 (100~175)
 Arc Resistance                              ASTM D495                    Second                120 minimum              150
 Mechanical Properties
 Peel Strength (1oz)      RTF                IPC-TM-650 2.4.8             lb/in (N/mm)          –                        5~8 (0.88~1.40)
                          HTE                IPC-TM-650 2.4.8             lb/in (N/mm)          5.14 (0.90) minimum      6~9 (1.05~1.58)
 Flexural Strength        Warp               IPC-TM-650 2.4.4             Kpsi (MPa)            60 (415) minimum         87 (600)
                          Fill               IPC-TM-650 2.4.4             Kpsi (MPa)            47 (325) minimum         72 (500)
 Physical Properties
 Moisture Absorption                         IPC-TM-650 2.6.2.1           %                     1.0 maximum              0.2
 Flammability                                UL-94                        Rating                HB minimum               V-0


Note: All test data provided are typical values and are not intended to be specification values.
Disclaimer: The information and data contained in this technical literature is based on data and knowledge correct at the time of
publishing/printing and is believed to be accurate and is offered in good faith for the benefit of the user. The user should make his own
tests to verify the suitability of this product for any application before its use. All data are typical values only and subject to change without
notice.



ORIGINAL BY KIM

                                                                                                                                          Page 2 of 2
www.venteclaminates.com                                                                                                        Published on: 23/02/2024

File: 00_REF/PCB RF ANT/05_PCB_Dielectric_Data_2026/search_text/Ventec/Ventec__240323-pro-bond-4c-vt-464lt-rcc__기술자료__RT0473__추출텍스트.txt
pro-bond 4C - VT-464LT RCC                                                        UL Approval: E214381     Version: 23/03/2024

Low Dk/ Low Df Resin Coated Copper Bondply

Resin Coated Copper (RCC) Bondply is an unreinforced adhesive system coated onto ultra-thin copper foil (1.5-5.0µm
supported on an 18µm carrier foil) for use in high performance and high reliability multilayer PCB stack-ups.
VT-464LT is a high Tg, ceramic-filled, low Dk (3.05) & low Df (0.0065), halogen-free thermoset resin system, specifically
designed for use in multilayer PCBs with Ventec tec-speed laminates & prepregs, and it is also fully compatible with other
resin systems in hybrid stack-ups.


General Information
> Halogen free, Dk 3.05 & Df 0.0065
> Ultra-thin dielectric layer
> Suitable for sequential laminations
> Unreinforced adhesive for better electrical isotropic consistency
> Excellent flow characteristics and filling ability, designed for fine line and space
> Laser drillable
> Excellent laser hole pattern consistency


Application
> Interposers
> Probe Cards
> Anti-shake Coils
> Packaging Modules


Availability                                                          Part Numbers
                                          25µ/50µ                                  Description                Part Number
 Press Ply Thickness
                                      (0.0010”/0.0020”)                pro-bond 4C RCC Cu 1.5µm Die 25µm     464LT-C15-025
 Copper Foil                         (18µm Carrier Foil)
 Thickness                       1.5µm/2.0µm/3.0µm/5.0µm               pro-bond 4C RCC Cu 1.5µm Die 50µm     464LT-C15-050

 Panel Size                      610mmx457mm (24”x18”)                 pro-bond 4C RCC Cu 2.0µm Die 25µm     464LT-C20-025

                                                                       pro-bond 4C RCC Cu 2.0µm Die 50µm     464LT-C20-050

                                                                       pro-bond 4C RCC Cu 3.0µm Die 25µm     464LT-C30-025

                                                                       pro-bond 4C RCC Cu 3.0µm Die 50µm     464LT-C30-050

                                                                       pro-bond 4C RCC Cu 5.0µm Die 25µm     464LT-C50-025

                                                                       pro-bond 4C RCC Cu 5.0µm Die 50µm     464LT-C50-050


                                                                                                                         Page 1 of 2
www.venteclaminates.com                                                                                       Published on: 23/03/2024
pro-bond 4C - VT-464LT RCC                                                                 UL Approval: E214381         Version: 23/03/2024

Low Dk/ Low Df Resin Coated Copper Bondply


Properties
  Properties                                       Test Method             Units                               Typical Value
  Electrical Properties
                           @ 1GHz                                                                                   3.50
  Dk (RC 50%)                                      IPC-TM-650 2.5.5.13     –
                           @ 10GHz                                                                                  3.05
                           @ 1GHz                                                                                  0.0050
  Df                                               IPC-TM-650 2.5.5.13     –
                           @ 10GHz                                                                                 0.0065
  Thermal Properties
  Tg                       DMA                     IPC-TM-650 2.4.24.4     ˚C                                       295
  Td                       TGA                     ASTM D3850              ˚C                                       380
                           α1 (<Tg)                                        ppm/˚C                                   15.5
  CTE                                              IPC-TM-650 2.4.24
                           α2 (>Tg)                                        ppm/˚C                                    45
  Thermal Stress           @ 288˚C (10s/Cycle)     IPC-TM-650 2.4.13.1     Second                                   >300
  Thermal Conductivity                             ASTM D5470              W/mK                                      0.5
  Mechanical Properties
  Peel Strength - 5µm (Plated to 20µm)             IPC-TM-650 2.4.8        N/mm (lb/in)                           0.65 (3.7)
  Tensile Modulus           40˚C                   IPC-TM-650 2.4.24.4     GPa                                       9.2
  Physical Properties
  Moisture Absorption                              IPC-TM-650 2.6.2.1      %                                         0.08
  Flammability (in Lab)                            UL 94                   Rating                                    V-0

All test data provided are typical values and not intended to be specification values.

Storage Condition
                                                                                                RCC

                             Temperature                 Below 23˚C (73˚F)                          Below 5˚C (41˚F)
  Storage Condition
                             Relative Humidity           Below 55% RH                               /


Disclaimer:
> The information and data contained in this technical literature is based on data and knowledge correct at the time of publishing/printing
  and is believed to be accurate and is offered in good faith for the benefit of the user. The user should make his own tests to verify the
  suitability of this product for any application before its use. All data are typical values only and subject to change without notice.




                                                                                                                                          Page 2 of 2
www.venteclaminates.com                                                                                                        Published on: 23/03/2024

File: 00_REF/PCB RF ANT/05_PCB_Dielectric_Data_2026/search_text/Ventec/Ventec__240730vt-447pp-nflf__기술자료__RT0540__추출텍스트.txt
VT-447PP NF/LF                                                                         UL Approval: E214381        Version: 30/07/2024

No Flow & Low Flow Prepreg



General Information
VT-447 No Flow and Low Flow product is designed to meet friendly environment requirement. It has good bonding and thermal
performance in applications of heat sink bonding and rigid-flex board, and have a minimal flow range with a consistent lamination.


> High Tg & High Td
> Halogen Free & Lead Free Compatible
> IPC-4101E /127 /128 /130
> Optimized flow range for camera module


Storage Condition & Shelf Life
                                                                    Prepreg

 Storage                          Temperature                       < 23˚C (73˚F)                  < 5˚C (41˚F)
 Condition
                                  Relative humidity                 < 55%                          /

 Shelf Life                                                         3 months                       6 months


The prepreg exceeding shelf life should be retested.


Availability
 Product                           Type                Glass Type             Flow Range                 Pressed Thickness
                                                                              (mil)      (mm)            (mil)        (mm)
 VT-447 PP                         1027 NF-25          1027                   10~50       0.25~1.25      1.0            0.025
 Lead Free &                       1027 NF-30          1027                   10~50       0.25~1.25      1.2            0.030
 Environment Friendly              1037 NF-40          1037                   10~50       0.25~1.25      1.6            0.040
 High Tg                           1067 NF-50          1067                   10~50       0.25~1.25      2.0            0.050
                                   1067 NF-60          1067                   10~50       0.25~1.25      2.4            0.060
                                   1078 NF-80          1078                   10~50       0.25~1.25      3.1            0.080
                                   1078 NF-90          1078                   10~50       0.25~1.25      3.6            0.090
                                   1078 NF-100         1078                   10~50       0.25~1.25      4.0            0.100
                                   1067 LF-56          1067                   60~120      1.50~3.00      2.2            0.056
                                   1067 LF-66          1067                   60~120      1.50~3.00      2.6            0.066
                                   1078 LF-84          1078                   60~120      1.50~3.00      3.3            0.084

* Measured by micrometer “NF” ---- No Flow PP, “LF” ---- Low Flow PP
1) Press Temperature ---- 171˚C
2) 3plys per pressing
3) Press Pressure ---- 200psi Built per IPC-TM-650 2.3.17.2




                                                                                                                                  Page 1 of 3
www.venteclaminates.com                                                                                                Published on: 30/07/2024
VT-447PP NF/LF                                                                                 UL Approval: E214381        Version: 30/07/2024

No Flow & Low Flow Prepreg



Properties Sheet of Pressed No Flow Prepreg
  Test Item                                               Test Method                 Unit           VT-447
                                                          (IPC-TM-650)
  Tg                            DSC                       2.4.24                      ˚C             180
  Td                            TGA                       ASTM D3850                  ˚C             370

  Electric Strength                                       2.5.6.2                     KV/mm          54
  Peel Strength with 1oz Cu                               2.4.8                       Lb/in          8-9
  Peel Strength with CVL                                  2.4.8                       Lb/in          7.0
  Moisture                      D24 / 23                  2.6.21                      %              0.10
  Absorption                    After PCT                 1atm., 121˚C, 1hour         %              0.12
  X,Y-axis CTE                  30~125˚C                  2.4.24                      ppm/˚C         12~15
  Z-axis CTE                    Before Tg                 2.4.24                      ppm/˚C         70
                                After Tg                                                             300
  Thermal Stress                Solder dip 288˚C          2.4.13.1                    Second         >300


  Breakdown Voltage             D48/50+                   2.5.6                       KV             >60
                                D0.5/23

  Arc Resistance                D48/50+                   2.5.1                       Second         120
                                D0.5/23

  Dk (RC60% at 1GHz)            C24/23/50                 2.5.5.9                     _              3.9


  Df (RC60% at 1GHz)            C24/23/50                 2.5.5.9                     _              0.015


  Flammability                  As Received               UL94                        Rating         V-0



All test data provided are typical values and not intended to be specification values.
Disclaimer: The information and data contained in this technical literature is based on data and knowledge correct at the time of
publishing/printing and is believed to be accurate and is offered in good faith for the benefit of the user. The user should make his own
tests to verify the suitability of this product for any application before its use. All data are typical values only and subject to change without
notice.




                                                                                                                                          Page 2 of 3
www.venteclaminates.com                                                                                                        Published on: 30/07/2024
VT-447PP NF/LF                                                                                 UL Approval: E214381       Version: 30/07/2024

No Flow & Low Flow Prepreg



Press Condition
                                                        VT-447PP
  Heating rate of materials                             3.0-5.0˚C/min (5~10˚F/min)
  Cure Temperature                                      ≥185˚C

  Cure Time                                             >60min
  Vacuum should be continued until over 140˚C (284˚F) [Material Temperature]
  Pressure on materials: Start with 100psi, Full pressure: 300~450psi
  Cold Press: Keep Plate @ Room Temperature by water; Pressure: 100psi; Dwell Time: 60minutes

Contact Ventec technical service to discuss the specific condition.



                     Temperature                       Hot Start Cycle for N/L flow PP                            Pressure
                    250˚C / 482˚F                                                                                 500psi (35Kg/cm2)
                                                                                        Vacuum: 760Torr(100KPa)

                    200˚C / 392˚F
                                                                                                                  400psi (28Kg/cm2)
                                                                            190˚C
                                                                            (374˚F)
                    150˚C / 302˚F
                                                                                                                  300psi (21Kg/cm2)

                                             80˚C
                    100˚C / 212˚F            (176˚F)                                                              200psi (14Kg/cm2)


                     50˚C / 122˚F                                                                                 100psi (7Kg/cm2)
                                                          Vacuum: 30Torr(4KPa)



                                    0 5 10              50                    100     120       140   150
                                                                     Time (minute)




                                                                                                                                         Page 3 of 3
www.venteclaminates.com                                                                                                       Published on: 30/07/2024

File: 00_REF/PCB RF ANT/05_PCB_Dielectric_Data_2026/search_text/Ventec/Ventec__240809-pro-bond-20f-vt-8728-rcf__기술자료__RT0470__추출텍스트.txt
pro-bond 20F - VT-8728 RCF                                                           UL Approval: E214381   Version: 09/08/2024

Ultra Low Dk/Df Resin Coated Film Bondply


Resin Coated Film (RCF) Bondply is an unreinforced adhesive system coated onto PET film for use in high performance and
high reliability multilayer PCB stack-ups.
VT-8728 is an ultra-low Dk (2.85) & low Df (0.0020), high Tg, ceramic-filled hydrocarbon, halogen-free thermoset resin
system, specifically designed for use in multilayer PCBs with Ventec tec-speed 20.0 laminates & prepregs and tec-speed
30.0 laminates. It is also fully compatible with other resin systems in hybrid stack-ups.

General Information
> Halogen free, Dk 2.85 & Df 0.0020
> Stable Dk over temperature
> Ultra-thin dielectric layer
> Suitable for sequential laminations
> Unreinforced adhesive for better electrical isotropic consistency
> Excellent flow characteristics and filling ability, designed for inner layer 1oz
> Laser drillable
> Excellent laser hole pattern consistency

Application
> Filters & Couplers
> Military, Aerospace Radar
> Automotive Radar
> Beam Steering Antenna
> IC Test Sockets
> RF multilayer especially for mmWave frequency, high speed digital and ATE.

Availability                            Part Numbers
                                                                                                        Thickness           Flow
           Press Ply Thickness           Description                                     Part Number
                                                                                                          (µm)             Range
       50µ/110µ (0.0020”/0.0043”)        pro-bond 20F RCF No Flow PPT 50µm              8728-FT N-050       50              10~30

                 Panel Size              pro-bond 20F RCF Low Flow PPT 50µm             8728-FT L-050       50              30~80
                                         pro-bond 20F RCF No Flow PPT 110µm             8728-FT N-110       110             10~60
        610mmx457mm (24”x18”)
                                         pro-bond 20F RCF Low Flow PPT 110µm            8728-FT L-110       110            60~120
Other options could be available upon    pro-bond 20F RCF Regular Flow PPT 110µm        8728-FT R-110       110           120~180
request.


             Carrier Film Type
  PET (Standard)              T




                                                                                                                             Page 1 of 2
www.venteclaminates.com                                                                                           Published on: 09/08/2024
pro-bond 20F - VT-8728 RCF                                                                 UL Approval: E214381         Version: 09/08/2024

Ultra Low Dk/Df Resin Coated Film Bondply



Properties
                                                                                                                Typical Value
  Properties                                       Test Method             Units
                                                                                                    8728-FN/FL                    8728-FR
  Electrical Properties
                          @ 1GHz                                                                         3.15                         3.05
  Dk (RC 50%)                                      IPC-TM-650 2.5.5.13     –
                          @ 10GHz                                                                        2.96                         2.85
                          @ 1GHz                                                                                    0.0015
  Df                                               IPC-TM-650 2.5.5.13     –
                          @ 10GHz                                                                                   0.0020
  Thermal Properties
  Tg                      DMA                      IPC-TM-650 2.4.24.4     ˚C                                          210
  Td                      TGA                      ASTM D3850              ˚C                                          400
                          α1 (<Tg)                                         ppm/˚C                               65 (-50 - 125˚C)
  CTE                                              IPC-TM-650 2.4.24
                          α2 (>Tg)                                         ppm/˚C                                      85
  Thermal Stress          @ 288˚C (10s/Cycle)      IPC-TM-650 2.4.13.1     Second                                     >300
  Thermal Conductivity                             ASTM D5470              W/mK                                        0.6
  Mechanical Properties
  Peel Strength (1oz)                              IPC-TM-650 2.4.8        N/mm (lb/in)                            1.14 (6.5)
  Tensile Modulus         40˚C                     IPC-TM-650 2.4.24.4     GPa                                        5.5
  Physical Properties
  Moisture Absorption                              IPC-TM-650 2.6.2.1      %                                         0.08
  Flammability (in Lab)                            UL 94                   Rating                                    V-0

All test data provided are typical values and not intended to be specification values.


Storage Condition
                                                                                                RCF

                             Temperature                 Below 23˚C (73˚F)                          Below 5˚C (41˚F)
  Storage Condition
                             Relative Humidity           Below 55% RH                               /




Disclaimer:
> The information and data contained in this technical literature is based on data and knowledge correct at the time of publishing/printing
  and is believed to be accurate and is offered in good faith for the benefit of the user. The user should make his own tests to verify the
  suitability of this product for any application before its use. All data are typical values only and subject to change without notice.

                                                                                                                                           Page 2 of 2
www.venteclaminates.com                                                                                                         Published on: 09/08/2024
