Repository: EIDOSDATA/TraceWave-Studio

# PCB 유전율과 적층 자료

수집/정리 기준일: 2026-11-11.

먼저 [전체 자료 안내 엑셀](Excel/00_전체_자료_안내.xlsx)을 연다. 회사별 엑셀은 `Excel/`에 있고, 원문 검색은 [HTML 안내](START_HERE_ko.html)를 사용한다.

- [자료 사용 안내](docs/자료_사용_안내.md): 폴더, 단위, 조건 선택과 내보내기.
- [자료 검토 결과](docs/자료_검토_결과.md): 확인한 범위, 오류/공백, 정리 내역.
- [TraceWave Studio 연결 설계](../../../Code/docs/pcb_material_catalog.md): 사용자 직접 입력, 소재 선택, 제조업체 적층 선택과 현재 구현의 경계.

57,340개 조건별 관측, 36개 회사와 일반 재료 참고 자료 1개 그룹, 1,756개 출처 기록을 보존했다. 새 엑셀은 전체 안내 1개와 회사/참고 자료별 37개로 총 38개다. 행 수는 고유 소재나 독립 측정 수가 아니다. 공식 자료에 값이 있어도 실제 제조 조건과 해석 대역에 맞는지 확인해야 한다.

사람이 보는 엑셀과 프로그램용 JSONL을 분리했다. 원문 PDF/HTML의 바이트는 보존하면서 파일명을 회사와 소재/용도 중심으로 바꿨다. 중복 저장한 데이터 사본은 복구 폴더로 옮겼고 관측 수치는 삭제하지 않았다.

File: 00_REF/PCB RF ANT/05_PCB_Dielectric_Data_2026/search_text/Ventec/Ventec__240831-vt-447-c__기술자료__RT0538__추출텍스트.txt
VT-447C                                                               UL Approval: E214381   Version: 31/08/2024 /127 /128 /130

Laminate/Prepreg



General Information
> Phenolic Cured System
> Halogen Free & High Tg
> FR15.1 & MOT 150˚C
> CTI 600V
> UV Blocking
> High Voltage CAF Resistance
> Low Z-CTE
> Excellent Thermal Reliability


Application
PEV & HEV Automotive, BAPV, Instrumentation, Communication Equipment, Electronic Game Machine, White Goods, etc.


Availability
> Core Thickness: 0.004” (0.10mm) to .200” (5mm), available in sheet or panel form
> Copper Foil: 1/2oz to 6oz
> Prepregs are available in roll or panel form
> E-Glass styles: 7628, 2116, 1080


Storage Condition
 Properties                                            Prepreg                                       Laminate

                            Temperature                Below 23˚C (73˚F)       Below 5˚C (41˚F)      Room
 Storage Condition
                            Relative humidity          Below 55% RH            /                     /

 Shelf Life                                            3 months                6 months              24 months (airproof)


The prepreg exceeding shelf life should be retested.




                                                                                                                           Page 1 of 2
www.venteclaminates.com                                                                                         Published on: 31/08/2024
VT-447C                                                                     UL Approval: E214381     Version: 31/08/2024 /127 /128 /130

Laminate/Prepreg



IPC-4101E /127 /128 /130
 Properties                                 Test Method                 Units                Specification         Typical Value
 Thermal Properties
 Tg                                         IPC-TM-650 2.4.25           ˚C                   170 min               175
 Td                                         ASTM D3850                  ˚C                   340                   385
 T260                                       IPC-TM-650 2.4.24.1         Minute               30 minimum            >60
 T288                                       IPC-TM-650 2.4.24.1         Minute               15 minimum            >20
 Thermal Stress @ 288˚C                     IPC-TM-650 2.4.13.1         Second               Pass 10s              >200
                    Before Tg               IPC-TM-650 2.4.24           ppm/˚C               60 maximum            35
                    After Tg                IPC-TM-650 2.4.24           ppm/˚C               300 maximum           190
 Z-axis CTE
                    Total Expansion
                                            IPC-TM-650 2.4.24           %                    3.5 maximum           2.2
                    (50~260˚C)
 MOT                                        UL 746E                     ˚C                   –                     150
 Electrical Properties
 Dk (RC 50%)              @ 1GHz            IPC-TM-650 2.5.5.9          –                    5.4 maximum           4.6
 Df (RC 50%)              @ 1GHz            IPC-TM-650 2.5.5.9          –                    0.035 maximum         0.011
                          After Moisture
                                            IPC-TM-650 2.5.17.1         MΩ-cm                1.0E+6 minimum        5.0E+8
 Volume Resistivity       Resistance
                          E-24/125          IPC-TM-650 2.5.17.1         MΩ-cm                1.0E+3 minimum        5.0E+6
                          After Moisture
                                            IPC-TM-650 2.5.17.1         MΩ                   1.0E+4 minimum        5.0E+7
 Surface Resistivity      Resistance
                          E-24/125          IPC-TM-650 2.5.17.1         MΩ                   1.0E+3 minimum        5.0E+6
 Electrical Strength                        IPC-TM-650 2.5.6.2          Volt/mil (KV/mm)     762 (30) minimum      1200~1400 (54)
 Dielectric Breakdown                       IPC-TM-650 2.5.6            KV                   40 minimum            60
 Comparative Tracking Index (CTI)           ASTM D3638                  Rating (Volt)        –                     Grade 0 (>600)
 Arc Resistance                             ASTM D495                   Second               –                     187
 Mechanical Properties
                          As received       IPC-TM-650 2.4.8            lb/in (N/mm)         –                     8 (1.4)
 Peel Strength (1oz)      After thermal
                                            IPC-TM-650 2.4.8            lb/in (N/mm)         6 (1.05) minimum      8 (1.4)
                          stress
                          Warp              IPC-TM-650 2.4.4            KPsi (MPa)           60 (415) minimum      72 (500)
 Flexural Strength
                          Fill              IPC-TM-650 2.4.4            KPsi (MPa)           50 (345) minimum      58 (400)
 Physical Properties
 Moisture Absorption                        IPC-TM-650 2.6.2.1          %                    0.80 maximum          0.18
 Flammability                               UL-94                       Rating               V-0 minimum           V-0

Note: All test data provided are typical values and are not intended to be specification values.


Disclaimer:
The information and data contained in this technical literature is based on data and knowledge correct at the time of publishing/printing
and is believed to be accurate and is offered in good faith for the benefit of the user. The user should make his own tests to verify the
suitability of this product for any application before its use. All data are typical values only and subject to change without notice.




                                                                                                                                      Page 2 of 2
www.venteclaminates.com                                                                                                    Published on: 31/08/2024

File: 00_REF/PCB RF ANT/05_PCB_Dielectric_Data_2026/search_text/Ventec/Ventec__241202-tec-speed-5-vt-464g__기술자료__RT0543__추출텍스트.txt
tec-speed 5.0 - VT-464G                                                 UL Approval: E214381   Version: 02/12/2024 /130

Laminate/Prepreg



General Information
> Halogen Free & High Tg
> Very Low Dk & Very Low Loss
> Excellent Thermal Reliability


Application
Server, Storage, Switches, Routers, High Performance Computing, High Speed Network Equipment


Availability
> Core Thickness: 0.002” (0.05mm) to 0.030” (0.762mm), available in sheet or panel form
> Copper Foil: 1/3oz to 2oz
> Prepregs are available in roll or panel form
> E-Glass styles: 3313, 2116, 1078, 1067, 106 etc



 Properties                                         Prepreg                                    Laminate

                          Temperature               Below 23˚C (73˚F)   Below 5˚C (41˚F)       Room
 Storage Condition
                          Relative humidity         Below 55% RH        /                      /

 Shelf Life                                         3 months            6 months               24 months (airproof)


The prepreg exceeding shelf life should be retested.




                                                                                                                    Page 1 of 2
www.venteclaminates.com                                                                                   Published on: 02/122024
tec-speed 5.0 - VT-464G                                                               UL Approval: E214381          Version: 02/12/2024 /130

Laminate/Prepreg


Properties Sheet IPC-4101E /130
 Properties                                  Test Method                  Units                 Specification             Typical Value
 Thermal Properties
                          TMA                IPC-TM-650 2.4.24                                                            175
 Tg                                                                       ˚C                    170 minimum
                          DMA                IPC-TM-650 2.4.24.4                                                          200
 Td                                          ASTM D3850                   ˚C                    340 minimum               400
 T260                                        IPC-TM-650 2.4.24.1          Minute                30 minimum                >60
 T288                                        IPC-TM-650 2.4.24.1          Minute                15 minimum                >30
 Thermal Stress @ 288˚C                      IPC-TM-650 2.4.13.1          Second                Pass 10s                  >600
                   Before Tg                 IPC-TM-650 2.4.24            ppm/˚C                60 maximum                35
                   After Tg                  IPC-TM-650 2.4.24            ppm/˚C                300 maximum               200
 Z-axis CTE
                   Total Expansion
                                             IPC-TM-650 2.4.24            %                     3.5 maximum               2.1
                   (50~260˚C)
 Electrical Properties
 Dk                       @ 1GHz             IPC-TM-650 2.5.5.9           –                     5.2 maximum               3.81
                          @ 10GHz            Cavity Resonator             –                     –                         3.62
 Df                       @ 1GHz             IPC-TM-650 2.5.5.9           –                     0.035 maximum             0.0031
                          @ 10GHz            Cavity Resonator             –                     –                         0.0050
                          After Moisture
 Volume                                      IPC-TM-650 2.5.17.1          MΩ-cm                 1.0E+4 minimum            6.0E+8
                          Resistance
 Resistivity
                          E-24/125           IPC-TM-650 2.5.17.1          MΩ-cm                 1.0E+3 minimum            6.0E+6
                          After Moisture
 Surface                                     IPC-TM-650 2.5.17.1          MΩ                    1.0E+4 minimum            6.0E+7
                          Resistance
 Resistivity
                          E-24/125           IPC-TM-650 2.5.17.1          MΩ                    1.0E+3 minimum            6.0E+6
 Electrical Strength                         IPC-TM-650 2.5.6.2           Volt/mil (KV/mm)      762 (30) minimum          1372 (54)
 Dielectric Breakdown                        IPC-TM-650 2.5.6             KV                    40 minimum                60
 Comparative Tracking Index (CTI)            ASTM D3638                   Rating (Volt)         –                         Grade 3 (175~250)
 Arc Resistance                              IPC-TM-650 2.5.1             Second                60 minimum                124
 Mechanical Properties
 Peel Strength    As received                IPC-TM-650 2.4.8             lb/in (N/mm)          –                         5.0 (0.88)
 (1oz RTF2)       After thermal stress       IPC-TM-650 2.4.8             lb/in (N/mm)          6 (1.05) minimum          5.0 (0.88)
                  Warp                       IPC-TM-650 2.4.24.4          Kpsi (MPa)            60 (415) minimum          80 (560)
 Flexural Modulus
                  Fill                       IPC-TM-650 2.4.24.4          Kpsi (MPa)            50 (345) minimum          65 (450)
 Physical Properties
 Moisture Absorption                         IPC-TM-650 2.6.2.1           %                     0.80 maximum              0.08
 Flammability                                UL-94                        Rating                V-0 minimum               V-0

All test data provided are typical values and not intended to be specification values.
Disclaimer: The information and data contained in this technical literature is based on data and knowledge correct at the time of
publishing/printing and is believed to be accurate and is offered in good faith for the benefit of the user. The user should make his own
tests to verify the suitability of this product for any application before its use. All data are typical values only and subject to change without
notice.




                                                                                                                                            Page 2 of 2
www.venteclaminates.com                                                                                                          Published on: 02/12/2024

File: 00_REF/PCB RF ANT/05_PCB_Dielectric_Data_2026/search_text/Ventec/Ventec__241202-tecspeed3-vt-464l__기술자료__RT0487__추출텍스트.txt
tec-speed 3.0 - VT-464L                                                 UL Approval: E214381   Version: 02/12/2024 /130

Laminate/Prepreg



General Information
> Halogen Free & High Tg
> FR4.1
> Low Dk & Low Loss
> Excellent Thermal Reliability
> Lead Free Process Compatible
> Ease of Manufacturing


Application
High Frequency & High Speed, Satellite Communication, Navigation, GPS, etc


Availability
> Core Thickness: 0.002” (0.05mm) to 0.200” (5mm), available in sheet or panel form
> Copper Foil: 1/4oz to 12oz
> Prepregs are available in roll or panel form
> E-Glass styles: 7628, 1506, 1500, 2113, 2313, 3313, 2116, 1080, 1086, 1078, 106 &1067, etc
> Ability of Processing Copper Type: HTE, RTF, VLP & HVLP



 Properties                                       Prepreg                                      Laminate

                          Temperature             Below 23˚C (73˚F)      Below 5˚C (41˚F)      Room
 Storage Condition
                          Relative humidity       Below 55% RH           /                     /

 Shelf Life                                       3 months               6 months              24 months (airproof)


The prepreg exceeding shelf life should be retested.




                                                                                                                     Page 1 of 2
www.venteclaminates.com                                                                                   Published on: 02/12/2024
tec-speed 3.0 - VT-464L                                                             UL Approval: E214381        Version: 02/12/2024 /130

Laminate/Prepreg



Properties Sheet IPC-4101E /130
  Properties                                Test Method                 Units              Specification            Typical Value
  Thermal Properties
  Tg               TMA                      IPC-TM-650 2.4.24           ˚C                 170 minimum              175
                   DMA                      IPC-TM-650 2.4.24.4         ˚C                 170 minimum              230
  Td                                        ASTM D3850                  ˚C                 340 minimum              390
  T260                                      IPC-TM-650 2.4.24.1         Minute             30 minimum               >60
  T288                                      IPC-TM-650 2.4.24.1         Minute             15 minimum               >30
  Thermal Stress @ 288˚C                    IPC-TM-650 2.4.13.1         Second             Pass 10s                 >600
  Z-axis CTE    Before Tg                   IPC-TM-650 2.4.24           ppm/˚C             60 maximum               45
                After Tg                    IPC-TM-650 2.4.24           ppm/˚C             300 maximum              210
                Total Expansion             IPC-TM-650 2.4.24           %                  3.0 maximum              2.4
                (50~260˚C)
  XY-axis CTE                               IPC-TM-650 2.4.24           ppm/˚C             –                        11~13
  MOT                                       UL 94                       ˚C                 –                        130
  Electrical Properties
  Dk (RC 50%)     @ 1GHz                    IPC-TM-650 2.5.5.9          –                  5.2 maximum              3.8
                  @ 10GHz                   IPC-TM-650 2.5.5.13         –                  –                        3.7
  Df (RC 50%)     @ 1GHz                    IPC-TM-650 2.5.5.9          –                  0.035 maximum            0.0060
                  @ 10GHz                   IPC-TM-650 2.5.5.13         –                  –                        0.0075
  Volume          After Moisture            IPC-TM-650 2.5.17.1         MΩ-cm              1.0E+4 minimum           5.0E+8
  Resistivity     Resistance
                  E-24/125                  IPC-TM-650 2.5.17.1         MΩ-cm              1.0E+3 minimum           5.0E+6
  Surface         After Moisture            IPC-TM-650 2.5.17.1         MΩ                 1.0E+4 minimum           5.0E+7
  Resistivity     Resistance
                  E-24/125                  IPC-TM-650 2.5.17.1         MΩ                 1.0E+3 minimum           5.0E+6
  Electrical Strength                       IPC-TM-650 2.5.6.2          Volt/mil (KV/mm)   762 (30) minimum         1372 (54)
  Dielectric Breakdown                      IPC-TM-650 2.5.6            KV                 40 minimum               60
  Comparative Tracking Index (CTI)          ASTM D3638                  Rating (Volt)      –                        Grade 3 (175~250)
  Arc Resistance                            ASTM D495                   Second             60 minimum               195
  Mechanical Properties
  Peel Strength    As received              IPC-TM-650 2.4.8            lb/in (N/mm)       –                        8.0 (1.4)
  (1oz)            After thermal stress     IPC-TM-650 2.4.8            lb/in (N/mm)       4.0 (0.70) minimum       8.0 (1.4)
  Flexural         Warp                     IPC-TM-650 2.4.4            Kpsi (MPa)         60 (415) minimum         80 (560)
  Strength         Fill                     IPC-TM-650 2.4.4            Kpsi (MPa)         50 (345) minimum         65 (450)
  Physical Properties
  Moisture Absorption                       IPC-TM-650 2.6.2.1          %                  0.80 maximum             0.12
  Flammability                              UL-94                       Rating             V-0 minimum              V-0

All test data provided are typical values and not intended to be specification values.




                                                                                                                                      Page 2 of 2
www.venteclaminates.com                                                                                                    Published on: 02/12/2024

File: 00_REF/PCB RF ANT/05_PCB_Dielectric_Data_2026/search_text/Ventec/Ventec__250108-vt-90h__기술자료__RT0572__추출텍스트.txt
VT-90H                                                                      UL Approval: E214381    Version: 08/01/2025

Laminate/Prepreg



General Information
> Tg 250˚C
> High Td 408˚C
> Low Z-axis CTE
> Non-Brominated Chemistry


Application
> Chip Manufacturers
> Engine/Flight Controls
> Power Supply/Backplane
> Military & Aerospace
> Burn-in Board
> Downhole Drilling


Availability
> Core Thickness: 0.002” (0.05mm) to 0.125” (3mm), available in sheet or panel form
> Copper Foil: 1/4oz to 6oz
> Prepregs are available in roll or panel form
> E-Glass styles: 7628, 1506, 2113, 2313, 3313, 2116, 1080, 106 etc


Storage Condition
 Properties                                      Prepreg                                     Laminate

                          Temperature            Below 23˚C (73˚F)     Below 5˚C (41˚F)      Room
 Storage Condition
                          Relative humidity      Below 55% RH          /                     /




                                                                                                                   Page 1 of 2
www.venteclaminates.com                                                                                 Published on: 08/01/2025
VT-90H                                                                                       UL Approval: E214381          Version: 08/01/2025

Laminate/Prepreg


IPC-4101E /40 /41
 Properties                                  Test Method                  Units                 Specification            Typical Value
 Thermal Properties
 Tg                       DSC                IPC-TM-650 2.4.25            ˚C                    –                        –
                          TMA                IPC-TM-650 2.4.24            ˚C                    200 minimum              250
 Td                                          ASTM D3850                   ˚C                    –                        408
 T260                                        IPC-TM-650 2.4.24.1          Minute                –                        >60
 T288                                        IPC-TM-650 2.4.24.1          Minute                –                        >60
 Thermal Stress @ 288˚C                      IPC-TM-650 2.4.13.1          Second                Pass 10s                 >1200
 Z-axis CTE         Before Tg                IPC-TM-650 2.4.24            ppm/˚C                –                        50
                    After Tg                 IPC-TM-650 2.4.24            ppm/˚C                –                        145
                    Total Expansion          IPC-TM-650 2.4.24            %                     –                        1.2
                    (50~260˚C)
 X/Y CTE                                     IPC-TM-650 2.4.24            ppm/˚C                –                        11~12
 MOT                                         UL 94                        ˚C                    –                        140
 Electrical Properties
 Dielectric Constant @ 1GHz RC 40%           IPC-TM-650 2.5.5.9           –                     5.4 maximum              4.05
 Dissipation Factor @ 1GHz RC 40%            IPC-TM-650 2.5.5.9           –                     0.035 maximum            0.012
 Volume Resistivity   After Moisture         IPC-TM-650 2.4.17.1          MΩ-cm                 1.0E+6 minimum           5.0E+8
                      Resistance
                      E-24/204               IPC-TM-650 2.5.17.1          MΩ-cm                 1.0E+6 minimum           9.0E+8
 Surface Resistivity After Moisture          IPC-TM-650 2.5.17.1          MΩ                    1.0E+6 minimum           5.0E+7
                      Resistance
                      E-24/204               IPC-TM-650 2.5.17.1          MΩ                    1.0E+6 minimum           1.0E+8
 Electrical Strength                         IPC-TM-650 2.5.6.2           Volt/mil (KV/mm)      762 (30) minimum         1200~1400 (54)
 Dielectric Breakdown                        IPC-TM-650 2.5.6             KV                    40 minimum               60
 Comparative Tracking Index (CTI)            ASTM D3638                   Rating (Volt)         –                        Grade 4 (100-175)
 Arc Resistance                              ASTM D495                    Second                120 minimum              150
 Mechanical Properties
 Peel Strength (1oz)      As received        IPC-TM-650 2.4.8             lb/in (N/mm)          –                        6~9 (1.05~1.58)
                          After thermal      IPC-TM-650 2.4.8             lb/in (N/mm)          5.14 (0.90) minimum      6~9 (1.05~1.58)
                          stress
 Flexural Strength        Warp               IPC-TM-650 2.4.4             KPsi (MPa)            60 (415) minimum         87 (600)
                          Fill               IPC-TM-650 2.4.4             KPsi (MPa)            47 (325) minimum         72 (500)
 Physical Properties
 Moisture Absorption                         IPC-TM-650 2.6.2.1           %                     1.0 maximum              0.28
 Flammability                                UL-94                        Rating                HB minimum               HB

Note: All test data provided are typical values and are not intended to be specification values.
Disclaimer: The information and data contained in this technical literature is based on data and knowledge correct at the time of
publishing/printing and is believed to be accurate and is offered in good faith for the benefit of the user. The user should make his own
tests to verify the suitability of this product for any application before its use. All data are typical values only and subject to change without
notice.




                                                                                                                                           Page 2 of 2
www.venteclaminates.com                                                                                                         Published on: 08/01/2025

File: 00_REF/PCB RF ANT/05_PCB_Dielectric_Data_2026/search_text/Ventec/Ventec__250113vt-481__기술자료__RT0551__추출텍스트.txt
VT-481                                                                           UL Approval: E214381        Version: B5 /97 /98 /99 /101

Laminate/Prepreg



General Information
> Mid-Tg FR4.0
> Phenolic Cure System & Lead Free Compatible
> Excellent Thermal Reliability
> Low Z-CTE
> CAF Resistance
> UV Blocking


Application
Computer, Communication Equipment, Instrumentation, Electronic Game Machine, Automotive, etc


Availability
> Core Thickness: 0.002” (0.05mm) to 0.200” (5mm), available in sheet or panel form
> Copper Foil: 1/4oz to 12oz
> Prepregs are available in roll or panel form
> E-Glass styles: 7628, 1506, 1500, 2113, 2313, 3313, 2116, 1080, 1086, 1078, 106 &1067, etc


Note: For cores 0.005”, it is recommended to use the reverse treated copper due to the low profile. The peel strength for RT foil is ≈1-2lbs/
in (0.35Kg/m) less than standard foil.


 Properties                                             Prepreg                                                Laminate

                             Temperature                Below 23˚C (73˚F)           Below 5˚C (41˚F)           Room
 Storage Condition
                             Relative humidity          Below 55% RH                /                          /

 Shelf Life                                             3 months                    6 months                   24 months (airproof)


The prepreg exceeding shelf life should be retested.




                                                                                                                                     Page 1 of 2
www.venteclaminates.com                                                                                                   Published on: 13/01/2025
VT-481                                                                            UL Approval: E214381        Version: B5 /97 /98 /99 /101

Laminate/Prepreg



Properties Sheet IPC-4101E /97 /98 /99 /101
 Properties                                 Test Method                 Units              Specification            Typical Value
 Thermal Properties
 Tg                       DSC               IPC-TM-650 2.4.25           ˚C                 150 minimum              155
                          TMA               IPC-TM-650 2.4.24           ˚C                 –                        –
 Td                                         ASTM D3850                  ˚C                 325 minimum              345
 T260                                       IPC-TM-650 2.4.24.1         Minute             30 minimum               >60
 T288                                       IPC-TM-650 2.4.24.1         Minute             5 minimum                25
 Thermal Stress @ 288˚C                     IPC-TM-650 2.4.13.1         Second             Pass 10s                 >600
 Z-axis CTE         Before Tg               IPC-TM-650 2.4.24           ppm/˚C             60 maximum               45
                    After Tg                IPC-TM-650 2.4.24           ppm/˚C             300 maximum              220
                    Total Expansion         IPC-TM-650 2.4.24           %                  3.5 maximum              2.6
                    (50~260˚C)
 X-Y CTE                                    IPC-TM-650 2.4.24           ppm/˚C             –                        11~13
 MOT                                        UL 94                       ˚C                 –                        130
 Electrical Properties
 DK @ 1GHz RC 50%                           IPC-TM-650 2.5.5.9          –                  5.4 maximum              4.3
 DF @ 1GHz RC 50%                           IPC-TM-650 2.5.5.9          –                  0.035 minimum            0.015
 Volume Resistivity   After Moisture        IPC-TM-650 2.5.17.1         MΩ-cm              1.0E+4 minimum           5.0E+8
                      Resistance
                      E-24/125              IPC-TM-650 2.5.17.1         MΩ-cm              1.0E+3 minimum           5.0E+6
 Surface Resistivity After Moisture         IPC-TM-650 2.5.17.1         MΩ                 1.0E+4 minimum           5.0E+7
                      Resistance
                      E-24/125              IPC-TM-650 2.5.17.1         MΩ                 1.0E+3 minimum           5.0E+6
 Electrical Strength                        IPC-TM-650 2.5.6.2          Volt/mil (KV/mm)   762 (30) minimum         1200~1400 (54)
 Dielectric Breakdown                       IPC-TM-650 2.5.6            KV                 40 minimum               60
 Comparative Tracking Index (CTI)           ASTM D3638                  Rating (Volt)      –                        Grade 3 (175~250)
 Arc Resistance                             ASTM D495                   Second             60 minimum               147
 Mechanical Properties
 Peel Strength (1oz)      As received       IPC-TM-650 2.4.8            lb/in (N/mm)       –                        7.5~10 (1.3~1.75)
                          After thermal     IPC-TM-650 2.4.8            lb/in (N/mm)       6 (1.05) minimum         7.5~10 (1.3~1.75)
                          stress
 Flexural Strength        Warp              IPC-TM-650 2.4.4            Kpsi (MPa)         60 (415) minimum         80 (560)
                          Fill              IPC-TM-650 2.4.4            Kpsi (MPa)         50 (345) minimum         65 (450)
 Physical Properties
 Moisture Absorption                        IPC-TM-650 2.6.2.1          %                  0.50 maximum             0.12
 Flammability                               UL-94                       Rating             V-0 minimum              V-0

All test data provided are typical values and not intended to be specification values.




                                                                                                                                       Page 2 of 2
www.venteclaminates.com                                                                                                     Published on: 13/01/2025

File: 00_REF/PCB RF ANT/05_PCB_Dielectric_Data_2026/search_text/Ventec/Ventec__250127-vt-464lt__기술자료__RT0503__추출텍스트.txt
tec-speed 4.0H-PK - VT-464LT                                              UL Approval: E214381      Version: 27/01/2025 /130

Laminate/Prepreg



General Information
> Halogen Free High Tg & Low CTE
> Low Dk & Low Loss
> Excellent Thermal Reliability


Application
Handheld Equipment, High Frequency & High Speed, Satellite Communication, Navigation, GPS,
CPU, CSP, MCP, SD Card, DRAM, DDR, BGA, IC Packaging, etc.


Availability
> Core Thickness: 0.0012” (0.05mm) to 0.039” (1.0mm), available in sheet or panel form
> Copper Foil: 1/7oz to 6oz
> Prepregs are available in roll or panel form
> E-Glass Styles: 7628, 1506, 2113, 3313, 2116, 1080, 1086, 1078, 106 & 1067, 1037, 1027, 1017, etc.
Note: It is recommended to use the reverse treated copper due to the low profile. The peel strength for RT foil is ≈1-2lbs/in
(0.35Kg/m) less than standard foil.



 Properties                                        Prepreg                                          Laminate

                          Temperature              Below 23˚C (73˚F)       Below 5˚C (41˚F)         Room
 Storage Condition
                          Relative humidity        Below 55% RH            /                        /

 Shelf Life                                        3 months                6 months                 24 months (airproof)


The prepreg exceeding shelf life should be retested.




                                                                                                                          Page 1 of 2
www.venteclaminates.com                                                                                        Published on: 27/01/2025
tec-speed 4.0H-PK - VT-464LT                                                          UL Approval: E214381           Version: 27/01/2025 /130

Laminate/Prepreg



Properties Sheet IPC-4101E /130
 Properties                                  Test Method                  Units                 Specification             Typical Value
 Thermal Properties
 Tg                DMA                       IPC-TM-650 2.4.24.4          ˚C                    170 minimum               260
 Td                                          ASTM D3850                   ˚C                    340 minimum               430
 T288                                        IPC-TM-650 2.4.24.1          Minute                15 minimum                >60
 Thermal Stress @ 288˚C                      IPC-TM-650 2.4.13.1          Second                Pass 10s                  >600
                   Before Tg                 IPC-TM-650 2.4.24            ppm/˚C                60 maximum                25~30
                   After Tg                  IPC-TM-650 2.4.24            ppm/˚C                300 maximum               120~140
 Z-axis CTE
                   Total Expansion
                                             IPC-TM-650 2.4.24            %                     3.5 maximum               1.2~1.4
                   (50~260˚C)
 XY-axis CTE                                 IPC-TM-650 2.4.24            ppm/˚C                –                         9/10
 Electrical Properties
                          @ 1GHz             IPC-TM-650 2.5.5.9           –                     5.2 maximum               4.0
 Dk (RC 50%)
                          @ 10GHz            IPC-TM-650 2.5.5.13          –                     –                         3.9
                          @ 1GHz             IPC-TM-650 2.5.5.9           –                     0.035 maximum             0.0050
 Df (RC 50%)
                          @ 10GHz            IPC-TM-650 2.5.5.13          –                     –                         0.0068
                          After Moisture
 Volume                                      IPC-TM-650 2.5.17.1          MΩ-cm                 1.0E+4 minimum            5.0E+8
                          Resistance
 Resistivity
                          E-24/125           IPC-TM-650 2.5.17.1          MΩ-cm                 1.0E+3 minimum            5.0E+6
                          After Moisture
 Surface                                     IPC-TM-650 2.5.17.1          MΩ                    1.0E+4 minimum            5.0E+7
                          Resistance
 Resistivity
                          E-24/125           IPC-TM-650 2.5.17.1          MΩ                    1.0E+3 minimum            5.0E+6
 Electrical Strength                         IPC-TM-650 2.5.6.2           Volt/mil (KV/mm)      762 (30) minimum          1200~1400 (54)
 Dielectric Breakdown                        IPC-TM-650 2.5.6             KV                    40 minimum                60
 Comparative Tracking Index (CTI)            ASTM D3638                   Rating (Volt)         –                         Grade 3 (175~250)
 Arc Resistance                              ASTM D495                    Second                60 minimum                195
 Mechanical Properties
 Peel Strength    As received                IPC-TM-650 2.4.8             lb/in (N/mm)          –                         5.5 (0.96)
 (RTF Hoz)        After thermal stress       IPC-TM-650 2.4.8             lb/in (N/mm)          5.0 (0.87) minimum        5.5 (0.96)
                  Warp                       IPC-TM-650 2.4.24.4          GPa                   –                         24~26
 Flexural Modulus
                  Fill                       IPC-TM-650 2.4.24.4          GPa                   –                         23~25
 Physical Properties
 Moisture Absorption                         IPC-TM-650 2.6.2.1           %                     0.80 maximum              0.12
 Flammability                                UL-94                        Rating                V-0                       V-0

All test data provided are typical values and not intended to be specification values.
Disclaimer: The information and data contained in this technical literature is based on data and knowledge correct at the time of
publishing/printing and is believed to be accurate and is offered in good faith for the benefit of the user. The user should make his own
tests to verify the suitability of this product for any application before its use. All data are typical values only and subject to change without
notice.




                                                                                                                                            Page 2 of 2
www.venteclaminates.com                                                                                                          Published on: 27/01/2025

File: 00_REF/PCB RF ANT/05_PCB_Dielectric_Data_2026/search_text/Ventec/Ventec__250203-tec-speed-20-vt-464-pgl__기술자료__RT0479__추출텍스트.txt
Professional Manufacturer of Copper Clad Laminates




Tec-speed 2.0 VT- 464                                                                UL Approval: E214381         Version: 03/02/2025

PROCESS GUIDE



Precautions in Handling

Storage Condition & Shelf Life
                                                       Prepreg                                             Laminate

    Storage                  Temperature               Below 23ºC (73ºF)        Below 5ºC (41ºF)           Room
    Condition                Relative Humidity         Below 55%                /                          /

    Shelf Life                                         3 Months                 6 Months                   24 Months (airproof)


• 	The pre-preg exceeding shelf time should be retested.
• 	Take care in handling thin core laminates as they are easily damaged.
• 	If the pre-preg is not consumed within 48hrs after opening the vacuum package, it is recommended that the bags be resealed.
• 	Material is available in both long and short grain. The grain direction is indicated on the label with an arrow.




Designing and Inner layer Process
• 	Please be careful when single ply of 1080, 1086, 1078 or 106 prepreg is designed to the dielectric layer.
• 	Before feed please baking to remove any absorbed moisture or surface moisture especially for thinner core.
    Baking at 150ºC for 120 minutes is preferred.
• 	Oxide Alternative is preferred & recommended over the other oxide chemistry for the advanced boards fabrications,
    especially for lead free and high layer count applications.
•         Holding time between brown oxide and press process: best control within 6 hours.




                                                                                                                              Page 1 of 5
www.venteclaminates.com                                                                                                Published on: 03/02/2025
Professional Manufacturer of Copper Clad Laminates




Tec-speed 2.0 VT- 464                                                            UL Approval: E214381         Version: 03/02/2025

PROCESS GUIDE



Prepreg Availability
E-Glass styles: 7628, 2116, 2113, 1080, 106, etc.

  Delivered                                               Dk                                            Df
                 Glass     Resin
  Thickness                           @         @          @       @       @       @        @         @           @            @
                 Style    Content
   (Inches)                          1GHz      2GHz       5GHz   10GHz   20GHz    1GHz     2GHz      5GHz       10GHz        20GHz
    0.002          106     72%        3.45      3.25      3.21   3.18    3.13    0.0101    0.0106    0.0112     0.0121        0.0126

    0.0024         106     76%        3.35      3.18      3.15    3.1    3.05    0.0104    0.0109    0.0113     0.0124        0.0129

    0.0031        1080     66%        3.55          3.5   3.44   3.37    3.32    0.0098    0.0101    0.0109     0.0116        0.0121

    0.0033        1080     68%        3.48      3.44      3.39   3.35     3.3    0.0100    0.0105    0.0110     0.0118        0.0123

    0.0038        2113     56%        3.82      3.76      3.72   3.62    3.57    0.0082    0.0085    0.0091     0.0102        0.0107

    0.0048        2116     54%        3.85      3.81      3.75   3.65     3.6    0.0078    0.0081    0.0088     0.0099        0.0104

    0.0051        2116     56%        3.82      3.76      3.72   3.62    3.57    0.0082    0.0085    0.0091     0.0102        0.0107

    0.0078        7628     45%        4.07      4.03      3.97   3.88    3.83    0.0067    0.007     0.0078     0.0088        0.0093

    0.0085        7628     48%        4.01      3.97      3.91   3.81    3.76    0.0068    0.0071    0.0079     0.0089        0.0094


Remark:
① Press thickness test condition---Prepreg lamination size 18”*24”, Copper Foil---1oz/1oz, Flow---about 5%;
② Make laminated prepreg to micro-section and measure the thickness with microscope; this thickness is used for
  resistance design calculation.
③ The thickness measured with micrometer is 0.2~0.4 mil larger than that measured with micro-section;
  and mainly used for total thickness design calculation.




                                                                                                                         Page 2 of 5
www.venteclaminates.com                                                                                          Published on: 03/02/2025
Professional Manufacturer of Copper Clad Laminates




Tec-speed 2.0 VT- 464                                                         UL Approval: E214381      Version: 03/02/2025

PROCESS GUIDE



Laminates Availability
 Laminate                                                    Dk                                        Df
                 Glass             Resin
 Thickness                Piles              @        @      @       @       @      @        @        @           @            @
                 Style            Content
  (Inches)                                  1GHz     2GHz   5GHz   10GHz   20GHz   1GHz     2GHz     5GHz       10GHz        20GHz
    0.002        1067      1       66%        3.55   3.5    3.44   3.37    3.32    0.0098   0.0101   0.0109     0.0116       0.0121

   0.0025        1078      1       57%        3.78   3.76   3.72   3.58    3.57    0.0086   0.0085   0.0091     0.0104       0.0107

    0.003        2112      1       53%        3.86   3.82   3.75   3.66    3.61    0.0078   0.0081   0.0088     0.0099       0.0104

   0.0035        2113      1       52%        3.86   3.82   3.75   3.66    3.61    0.0078   0.0081   0.0088     0.0099       0.0104

    0.004        2113      1       56%        3.82   3.76   3.72   3.62    3.57    0.0082   0.0085   0.0091     0.0102       0.0107

    0.005        2116      1       55%        3.85   3.79   3.75   3.65     3.6    0.0080   0.0083   0.0089     0.0100       0.0105

    0.006        2112      2       53%        3.86   3.82   3.75   3.66    3.61    0.0078   0.0081   0.0088     0.0099       0.0104

    0.007        2113      2       52%        3.86   3.82   3.75   3.66    3.61    0.0078   0.0081   0.0088     0.0099       0.0104

    0.008        2113      2       56%        3.82   3.76   3.72   3.62    3.57    0.0082   0.0085   0.0091     0.0102       0.0107

     0.01        2116      2       55%        3.85   3.79   3.75   3.65     3.6    0.0080   0.0083   0.0089     0.0100       0.0105

    0.012        1506      2       44%        4.13   4.09   4.03   3.94    3.89    0.0066   0.0069   0.0077     0.0087       0.0092

    0.014        7628      2       41%        4.22   4.18   4.12   4.03    3.98    0.0064   0.0067   0.0075     0.0085       0.0090

    0.015        7628      2       44%        4.13   4.09   4.03   3.94    3.89    0.0066   0.0069   0.0077     0.0087       0.0092

    0.016        7628      2       46%        4.07   4.03   3.97   3.88    3.83    0.0067   0.0070   0.0078     0.0088       0.0093

    0.021        7628      3       41%        4.22   4.18   4.12   4.03    3.98    0.0064   0.0067   0.0075     0.0085       0.0090

    0.022        7628      3       44%        4.13   4.09   4.03   3.94    3.89    0.0066   0.0069   0.0077     0.0087       0.0092

    0.024        7628      3       46%        4.07   4.03   3.97   3.88    3.83    0.0067   0.0070   0.0078     0.0088       0.0093

More types could be available upon request.




                                                                                                                     Page 3 of 5
www.venteclaminates.com                                                                                       Published on: 03/02/2025
Professional Manufacturer of Copper Clad Laminates




Tec-speed 2.0 VT- 464                                                                  UL Approval: E214381    Version: 03/02/2025

PROCESS GUIDE



Press Condition

 1. Heating rate (Rate of Rise) of material [Material Temperature]: Programmable Press: ≥3.0ºC/min
 2. Curing Temperature & Time: >60min at more than 190ºC and peak temperature>195 ºC
 3. Full Pressure: ≥350psi (25Kg/cm2) should be applied full pressure before 80 ºC
 4. Vacuuming should be continued until over 140ºC [Material Temperature]
 5. Cushion for pressure evenness is needed




Typical Drilling Parameters
•      Drilling parameters should be adjusted depending on hole size, layer count, panel thickness, stack count and stack height etc.
•      Please adjust drilling parameters after checking qualities of through holes.
•      Suggest Drilling parameter as below:

     Diameter (mm)           Spindle Speed (krpm)        Feed Rate (mm/sec)           Retract Rate (μm/rev)        Hit Counts

            0.25                      125                         25                         10~15                     500

             1.0                       53                         31                         30~45                     800




                                                                                                                          Page 4 of 5
www.venteclaminates.com                                                                                            Published on: 03/02/2025
Professional Manufacturer of Copper Clad Laminates




Tec-speed 2.0 VT- 464                                                               UL Approval: E214381       Version: 03/02/2025

PROCESS GUIDE



Desmear Process
•      Use 1 cycle Plasma and 1 cycle desmear or 2 cycles desmear based upon customers’ process condition.
•      Please test desmear rate and check whether the smear is cleaned clearly by SEM , Ventec could provide the specimens.
•      Typical plasma conditions.

        Process               Temperature (ºC)            Gas Mixture                   Power (W)               Duration (min)

       Parameter                  80-100           10%CF4 , 80% O2, 10% N2                 4000                       60-80


•      Typical Chemical conditions. (Atotech chemical)

                    Process                               Temperature (ºC)                              Duration (min)

                      Sewll                                     60-70                                        5-10

            Permanganate Oxidizer                               70-80                                       10-15


If use other chemical, please consult the chemical supplier for suggested conditions.




Packaging and baking recommendation
•      It is recommended to bake the board before packaging at 125ºC/4~8h to avoid moisture causing a decrease in heat resistance.
• 	If the PCBs needs to be stored for a long time before use, it is recommended to use aluminum foil vacuum packaging.
•      If exceed 3 months after packaging , It is best to bake the PCBs at 125ºC/4~6h before assembly before use.




                                                                                                                           Page 5 of 5
www.venteclaminates.com                                                                                             Published on: 03/02/2025
