Repository: EIDOSDATA/TraceWave-Studio

# PCB 유전율과 적층 자료

수집/정리 기준일: 2026-11-11.

먼저 [전체 자료 안내 엑셀](Excel/00_전체_자료_안내.xlsx)을 연다. 회사별 엑셀은 `Excel/`에 있고, 원문 검색은 [HTML 안내](START_HERE_ko.html)를 사용한다.

- [자료 사용 안내](docs/자료_사용_안내.md): 폴더, 단위, 조건 선택과 내보내기.
- [자료 검토 결과](docs/자료_검토_결과.md): 확인한 범위, 오류/공백, 정리 내역.
- [TraceWave Studio 연결 설계](../../../Code/docs/pcb_material_catalog.md): 사용자 직접 입력, 소재 선택, 제조업체 적층 선택과 현재 구현의 경계.

57,340개 조건별 관측, 36개 회사와 일반 재료 참고 자료 1개 그룹, 1,756개 출처 기록을 보존했다. 새 엑셀은 전체 안내 1개와 회사/참고 자료별 37개로 총 38개다. 행 수는 고유 소재나 독립 측정 수가 아니다. 공식 자료에 값이 있어도 실제 제조 조건과 해석 대역에 맞는지 확인해야 한다.

사람이 보는 엑셀과 프로그램용 JSONL을 분리했다. 원문 PDF/HTML의 바이트는 보존하면서 파일명을 회사와 소재/용도 중심으로 바꿨다. 중복 저장한 데이터 사본은 복구 폴더로 옮겼고 관측 수치는 삭제하지 않았다.

File: 00_REF/PCB RF ANT/05_PCB_Dielectric_Data_2026/search_text/Ventec/Ventec__250212-vt-481-pgl__기술자료__RT0552__추출텍스트.txt
Professional Manufacturer of Copper Clad Laminates




VT-481                                                                                    UL Approval: E214381          Version: 12/02/2025

PROCESS GUIDE
VT-481 CCL/Laminate VT-481 PP/Prepreg



Precautions in Handling

Storage Condition & Shelf Life
                                                          Prepreg                                                Laminate

    Storage                    Temperature                Below 23ºC (73ºF)          Below 5ºC (41ºF)            Room
    Condition                  Relative Humidity          Below 55%                  /                           /

    Shelf Life                                            3 Months                   6 Months                    24 Months


•         The prepreg exceeding shelf time should be retested.
•         Take care in handling thin core laminates as they are easily damaged.
•         If the prepreg is not consumed within 48hrs after opening the vacuum package, it is recommended that the bags be resealed.
•         Material is available in both long and short grain. The grain direction is indicated on the label with an arrow.


Designing and Inner layer Process
•         Please be careful when single ply of 1080, 1086, 1078 or 106 prepreg is designed to the dielectric layer.
•         Dimension stability is same as Normal FR4 material
•         Please check with your oxide vendor to make sure that our material is suitable with your oxide process. We recommend to 		
          control the peel strength with brown oxide copper over 2 Lb/in.
•         For unclad or single sided laminates to be used in multilayer, please brush unclad sides before use.




                                                                                                                                    Page 1 of 5
www.venteclaminates.com                                                                                                      Published on: 12/02/2025
Professional Manufacturer of Copper Clad Laminates




VT-481                                                                                UL Approval: E214381         Version: 12/02/2025

PROCESS GUIDE
VT-481 CCL/Laminate VT-481 PP/Prepreg



Prepreg Availability
E-Glass styles: 7628, 1506, 1500, 2113, 2313, 3313, 2116, 1080, 1086, 1078, 106, 1067 etc.



                                                             DK                                      DF
                               Press
                   Resin
  PP Type                    Thickness      @         @            @       @        @         @            @        @           Remark
                  Content
                               (mil)       1GHz      2GHz         5GHz   10GHz     1GHz      2GHz         5GHz    10GHz

 7628               48%         8.0         4.30      4.25        4.20   4.20      0.014     0.014        0.015   0.016        Standard

 7628               46%         7.6         4.34      4.29        4.24   4.24      0.014     0.014        0.015   0.016        Standard

 1506               52%         7.1         4.21      4.16        4.11   4.11      0.015     0.015        0.016   0.017        Standard

 2116               55%         4.8         4.13      4.05        4.00   4.00      0.015     0.015        0.016   0.017        Standard

 2116               52%         4.5         4.21      4.16        4.11   4.11      0.015     0.015        0.016   0.017        Standard

 2113               57%         3.8         4.08      4.03        3.98   3.98      0.016     0.016        0.017   0.018        Standard

 1080               68%         3.3         3.81      3.76        3.71   3.71      0.018     0.018        0.019   0.020        Standard

 1080               66%         3.1         3.87     3.82         3.77   3.77      0.017     0.017        0.018   0.019        Standard

 106                76%         2.4         3.55     3.50         3.45   3.45      0.019     0.019        0.020   0.021        Standard



Remark:
① Press thickness test condition---Prepreg lamination size 18”*24”, Copper Foil---1oz/1oz, Flow---about 5%;
② Make laminated prepreg to micro-section and measure the thickness with microscope; this thickness is used for resistance design
  calculation.
③ The thickness measured with micrometer is 0.2~0.4 mil larger than that measured with micro-section; and mainly used for total
  thickness design calculation.




                                                                                                                                 Page 2 of 5
www.venteclaminates.com                                                                                                   Published on: 12/02/2025
Professional Manufacturer of Copper Clad Laminates




VT-481                                                                               UL Approval: E214381         Version: 12/02/2025

PROCESS GUIDE
VT-481 CCL/Laminate VT-481 PP/Prepreg



Laminates Availability
•         Thickness: 0.002” (0.05mm) to 0.200” (5mm), available in sheet or panel form
•         Copper Foil: 1/4 to 12oz, HTE or RTF or DST

DK values are for impedance design.

      Core                                               DK                                        DF
                           Resin
       thk.    Stack-up                                                                                                        Remark
                          Content    @ 1GHz     @ 2GHz        @ 5GHz   @ 10GHz   @ 1GHz   @ 2GHz        @ 5GHz   @ 10GHz
    (inches)

     0.002     1-1067      66%        3.87       3.82          3.77     3.77     0.017    0.017         0.018     0.019       Preferred

     0.002      1-106      72%        3.70       3.65          3.60     3.60     0.018    0.018         0.019     0.020       Standard

     0.003     1-2112      50%        4.23       4.18          4.13     4.13     0.015    0.015         0.016     0.017       Preferred

     0.003     1-1080      66%        3.87       3.82          3.77     3.77     0.017    0.017         0.018     0.019       Standard

     0.004     1-2116      46%        4.30       4.25          4.20     4.20     0.014    0.014         0.015     0.016       Standard

     0.004     2-1067      66%        3.87       3.82          3.77     3.77     0.017    0.017         0.018     0.019    2ply Preferred

     0.004      2-106      72%        3.70       3.65          3.60     3.60     0.018    0.018         0.019     0.020          2ply

     0.005     1-2116      55%        4.13       4.05          4.00     4.00     0.015    0.015         0.016     0.017       Standard

     0.006     1-1506      45%        4.35       4.30          4.25     4.25     0.014    0.014         0.015     0.016       Standard

     0.007     1-7628      41%        4.45       4.38          4.30     4.30     0.014    0.014         0.015     0.016       Standard

     0.008     1-7628      46%        4.30       4.25          4.20     4.20     0.014    0.014         0.015     0.016       Standard

     0.008     2-2116      46%        4.30       4.25          4.20     4.20     0.014    0.014         0.015     0.016          2ply

     0.010     2-2116      55%        4.13       4.05          4.00     4.00     0.015    0.015         0.016     0.017       Standard

     0.012     2-1506      45%        4.35       4.30          4.25     4.25     0.014    0.014         0.015     0.016       Standard

     0.014     2-7628      41%        4.45       4.38          4.30     4.30     0.014    0.014         0.015     0.016       Standard

     0.016     2-7628      46%        4.30       4.25          4.20     4.20     0.014    0.014         0.015     0.016       Standard
               2-7628+
     0.018                 47%        4.27       4.22          4.17     4.17     0.014    0.014         0.015     0.016       Standard
                1-1080
               2-7628+
     0.020                 46%        4.30       4.25          4.20     4.20     0.014    0.014         0.015     0.016       Standard
                1-2116
     0.024     3-7628      42%        4.43       4.36          4.29     4.29     0.014    0.014         0.015     0.016       Standard

     0.028     4-7628      41%        4.45       4.38          4.30     4.30     0.014    0.014         0.015     0.016       Standard

     0.036     5-7628      43%        4.41       4.35          4.28     4.28     0.014    0.014         0.015     0.016       Standard

     0.039     5-7628      43%        4.41       4.35          4.28     4.28     0.014    0.014         0.015     0.016       Standard

     0.042     6-7628      42%        4.43       4.36          4.29     4.29     0.014    0.014         0.015     0.016       Standard

     0.045     6-7628      46%        4.30       4.25          4.20     4.20     0.014    0.014         0.015     0.016       Standard

     0.049     7-7628      41%        4.45       4.38          4.30     4.30     0.014    0.014         0.015     0.016       Standard

     0.059     8-7628      44%        4.38       4.32          4.25     4.25     0.014    0.014         0.015     0.016       Standard




                                                                                                                            Page 3 of 5
www.venteclaminates.com                                                                                              Published on: 12/02/2025
Professional Manufacturer of Copper Clad Laminates




VT-481                                                                                        UL Approval: E214381            Version: 12/02/2025

PROCESS GUIDE
VT-481 CCL/Laminate VT-481 PP/Prepreg


Press Condition
 1. Heating rate (Rise of Rate) of material [Material Temperature]:
    Programmable Press: 1.5-3.0ºC/min (3~5ºF/min). Manual Press: 3~6ºC /min (5~10ºF/min)
 2. Curing Temperature & Time: >60min at more than 180ºC (365ºF); [Material Temperature].
 3. Full Pressure: ≥250-300psi
 4. Vacuuming should be continued until over 140ºC (284ºF) [Material Temperature]
 5. Cold Press condition: Keep Plate @ Room Temperature by water; Pressure:100psi; Keep Time: 60minutes



              Temperature
                                                       Hot Start Cycle for VT-481                                          Pressure
              250ºC/ 482ºF                                                                                                 500psi(35Kg/cm2)
                                                                                              Vacuum: 760Torr(100KPa)
                                                                                180ºC
                                                                                (356ºF)
              200ºC/ 392ºF                                                                                                 400psi(28Kg/cm2)


              150ºC/ 302ºF                                                                                                 300psi(21Kg/cm2)

                                 80ºC
              100ºC/ 212ºF       (176ºF)                                                                                   200psi(14Kg/cm2)


               50ºC/ 122ºF                                                                                                 100psi(7Kg/cm2)
                                                        Vacuum: 30Torr(4KPa)



                             0             20   35     50                            100      105       125      145 150
                                                                    Time (minute)



              Temperature
                                                   Hot Start Cycle for VT-481 (Manual)                                     Pressure
              250ºC/ 482ºF                                                                                                 500psi(35Kg/cm2)
                                                                                           Vacuum: 760Torr(100KPa)

              200ºC/ 392ºF                                                                                                 400psi(28Kg/cm2)


              150ºC/ 302ºF                                                                                                 300psi(21Kg/cm2)
                                                                                                                           250psi(18Kg/cm2)
              100ºC/ 212ºF                                                                                                 200psi(14Kg/cm2)


               50ºC/ 122ºF                                                                                                 100psi(7Kg/cm2)
                                                     Vacuum: 30Torr(4KPa)



                             0             20 		       50                       90   100     110 		              145 150
                                                                    Time (minute)




                                                                                                                                         Page 4 of 5
www.venteclaminates.com                                                                                                           Published on: 12/02/2025
Professional Manufacturer of Copper Clad Laminates




VT-481                                                                                                UL Approval: E214381        Version: 12/02/2025

PROCESS GUIDE
VT-481 CCL/Laminate VT-481 PP/Prepreg


                      Temperature                   Adara (Cedal) Press Cycle for VT-481                               Pressure

                      250ºC/ 482ºF                                                                                     500psi(35Kg/cm2)
                                                                       Vacuum: 760Torr(100KPa)

                      200ºC/ 392ºF                                                                                     400psi(28Kg/cm2)
                      185ºC/ 365ºF

                      150ºC/ 302ºF                                                                                     300psi(21Kg/cm2)
                      140ºC/ 284ºF

                      100ºC/ 212ºF                                                                                     200psi(14Kg/cm2)
                       80ºC/ 176ºF

                          50ºC/ 122ºF        Vacuum: 30Torr(4KPa)
                                                                                                                       100psi(7Kg/cm2)
                           30ºC/ 86ºF


                                        0 5 10 		        35    45 50                        100 105               150
                                                                        Time (minute)


Typical Drilling Parameters
The use of undercut drill bits has yielded better quality on smaller holes. Check with your drill supplier for more information.

         Hole Size                      Spindle Speed                     Feed Rate                     Retract Rate                  Remark
          (mm)                             (KRPM)                           (IPM)                          (IPM)                     (Mil/Rev)
         0.20~0.25                            150                             110                           700                           0.73
          0.30-0.35                           150                             130                           700                           0.87
          0.40-0.55                           120                             130                           900                           1.08
          0.60~0.65                           80                               80                           900                           1.00
          0.70~1.00                           70                               80                           900                           1.14
          1.10~1.25                           60                               80                           900                           1.33
          1.30~1.35                           55                               80                           900                           1.45
          1.40~1.45                           50                               80                           600                           1.60
          1.50~1.80                           45                               80                           600                           1.78
          2.05~3.00                           30                               80                           500                           2.67


Desmearing Process
1. Desmear rate of VT-481 is less than that of the conventional FR4;
2. Adjustments to the desmear process are necessary for the lead-free materials;
3. Check with your chemical supplier for recommendations.



Packaging and baking recommendation
•       It is recommended to bake the board before packaging at 125ºC/4~8h to avoid moisture causing a decrease in heat resistance.
•       If the PCBs needs to be stored for a long time before use, it is recommended to use aluminum foil vacuum packaging.
•       If exceed 3 months after packaging , It is best to bake the PCBs at 125ºC/4~6h before use.

                                                                                                                                            Page 5 of 5
www.venteclaminates.com                                                                                                              Published on: 12/02/2025

File: 00_REF/PCB RF ANT/05_PCB_Dielectric_Data_2026/search_text/Ventec/Ventec__250424-tec-speed30-vt-6710__기술자료__RT0497__추출텍스트.txt
tec-speed 30.0 - VT-6710                                             UL Approval: E214381 Version: 24/04/2025

Laminate


General Information
> Ceramic-filled PTFE composites
> Higher Dk (10.7) with low Df (0.0022)
> Low CTE for x, y and z axis
> Low moisture absorption
> Tight Dk and thickness tolerance control


Application
> Military Radar
> Power Amplifiers
> Patch Antenna
> Satellite Communications


Availability
 Laminate                                                              VT-6710
                                                                  0.005” (0.127mm)
                                                                  0.010” (0.254mm)
                                                                  0.020” (0.508mm)
 Dielectric Thickness                                             0.025” (0.625mm)
                                                                  0.050” (1.270mm)
                                                                  0.075” (1.905mm)
                                                                  0.100” (2.540mm)
 Available Copper Type                                                HTE, RTF
 Copper Thickness                                                 Hoz, 1oz and 2oz
                                                                10”*10” (254x254mm)
                                                                10”*20” (254x508mm)
                                                                18”*12” (457x305mm)
 Panel Size
                                                       *20”*20” (508x508mm) - non standard
                                                       *18”*24” (457x610mm) - non standard
                                             *note: the above two panel sizes are available in >.025” only




                                                                                                             Page 1 of 2
www.venteclaminates.com                                                                              Published on: 24/04/25
tec-speed 30.0 - VT-6710                                                                   UL Approval: E214381 Version: 24/04/2025

Laminate


Storage Condition & Shelf Life
 Properties                                                 Laminate

                                Temperature                 Room
 Storage Condition
                                Relative humidity           /
 Shelf Life                                                 24 months (airproof)

Note: The prepreg exceeding shelf life should be retested.



Properties Sheet IPC-4103 /08
 Properties                           Test Method                              Units                              VT-6710
 Electrical Properties
 Dielectric Constant @10GHz           IPC-TM-650 2.5.5.5 Clamped Stripline     -                   10.20 ± 0.25
 Design Dk                            Differential phase method 8~40GHz        -                   10.70
 Dissipation Factor @10GHz            IPC-TM-650 2.5.5.5                       -                   0.0022
 Thermal Coefficient of Dk            IPC-TM-650 2.5.5.5 -50~150˚C             -                   -420
 Volume Resistivity                   IPC-TM-650 2.4.24                        MΩ-cm               5*106
 Surface Resistivity                  IPC-TM-650 2.4.24                        MΩ                  5*105
 Thermal Properties
 Td                                   ASTM D3850                               ˚C                  520
 Thermal Conductivity                 ASTM D5470                               W/mK                0.87
 x, y-axis CTE                        IPC-TM-650 2.4.24.5                      ppm/˚C              24/24
 z-axis CTE                           IPC-TM-650 2.4.24                        ppm/˚C              47
 Specific Heat                        Calculated                               J/g/K               1.00
 Mechanical Properties
 Peel Strength (1oz)                  IPC-TM-650 2.4.8                         lb/in (N/mm)        12.5 (2.19)
 After thermal stress
 Tensile Modulus                      ASTM D638                                MPa                 932 / 560
 Physical Properties
 Density                              ASTM D792                                gm/m3               3.1
 Moisture Absorption                  IPC-TM-650 2.6.2.1                       %                   0.01
 Flammability                         UL-94                                    Rating              V-0
 Lead free process compatible         -                                        -                   YES
 IPC-4103                             -                                        -                   /08

All test data provided are preliminary typical values and not intended to be specification values.
Disclaimer: The information and data contained in this technical literature is based on data and knowledge correct at the time of printing
and is believed to be accurate and is offered in good faith for the benefit of the user. The user should make his own tests to verify the
suitability of this product for any application before its use. All data are typical values only and subject to change without notice.




                                                                                                                                    Page 2 of 2
www.venteclaminates.com                                                                                                     Published on: 24/04/25

File: 00_REF/PCB RF ANT/05_PCB_Dielectric_Data_2026/search_text/Ventec/Ventec__250626_thermal-bond-70f-vt-4bc-rcf-pgl__기술자료__RT0522__추출텍스트.txt
Professional Manufacturer of Copper Clad Laminates




thermal-bond RCF                                                                            UL Approval: E214381       Version: 26/06/2025

PROCESS GUIDE
thermal-bond 7.0F (VT-4BC RCF)



Precautions in Handling
• 	The thermal management prepreg should be taken care of when handling and wearing rubber gloves to prevent
    contamination is strongly recommended during processing.
•         It is strongly recommended that the remaining loose packages be sealed as soon as possible and stored in a cold storage.



Storage Condition & Shelf Life

                                                                         RCF

    Storage                    Temperature                               Below 23ºC (73ºF)          Below 5ºC (41ºF)
    Condition                  Relative Humidity                         Below 55%                  /

    Shelf Life                                                           /                          2 Months




Product Handling & Press Process Flow




    1. Please put RCF on a clean and flat surface with the PET film side up in cleanroom
    2. Please pay more attention to the alignment of RCF colloid edge with the substrate or metal plate
    3. When tearing off the PET film from the resin, perform the action gently starting from one corner
    4. Then put copper foil or another piece of RCF on the surface
    5. It is recommended to be careful when handling
    6. Avoid RCF sticking resulting from stacking during pre‑stacking of multiple PCBs or prolonged standing time


Disclaimer: The information and data contained in this technical literature is based on data and knowledge correct at the time of
publishing/printing and is believed to be accurate and is offered in good faith for the beneﬁt of the user. The user should
make his own tests to verify the suitability of this product for any application before its use. All data are typical values
only and subject to change without notice.


                                                                                                                                     Page 1 of 5
www.venteclaminates.com                                                                                                      Published on: 26/06/25
Professional Manufacturer of Copper Clad Laminates




thermal-bond RCF                                                                       UL Approval: E214381      Version: 26/06/2025

PROCESS GUIDE
thermal-bond 7.0F (VT-4BC RCF)



Press Parameters
 1. Heating rate (Rate of Rise) of material (60~110ºC) [Material Temperature]: 2.5~4.0ºC/min
 2. Curing Temperature & Time: >80min at more than 180ºC [Material Temperature]
 3. Full Pressure: ≥ 420psi, It’s should be started before 70ºC of material temperature
 4. Vacuuming should be continued until over 180ºC [Material Temperature]
 5. Cold Press condition: Keep Plate @ Room Temperature by water; Pressure: 100psi; Keep Time: 60minutes
 6. Also it is recommended to add a three-in-one cushion film between the copper foil and the steel plate on the RCF side




a)      Please put RCF on a clean and flat surface with the PET film side up in cleanroom
b)      Please pay more attention to the alignment of RCF edge with the substrate or metal plate
c)      Start from one corner when peeling off the PET film from resin




Baking Recommendation During PCB Process
                                                                                                                 Potential risk
 Process                                                              Purpose              Cycle
                                                                                                                 without bake

 Before HASL, PCB should be separate (not stacked) and                                                           Potential for
                                                                      To eliminate
 supported in a rack for this process. HASL process should be                              2 hours @ 125°C       measling, blister and
                                                                      moisture
 finished within 24 hours after baking finishing.                                                                de-lamination.

 Before shipment, if PCB stored for > 1 month, purpose to                                                        Potential for
                                                                      To eliminate
 eliminate moisture cycle potential risk 2 hours @ 125ºC PCB                               2~4 hours @ 125°C     measling, blister and
                                                                      moisture
 should be baked before packaging.                                                                               de-lamination.



                                                                                                                                  Page 2 of 5
www.venteclaminates.com                                                                                                 Published on: 26/06/25
Professional Manufacturer of Copper Clad Laminates




thermal-bond RCF                                                                         UL Approval: E214381      Version: 26/06/2025

PROCESS GUIDE
thermal-bond 7.0F (VT-4BC RCF)



Typical Drilling Conditions
Without Metal Base (only for reference)
        Diameter                                   Spindle Speed             Feed Rate              Retract Rate
                             Stack Height                                                                                Hit Count
          (mm)                                        (KRPM)                  (mm/s)                  (mm/s)
           0.15              1 PNL/stack                 155                     17                     200                  800

           0.20              1 PNL/stack                 145                     20                     200                  800

           0.25              1 PNL/stack                 130                     27                     200                  800

           0.30              1 PNL/stack                 125                     33                     250                  800

        0.35~0.40            1 PNL/stack                 110                     40                     250                  800

           0.45              1 PNL/stack                 100                     47                     250                  800

           0.50              1 PNL/stack                 95                      47                     250                  800

           0.55              1 PNL/stack                 88                      47                     330                  800

           0.60              1 PNL/stack                 80                      47                     330                  800

           0.65              1 PNL/stack                 74                      47                     330                  800

a)      Carbide drill bit is prone to excessive wear, preferably Jinzhou SHD/MDC series drill bit
b)      Aluminum and Phenolic Board Covers are recommended



With Metal Base (only for reference)
        Diameter                                   Spindle Speed             Feed Rate              Retract Rate
                             Stack Height                                                                                Hit Count
          (mm)                                        (KRPM)                  (mm/s)                  (mm/s)
           0.25              1 PNL/stack                 80                    20~25                  100~200                600

           0.30              1 PNL/stack                 40                    20~25                  100~200                500

           0.60              1 PNL/stack                 40                    25~30                  100~200                500

         0.7~0.9             1 PNL/stack                 40                    30~40                  300~400                400

         1.0~1.5             1 PNL/stack                 39                    40~50                  350~450                300

         2.0~2.5             1 PNL/stack                 38                    35~45                  250~350                200

a)      Carbide drill bit is prone to excessive wear, preferably Jinzhou SHD/MDC series drill bit
b)      Recommend Aluminum and Phenolic Board Covers



                                                                                                                                 Page 3 of 5
www.venteclaminates.com                                                                                                  Published on: 26/06/25
Professional Manufacturer of Copper Clad Laminates




thermal-bond RCF                                                                      UL Approval: E214381         Version: 26/06/2025

PROCESS GUIDE
thermal-bond 7.0F (VT-4BC RCF)



Image Transfer

 Process                           Recommendation
                                   The lamination speed maybe needs slower than standard FR4 to have metal substrate approach
 Dry Film
                                   proper lamination temperature.
                                   Both aluminum and copper could be coated to protect aluminum during etching process.
 Wet Film
                                   Follow instruction details of manufacturers.
                                   Masking or film protection on aluminum is better during developing. Follow
 Developing
                                   chemical manufacturer’s recommendation.

• Dry filming and wet filming are both applicable process on aluminum base laminate.
• Before filming, cleaning of panel surface is necessary.
• Wet film process options.
	-	 Curtain 	- Screen


Etching / Stripping
 Process                           Recommendation
                                   Alkaline or acid solution (cupric chloride, ferric chloride) are both applicable. Alkaline etching is
 Etching                           faster than acid etching and is fit for below 3oz copper. The acid etching performs well on preventing
                                   of undercut and over etch.
 Stripping                         Apply sodium hydroxide solution to remove etch resist and conveying process is preferred.



Solder Masking

 Process                           Recommendation

 Solder masking                    Control the thickness between 1~2mil or depends on boards design.
                                   Follow manufacturer’s recommendation on the setting of temperature and time. Having a
 Pre - heating
                                   filter system in oven is preferred.
 Developing                        Solution concentration, temperature and spray pressure need to be controlled.

 Curing                            Follow the details of temperature and time of manufacturer.

• Roughness of board surface is necessary to get better adhesion between boards and solder mask.
• Before filming, cleaning of panel surface is necessary.
• Both thermal cured and UV cured solder mask are applicable.
• Masking options.
	-	 Screen Printing 	- Curtain Coating 	- Spray Coating		- Roller Coating


                                                                                                                                  Page 4 of 5
www.venteclaminates.com                                                                                                   Published on: 26/06/25
Professional Manufacturer of Copper Clad Laminates




thermal-bond RCF                                                                     UL Approval: E214381        Version: 26/06/2025

PROCESS GUIDE
thermal-bond 7.0F (VT-4BC RCF)



Surface Finishing Options
 Process                         Recommendation

 HASL                            The most popular surface treatment method. Peel off the protective film from aluminum before HASL.

 OSP                             Follow details of manufacturer’s recommendation.
                                 Popular in wire bonding application. Follow chemistry recommendation to avoid defects of black pad
 ENIG
                                 and brickle gold.
 Silver Immersion                Silver immersion has a better soldering ability but has disadvantage of silver migration.


Routing
          Diameter              Spindle Speed                 Feed Rate                  Retract Rate
                                                                                                                       Hit Count
            (mm)                   (KRPM)                      (mm/s)                      (mm/s)
              0.8                     37                        10~15                         30                         12~15

              1.0                     37                        10~15                         30                         10~12

              1.2                     37                        12~18                         30                         8~10

              1.5                     36                        15~20                         30                             5~8

              2.0                     34                        15~20                         30                             3~5

• 	Backup board – Phenolic is preferred
• 	Tools material – Tungsten or Diamond carbite with 2 flutes is preferred
• 	Stack height – 1 panel / stack
• 	Consult your tool supplier for more advice



Punching
• 	Alloy side is upwards when punching
• 	Tonnage – 120T and above is preferred
• 	“D1&D2” should be greater than board thickness
• 	“D3” should be greater than board thickness + 0.5mm
• 	Consult your tool supplier for more advice




                                                                                                                                   Page 5 of 5
www.venteclaminates.com                                                                                                 Published on: 26/06/25
