Repository: EIDOSDATA/TraceWave-Studio

# PCB 유전율과 적층 자료

수집/정리 기준일: 2026-11-11.

먼저 [전체 자료 안내 엑셀](Excel/00_전체_자료_안내.xlsx)을 연다. 회사별 엑셀은 `Excel/`에 있고, 원문 검색은 [HTML 안내](START_HERE_ko.html)를 사용한다.

- [자료 사용 안내](docs/자료_사용_안내.md): 폴더, 단위, 조건 선택과 내보내기.
- [자료 검토 결과](docs/자료_검토_결과.md): 확인한 범위, 오류/공백, 정리 내역.
- [TraceWave Studio 연결 설계](../../../Code/docs/pcb_material_catalog.md): 사용자 직접 입력, 소재 선택, 제조업체 적층 선택과 현재 구현의 경계.

57,340개 조건별 관측, 36개 회사와 일반 재료 참고 자료 1개 그룹, 1,756개 출처 기록을 보존했다. 새 엑셀은 전체 안내 1개와 회사/참고 자료별 37개로 총 38개다. 행 수는 고유 소재나 독립 측정 수가 아니다. 공식 자료에 값이 있어도 실제 제조 조건과 해석 대역에 맞는지 확인해야 한다.

사람이 보는 엑셀과 프로그램용 JSONL을 분리했다. 원문 PDF/HTML의 바이트는 보존하면서 파일명을 회사와 소재/용도 중심으로 바꿨다. 중복 저장한 데이터 사본은 복구 폴더로 옮겼고 관측 수치는 삭제하지 않았다.

File: 00_REF/PCB RF ANT/05_PCB_Dielectric_Data_2026/search_text/Ventec/Ventec__250805-vt-441c-pgl__기술자료__RT0531__추출텍스트.txt
Professional Manufacturer of Copper Clad Laminates




VT-441C                                                                                   UL Approval: E214381          Version: 05/08/2025

PROCESS GUIDE
Laminate/Prepreg



Precautions in Handling
•         Please be careful when single ply of 1080 prepreg is designed to the dielectric layer.
• 	VT-441C has weaker thermal resistance than regular VT-441. Please be very careful when 8L and higher layer count is
    designed or dielectric with single ply of 1080.
•         VT-441C Dk is a little higher than VT-441. Please take it into consideration whenever impendence control is required.
•         CTI 600 only can be guaranteed when the full stack-up is from VT-441C material.
•         Please be noticed that the surface roughness and clearness affect CTI rating.




Storage Condition & Shelf Life
                                                          Prepreg                                                Laminate

    Storage                    Temperature                Below 23ºC (73ºF)          Below 5ºC (41ºF)            Room
    Condition                  Relative Humidity          Below 55% RH               /                           /

    Shelf Life                                            3 Months                   6 Months                    24 Months (Airproof)


•         The prepreg exceeding shelf time should be retested.
•         Take care in handling thin core laminates as they are easily damaged.
•         If the prepreg is not consumed within 48hrs after opening the vacuum package, it is recommended that the bags be resealed.
•         Material is available in both long and short grain. The grain direction is indicated on the label with an arrow.




                                                                                                                                    Page 1 of 4
www.venteclaminates.com                                                                                                      Published on: 05/08/2025
Professional Manufacturer of Copper Clad Laminates




VT-441C                                                                                      UL Approval: E214381             Version: 05/08/2025

PROCESS GUIDE
Laminate/Prepreg



Prepreg Availability
                              Press                          Dk                                                          Df
                  Resin
  PP Type                   Thickness
                 Content                 @ 1GHz     @ 2GHz        @ 5GHz         @ 10GHz            @ 1GHz      @ 2GHz        @ 5GHz           @ 10GHz
                              (mil)
 7628              50%         8.0         4.6        4.6               4.5           4.5           0.011       0.011          0.012             0.012
 7628              46%         7.5         4.6        4.6               4.5           4.5           0.011       0.011          0.012             0.012
 1506              54%         7.0         4.5        4.5               4.4           4.4           0.012       0.012          0.013             0.013
 2116              58%         5.0         4.5        4.5               4.4           4.4           0.012       0.012          0.013             0.013
 1080              68%         3.1         4.3        4.3               4.2           4.2           0.012       0.012          0.013             0.013
 106               76%         2.3         4.1        4.1               4.0           4.0           0.013       0.013          0.014             0.014

Remark: More types could be available upon request.
         When 2116PP or/and 1080PP is used as the outmost layer, 2-ply minimum is required to ensure CTI 600.
         2-Ply 106 prepreg can only withstand CTI 400V.


Laminate Availability
Dk values are for impedance design

   Core Thickness                        Resin                            Dk                                                  Df
                           Stack-up
      (inches)                          Content   @ 1GHz     @ 2GHz            @ 5GHz       @ 10GHz    @ 1GHz     @ 2GHz           @ 5GHz       @ 10GHz
         0.008             1-7628        46%        4.6           4.6           4.5           4.5       0.011      0.011           0.012          0.012
         0.012             2-1506        46%         4.6          4.6           4.5           4.5       0.011      0.011           0.012          0.012
         0.015             2-7628        46%         4.6          4.6           4.5           4.5       0.011      0.011           0.012          0.012
         0.016             2-7628        46%         4.6          4.6           4.5           4.5       0.011      0.011           0.012          0.012
                           2-7628+
         0.018                           48%         4.6          4.6           4.5           4.5       0.011      0.011           0.012          0.012
                            1-1080
                           2-7628+
         0.020                           47%         4.6          4.6           4.5           4.5       0.011      0.011           0.012          0.012
                            1-2116
         0.024             3-7628        46%         4.6          4.6           4.5           4.5       0.011      0.011           0.012          0.012
         0.028             4-7628        42%         4.7          4.7           4.6           4.6       0.011      0.011           0.012          0.012
         0.030             4-7628        46%         4.6          4.6           4.5           4.5       0.011      0.011           0.012          0.012
         0.036              5-7628       46%         4.6          4.6           4.5           4.5       0.011      0.011           0.012          0.012
         0.042              6-7628       46%         4.6          4.6           4.5           4.5       0.011      0.011           0.012          0.012
         0.054              7-7628       46%         4.6          4.6           4.5           4.5       0.011      0.011           0.012          0.012
         0.057              8-7628       46%         4.6          4.6           4.5           4.5       0.011      0.011           0.012          0.012
         0.058              8-7628       46%         4.6          4.6           4.5           4.5       0.011      0.011           0.012          0.012
         0.060              8-7628       46%         4.6          4.6           4.5           4.5       0.011      0.011           0.012          0.012

Remark: More types could be available upon request.
         In order to satisfy CTI ≥600V, please don’t design 0.10mm in outer layer.                                                         Page 2 of 4
www.venteclaminates.com                                                                                                             Published on: 05/08/2025
Professional Manufacturer of Copper Clad Laminates




VT-441C                                                                             UL Approval: E214381   Version: 05/08/2025

PROCESS GUIDE
Laminate/Prepreg



Press Condition

 1. Heating rate (Rate of Rise) of material [Material Temperature]: Programmable Press: ≥2.0ºC/min
 2. Curing Temperature & Time: >60min at more than 180ºC (356ºF) [Material temperature]
 3. Full Pressure: ≥300psi and temperature to apply full pressure ≤80 ºC
 4. Vacuuming should be continued until over 140ºC (284ºF) [Material Temperature]
 5. Cold Press condition: Keep Plate @ Room Temperature by water; Pressure:100psi; Keep Time: 60minutes




                                                                                                                     Page 3 of 4
www.venteclaminates.com                                                                                       Published on: 05/08/2025
Professional Manufacturer of Copper Clad Laminates




VT-441C                                                                                UL Approval: E214381     Version: 05/08/2025

PROCESS GUIDE
Laminate/Prepreg



Typical Drilling Conditions

       Diameter             Stack Height          Spindle (KRPM)            Infeed (mm/s)     Retract (mm/s)           Hit Count

        0.25mm              1 PNL/Stack                 130                      38                300                     800

        0.30mm              1 PNL/Stack                 130                      38                300                     800

        0.60mm              1 PNL/Stack                  80                      43                300                     800

1. Excessive wear of carbide drill bits. Diamond coated drill bits preferred;
2. LE Aluminum sheet and white phenolic entry board are preferred;



Desmear Process
The de-smearing rate of VT-441C is less than regular VT-441. 1 time vertical de-smearing is preferred.
Please examine hole wall to check de-smearing effect.
Typical de-smearing rate for reference only:



                1x De-smearing                                   Supplier                                  Chemical

                   0.27mg/cm2                                     Atotech                           Alkaline Permanganate




Packaging and baking recommendation
•       It is recommended to bake the board before packaging at 125ºC/4~8h to avoid moisture causing a decrease in heat resistance.
• 	If the PCBs needs to be stored for a long time before use, it is recommended to use aluminum foil vacuum packaging.
•       If exceed 3 months after packaging , It is best to bake the PCBs at 125ºC/4~6h before assembly before use.




                                                                                                                            Page 4 of 4
www.venteclaminates.com                                                                                              Published on: 05/08/2025

File: 00_REF/PCB RF ANT/05_PCB_Dielectric_Data_2026/search_text/Ventec/Ventec__251029-tec-speed-92-93h-vt-468-lk2-vt-468-q__기술자료__RT0515__추출텍스트.txt
tec-speed 9.2 & 9.3H                                                           UL Approval: E214381    Version: 29/10/2025

VT-468 (LK2) & VT-468 (Q) Laminate



General Information
> Halogen free & High Tg
> Very Low Dk & Extremely Low Loss
> Excellent Thermal Reliability


Application
> High-speed Network Equipment
> AI GPU
> 224 Gbps Backplanes




Availability
> Core Thickness: 0.002” (0.05mm) to 0.007” (0.178mm), available in sheet or panel form
> Copper Foil: Hoz to 2oz
> Prepregs are available in roll or panel form
> LK2-Glass Styles: 1035, 1078


Storage Condition
  Properties                                           Prepreg                                  Laminate

                            Temperature                Below 23˚C (73˚F)   Below 5˚C (41˚F)     Room
  Storage Condition
                            Relative humidity          Below 55% RH        /                    /

  Shelf Life                                           3 Months            6 Months             24 Months (airproof)


Note: The prepreg exceeding shelf life should be retested.




                                                                                                                      Page 1 of 2
www.venteclaminates.com                                                                                    Published on: 29/10/2025
tec-speed 9.2 & 9.3H                                                                       UL Approval: E214381          Version: 29/10/2025

VT-468 (LK2) & VT-468 (Q) Laminate


Properties Sheet
                                                                                                                    Typical Value
 Properties                               Test Method           Units              Specification
                                                                                                          VT-468(LK2)              VT-468(Q)
 Thermal Properties
 Tg             DMA                       IPC-TM-650 2.4.24.4   ˚C                 170 minimum         205                  205
 Td                                       ASTM D3850            ˚C                 340 minimum         440                  440
 T288                                     IPC-TM-650 2.4.24.1   Minute             15 minimum          >120                 >120
 Thermal Stress @ 288˚C                   IPC-TM-650 2.4.13.1   Second             Pass 10s            >600                 >600
                Before Tg                 IPC-TM-650 2.4.24     ppm/˚C             60 maximum          40                   40
                After Tg                  IPC-TM-650 2.4.24     ppm/˚C             300 maximum         140                  140
 Z-axis CTE
                Total Expansion
                                          IPC-TM-650 2.4.24     %                  3.5 maximum         1.5                   1.5
                (50~260˚C)
 Electrical Properties
 Dk                @ 10GHz (RC 66%)       Cavity Resonator      –                  5.2 maximum         3.1                  2.5
 Df                @ 10GHz (RC 66%)       Cavity Resonator      –                  –                   0.0009               0.0005
                   After Moisture
 Volume                                   IPC-TM-650 2.5.17.1   MΩ-cm              1.0E+4 minimum      6.00E+8              5.00E+8
                   Resistance
 Resistivity
                  E-24/125                IPC-TM-650 2.5.17.1   MΩ-cm              1.0E+3 minimum      6.00E+6              5.00E+6
                  After Moisture
 Surface                                  IPC-TM-650 2.5.17.1   MΩ                 1.0E+4 minimum      6.00E+7               5.00E+7
                  Resistance
 Resistivity
                  E-24/125                IPC-TM-650 2.5.17.1   MΩ                 1.0E+3 minimum      6.00E+6               5.00E+6
 Electrical Strength                      IPC-TM-650 2.5.6.2    Volt/mil (KV/mm)   762 (30) minimum    1372 (54)             1400 (55)
 Dielectric Breakdown                     IPC-TM-650 2.5.6      KV                 40 minimum          60                    60
 Comparative Tracking Index (CTI)         ASTM D3638            Rating (Volt)      –                   Grade 3 (175~250)     Grade 3 (175~250)
 Arc Resistance                           IPC-TM-650 2.5.1      Second             60 minimum          195                   195
 Mechanical Properties
 Peel Strength     As received            IPC-TM-650 2.4.8      lb/in (N/mm)       –                   4.0 (0.7)            4.0 (0.7)
 (Hoz HVLP3)       After thermal stress   IPC-TM-650 2.4.8      lb/in (N/mm)       –                   4.0 (0.7)            4.0 (0.7)
 Flexural          Warp                   IPC-TM-650 2.4.4      Kpsi (MPa)         60 (415) minimum    80 (560)             72 (500)
 Strength          Fill                   IPC-TM-650 2.4.4      Kpsi (MPa)         50 (345) minimum    65 (450)             61 (420)
 Physical Properties
 Moisture Absorption                      IPC-TM-650 2.6.2.1    %                  0.80 maximum        0.04                 0.04
 Flammability                             UL-94                 Rating             V-0 minimum         V-0                  V-0

All test data provided are typical values and not intended to be specification values.

Disclaimer: The information and data contained in this technical literature is based on data and knowledge correct at the time of
publishing/printing and is believed to be accurate and is offered in good faith for the benefit of the user. The user should make his
own tests to verify the suitability of this product for any application before its use. All data are typical values only and subject to
change without notice.




                                                                                                                                        Page 2 of 2
www.venteclaminates.com                                                                                                      Published on: 29/10/2025

File: 00_REF/PCB RF ANT/05_PCB_Dielectric_Data_2026/search_text/Ventec/Ventec__251029-vt-447v-i-tds__데이터시트__RT0541__추출텍스트.txt
VT-447V(I)                                                        UL Approval: E214381 Version: 29/10/2025 /127 /128 /130 /154

Laminate/Prepreg



General Information
> Phenolic Cured System
> Halogen free
> High Td & High Tg (190˚C)
> FR15.1 & MOT 150˚C
> CAF Resistance
> Low Z-CTE
> Improved Mechanical Process-ability
  & Excellent Thermal Reliability


Application
Mobile Phone, Smart Phone, Automotive, High Power Application, Server, Computer,
Communication Equipment, Instrumentation, Electronic Game Machine, VCR, etc.


Availability
> Core Thickness: 0.002” (0.05mm) to 0.200” (5mm), available in sheet or panel form
> Copper Foil: 1/4oz to 12oz
> Prepregs are available in roll or panel form
> E-Glass styles: 7628, 1506, 1500, 2113, 2313, 3313, 2116, 1080, 1086, 1078, 106 &1067, etc
Note: For cores ≤ 0.005”, it is recommended to use the reverse treated copper due to the low profile. The peel strength for
RT foil is ≈1-2lbs/in (0.35Kg/m) less than standard foil.


Storage Condition
 Properties                                            Prepreg                                       Laminate

                            Temperature                Below 23˚C (73˚F)       Below 5˚C (41˚F)      Room
 Storage Condition
                            Relative humidity          Below 55% RH            /                     /

 Shelf Life                                            3 months                6 months              24 months (airproof)


Note: The prepreg exceeding shelf life should be retested.




                                                                                                                           Page 1 of 2
www.venteclaminates.com                                                                                         Published on: 29/10/2025
VT-447V(I)                                                           UL Approval: E214381 Version: 29/10/2025 /127 /128 /130 /154

Laminate/Prepreg



IPC-4101E WAM1 /127 /128 /130 /154
 Properties                                 Test Method                 Units                Specification      Typical Value
 Thermal Properties
 Tg                       DSC               IPC-TM-650 2.4.25           ˚C                   –                  190
                          TMA               IPC-TM-650 2.4.24           ˚C                   170 minimum        180
 Td                                         ASTM D3850                  ˚C                   340 minimum        390
 T260                                       IPC-TM-650 2.4.24.1         Minute               30 minimum         >60
 T288                                       IPC-TM-650 2.4.24.1         Minute               15 minimum         >60
 Thermal Stress @ 288˚C                     IPC-TM-650 2.4.13.1         Second               Pass 10s           >600
 Z-axis CTE         Before Tg               IPC-TM-650 2.4.24           ppm/˚C               60 maximum         30~40
                    After Tg                IPC-TM-650 2.4.24           ppm/˚C               300 maximum        140~160
                    Total Expansion         IPC-TM-650 2.4.24           %                    3.0 maximum        1.8
                    (50~260˚C)
 X-Y CTE                                    IPC-TM-650 2.4.24           ppm/˚C               –                  11~13
 MOT                                        UL 746E                     ˚C                   –                  150
 Electrical Properties
 DK @ 1GHz RC 50%                           IPC-TM-650 2.5.5.9          –                    5.4 maximum        4.40
 DF @ 1GHz RC 50%                           IPC-TM-650 2.5.5.9          –                    0.035 maximum      0.012
 Volume Resistivity After Moisture
                                            IPC-TM-650 2.5.17.1         MΩ-cm                1.0E+4 minimum     5.0E+8
                     Resistance
                     E-24/125               IPC-TM-650 2.5.17.1         MΩ-cm                1.0E+3 minimum     5.0E+6
 Surface Resistivity After Moisture
                                            IPC-TM-650 2.5.17.1         MΩ                   1.0E+4 minimum     5.0E+7
                     Resistance
                     E-24/125               IPC-TM-650 2.5.17.1         MΩ                   1.0E+3 minimum     5.0E+6
 Electrical Strength                        IPC-TM-650 2.5.6.2          Volt/mil (KV/mm)     762 (30) minimum   1200~1400 (54)
 Dielectric Breakdown                       IPC-TM-650 2.5.6            KV                   40 minimum         60
 Comparative Tracking Index (CTI)           ASTM D3638                  Rating (Volt)        –                  Grade 3 (175-250)
 Arc Resistance                             ASTM D495                   Second               –                  195
 Mechanical Properties
 Peel Strength            As received       IPC-TM-650 2.4.8            lb/in (N/mm)         –                  6~8 (1.05~1.4)
 (1oz)                    After thermal
                                            IPC-TM-650 2.4.8            lb/in (N/mm)         6 (1.05) minimum   6~8 (1.05~1.4)
                          stress
 Flexural Strength        Warp              IPC-TM-650 2.4.4            KPsi (MPa)           60 (415) minimum   87 (600)
                          Fill              IPC-TM-650 2.4.4            KPsi (MPa)           50 (345) minimum   77 (530)
 Physical Properties
 Moisture Absorption                        IPC-TM-650 2.6.2.1          %                    0.80 maximum       0.12
 Flammability                               UL-94                       Rating               V-0 minimum        V-0

Note: All test data provided are typical values and are not intended to be specification values.




                                                                                                                                  Page 2 of 2
www.venteclaminates.com                                                                                                Published on: 29/10/2025

File: 00_REF/PCB RF ANT/05_PCB_Dielectric_Data_2026/search_text/Ventec/Ventec__251030-tec-speed-300-vt-370x-lcte-tds__데이터시트__RT0490__추출텍스트.txt
tec-speed 30.0 VT-370X LCTE                                                   UL Approval: E214381   Version: 30/10/2025        /230

Laminate



General Information
> Ceramic filled PTFE composites
> Dk 2.95 with extremely low Df
> Tight Dk and thickness control


Application
> Patch Antenna
> Satellite communication system
> Power Amplifier
> Aircraft Collision Avoidance Systems
> Ground Radar Warning Systems


Availability
> Core Thickness: 0.0035”,0.004’’, 0.005’’, 0.008’’
> Panel size: 18”*12”, 18”*24”, 20”*24”, 21”*24”, 21.3”*24.3”
> Copper Foil Type and Thickness:

 Copper Type                                Copper Thickness                             Remark

 HVLP3                                      Hoz, 1oz                                     Standard
 HTE                                        Hoz, 1oz, 2oz                                Optional
 RTF                                        Hoz, 1oz, 2oz                                Optional
 RA                                         Hoz, 1oz                                     Optional



Storage Condition & Shelf Life
 Properties                                            Laminate

                            Temperature                Room
 Storage Condition
                            Relative humidity          /

 Shelf Life                                            24 months (airproof)




                                                                                                                          Page 1 of 2
www.venteclaminates.com                                                                                        Published on: 30/10/2025
tec-speed 30.0 VT-370X LCTE                                                         UL Approval: E214381          Version: 30/10/2025           /230

Laminate


Properties
 Properties                            Test Method                                  Units                          Typical Value
 Electrical Properties
 Dielectric Constant @10GHz            IPC-TM-650 2.5.5.13                          -                2.95
 Dissipation Factor @10GHz             IPC-TM-650 2.5.5.13                          -                0.00055
 Thermal Coefficient of Dk             IPC-TM-650 2.5.5.5 -50~150˚C                 -                -55
 Volume Resistivity                    IPC-TM-650 2.5.17.1                          MΩ-cm            7*107
 Surface Resistivity                   IPC-TM-650 2.5.17.1                          MΩ               4*107
 Thermal Properties
 Td                                    ASTM D3850                                   ˚C               525
 Thermal Conductivity                  ASTM D5470                                   W/mK             0.50
 x, y-axis CTE                         IPC-TM-650 2.4.24.5                          ppm/˚C           12/13
 z-axis CTE                            IPC-TM-650 2.4.24                            ppm/˚C           28
 Mechanical Properties
 Peel Strength (1oz HVLP3)
                                       IPC-TM-650 2.4.8                             lb/in (N/mm)     16 (2.80)
 After thermal stress
 Tensile Modulus                       ASTM D638                                    MPa              840
 Physical Properties
 Density                               ASTM D792                                    gm/m3            2.15
 Moisture Absorption                   IPC-TM-650 2.6.2.1                           %                0.03
 Flammability                          UL-94                                        Rating           V-0
 Lead free process compatible          -                                            -                YES

All test data provided are preliminary typical values and not intended to be specification values.

Disclaimer: The information and data contained in this technical literature is based on data and knowledge correct at the time of
publishing/printing and is believed to be accurate and is offered in good faith for the benefit of the user. The user should make his own
tests to verify the suitability of this product for any application before its use. All data are typical values only and subject to change without
notice.




                                                                                                                                          Page 2 of 2
www.venteclaminates.com                                                                                                        Published on: 30/10/2025

File: 00_REF/PCB RF ANT/05_PCB_Dielectric_Data_2026/search_text/Ventec/Ventec__251030-tec-speed-300-vt-370x-tds__데이터시트__RT0492__추출텍스트.txt
tec-speed 30.0 VT-370X                                                       UL Approval: E214381   Version: 30/10/2025        /230

Laminate



General Information
> Ceramic filled PTFE composites
> Dk 2.90 with extremely low Df
> Tight Dk and thickness control


Application
> Patch Antenna
> Satellite communication system
> Power Amplifier
> Aircraft Collision Avoidance Systems
> Ground Radar Warning Systems


Availability
> Core Thickness: 0.0035”, 0.004”, 0.005”, 0.008”, 0.010”
> Panel size: 18”*12”, 18”*24”, 20”*24”, 21”*24”, 21.3”*24.3”
> Copper Foil Type and Thickness:

 Copper Type                               Copper Thickness                             Remark

 HVLP3                                     Hoz, 1oz                                     Standard
 HTE                                       Hoz, 1oz, 2oz                                Optional
 RTF                                       Hoz, 1oz, 2oz                                Optional
 RA                                        Hoz, 1oz                                     Optional



Storage Condition & Shelf Life
 Properties                                           Laminate

                           Temperature                Room
 Storage Condition
                           Relative humidity          /

 Shelf Life                                           24 months (airproof)




                                                                                                                         Page 1 of 2
www.venteclaminates.com                                                                                       Published on: 30/10/2025
tec-speed 30.0 VT-370X                                                              UL Approval: E214381          Version: 30/10/2025           /230

Laminate


Properties
 Properties                            Test Method                                  Units                          Typical Value
 Electrical Properties
 Dielectric Constant @10GHz            IPC-TM-650 2.5.5.13                          -                2.9
 Dissipation Factor @10GHz             IPC-TM-650 2.5.5.13                          -                0.00035
 Thermal Coefficient of Dk             IPC-TM-650 2.5.5.5 -50~150˚C                 -                -60
 Volume Resistivity                    IPC-TM-650 2.5.17.1                          MΩ-cm            8*107
 Surface Resistivity                   IPC-TM-650 2.5.17.1                          MΩ               5*107
 Thermal Properties
 Td                                    ASTM D3850                                   ˚C               525
 Thermal Conductivity                  ASTM D5470                                   W/mK             0.45
 x, y-axis CTE                         IPC-TM-650 2.4.24.5                          ppm/˚C           30/32
 z-axis CTE                            IPC-TM-650 2.4.24                            ppm/˚C           50
 Mechanical Properties
 Peel Strength (1oz HVLP3)
                                       IPC-TM-650 2.4.8                             lb/in (N/mm)     13(2.28)
 After thermal stress
 Tensile Modulus                       ASTM D638                                    MPa              850
 Physical Properties
 Density                               ASTM D792                                    gm/m3            2.1
 Moisture Absorption                   IPC-TM-650 2.6.2.1                           %                0.03
 Flammability                          UL-94                                        Rating           V-0
 Lead free process compatible          -                                            -                YES

All test data provided are preliminary typical values and not intended to be specification values.

Disclaimer: The information and data contained in this technical literature is based on data and knowledge correct at the time of
publishing/printing and is believed to be accurate and is offered in good faith for the benefit of the user. The user should make his own
tests to verify the suitability of this product for any application before its use. All data are typical values only and subject to change without
notice.




                                                                                                                                          Page 2 of 2
www.venteclaminates.com                                                                                                        Published on: 30/10/2025
