Repository: EIDOSDATA/TraceWave-Studio

# PCB 유전율과 적층 자료

수집/정리 기준일: 2026-11-11.

먼저 [전체 자료 안내 엑셀](Excel/00_전체_자료_안내.xlsx)을 연다. 회사별 엑셀은 `Excel/`에 있고, 원문 검색은 [HTML 안내](START_HERE_ko.html)를 사용한다.

- [자료 사용 안내](docs/자료_사용_안내.md): 폴더, 단위, 조건 선택과 내보내기.
- [자료 검토 결과](docs/자료_검토_결과.md): 확인한 범위, 오류/공백, 정리 내역.
- [TraceWave Studio 연결 설계](../../../Code/docs/pcb_material_catalog.md): 사용자 직접 입력, 소재 선택, 제조업체 적층 선택과 현재 구현의 경계.

57,340개 조건별 관측, 36개 회사와 일반 재료 참고 자료 1개 그룹, 1,756개 출처 기록을 보존했다. 새 엑셀은 전체 안내 1개와 회사/참고 자료별 37개로 총 38개다. 행 수는 고유 소재나 독립 측정 수가 아니다. 공식 자료에 값이 있어도 실제 제조 조건과 해석 대역에 맞는지 확인해야 한다.

사람이 보는 엑셀과 프로그램용 JSONL을 분리했다. 원문 PDF/HTML의 바이트는 보존하면서 파일명을 회사와 소재/용도 중심으로 바꿨다. 중복 저장한 데이터 사본은 복구 폴더로 옮겼고 관측 수치는 삭제하지 않았다.

File: 00_REF/PCB RF ANT/05_PCB_Dielectric_Data_2026/search_text/Ventec/Ventec__251030-vt-547c__기술자료__RT0566__추출텍스트.txt
VT-547C                                                             UL Approval: E214381 Version: 30/10/2025 /127 /128 /130

Laminate/Prepreg



General Information
> Phenolic Cured System
> Halogen Free & High Tg
> No ANSI & MOT 180˚C
> CTI 600V
> UV Blocking
> High Voltage CAF Resistance
> Low Z-CTE
> Excellent Thermal Reliability


Application
> PEV & HEV Automotive
> BAPV
> Instrumentation
> Communication Equipment
> Electronic Game Machine
> White Goods, etc


Availability
> Core Thickness: 0.004” (0.10mm) to .200” (5mm), available in sheet or panel form
> Copper Foil: 1/2oz to 6oz
> Prepregs are available in roll or panel form
> E-Glass styles: 7628, 2116, 108


Storage Condition
                          Properties                                               Prepreg

                                Temperature                  Below 23˚C (73˚F)                  Below 5˚C (41˚F)
 Storage Condition
                                Relative Humidity             Below 55% RH                              /

 Shelf Life                                                      3 Months                           6 Months


Note: The prepreg exceeding shelf life should be retested.
                                                                                                                       Page 1 of 2
www.venteclaminates.com                                                                                     Published on: 30/10/2025
VT-547C                                                                        UL Approval: E214381 Version: 30/10/2025 /127 /128 /130

Laminate/Prepreg



Properties IPC-4101E /127 /128 /130
 Properties                                  Test Method                  Units                 Specification            Typical Value
 Thermal Properties
 Tg                                          IPC-TM-650 2.4.25            ˚C                    170 minimum              190
 Td                                          ASTM D3850                   ˚C                    340                      380
 T260                                        IPC-TM-650 2.4.24.1          Minute                30 minimum               >60
 T288                                        IPC-TM-650 2.4.24.1          Minute                15 minimum               >20
 Thermal Stress @ 288˚C                      IPC-TM-650 2.4.13.1          Second                Pass 10s                 >200
                    Before Tg                IPC-TM-650 2.4.24            ppm/˚C                60 maximum               35
                    After Tg                 IPC-TM-650 2.4.24            ppm/˚C                300 maximum              185
 Z-axis CTE
                    Total Expansion
                                             IPC-TM-650 2.4.24            %                     3.5 maximum              2.1
                    (50~260˚C)
 MOT                                         UL 746E                      ˚C                    –                        180
 Electrical Properties
 Dk RC 50%                @ 1GHz             IPC-TM-650 2.5.5.9           –                     5.4 maximum              4.6
 Df RC 50%                @ 1GHz             IPC-TM-650 2.5.5.9           –                     0.035 maximum            0.011
                          After Moisture
                                             IPC-TM-650 2.5.17.1          MΩ-cm                 1.0E+6 minimum           5.0E+8
 Volume Resistivity       Resistance
                          E-24/125           IPC-TM-650 2.5.17.1          MΩ-cm                 1.0E+3 minimum           5.0E+6
                          After Moisture
                                             IPC-TM-650 2.5.17.1          MΩ                    1.0E+4 minimum           5.0E+7
 Surface Resistivity      Resistance
                          E-24/125           IPC-TM-650 2.5.17.1          MΩ                    1.0E+3 minimum           5.0E+6
 Electrical Strength                         IPC-TM-650 2.5.6.2           Volt/mil (KV/mm)      762 (30) minimum         1200~1400 (54)
 Dielectric Breakdown                        IPC-TM-650 2.5.6             KV                    40 minimum               60
 Comparative Tracking Index (CTI)            ASTM D3638                   Rating (Volt)         –                        Grade 0 (>600)
 Arc Resistance                              ASTM D495                    Second                60 minimum               187
 Mechanical Properties
                          As received        IPC-TM-650 2.4.8             lb/in (N/mm)          –                        6 (1.05)
 Peel Strength (1oz)      After thermal
                                             IPC-TM-650 2.4.8             lb/in (N/mm)          6 (1.05) minimum         6 (1.05)
                          stress
                          Warp               IPC-TM-650 2.4.4             Kpsi (MPa)            60 (415) minimum         72 (500)
 Flexural Strength
                          Fill               IPC-TM-650 2.4.4             Kpsi (MPa)            50 (345) minimum         58 (400)
 Physical Properties
 Moisture Absorption                         IPC-TM-650 2.6.2.1           %                     0.80 maximum             0.15
 Flammability                                UL-94                        Rating                V-0 minimum              V-0


Note: All test data provided are typical values and are not intended to be specification values.

Disclaimer: The information and data contained in this technical literature is based on data and knowledge correct at the time of
publishing/printing and is believed to be accurate and is offered in good faith for the benefit of the user. The user should make his own
tests to verify the suitability of this product for any application before its use. All data are typical values only and subject to change without
notice.




                                                                                                                                           Page 2 of 2
www.venteclaminates.com                                                                                                         Published on: 30/10/2025

File: 00_REF/PCB RF ANT/05_PCB_Dielectric_Data_2026/search_text/Ventec/Ventec__251128-tec-speed-9293h-vt-468-lk2-vt-468-q-pgl__기술자료__RT0516__추출텍스트.txt
Professional Manufacturer of Copper Clad Laminates




tec-speed 9.2 & 9.3H
VT-468(LK2) & VT-468(Q)                                                               UL Approval: E214381         Version: 28/11/2025

PROCESS GUIDE


Precautions in Handling

Storage Condition & Shelf Life
                                                        Prepreg                                             Laminate

    Storage                   Temperature               Below 23ºC (73ºF)         Below 5ºC (41ºF)          Room
    Condition                 Relative Humidity         Below 55%                 /                         /

    Shelf Life                                          3 Months                  6 Months                  24 Months (airproof)


•         Laminate should be stored flat in a cool dry environment. Avoid bending or scratching the laminate surface.
• 	Prepreg should be stored flat in a cool dry controlled environment 23ºC or less and 50% RH or less.
    Extended storage of prepreg should be at a reduced temperature of 5ºC.
• 	Open bags of prepreg must be resealed. Prepreg should not be exposed to open environments for more than 8
    hours total cumulatively under the above conditions or as agreed upon between user and supplier.
• 	A first-in-first-out inventory system and a method to track material lot numbers through PWB processing and
     delivery of finished circuits is recommended.




Designing and Inner layer Process
• 	Please be careful when single ply of 1080, 1086, 1078 or 106 prepreg is designed to the dielectric layer.
• 	Before feed please baking to remove any absorbed moisture or surface moisture especially for thinner core.
    Baking at 150ºC for 120 minutes is preferred.
• 	Oxide Alternative is preferred & recommended over the other oxide chemistry for the advanced boards fabrications,
    especially for lead free and high layer count applications.
•         Holding time between brown oxide and press process: best control within 6 hours.




                                                                                                                               Page 1 of 6
www.venteclaminates.com                                                                                                 Published on: 28/11/2025
Professional Manufacturer of Copper Clad Laminates




tec-speed 9.2 & 9.3H
VT-468(LK2) & VT-468(Q)                                                          UL Approval: E214381         Version: 28/11/2025

PROCESS GUIDE


Prepreg Availability
Dk values are for impedance design


VT-468(LK2)
  Delivered                                            Dk                                               Df
                 Glass     Resin
  Thickness                           @      @        @         @         @        @        @         @           @            @
                 Style    Content
   (Inches)                          1GHz   2GHz     5GHz     10GHz     20GHz     1GHz     2GHz      5GHz       10GHz        20GHz
    0.0025        1035     75%       3.02    3.02     3.01     3.00      2.98    0.0007    0.0007    0.0008     0.0009        0.0010

    0.0030        1035     78%       2.97    2.97     2.96     2.95      2.93    0.0006    0.0006    0.0007     0.0008        0.0009

    0.0030        1078     66%       3.12    3.12     3.11     3.10      3.08    0.0007    0.0007    0.0008     0.0009        0.0010

    0.0035        1078     71%       3.07    3.07     3.06     3.05      3.03    0.0007    0.0007    0.0008     0.0009        0.0010

    0.0040        1078     75%       3.02    3.02     3.01     3.00      2.98    0.0007    0.0007    0.0008     0.0009        0.0010




VT-468(Q)
  Delivered                                            Dk                                               Df
                 Glass     Resin
  Thickness                           @      @        @         @         @        @        @         @           @            @
                 Style    Content
   (Inches)                          1GHz   2GHz     5GHz     10GHz     20GHz     1GHz     2GHz      5GHz       10GHz        20GHz
    0.0022        1035      71       2.49    2.49     2.48     2.47      2.45    0.0003    0.0003    0.0004     0.0005        0.0006

    0.0025        1035      75       2.44    2.44     2.43     2.42      2.40    0.0003    0.0003    0.0004     0.0005        0.0006

    0.0030        1035      78       2.39    2.39     2.38     2.37      2.37    0.0002    0.0002    0.0003     0.0004        0.0005

    0.0030        1078      66       2.54    2.54     2.53     2.52      2.50    0.0003    0.0003    0.0004     0.0005        0.0006

    0.0035        1078      71       2.49    2.49     2.48     2.47      2.45    0.0003    0.0003    0.0004     0.0005        0.0006

    0.0040        1078      75       2.44    2.44     2.43     2.42      2.40    0.0003    0.0003    0.0004     0.0005        0.0006



Remark:
① Press thickness test condition---Prepreg lamination size 18”*24”, Copper Foil---1oz/1oz, Flow---about 5%;
② Make laminated prepreg to micro-section and measure the thickness with microscope; this thickness is used for
  resistance design calculation.
③ The thickness measured with micrometer is 0.2~0.4 mil larger than that measured with micro-section;
  and mainly used for total thickness design calculation.




                                                                                                                         Page 2 of 6
www.venteclaminates.com                                                                                          Published on: 28/11/2025
Professional Manufacturer of Copper Clad Laminates




tec-speed 9.2 & 9.3H
VT-468(LK2) & VT-468(Q)                                                       UL Approval: E214381      Version: 28/11/2025

PROCESS GUIDE


Laminates Availability
Dk values are for impedance design


VT-468(LK2)
 Laminate                                                    Dk                                        Df
                 Glass             Resin
 Thickness                Piles              @        @      @       @       @      @        @        @           @            @
                 Style            Content
  (Inches)                                  1GHz     2GHz   5GHz   10GHz   20GHz   1GHz     2GHz     5GHz       10GHz        20GHz
   0.0020        1035     1ply      68        3.10   3.10   3.09   3.08    3.06    0.0007   0.0007   0.0008     0.0009       0.0010

   0.0025        1035     1ply      75        3.02   3.02   3.01   3.00    2.98    0.0007   0.0007   0.0008     0.0009       0.0010

   0.0030        1078     1ply      66        3.12   3.12   3.11   3.10    3.08    0.0007   0.0007   0.0008     0.0009       0.0010

   0.0035        1078     1ply      71        3.07   3.07   3.06   3.05    3.03    0.0007   0.0007   0.0008     0.0009       0.0010

   0.0040        1035     2ply      68        3.10   3.10   3.09   3.08    3.06    0.0007   0.0007   0.0008     0.0009       0.0010

   0.0050        1035     2ply      75        3.02   3.02   3.01   3.00    2.98    0.0007   0.0007   0.0008     0.0009       0.0010

   0.0060        1078     2ply      66        3.12   3.12   3.11   3.10    3.08    0.0007   0.0007   0.0008     0.0009       0.0010

   0.0070        1078     2ply      71        3.07   3.07   3.06   3.05    3.03    0.0007   0.0007   0.0008     0.0009       0.0010




VT-468(Q)
 Laminate                                                    Dk                                        Df
                 Glass             Resin
 Thickness                Piles              @        @      @       @       @      @        @        @           @            @
                 Style            Content
  (Inches)                                  1GHz     2GHz   5GHz   10GHz   20GHz   1GHz     2GHz     5GHz       10GHz        20GHz
   0.0020        1035     1ply      68        2.52   2.52   2.51   2.50    2.48    0.0003   0.0003   0.0004     0.0005       0.0006

   0.0025        1035     1ply      75        2.44   2.44   2.43   2.42    2.40    0.0003   0.0003   0.0004     0.0005       0.0006

   0.0030        1078     1ply      66        2.54   2.54   2.53   2.52    2.50    0.0003   0.0003   0.0004     0.0005       0.0006

   0.0035        1078     1ply      71        2.49   2.49   2.48   2.47    2.45    0.0003   0.0003   0.0004     0.0005       0.0006

   0.0040        1035     2ply      68        2.52   2.52   2.51   2.50    2.48    0.0003   0.0003   0.0004     0.0005       0.0006

   0.0050        1035     2ply      75        2.44   2.44   2.43   2.42    2.40    0.0003   0.0003   0.0004     0.0005       0.0006

   0.0060        1078     2ply      66        2.54   2.54   2.53   2.52    2.50    0.0003   0.0003   0.0004     0.0005       0.0006

   0.0070        1078     2ply      71        2.49   2.49   2.48   2.47    2.45    0.0003   0.0003   0.0004     0.0005       0.0006

More types could be available upon request.


                                                                                                                     Page 3 of 6
www.venteclaminates.com                                                                                       Published on: 28/11/2025
Professional Manufacturer of Copper Clad Laminates




tec-speed 9.2 & 9.3H
VT-468(LK2) & VT-468(Q)                                                           UL Approval: E214381   Version: 28/11/2025

PROCESS GUIDE


Press Condition

 1. Heating rate (Rate of Rise) of material [Material Temperature]: Programmable Press: ≥3ºC/min
 2. Curing Temperature & Time: >120min at more than 210ºC and peak temperature>215 ºC
 3. Full Pressure: ≥400psi (28Kg/cm2) should be applied full pressure before 100 ºC
 4. Vacuuming should be continued until over 140ºC [Material Temperature]
 5. Cushion for pressure evenness is needed




                                                                                                                   Page 4 of 6
www.venteclaminates.com                                                                                     Published on: 28/11/2025
Professional Manufacturer of Copper Clad Laminates




tec-speed 9.2 & 9.3H
VT-468(LK2) & VT-468(Q)                                                                UL Approval: E214381         Version: 28/11/2025

PROCESS GUIDE


Typical Drilling Parameters
•      Drilling parameters should be adjusted depending on hole size, layer count, panel thickness, stack count and stack height etc.
•      Please adjust drilling parameters after checking qualities of through holes.
•      Smear, resin cracking or nail heading may occur if drilling condition doesn’t match material.

    Drill Size            Spindle Speed   In-Feed Rate       Retract Rate              S.F.M           Chip Load
                                                                                                                               Max Hit
     (mm)                    (krpm)       (inches/min)       (inches/min)             (ft/min)         (mil/rev.)
       0.25                   150              98                 500                   386              0.65                    500

       0.30                   126             118                 500                   389               0.93                   500

       0.35                   109             125                 500                   392               1.15                   500

       0.40                    96             130                 500                   395               1.35                   500

       0.45                    86             132                 500                   397               1.53                   500

       0.50                    78             133                 500                   400               1.7                    1000

       0.55                    71             132                 500                   403               1.85                   1000

       0.60                    66             131                 500                   405               1.99                   1000

       0.65                    61             129                 500                   408               2.11                   1000

       0.70                    57             127                 500                   411               2.21                   1000

       0.75                    54             124                 500                   414               2.3                    1000

       0.80                    51             120                 500                   416               2.37                   1000

       0.85                    48             117                 500                   419               2.43                   1000

       0.90                    46             113                 500                   422               2.47                   1000

       1.00                    41             104                 500                   427               2.5                    1000




                                                                                                                              Page 5 of 6
www.venteclaminates.com                                                                                                Published on: 28/11/2025
Professional Manufacturer of Copper Clad Laminates




tec-speed 9.2 & 9.3H
VT-468(LK2) & VT-468(Q)                                                             UL Approval: E214381       Version: 28/11/2025

PROCESS GUIDE


Laser Drilling
•      Brown Oxidation treatment
•      Diameter: 80μm
•      Pulse width: 1st shot (for copper) 15us, 2nd / 3rd shot (for prepreg) 7us




Desmear Process
•      Before using plasma or desmear, a post baking @150ºC for 120min is preferred.
•      1 cycle Plasma and 1 cycle desmear is recommended.
•      Typical plasma conditions.

        Process               Temperature (ºC)             Gas mixture                  Power (W)               Duration (min)

       Parameter                  80-100            10%CF4 , 80% O2, 10% N2                4000                       60-80


•      Typical Chemical conditions. (Atotech chemical)

                    Process                                Temperature (ºC)                             Duration (min)

                      Sewll                                      60-70                                       5-10

            Permanganate Oxidizer                                70-80                                      10-15


If use other chemical, please consult the chemical supplier for suggested conditions.



Packaging and baking recommendation
•      It is recommended to bake the board before packaging at 125ºC/4~8h to avoid moisture causing a decrease in heat resistance.
• 	If the PCBs needs to be stored for a long time before use, it is recommended to use aluminum foil vacuum packaging.
•      If exceed 3 months after packaging , It is best to bake the PCBs at 125ºC/4~6h before assembly before use.


                                                                                                                           Page 6 of 6
www.venteclaminates.com                                                                                             Published on: 28/11/2025

File: 00_REF/PCB RF ANT/05_PCB_Dielectric_Data_2026/search_text/Ventec/Ventec__260118-vt-447-rcf_prelim__기술자료__RT0468__추출텍스트.txt
Bondply VT-447 RCF                                                   UL Approval: E214381     Version: 18/01/2026 - PRELIM

High Tg & Halogen Free Resin Coated Film



General Information
> Halogen Free
> Phenolic Cure System
> UV Blocking
> CAF Resistance
> Excellent Thermal Reliability
> Excellent Resin Filling


Application
It is specially designed to fill both single sided and double sided heavy copper in multi-layers, which minimize
the usage of ultrathin prepreg or relieve PCB makers of the bother of cockamamie pro-coating to heavy copper.


Availability
> Dielectric Thickness: .004”(100µm) / .005”(125um) / .006”(150um)
> Standard Size: Width: 24.01”(610mm), Length: 18.11”(460mm)/20.08”(510mm)/20.98”(533mm)*
> PET film Thickness: 50µm
Note: *For standard sizes discuss with customer.




                                                                    Resin


                                                                    Film




                                                                                                                      Page 1 of 3
www.venteclaminates.com                                                                                       Published on: 18/01/26
Bondply VT-447 RCF                                                               UL Approval: E214381         Version: 18/01/2026 - PRELIM

High Tg & Halogen Free Resin Coated Film



Properties Sheet

 Properties                                 Test Method                 Units                 Specification           Typical Value

 Thermal Properties

 Glass Transition
                          DSC               IPC-TM-650 2.4.25           ˚C                    160 minimum             168
 Temp. (Tg)
                          DMA               IPC-TM-650 2.4.24.4         ˚C                    170 minimum             180

 Td                                         ASTM D3850                  ˚C                    350 minimum             368

 T288                                       IPC-TM-650 2.4.24.1         Minute                5 minimum               20

 Thermal Stress @ 288˚C                     IPC-TM-650 2.4.13.1         Second                Pass 10s                >600

 Electrical Properties

 Dielectric Constant @ 1GHz                 IPC-TM-650 2.5.5.9          –                     5.4 maximum             3.40

 Dissipation Factor @ 1GHz                  IPC-TM-650 2.5.5.9          –                     0.035 maximum           0.016

                          After Moisture
 Volume                                     IPC-TM-650 2.5.17.1         MΩ-cm                 1.0E+4 minimum          5.0E+8
                          Resistance
 Resistivity
                          E-24/125          IPC-TM-650 2.5.17.1         MΩ-cm                 1.0E+3 minimum          5.0E+6

                          After Moisture
 Surface                                    IPC-TM-650 2.5.17.1         MΩ                    1.0E+4 minimum          5.0E+7
                          Resistance
 Resistivity
                          E-24/125          IPC-TM-650 2.5.17.1         MΩ                    1.0E+3 minimum          5.0E+6

 Mechanical Properties

 Peel Strength (Hoz)                        IPC-TM-650 2.4.8            lb/in (N/mm)          4 (0.7) minimum         5 (0.88)

 Flexural Strength                          IPC-TM-650 2.4.4            Kpsi (MPa)            60 (415) minimum        72 (500)

 Physical Properties

 Moisture Absorption                        IPC-TM-650 2.6.2.1          %                     0.80 maximum            0.18

 Flammability                               UL-94                       Rating                V-0 minimum             V-0


Note: All test data provided are typical values and are not intended to be specification values.




                                                                                                                                       Page 2 of 3
www.venteclaminates.com                                                                                                        Published on: 18/01/26
Bondply VT-447 RCF                                                               UL Approval: E214381          Version: 18/01/2026 - PRELIM

High Tg & Halogen Free Resin Coated Film



Process for pre-bonding
> Build-Up for pre-bonding

    As delivered                        Remove                               At layup before                       After final pressing
                                        protective paper                     pressing




> Build-Up for Multilayer
                                                                                                                      Presser
                                                                                                                      UBKP
                                                                                                                      Plate
                                                                                                                      Copper
                                                                                                                      Bond Complex

                                                                                                                      PCB

                                                                                                                      Bond Complex
                                                                                                                      Copper
                                                                                                                      Plate
                                                                                                                      UBKP
                                                                                                                      Presser




Press Profile

  1. Heating rate (Rate of Rise) of material 80-130ºC, Programmable Press: 2.0-3.0ºC/min [Material Temperature]
  2. Curing Temperature & Time: >60min at more than 185ºC [Material Temperature]
  3. Full Pressure: ≥350psi
  4. Full Pressure Temperature: 70-80ºC
  5. Vacuuming should be continued until over 180ºC [Material Temperature]
  6. Cold Press Condition: Keep Plate @ Room Temperature by water; Pressure:100psi; Dwell Time: 60minutes




Disclaimer: The information and data contained in this technical literature is based on data and knowledge correct at the time
of publishing/printing and is believed to be accurate and is offered in good faith for the benefit of the user. The user should make
his own tests to verify the suitability of this product for any application before its use. All data are typical values only and subject
to change without notice.
                                                                                                                                           Page 3 of 3
www.venteclaminates.com                                                                                                          Published on: 18/01/26

File: 00_REF/PCB RF ANT/05_PCB_Dielectric_Data_2026/search_text/Ventec/Ventec__260223-tec-speed-81-82-h-pk__기술자료__RT0513__추출텍스트.txt
tec-speed 8.1 & 8.2 H-PK                                                       UL Approval: E214381    Version: 23/02/2026

VT-772+(LK) & VT-772+(LK2) Laminate/Prepreg



General Information
> Halogen free & High Tg & Low CTE
> Very Low Dk & Extremely Low Loss
> Excellent Thermal Reliability


Application
> High-speed Network Equipment
> AI GPU
> 1.6 & 3.2T Optical Transceivers


Availability
> Core Thickness: 0.002” (0.05mm) to 0.007” (0.178mm), available in sheet or panel form
> Copper Foil: Toz to 2oz
> Prepregs are available in roll or panel form
> LK2-Glass Styles: 1035, 1078


Storage Condition
 Properties                                            Prepreg                                  Laminate

                            Temperature                Below 23˚C (73˚F)   Below 5˚C (41˚F)     Room
 Storage Condition
                            Relative humidity          Below 55% RH        /                    /

 Shelf Life                                            3 Months            6 Months             24 Months (airproof)


Note: The prepreg exceeding shelf life should be retested.




                                                                                                                      Page 1 of 2
www.venteclaminates.com                                                                                    Published on: 08/01/2025
tec-speed 8.1 & 8.2 H-PK                                                                   UL Approval: E214381           Version: 23/02/2026

VT-772+(LK) & VT-772+(LK2) Laminate/Prepreg



IPC-4101E/134
                                                                                                                        Typical Value
 Properties                           Test Method               Units                 Specification
                                                                                                            VT-772+(LK)         VT-772+(LK2)
 Thermal Properties
                  DMA                IPC-TM-650 2.4.24.4        ˚C                    170 minimum           260               260
 Tg
                  TMA                IPC-TM-650 2.4.24          ˚C                    170 minimum           230               230
 Td                                  ASTM D3850                 ˚C                    340 minimum           445               445
 T288                                IPC-TM-650 2.4.24.1        Minute                15 minimum            >120              >120
 Thermal Stress @ 288˚C              IPC-TM-650 2.4.13.1        Second                Pass 10s              >600              >600
               Before Tg             IPC-TM-650 2.4.24          ppm/˚C                60 maximum            30                30
               After Tg              IPC-TM-650 2.4.24          ppm/˚C                300 maximum           140               140
 Z-axis CTE
               Total Expansion
                                      IPC-TM-650 2.4.24         %                     3.5 maximum           1.4               1.4
               (50~260˚C)
 Electrical Properties
 Dk              @ 10GHz (RC 66%)    Cavity Resonator           –                     5.2 maximum           3.10              2.90
 Df              @ 10GHz (RC 66%)    Cavity Resonator           –                     –                     0.0017            0.0013
                 After Moisture
 Volume                              IPC-TM-650 2.5.17.1        MΩ-cm                 1.0E+4 minimum        5.00E+08          5.00E+08
                 Resistance
 Resistivity
                 E-24/125            IPC-TM-650 2.5.17.1        MΩ-cm                 1.0E+3 minimum        5.00E+06          5.00E+06
                 After Moisture
 Surface                             IPC-TM-650 2.5.17.1        MΩ                    1.0E+4 minimum        5.00E+07          5.00E+07
                 Resistance
 Resistivity
                 E-24/125            IPC-TM-650 2.5.17.1        MΩ                    1.0E+3 minimum        5.00E+6           5.00E+06
 Electrical Strength                 IPC-TM-650 2.5.6.2         Volt/mil (KV/mm)      762 (30) minimum      1400 (55)         1400 (55)
 Dielectric Breakdown                IPC-TM-650 2.5.6           KV                    40 minimum            60                60
                                                                                                            Grade 3           Grade 3
 Comparative Tracking Index (CTI)     ASTM D3638                Rating (Volt)         –
                                                                                                            (175~250)         (175~250)
 Arc Resistance                       IPC-TM-650 2.5.1          Second                60 minimum            195               195
 Mechanical Properties
 Peel          As received           IPC-TM-650 2.4.8           lb/in (N/mm)          –                     4.5 (0.8)         4.5 (0.8)
 Strength      After thermal
 (Hoz HVLP3)                         IPC-TM-650 2.4.8           lb/in (N/mm)          –                     4.5 (0.8)         4.5 (0.8)
               stress
 Flexural Modulus                     IPC-TM-650 2.4.4          GPa                   –                     24~28             24~28
 Physical Properties
 Moisture Absorption                  IPC-TM-650 2.6.2.1        %                     0.80 maximum          0.1               0.1
 Flammability                         UL-94                     Rating                V-0 minimum           V-0               V-0

All test data provided are typical values and not intended to be specification values.

Disclaimer: The information and data contained in this technical literature is based on data and knowledge correct at the time of
publishing/printing and is believed to be accurate and is offered in good faith for the benefit of the user. The user should make his
own tests to verify the suitability of this product for any application before its use. All data are typical values only and subject to
change without notice.




                                                                                                                                          Page 2 of 2
www.venteclaminates.com                                                                                                       Published on: 08/01/2025

File: 00_REF/PCB RF ANT/05_PCB_Dielectric_Data_2026/search_text/Ventec/Ventec__260306-tec-speed-30-vt-464l-pgl__기술자료__RT0488__추출텍스트.txt
Professional Manufacturer of Copper Clad Laminates




tec-speed 3.0 VT-464L                                                                     UL Approval: E214381          Version: 06/03/2026

PROCESS GUIDE



Precautions in Handling

Storage Condition & Shelf Life
                                                          Prepreg                                                Laminate

    Storage                    Temperature                Below 23ºC (73ºF)          Below 5ºC (41ºF)            Room
    Condition                  Relative Humidity          Below 55%                  /                           /

    Shelf Life                                            3 Months                   6 Months                    24 Months (airproof)


•         The pre-preg exceeding shelf time should be retested.
•         Take care in handling thin core laminates as they are easily damaged.
•         If the pre-preg is not consumed within 48hrs after opening the vacuum package, it is recommended that the bags be resealed.
•         Material is available in both long and short grain. The grain direction is indicated on the label with an arrow.




Designing and Inner layer Process
• 	Please be careful when single ply of 1080, 1086, 1078 or 106 prepreg is designed to the dielectric layer.
• 	Before feed please baking to remove any absorbed moisture or surface moisture especially for thinner core.
    Baking at 150ºC for 120 minutes is preferred.
• 	Oxide Alternative is preferred & recommended over the other oxide chemistry for the advanced boards fabrications,
    especially for lead free and high layer count applications.
• 	Holding time between brown oxide and press process: best control within 6 hours.




                                                                                                                                    Page 1 of 5
www.venteclaminates.com                                                                                                      Published on: 06/03/2026
Professional Manufacturer of Copper Clad Laminates




tec-speed 3.0 VT-464L                                                            UL Approval: E214381         Version: 06/03/2026

PROCESS GUIDE



Prepreg Availability
E-Glass styles: 2116, 2113, 1080, 1067,106, 1037, 1027, etc.
Dk values are for impedance design



     Delivered                                                   Dk                                           Df
                          Glass      Resin
     Thickness                                   @         @      @       @       @       @       @        @            @           @
                          Style     Content
      (inches)                                  1GHz      2GHz   5GHz   10GHz   20GHz    1GHz    2GHz     5GHz        10GHz       20GHz

       0.0016             1027       72%         3.45     3.25   3.21   3.18     3.12   0.0066   0.0069   0.0074      0.0084      0.0091

       0.0018             1027       74%         3.40     3.34   3.30   3.22     3.16   0.0067   0.0070   0.0075      0.0085      0.0092

       0.002              1027       76%         3.35     3.18   3.15   3.10     3.04   0.0068   0.0071   0.0076      0.0086      0.0093

       0.002              1037       72%         3.45     3.25   3.21   3.18     3.12   0.0066   0.0069   0.0074      0.0084      0.0091

       0.0022             1037       74%         3.40     3.34   3.30   3.22     3.16   0.0067   0.0070   0.0075      0.0085      0.0092

       0.0018             106        70%         3.47     3.27   3.24   3.20     3.14   0.0065   0.0068   0.0073      0.0083      0.0090

       0.002              106        72%         3.45     3.25   3.21   3.18     3.12   0.0066   0.0069   0.0074      0.0084      0.0091

       0.0024             106        76%         3.35     3.18   3.15   3.10     3.04   0.0068   0.0071   0.0076      0.0086      0.0093

       0.0023             1067       69%         3.48     3.45   3.39   3.30     3.24   0.0065   0.0068   0.0073      0.0083      0.0090

       0.0025             1067       71%         3.46     3.43   3.37   3.28     3.22   0.0065   0.0068   0.0073      0.0083      0.0090

       0.0027             1067       73%         3.40     3.34   3.30   3.22    3.16    0.0067   0.0070   0.0075      0.0085      0.0092

       0.0030             1078       64%         3.63     3.60   3.53   3.42    3.36    0.0062   0.0065   0.0070      0.0080      0.0087

       0.0030             1080       64%         3.63     3.60   3.53   3.42    3.36    0.0062   0.0065   0.0070      0.0080      0.0087

       0.0031             1080       66%         3.55     3.50   3.44   3.37    3.31    0.0063   0.0066   0.0071      0.0081      0.0088

       0.0033             1080       68%         3.48     3.45   3.39   3.30    3.24    0.0064   0.0067   0.0072      0.0082      0.0089

       0.0038             2113       56%         3.86     3.81   3.74   3.67    3.61    0.0059   0.0062   0.0068      0.0078      0.0085

       0.0048             2116       54%         3.87     3.82   3.75   3.68    3.62    0.0058   0.0061   0.0067      0.0077      0.0084

       0.0051             2116       56%         3.86     3.81   3.74   3.67    3.61    0.0059   0.0062   0.0068      0.0078      0.0085


Remark:
① Press thickness test condition---Prepreg lamination size 18”*24”, Copper Foil---1oz/1oz, Flow---about 5%;
② Make laminated prepreg to micro-section and measure the thickness with microscope; this thickness is used for
  resistance design calculation.
③ The thickness measured with micrometer is 0.2~0.4 mil larger than that measured with micro-section;
  and mainly used for total thickness design calculation.


                                                                                                                          Page 2 of 5
www.venteclaminates.com                                                                                            Published on: 06/03/2026
Professional Manufacturer of Copper Clad Laminates




tec-speed 3.0 VT-464L                                                           UL Approval: E214381            Version: 06/03/2026

PROCESS GUIDE



Laminates Availability

  Laminate                                                  Dk                                            Df
                  Glass              Resin
  Thickness                Piles               @      @           @       @       @      @        @             @           @           @
                  Style             Content
   (Inches)                                   1GHz   2GHz        5GHz   10GHz   20GHz   1GHz     2GHz          5GHz       10GHz       20GHz

     0.002         1067     1         66%     3.55   3.50        3.44   3.37    3.31    0.0063   0.0066        0.0071     0.0081      0.0088

    0.0025         1078     1         57%     3.82   3.76        3.72   3.62    3.56    0.0059   0.0062        0.0068     0.0078      0.0085

     0.003         1080     1         64%     3.63   3.60        3.53   3.42    3.36    0.0062   0.0065        0.0070     0.0080      0.0087

     0.003         2112     1         53%     3.87   3.82        3.75   3.68    3.62    0.0057   0.0060        0.0066     0.0076      0.0083

    0.0035         2113     1         52%     3.88   3.83        3.76   3.69    3.63    0.0057   0.0060        0.0066     0.0076      0.0083

     0.004         2113     1         56%     3.86   3.81        3.74   3.67    3.61    0.0059   0.0062        0.0068     0.0078      0.0085

     0.005         2116     1         55%     3.88   3.83        3.76   3.69    3.63    0.0058   0.0061        0.0067     0.0077      0.0084

     0.006         2112     2         53%     3.87   3.82        3.75   3.68    3.62    0.0057   0.0060        0.0066     0.0076      0.0083

    0.007          2113     2         52%     3.88   3.83        3.76   3.69    3.63    0.0057   0.0060        0.0066     0.0076      0.0083

    0.008          2113     2         56%     3.86   3.81        3.74   3.67    3.61    0.0059   0.0062        0.0068     0.0078      0.0085

     0.01          2116     2         55%     3.87   3.82        3.75   3.68    3.62    0.0058   0.0061        0.0067     0.0077      0.0084

    0.012          1506     2         44%     4.13   4.09        4.03   3.94    3.88    0.0053   0.0056        0.0061     0.0071      0.0078

    0.014          7628     2         41%     4.22   4.18        4.12   4.03    3.97    0.0051   0.0054        0.0059     0.0069      0.0076

    0.015          7628     2         44%     4.13   4.09        4.03   3.94    3.88    0.0053   0.0056        0.0061     0.0071      0.0078

    0.016          7628     2         46%     4.07   4.03        3.97   3.88    3.82    0.0054   0.0057        0.0062     0.0072      0.0079

    0.021          7628     3         41%     4.22   4.18        4.12   4.03    3.97    0.0051   0.0054        0.0059     0.0069      0.0076

    0.022          7628     3         44%     4.13   4.09        4.03   3.94    3.88    0.0053   0.0056        0.0061     0.0071      0.0078

    0.024          7628     3         46%     4.07   4.03        3.97   3.88    3.82    0.0054   0.0057        0.0062     0.0072      0.0079


More types could be available upon request.




                                                                                                                             Page 3 of 5
www.venteclaminates.com                                                                                               Published on: 06/03/2026
Professional Manufacturer of Copper Clad Laminates




tec-speed 3.0 VT-464L                                                                 UL Approval: E214381   Version: 06/03/2026

PROCESS GUIDE



Press Condition

 1. Heating rate (Rate of Rise) of material [Material Temperature]: Programmable Press: ≥2.8ºC/min
 2. Curing Temperature & Time: >100min at more than 210ºC and peak temperature>215 ºC
 3. Full Pressure: ≥400psi (28Kg/cm2) should be applied full pressure before 100 ºC
 4. Vacuuming should be continued until over 140ºC [Material Temperature]
 5. Cushion for pressure evenness is needed




                                                                                                                       Page 4 of 5
www.venteclaminates.com                                                                                         Published on: 06/03/2026
Professional Manufacturer of Copper Clad Laminates




tec-speed 3.0 VT-464L                                                                 UL Approval: E214381        Version: 06/03/2026

PROCESS GUIDE



Typical Drilling Parameters
•      Drilling parameters should be adjusted depending on hole size, layer count, panel thickness, stack count and stack height etc.
•      Please adjust drilling parameters after checking qualities of through holes.
•      Suggest Drilling parameter as below:


     Diameter (mm)              Spindle Speed (krpm)       Feed Rate (mm/sec)         Chip Load (μm/rev)               Hit Counts

            0.25                        125                         25                      10~15                          500

             1.0                        53                          31                      30~45                         1000




Desmear Process
•      Please test desmear rate and check whether the smear is cleaned clearly by SEM , Ventec could provide the specimens.
•      1 cycle Plasma and 1 cycle desmearis recommended.
•      Typical plasma conditions.

        Process               Temperature (ºC)              Gas Mixture                   Power (W)                Duration (min)
       Parameter                  80-100               10%CF4 , 80% O2, 10% N2              4000                          60-80

•      Typical Chemical conditions. (Atotech chemical)

                    Process                                  Temperature (ºC)                              Duration (min)
                      Sewll                                       60-70                                        5-10
            Permanganate Oxidizer                                 70-80                                        10-15


If use other chemical, please consult the chemical supplier for suggested conditions.




Packaging and baking recommendation
•      It is recommended to bake the board before packaging at 125ºC/4~8h to avoid moisture causing a decrease in heat resistance.

• 	If the PCBs needs to be stored for a long time before use, it is recommended to use aluminum foil vacuum packaging.

•      If exceed 3 months after packaging , It is best to bake the PCBs at 125ºC/4~6h before assembly before use.




                                                                                                                              Page 5 of 5
www.venteclaminates.com                                                                                                Published on: 06/03/2026
