Repository: EIDOSDATA/TraceWave-Studio

# PCB 유전율과 적층 자료

수집/정리 기준일: 2026-11-11.

먼저 [전체 자료 안내 엑셀](Excel/00_전체_자료_안내.xlsx)을 연다. 회사별 엑셀은 `Excel/`에 있고, 원문 검색은 [HTML 안내](START_HERE_ko.html)를 사용한다.

- [자료 사용 안내](docs/자료_사용_안내.md): 폴더, 단위, 조건 선택과 내보내기.
- [자료 검토 결과](docs/자료_검토_결과.md): 확인한 범위, 오류/공백, 정리 내역.
- [TraceWave Studio 연결 설계](../../../Code/docs/pcb_material_catalog.md): 사용자 직접 입력, 소재 선택, 제조업체 적층 선택과 현재 구현의 경계.

57,340개 조건별 관측, 36개 회사와 일반 재료 참고 자료 1개 그룹, 1,756개 출처 기록을 보존했다. 새 엑셀은 전체 안내 1개와 회사/참고 자료별 37개로 총 38개다. 행 수는 고유 소재나 독립 측정 수가 아니다. 공식 자료에 값이 있어도 실제 제조 조건과 해석 대역에 맞는지 확인해야 한다.

사람이 보는 엑셀과 프로그램용 JSONL을 분리했다. 원문 PDF/HTML의 바이트는 보존하면서 파일명을 회사와 소재/용도 중심으로 바꿨다. 중복 저장한 데이터 사본은 복구 폴더로 옮겼고 관측 수치는 삭제하지 않았다.

File: 00_REF/PCB RF ANT/05_PCB_Dielectric_Data_2026/search_text/Ventec/Ventec__260307-tec-speed-81-82h-pk-vt-772plus-lk2-pgl__기술자료__RT0514__추출텍스트.txt
Professional Manufacturer of Copper Clad Laminates




tec-speed 8.1 & 8.2H-PK
VT-772+(LK) / VT-772+(LK2)                                                            UL Approval: E214381         Version: 07/03/2026

PROCESS GUIDE


Precautions in Handling

Storage Condition & Shelf Life
                                                        Prepreg                                             Laminate

    Storage                   Temperature               Below 23ºC (73ºF)         Below 5ºC (41ºF)          Room
    Condition                 Relative Humidity         Below 55%                 /                         /

    Shelf Life                                          3 Months                  6 Months                  24 Months (airproof)


•         Laminate should be stored flat in a cool dry environment. Avoid bending or scratching the laminate surface.
• 	Prepreg should be stored flat in a cool dry controlled environment 23ºC or less and 50% RH or less.
    Extended storage of prepreg should be at a reduced temperature of 5ºC.
• 	Open bags of prepreg must be resealed. Prepreg should not be exposed to open environments for more than 8
    hours total cumulatively under the above conditions or as agreed upon between user and supplier.
• 	A first-in-first-out inventory system and a method to track material lot numbers through PWB processing and
     delivery of finished circuits is recommended.




Designing and Inner layer Process
• 	Please be careful when single ply of 1080, 1086, 1078 or 106 prepreg is designed to the dielectric layer.
• 	Before feed please baking to remove any absorbed moisture or surface moisture especially for thinner core.
    Baking at 150ºC for 120 minutes is preferred.
• 	Oxide Alternative is preferred & recommended over the other oxide chemistry for the advanced boards fabrications,
    especially for lead free and high layer count applications.
•         Holding time between brown oxide and press process: best control within 6 hours.




                                                                                                                               Page 1 of 5
www.venteclaminates.com                                                                                                 Published on: 07/03/2026
Professional Manufacturer of Copper Clad Laminates




tec-speed 8.1 & 8.2H-PK
VT-772+(LK) / VT-772+(LK2)                                                       UL Approval: E214381         Version: 07/03/2026

PROCESS GUIDE


Prepreg Availability
Dk values are for impedance design


VT-772+(LK)
  Delivered                                            Dk                                               Df
                  Glass    Resin
  Thickness
                  Style   Content   @ 1GHz   @ 2GHz   @ 5GHz @ 10GHz @ 20GHz @ 1GHz       @ 2GHz     @ 5GHz    @ 10GHz @ 20GHz
   (Inches)

    0.0025        1035     75%       3.02     3.02     3.01    3.00      2.98    0.0015    0.0015    0.0016     0.0017        0.0018

    0.0030        1035     78%       2.97     2.97     2.96    2.95      2.93    0.0014    0.0014    0.0015     0.0016        0.0017

    0.0030        1078     66%       3.12     3.12     3.11    3.10      3.08    0.0015    0.0015    0.0016     0.0017        0.0018

    0.0035        1078     71%       3.07     3.07     3.06    3.05      3.03    0.0015    0.0015    0.0016     0.0017        0.0018

    0.0040        1078     75%       3.02     3.02     3.01    3.00      2.98    0.0015    0.0015    0.0016     0.0017        0.0018




VT-772+(LK2)
  Delivered                                            Dk                                               Df
                  Glass    Resin
  Thickness
                  Style   Content   @ 1GHz   @ 2GHz   @ 5GHz @ 10GHz @ 20GHz @ 1GHz       @ 2GHz     @ 5GHz    @ 10GHz @ 20GHz
   (Inches)

    0.0025        1035     75%       2.82     2.82     2.81     2.8      2.78    0.0011    0.0011    0.0012     0.0013        0.0014

    0.0030        1035     78%       2.77     2.77     2.76    2.75      2.75     0.001    0.001     0.0011     0.0012        0.0013

    0.0030        1078     66%       2.92     2.92     2.91     2.9      2.88    0.0011    0.0011    0.0012     0.0013        0.0014

    0.0035        1078     71%       2.87     2.87     2.86    2.85      2.83    0.0011    0.0011    0.0012     0.0013        0.0014

    0.0040        1078     75%       2.82     2.82     2.81     2.8      2.78    0.0011    0.0011    0.0012     0.0013        0.0014



Remark:
① Press thickness test condition---Prepreg lamination size 18”*24”, Copper Foil---1oz/1oz, Flow---about 5%;
② Make laminated prepreg to micro-section and measure the thickness with microscope; this thickness is used for
  resistance design calculation.
③ The thickness measured with micrometer is 0.2~0.4 mil larger than that measured with micro-section;
  and mainly used for total thickness design calculation.




                                                                                                                         Page 2 of 5
www.venteclaminates.com                                                                                          Published on: 07/03/2026
Professional Manufacturer of Copper Clad Laminates




tec-speed 8.1 & 8.2H-PK
VT-772+(LK) / VT-772+(LK2)                                                          UL Approval: E214381      Version: 07/03/2026

PROCESS GUIDE


Laminates Availability
Dk values are for impedance design


VT-772+(LK)
  Delivered                                                    Dk                                           Df
                Glass              Resin
  Thickness               Piles
                Style             Content   @ 1GHz   @ 2GHz   @ 5GHz   @ 10GHz @ 20GHz   @ 1GHz   @ 2GHz   @ 5GHz    @ 10GHz @ 20GHz
   (Inches)

    0.002       1035      1ply      68       3.10     3.10     3.09     3.08    3.06     0.0015   0.0015   0.0016     0.0017       0.0018

   0.0025       1035      1ply      75       3.02     3.02     3.01     3.00    2.98     0.0015   0.0015   0.0016     0.0017       0.0018

    0.003       1078      1ply      66       3.12     3.12     3.11     3.10    3.08     0.0015   0.0015   0.0016     0.0017       0.0018

   0.0035       1078      1ply      71       3.07     3.07     3.06     3.05    3.03     0.0015   0.0015   0.0016     0.0017       0.0018

    0.004       1035      2ply      68       3.10     3.10     3.09     3.08    3.06     0.0015   0.0015   0.0016     0.0017       0.0018

    0.005       1035      2ply      75       3.02     3.02     3.01     3.00    2.98     0.0015   0.0015   0.0016     0.0017       0.0018

    0.006       1078      2ply      66       3.12     3.12     3.11     3.10    3.08     0.0015   0.0015   0.0016     0.0017       0.0018

    0.007       1078      2ply      71       3.07     3.07     3.06     3.05    3.03     0.0015   0.0015   0.0016     0.0017       0.0018




VT-772+(LK2)
  Delivered                                                    Dk                                           Df
                Glass              Resin
  Thickness               Piles
                Style             Content   @ 1GHz   @ 2GHz   @ 5GHz   @ 10GHz @ 20GHz   @ 1GHz   @ 2GHz   @ 5GHz    @ 10GHz @ 20GHz
   (Inches)

    0.002       1035      1ply     68%       2.90     2.9      2.89     2.88    2.86     0.0011   0.0011   0.0012     0.0013       0.0014

   0.0025       1035      1ply     75%       2.82     2.82     2.81     2.80    2.78     0.0011   0.0011   0.0012     0.0013       0.0014

    0.003       1078      1ply     66%       2.92     2.92     2.91     2.90    2.88     0.0011   0.0011   0.0012     0.0013       0.0014

   0.0035       1078      1ply     71%       2.87     2.87     2.86     2.85    2.83     0.0011   0.0011   0.0012     0.0013       0.0014

    0.004       1035      2ply     68%       2.90     2.90     2.89     2.88    2.86     0.0011   0.0011   0.0012     0.0013       0.0014

   0.0045       1035      2ply     71%       2.87     2.87     2.86     2.85    2.83     0.0011   0.0011   0.0012     0.0013       0.0014

    0.005       1035      2ply     75%       2.82     2.82     2.81      2.8    2.78     0.0011   0.0011   0.0012     0.0013       0.0014

    0.006       1078      2ply     66%       2.92     2.92     2.91      2.9    2.88     0.0011   0.0011   0.0012     0.0013       0.0014

    0.007       1078      2ply     71%       2.87     2.87     2.86     2.85    2.83     0.0011   0.0011   0.0012     0.0013       0.0014


More types could be available upon request



                                                                                                                           Page 3 of 5
www.venteclaminates.com                                                                                             Published on: 07/03/2026
Professional Manufacturer of Copper Clad Laminates




tec-speed 8.1 & 8.2H-PK
VT-772+(LK) / VT-772+(LK2)                                                            UL Approval: E214381     Version: 07/03/2026

PROCESS GUIDE


Press Condition

 1. Heating rate (Rate of Rise) of material [Material Temperature]: Programmable Press: ≥3ºC/min
 2. Curing Temperature & Time: >120min at more than 210ºC and peak temperature>215 ºC
 3. Full Pressure: ≥400psi (28Kg/cm2) should be applied full pressure before 100 ºC
 4. Vacuuming should be continued until over 140ºC [Material Temperature]
 5. Cushion for pressure evenness is needed




Typical Drilling Parameters
•      Drilling parameters should be adjusted depending on hole size, layer count, panel thickness, stack count and stack height etc.
•      Please adjust drilling parameters after checking qualities of through holes.
•      Suggest Drilling parameter as below:

     Diameter (mm)           Spindle Speed (krpm)          Feed Rate (IPM)            Retract Rate (IPM)           Hit Counts

          0.10mm                    200~300                     25~38                        800                      1000

          0.20mm                    150~200                     38~50                        800                      1000

          0.30mm                    100~150                     38~60                        800                      1000

          0.40mm                    80~100                      40~50                        800                      1000

•      Smear, resin cracking or nail heading may occur if drilling condition doesn’t match material.



                                                                                                                          Page 4 of 5
www.venteclaminates.com                                                                                            Published on: 07/03/2026
Professional Manufacturer of Copper Clad Laminates




tec-speed 8.1 & 8.2H-PK
VT-772+(LK) / VT-772+(LK2)                                                          UL Approval: E214381       Version: 07/03/2026

PROCESS GUIDE


Laser Drilling
•      Brown Oxidation treatment
•      Diameter: 80μm
•      Pulse width: 1st shot (for copper) 15us, 2nd / 3rd shot (for prepreg) 7us




Desmear Process
•      Before using plasma or desmear, a post baking @150ºC for 120min is preferred.
•      1 cycle Plasma and 1 cycle desmear is recommended.
•      Typical plasma conditions.

        Process               Temperature (ºC)             Gas Mixture                  Power (W)               Duration (min)

       Parameter                  80-100            10%CF4 , 80% O2, 10% N2                4000                       60-80


•      Typical Chemical conditions. (Atotech chemical)

                    Process                                Temperature (ºC)                             Duration (min)

                      Sewll                                      60-70                                       5-10

            Permanganate Oxidizer                                70-80                                      10-15


If use other chemical, please consult the chemical supplier for suggested conditions.
Please consult the chemical supplier for suggested conditions.



Packaging and baking recommendation
•      It is recommended to bake the board before packaging at 125ºC/4~8h to avoid moisture causing a decrease in heat resistance.
• 	If the PCBs needs to be stored for a long time before use, it is recommended to use aluminum foil vacuum packaging.
•      If exceed 3 months after packaging , It is best to bake the PCBs at 125ºC/4~6h before assembly before use.
                                                                                                                           Page 5 of 5
www.venteclaminates.com                                                                                             Published on: 07/03/2026

File: 00_REF/PCB RF ANT/05_PCB_Dielectric_Data_2026/search_text/Ventec/Ventec__260520-tec-speed-40h-pk-vt-464lt-pgl__기술자료__RT0504__추출텍스트.txt
Professional Manufacturer of Copper Clad Laminates




tec-speed 4.0H-PK VT-464LT                                                            UL Approval: E214381         Version: 20/05/2026

PROCESS GUIDE



Precautions in Handling

Storage Condition & Shelf Life
                                                        Prepreg                                             Laminate

    Storage                   Temperature               Below 23ºC (73ºF)         Below 5ºC (41ºF)          Room
    Condition                 Relative Humidity         Below 55%                 /                         /

    Shelf Life                                          3 Months                  6 Months                  24 Months (airproof)


•         Laminate should be stored flat in a cool dry environment. Avoid bending or scratching the laminate surface.
• 	Prepreg should be stored flat in a cool dry controlled environment 23ºC or less and 50% RH or less.
     Extended storage of prepreg should be at a reduced temperature of 5ºC.
• 	Open bags of prepreg must be resealed. Prepreg should not be exposed to open environments for more than
    8 hours total cumulatively under the above conditions or as agreed upon between user and supplier.
• 	A first-in-first-out inventory system and a method to track material lot numbers through PCB processing and
    delivery of finished circuits is recommended.




Designing and Inner layer Process
• 	Before feed please baking to remove any absorbed moisture or surface moisture especially for thinner core.
    A racked bake at 150 ºC for 120 minutes is preferred.
• 	Oxide Alternative is preferred & recommended over the other oxide chemistry for the advanced boards fabrications,
    especially for lead free and high layer count applications.
•         Holding time between brown oxide and press process: best control within 24 hours.




                                                                                                                               Page 1 of 5
www.venteclaminates.com                                                                                                 Published on: 20/05/2026
Professional Manufacturer of Copper Clad Laminates




tec-speed 4.0H-PK VT-464LT                                                 UL Approval: E214381       Version: 20/05/2026

PROCESS GUIDE



Prepreg Availability
Dk values are for impedance design


                          Delivered
                          Thickness                 Dk                                         Df
   PP        R/C
  Type       (%)
                                       @      @      @       @       @      @        @        @           @             @
                            (μm)
                                      1GHz   2GHz   5GHz   10GHz   20GHz   1GHz     2GHz     5GHz       10GHz         20GHz
             73%             40       3.63   3.58   3.58   3.54    3.50    0.0066   0.0069   0.0074     0.0084        0.0089
  1027
             75%             45       3.59   3.54   3.54   3.50    3.45    0.0067   0.0070   0.0075     0.0085        0.0090

             75%             50       3.59   3.54   3.54   3.50    3.45    0.0067   0.0070   0.0075     0.0085        0.0090
  1037
             77%             55       3.55   3.50   3.50   3.46    3.44    0.0068   0.0071   0.0076     0.0086        0.0091

             72%             60       3.66   3.61   3.61   3.57    3.53    0.0065   0.0068   0.0073     0.0083        0.0088

  1067       74%             65       3.61   3.56   3.56   3.52    3.48    0.0066   0.0069   0.0074     0.0084        0.0089

             76%             72       3.57   3.52   3.52   3.48    3.43    0.0067   0.0070   0.0075     0.0085        0.0090

             66%             76       3.70   3.65   3.65   3.61    3.57    0.0062   0.0065   0.0070     0.0080        0.0085

  1078       69%             84       3.68   3.63   3.63   3.59    3.55    0.0063   0.0066   0.0071     0.0081        0.0086

             72%             95       3.66   3.61   3.61   3.57    3.53    0.0065   0.0068   0.0073     0.0083        0.0088

  2113       59%            100       3.81   3.76   3.76   3.71    3.66    0.0057   0.0060   0.0065     0.0075        0.0080

             53%            112       3.95   3.90   3.90   3.85    3.80    0.0054   0.0057   0.0062     0.0072        0.0077

             55%            119       3.90   3.85   3.85   3.80    3.75    0.0055   0.0058   0.0063     0.0073        0.0078
  2116
             57%            125       3.85   3.80   3.80   3.76    3.72    0.0056   0.0059   0.0064     0.0074        0.0079

             59%            136       3.81   3.76   3.76   3.71    3.66    0.0057   0.0060   0.0065     0.0075        0.0080

  7628       48%            192       4.10   4.05   4.05   4.00    3.95    0.0051   0.0054   0.0059     0.0069        0.0074




                                                                                                                 Page 2 of 5
www.venteclaminates.com                                                                                  Published on: 20/05/2026
Professional Manufacturer of Copper Clad Laminates




tec-speed 4.0H-PK VT-464LT                                                   UL Approval: E214381       Version: 20/05/2026

PROCESS GUIDE



Laminates Availability
Dk values are for impedance design

   Laminate                                            Dk                                        Df
   Thickness              Glass
                          Style   RC     @      @      @       @       @      @        @        @           @            @
  (μm)      (mil)                       1GHz   2GHz   5GHz   10GHz   20GHz   1GHz     2GHz     5GHz       10GHz        20GHz

   30        1.2      1027x1      65%   3.71   3.67   3.67   3.62    3.57    0.0062   0.0065   0.0070     0.0080        0.0085

   50        2.0      1067x1      66%   3.70   3.65   3.65   3.61    3.57    0.0062   0.0065   0.0070     0.0080        0.0085

   60        2.5      1078x1      59%   3.81   3.76   3.76   3.71    3.66    0.0057   0.0060   0.0065     0.0075        0.0080

   80        3.0      1078x1      66%   3.70   3.65   3.65   3.61    3.57    0.0062   0.0065   0.0070     0.0080        0.0085

   90        3.5      1086x1      66%   3.70   3.65   3.65   3.61    3.57    0.0062   0.0065   0.0070     0.0080        0.0085
                      2113x1      58%   3.83   3.78   3.78   3.74    3.70    0.0056   0.0059   0.0064     0.0074        0.0079
  100        4.0
                      1067x2      66%   3.70   3.65   3.65   3.61    3.57    0.0062   0.0065   0.0070     0.0080        0.0085

  110        4.5      2116x1      52%   3.98   3.93   3.93   3.88    3.83    0.0054   0.0057   0.0062     0.0072        0.0077
                      1078x2      59%   3.81   3.76   3.76   3.71    3.66    0.0057   0.0060   0.0065     0.0075        0.0080
  130         5
                      2116x1      56%   3.88   3.83   3.83   3.78    3.73    0.0055   0.0058   0.0063     0.0073        0.0078

  150         6       1078x2      65%   3.71   3.67   3.67   3.62    3.57    0.0062   0.0065   0.0070     0.0080        0.0085

  180         7       7628x1      43%   4.22   4.17   4.12   4.07    4.02    0.0049   0.0052   0.0057     0.0067        0.0072
                      2113x2      58%   3.83   3.78   3.78   3.74    3.70    0.0056   0.0059   0.0064     0.0074        0.0079
  200         8
                      7628x1      48%   4.10   4.05   4.05   4.00    3.95    0.0051   0.0054   0.0059     0.0069        0.0074

  254        10       2116x2      56%   3.88   3.83   3.83   3.78    3.73    0.0055   0.0058   0.0063     0.0073        0.0078

  305        12       1506x2      47%   4.13   4.08   4.08   4.03    3.98    0.0051   0.0054   0.0059     0.0069        0.0074

  381        15       7628x2      45%   4.18   4.13   4.13   4.08    4.03    0.0050   0.0053   0.0058     0.0068        0.0073

  461        18       1506x3      47%   4.13   4.08   4.08   4.03    3.98    0.0051   0.0054   0.0059     0.0069        0.0074
                     7628*2+
  510        21                   48%   4.10   4.05   4.05   4.00    3.95    0.0051   0.0054   0.0059     0.0069        0.0074
                      2113x1

  610        24       7628x3      48%   4.10   4.05   4.05   4.00    3.95    0.0051   0.0054   0.0059     0.0069        0.0074

  710        28       7628x4      43%   4.22   4.17   4.12   4.07    4.02    0.0049   0.0052   0.0057     0.0067        0.0072

  790        31       7628x4      48%   4.10   4.05   4.05   4.00    3.95    0.0051   0.0054   0.0059     0.0069        0.0074
  1000       39       7628x5      48%   4.10   4.05   4.05   4.00    3.95    0.0051   0.0054   0.0059     0.0069        0.0074
                      7628x6      48%   4.10   4.05   4.05   4.00    3.95    0.0051   0.0054   0.0059     0.0069        0.0074
  1200       47
                     2116x11      55%   3.90   3.85   3.85   3.80    3.75    0.0055   0.0058   0.0063     0.0073        0.0078




                                                                                                                   Page 3 of 5
www.venteclaminates.com                                                                                    Published on: 20/05/2026
Professional Manufacturer of Copper Clad Laminates




tec-speed 4.0H-PK VT-464LT                                                            UL Approval: E214381   Version: 20/05/2026

PROCESS GUIDE



Press Condition

 1. Heating rate (Rate of Rise) of material [Material Temperature]: Programmable Press: ≥2.8ºC/min
 2. Curing Temperature & Time: >100min at more than 210ºC and peak temperature>215 ºC
 3. Full Pressure: ≥400psi (28Kg/cm2) should be applied full pressure before 100 ºC
 4. Cushion for pressure evenness is needed




                                                                                                                       Page 4 of 5
www.venteclaminates.com                                                                                         Published on: 20/05/2026
Professional Manufacturer of Copper Clad Laminates




tec-speed 4.0H-PK VT-464LT                                                           UL Approval: E214381      Version: 20/05/2026

PROCESS GUIDE



Typical Drilling Parameters
•      Drilling parameters should be adjusted depending on hole size, layer count, panel thickness, stack count and stack height etc
•      Please adjust drilling parameters after checking qualities of through holes
•      Suggest Drilling parameter as below:


     Diameter (mm)           Spindle Speed (krpm)       Feed Rate (mm/sec)           Chip Load (μm/rev)             Hit Counts

            0.25                      145                         25                       8~13                         500

             1.0                       53                         31                       30~45                       1000




Desmear Process
•      Please test desmear rate and check whether the smear is cleaned clearly by SEM , Ventec could provide the specimen for pilot.
•      1 cycle Plasma and 1 cycle desmear or 2 cycles desmear is recommended.
•      Holding time from desmear to PTH process: < 24 hours




Packaging and baking recommendation
•      It is recommended to bake the board before packaging at 125ºC/4~8h to avoid moisture causing a decrease in heat resistance.

• 	If the PCBs needs to be stored for a long time before use, it is recommended to use aluminum foil vacuum packaging.

•      If exceed 3 months after packaging , It is best to bake the PCBs at 125ºC/4~6h before assembly before use.




                                                                                                                           Page 5 of 5
www.venteclaminates.com                                                                                             Published on: 20/05/2026

File: 00_REF/PCB RF ANT/05_PCB_Dielectric_Data_2026/search_text/Ventec/Ventec__260528-pro-bond-7c-vt-770-rcc-and-rcf-tds__데이터시트__RT0474__추출텍스트.txt
pro-bond 7C & 7F - VT-770 RCC & RCF UL Approval: E214381 Version: 28/05/2026
Ultra Low Dk/Df Resin Coated Copper & Resin Coated Film Bondply


Resin Coated Copper (RCC) Bondply is an unreinforced adhesive system coated onto ultra-thin copper foil (5-12µm
supported on an 18µm carrier foil) for use in high performance and high reliability multilayer PCB stack-ups.
Resin Coated Film (RCF) Bondply is an unreinforced adhesive system coated onto PET film for use in high performance and
high reliability multilayer PCB stack-ups.
VT-770 is a high Tg, ceramic-filled, ultra low Dk (2.8) & Df (0.0025), halogen-free thermoset resin system, specifically
designed for use in multilayer PCBs with Ventec tec-speed laminates & prepregs, and it is also fully compatible with other
resin systems in hybrid stack-ups.


General Information
> Halogen free, Dk 2.8 & Df 0.0025
> Ultra-thin dielectric layer
> Suitable for sequential laminations
> Unreinforced adhesive for better electrical isotropic consistency
> Excellent flow characteristics and filling ability, designed for fine line and space
> Laser drillable
> Excellent laser hole pattern consistency


Application
> Interposers
> Anti-shake Coils
> Probe Cards
> Packaging Modules


Storage Condition
                                                                                             RCC & RCF

                             Temperature                 Below 23˚C (73˚F)                          Below 5˚C (41˚F)
 Storage Condition
                             Relative Humidity           Below 55% RH                               /




Disclaimer:
> The information and data contained in this technical literature is based on data and knowledge correct at the time of publishing/printing
  and is believed to be accurate and is offered in good faith for the benefit of the user. The user should make his own tests to verify the
  suitability of this product for any application before its use. All data are typical values only and subject to change without notice.

                                                                                                                                       Page 1 of 3
www.venteclaminates.com                                                                                                     Published on: 28/05/2026
pro-bond 7C & 7F - VT-770 RCC & RCF UL Approval: E214381 Version: 28/05/2026
Ultra Low Dk/Df Resin Coated Copper & Resin Coated Film Bondply



Availability                                          RCC Part Numbers
  Dielectric                    25µ/50µ/75µ           Description                             Part Number         PPT (µm)
  PPT                     (0.0010”/0.0020”/0.0030”)   pro-bond 7C RCC Cu 5.0µm Die 25µm       770-C50-025             25

  Copper Foil                (18µm Carrier Foil)      pro-bond 7C RCC Cu 9.0µm Die 25µm       770-C90-025             25
  Thickness                5.0µm/9.0µm/12.0µm         pro-bond 7C RCC Cu 12.0µm Die 25µm      770-C12-025             25
  Panel Size              610mmx457mm (24”x18”)       pro-bond 7C RCC Cu 5.0µm Die 50µm       770-C50-050             50
                                                      pro-bond 7C RCC Cu 9.0µm Die 50µm       770-C90-050             50
                                                      pro-bond 7C RCC Cu 12.0µm Die 50µm      770-C12-050             50




Availability                                          RCF Part Numbers
                                                      Description                             Part Number         PPT (µm)
             Carrier Film Type
                                                      pro-bond 7F RCF No Flow PPT 25µm        770-FTN-025             25
      PET                                             pro-bond 7F RCF Regular Flow PPT 25µm   770-FTR-025             25
                               T
   (Standard)
                                                      pro-bond 7F RCF No Flow PPT 50µm        770-FTN-050             50
                 Panel Size
                                                      pro-bond 7F RCF Regular Flow PPT 50µm   770-FTR-050             50
      610mmx460mm (24”x18.11”) -                      pro-bond 7F RCF Regular Flow PPT 75µm   770-FTR-075             50
              Standard




                                                                                                                       Page 2 of 3
www.venteclaminates.com                                                                                     Published on: 28/05/2026
pro-bond 7C & 7F - VT-770 RCC & RCF UL Approval: E214381 Version: 28/05/2026
Ultra Low Dk/Df Resin Coated Copper & Resin Coated Film Bondply



Properties
  Properties                        Test Method              Units                       Typical Value
  Electrical Properties
  Dk (RC      @ 1GHz                                                                          3.1
                                    IPC-TM-650 2.5.5.13      –
  50%)        @ 10GHz                                                                         2.8
              @ 1GHz                                                                        0.0020
  Df                                IPC-TM-650 2.5.5.13      –
              @ 10GHz                                                                       0.0025
  Thermal Properties
  Tg          DMA                   IPC-TM-650 2.4.24.4      ˚C                               260
  Td          TGA                   ASTM D3850               ˚C                               410
              α1 (<Tg)                                       ppm/˚C                           17
  CTE                               IPC-TM-650 2.4.24
              α2 (>Tg)                                       ppm/˚C                           50
  Thermal
           @ 288˚C (10s/Cycle)      IPC-TM-650 2.4.13.1      Second                          >300
  Stress
  Thermal Conductivity              ASTM D5470               W/mK                            0.55
  Mechanical Properties
  Peel Strength - 5µm (Plated to
                                    IPC-TM-650 2.4.8         N/mm (lb/in)                  0.61 (3.5)
  20µm)
  Tensile
             40˚C                   IPC-TM-650 2.4.24.4      GPa                             8~10
  Modulus
  Physical Properties
  Moisture Absorption               IPC-TM-650 2.6.2.1       %                               0.10
  Flammability (in Lab)             UL 94                    Rating                          V-0

All test data provided are typical values and not intended to be specification values.




                                                                                                                    Page 3 of 3
www.venteclaminates.com                                                                                  Published on: 28/05/2026
