Repository: EIDOSDATA/TraceWave-Studio

# PCB 유전율과 적층 자료

수집/정리 기준일: 2026-11-11.

먼저 [전체 자료 안내 엑셀](Excel/00_전체_자료_안내.xlsx)을 연다. 회사별 엑셀은 `Excel/`에 있고, 원문 검색은 [HTML 안내](START_HERE_ko.html)를 사용한다.

- [자료 사용 안내](docs/자료_사용_안내.md): 폴더, 단위, 조건 선택과 내보내기.
- [자료 검토 결과](docs/자료_검토_결과.md): 확인한 범위, 오류/공백, 정리 내역.
- [TraceWave Studio 연결 설계](../../../Code/docs/pcb_material_catalog.md): 사용자 직접 입력, 소재 선택, 제조업체 적층 선택과 현재 구현의 경계.

57,340개 조건별 관측, 36개 회사와 일반 재료 참고 자료 1개 그룹, 1,756개 출처 기록을 보존했다. 새 엑셀은 전체 안내 1개와 회사/참고 자료별 37개로 총 38개다. 행 수는 고유 소재나 독립 측정 수가 아니다. 공식 자료에 값이 있어도 실제 제조 조건과 해석 대역에 맞는지 확인해야 한다.

사람이 보는 엑셀과 프로그램용 JSONL을 분리했다. 원문 PDF/HTML의 바이트는 보존하면서 파일명을 회사와 소재/용도 중심으로 바꿨다. 중복 저장한 데이터 사본은 복구 폴더로 옮겼고 관측 수치는 삭제하지 않았다.

File: 00_REF/PCB RF ANT/05_PCB_Dielectric_Data_2026/search_text/Ventec/Ventec__260918-vt-447c-pgl__기술자료__RT0539__추출텍스트.txt
Professional Manufacturer of Copper Clad Laminates




VT-447C                                                                                   UL Approval: E214381          Version: 18/09/2026

PROCESS GUIDE
Laminate/Prepreg



Precautions in Handling
Designing and Inner Layer Process
•         Please be careful when single ply of 106,1080 prepreg is designed to the dielectric layer.
• 	VT-447C has weaker thermal resistance than regular VT-447. Please be very careful when 8L and higher
    layer count is designed or dielectric with single ply of 106,1080.
•         CTI 600 only can be guaranteed when the full stack-up is from VT-447C material.
•         Please be noticed that the surface roughness and clearness affects CTI rating



Storage Condition & Shelf Life
                                                          Prepreg                                                Laminate

    Storage                    Temperature                Below 23ºC (73ºF)          Below 5ºC (41ºF)            Room
    Condition                  Relative Humidity          Below 55%                  /                           /

    Shelf Life                                            3 Months                   6 Months                    24 Months

•         The prepreg exceeding shelf time should be retested.
•         Take care in handling thin core laminates as they are easily damaged.
•         If the prepreg is not consumed within 48hrs after opening the vacuum package, it is recommended that the bags be resealed.
•         Material is available in both long and short grain. The grain direction is indicated on the label with an arrow.




                                                                                                                                    Page 1 of 4
www.venteclaminates.com                                                                                                      Published on: 18/09/2026
Professional Manufacturer of Copper Clad Laminates




VT-447C
PROCESS GUIDE


Prepreg Availability
                                Press                           Dk                                                             Df
                  Resin
  G/F Type                    Thickness
                 Content
                                (mil)       @ 1GHz     @ 2GHz        @ 5GHz         @ 10GHz       @ 1GHz              @ 2GHz        @ 5GHz           @ 10GHz
 7628              50%           8.0         4.6        4.6            4.5            4.5             0.011            0.011         0.012             0.012
 7628              46%           7.5         4.6        4.6            4.5            4.5             0.011            0.011         0.012             0.012
 2116              60%           5.4         4.5        4.5            4.4            4.4             0.012            0.012         0.013             0.013
 2116              58%           5.0         4.5        4.5            4.4            4.4             0.012            0.012         0.013             0.013
 1080              68%           3.1         4.3        4.3            4.2            4.2             0.012            0.012         0.013             0.013
 106               76%           2.3         4.1        4.1            4.0            4.0             0.013            0.013         0.014             0.014


More types available upon request.
When 2116PP or/and 1080PP is used as the outmost layer, 2-ply minimum is required to ensure CTI600.
2-ply 106 prepreg can only withstand CTI400V.


Laminate Availability
Dk values are for impedance design


   Core Thickness                             Resin                           Dk                                                    Df
                             Stack-up
      (inches)                               Content    @ 1GHz       @ 2GHz        @ 5GHz     @ 10GHz         @ 1GHz      @ 2GHz         @ 5GHz      @ 10GHz
        0.004                 1-2113           57%       4.50         4.50          4.40       4.40           0.012        0.012         0.013         0.013
        0.005                 1-2116           55%       4.50         4.50          4.40       4.40           0.012        0.012         0.013         0.013
        0.006                 1-1506           46%       4.60         4.60          4.50       4.50           0.011        0.011         0.012         0.012
        0.008                 2-2113           57%       4.50         4.50          4.40       4.40           0.012        0.012         0.013         0.013
        0.008                 1-7628           50%       4.60         4.60          4.50       4.50           0.011        0.011         0.012         0.012
        0.010                 2-2116           55%       4.50         4.50          4.40       4.40           0.012        0.012         0.013         0.013
        0.012                 2-1506           46%       4.60         4.60          4.50       4.50           0.011        0.011         0.012         0.012
        0.012                 3-2113           57%       4.50         4.50          4.40       4.40           0.012        0.012         0.013         0.013
        0.015                 2-7628           46%       4.60         4.60          4.50       4.50           0.011        0.011         0.012         0.012
        0.016                 2-7628           46%        4.6         4.6           4.5         4.5           0.011        0.011         0.012         0.012
        0.018             2-7628 + 1-1080      48%        4.6         4.6           4.5         4.5           0.011        0.011         0.012         0.012
        0.020             2-7628 + 1-2116      47%        4.6         4.6           4.5         4.5           0.011        0.011         0.012         0.012
        0.024                 3-7628           46%        4.6         4.6           4.5         4.5           0.011        0.011         0.012         0.012
        0.028                 4-7628           42%        4.7         4.7           4.6         4.6           0.011        0.011         0.012         0.012
        0.030                 4-7628           46%       4.60         4.60          4.50       4.50           0.011        0.011         0.012         0.012
        0.060                 8-7628           46%       4.60         4.60          4.50       4.50           0.011        0.011         0.012         0.012
        0.110                15-7628           46%       4.60         4.60          4.50       4.50           0.011        0.011         0.012         0.012


In order to satisfy CTI ≥600V, please don’t design 0.10mm in outer layer;
More types could be available upon request.

                                                                                                                                                 Page 2 of 4
www.venteclaminates.com                                                                                                                  Published on: 18/09/2026
Professional Manufacturer of Copper Clad Laminates




VT-447C
PROCESS GUIDE


Press Condition

 1. Heating rate (Rate of Rise) of material [Material Temperature]: Programmable Press: ≥2.0ºC/min.
 2. Curing Temperature & Time: >60min at more than 190ºC [Material Temperature]. Peak temperature: 200-205ºC
 3. Full Pressure: ≥300psi and temperature to apply full pressure ≤80ºC
 4. Vacuuming should be continued until over 140ºC [Material Temperature]




Typical Drilling Condition
       Diameter             Stack Height          Spindle (KRPM)          Infeed (mm/s)   Retract (mm/s)         Hit Count

        0.25mm              1 PNL/Stack                 130                     38              300                  800

        0.30mm              1 PNL/Stack                 130                     38              300                  800

        0.60mm              1 PNL/Stack                  80                     43              300                  800

1. Excessive wear of carbide drill bits. Diamond coated drill bits preferred;
2. LE Aluminum sheet and white phenolic entry board are preferred;




                                                                                                                      Page 3 of 4
www.venteclaminates.com                                                                                        Published on: 18/09/2026
Professional Manufacturer of Copper Clad Laminates




VT-447C
PROCESS GUIDE



Desmear Process
•       The de-smearing rate of VT-447C is less than regular VT-447. 1 time vertical de-smearing is preferred.
•       Please examine hole wall to check de-smearing effect.
•       Typical de-smearing rate for reference only:



                1x De-smearing                                  Supplier                                   Chemical

                   0.27mg/cm2                                   Atotech                             Alkaline Permanganate



Packaging and Baking Recommendation
•       It is recommended to bake the board before packaging at 125ºC/4~8h to avoid moisture causing a decrease in heat resistance.
•       If the PCBs needs to be stored for a long time before use, it is recommended to use aluminum foil vacuum packaging.
•       If exceed 3 months after packaging , It is best to bake the PCBs at 125ºC/4~6h before assembly before use.




                                                                                                                            Page 4 of 4
www.venteclaminates.com                                                                                              Published on: 18/09/2026

File: 00_REF/PCB RF ANT/05_PCB_Dielectric_Data_2026/search_text/Ventec/Ventec__260920-thermal-bond-30f-vt-4b3h-rcf-process-guide__기술가이드__RT0518__추출텍스트.txt
Professional Manufacturer of Copper Clad Laminates




 thermal-bond RCF                                                                           UL Approval: E214381         Version: 20/09/2026

 PROCESS GUIDE
 thermal-bond 3.0F (VT-4B3H RCF)



 Precautions in Handling
 •      Storage Condition & Shelf Life

                                                                                                   RCF
     Storage                    Temperature                   Below 23ºC (73ºF)                           Below 5ºC (41ºF)
     Condition                  Relative Humidity                 Below 55%                                       /
     Shelf Life                                                    3 Months                                   6 Months

 •      The thermal management prepreg should be taken care of when handling and wearing rubber gloves to
        prevent contamination is strongly recommended during processing.


 Product Handling & Press Process Flow




 1. Please put RCF on a clean and flat surface with the PET film side up in cleanroom.
 2. Please pay more attention to the alignment of RCF colloid edge with the substrate or metal plate.
 3. Start from one corner when peeling off the PET film from resin.
 4. Then put copper foil or another piece of RCF on the surface.
 5. Avoid RCF sticking resulting from stacking during pre‑stacking of multiple PCBs
    or prolonged standing time.
 6. Unused RCF shall be vacuum‑sealed and stored in cold storage.
    Allow temperature acclimatization before reuse.


 Disclaimer:
 > The information and data contained in this technical literature is based on data and knowledge correct at the time of publishing/
      printing and is believed to be accurate and is offered in good faith for the benefit of the user. The user should make his own tests to
      verify the suitability of this product for any application before its use. All data are typical values only and subject to change without
      notice.

                                                                                                                                     Page 1 of 5
 www.venteclaminates.com                                                                                                      Published on: 20/09/2026
Professional Manufacturer of Copper Clad Laminates




 thermal-bond RCF                                                         UL Approval: E214381     Version: 20/09/2026

 PROCESS GUIDE
 thermal-bond 3.0F (VT-4B3H RCF)


 Press Parameters
 1. Heating rate (Rate of Rise) of material [Material Temperature]: 1.5~3.5ºC/min (2.7~5.4ºF/min).
 2. Curing Temperature & Time: >60min at more than 180ºC (356ºF) [Material Temperature].
 3. Full Pressure: ≥300psi, increase properly if Aluminum ≥2mm
    It’s a guideline that full pressure is started between 70~100ºC of material temperature.
 4. Vacuuming should be continued until over 140ºC (284ºF) [Material Temperature].
 5. Cold Press condition: Keep Plate @ Room Temperature by water; Pressure: 100psi; Keep Time: 60minutes

                  Product Name                        Product Code                       Full Pressure (psi)
                   VT-4B3H RCF                            FT-R                                   ≥450
                   VT-4B3H RCF                            FT-M                                   ≥350
                   VT-4B3H RCF                            FT-H                                   ≥300




 Baking Recommendation During PCB Process

                           Process                   Purpose              Cycle                  Potential Risk
  Before HASL, PCB should be separate (not
  stacked) and supported in a rack for this         To eliminate                         Potential for measling, blister
                                                                      2 hours @ 125ºC
  process. HASL process should be finished within    moisture                                 and de-lamination.
  24 hours after baking finishing.
  Before shipment, if PCB stored for >1 month,      To eliminate                         Potential for measling, blister
                                                                     2~4 hours @ 125ºC
  PCB should be baked before packaging.              moisture                                 and de-lamination.


                                                                                                               Page 2 of 5
 www.venteclaminates.com                                                                                Published on: 20/09/2026
Professional Manufacturer of Copper Clad Laminates




 thermal-bond RCF                                                          UL Approval: E214381    Version: 20/09/2026

 PROCESS GUIDE
 thermal-bond 3.0F (VT-4B3H RCF)



 Typical Drilling Condition

 Without Metal Base (only for reference)
        Diameter                           Spindle Speed       Feed Rate           Retract Rate
                           Stack Height                                                                 Hit Count
          (mm)                                (KRPM)            (mm/s)               (mm/s)
        0.15~0.30          1 PNL/stack       125~155             17~33               200~250                1200
        0.35~0.40          1 PNL/stack        95~110             40~47                 250                  1200
        0.55~1.00          1 PNL/stack        60~88                47                  330                  1200
          >1.00            1 PNL/stack        50~70              30~47                 300              800~1200


 •    Carbide drill bit is prone to excessive wear, preferably Jinzhou SHD/MDC series drill bit
 •    Aluminum and Phenolic Board Covers are recommended


 With Metal Base (only for reference)
        Diameter                           Spindle Speed       Feed Rate           Retract Rate
                           Stack Height                                                                 Hit Count
          (mm)                                (KRPM)            (mm/s)               (mm/s)
        0.25~0.30          1 PNL/stack          40               25~30               100~200                800
         1.0~2.5           1 PNL/stack        36~39              35~50               250~450             200~500
           >2.5            1 PNL/stack        30~37              30~40               200~300             200~500


 •    Carbide drill bit is prone to excessive wear, preferably Jinzhou SHD/MDC series drill bit.
 •    Recommend Aluminum and Phenolic Board Covers




                                                                                                             Page 3 of 5
 www.venteclaminates.com                                                                              Published on: 20/09/2026
Professional Manufacturer of Copper Clad Laminates




 thermal-bond RCF                                                                            UL Approval: E214381       Version: 20/09/2026

 PROCESS GUIDE
 thermal-bond 3.0F (VT-4B3H RCF)



 Image Transfer
       Process                                                             Recommendation
                           The lamination speed maybe needs slower than standard FR4 to have metal substrate approach proper
       Dry Film
                           lamination temperature.
                           Both aluminum and copper could be coated to protect aluminum during etching process. Follow instruction
       Wet Film
                           details of manufacturers
                           Masking or film protection on aluminum is better during developing. Follow chemical manufacturer’s
      Developing
                           recommendation.


 •    Dry film and wet film are both applicable process on aluminum base laminate.
 •    Before filming, cleaning of panel surface is necessary.
 •    Wet film process option
      • Curtain
      • Screen

 Etching / Stripping
        Process                                                             Recommendation
                           Alkaline or acid solution (cupric chloride, ferric chloride) are both applicable.
        Etching            Alkaline etching is faster than acid etching and is fit for below 3oz copper. The acid etching performs well on
                           preventing of undercut and over etch.
       Stripping           Apply sodium hydroxide solution to remove etch resist and conveying process is preferred.


 Solder Masking
        Process                                                             Recommendation
     Solder masking        Control the thickness between 1~2mil or depends on boards design
                           Follow manufacturer’s recommendation on the setting of temperature and time. Having a filter system in oven
      Pre-heating
                           is preferred.
       Developing          Solution concentration, temperature and spray pressure need to be controlled.
         Curing            Follow the details of temperature and time of manufacturer.


 •    Roughness of board surface is necessary to get better adhesion between boards and solder mask.
 •    Both thermal cured and UV cured solder mask are applicable.
 •    Masking options
      • Screen Printing
      • Curtain Coating
      • Spray Coating
      • Roller Coating
                                                                                                                                   Page 4 of 5
 www.venteclaminates.com                                                                                                    Published on: 20/09/2026
Professional Manufacturer of Copper Clad Laminates




 thermal-bond RCF                                                                         UL Approval: E214381         Version: 20/09/2026

 PROCESS GUIDE
 thermal-bond 3.0F (VT-4B3H RCF)


 Surface Finish Options
         Process                                                          Recommendation
          HASL             The most popular surface treatment method. Peel off the protective film from aluminum before HASL.
          OSP              Follow details of manufacturer’s recommendation.
                           Popular in wire bonding application. Follow chemistry recommendation to avoid defects of black pad
          ENIG
                           and brickle gold.
     Silver Immersion      Silver immersion has a better soldering ability but has disadvantage of silver migration.


 Routing
           Diameter                   Spindle Speed                 Feed Rate                 Retract Rate              Travel Speed
             (mm)                        (KRPM)                       (IPM)                       (IPM)                   (mm/sec)
               0.8                          37                        10~15                        30                       12~15
               1.0                          37                        10~15                        30                       10~12
               1.2                          37                        12~18                        30                        8~10
               1.5                          36                        15~20                        30                        5~8
               2.0                          34                        15~20                        30                        3~5


 •     Backup board – Phenolic is preferred.
 •     Tools material – Tungsten or Diamond carbite with 2 flutes is preferred
 •     Stack height – 1 panel / stack
 •     Consult your tool supplier for more advice.

 Punching
 •     Alloy side is upwards when punching.
 •     Tonnage – 120T and above is preferred.
 •     “D1&D2” should be greater than board thickness.
 •     “D3” should be greater than board thickness + 0.5mm.
 •     Consult your tool supplier for more advice.




                                                                                                                                 Page 5 of 5
 www.venteclaminates.com                                                                                                  Published on: 20/09/2026

File: 00_REF/PCB RF ANT/05_PCB_Dielectric_Data_2026/search_text/Ventec/Ventec__260920-thermal-bond-50f-vt-4b7h-rcf-process-guide__기술가이드__RT0520__추출텍스트.txt
Professional Manufacturer of Copper Clad Laminates




 thermal-bond RCF                                                                           UL Approval: E214381         Version: 20/09/2026

 PROCESS GUIDE
 thermal-bond 5.0F (VT-4B7H RCF)



 Precautions in Handling
 •      Storage Condition & Shelf Life

                                                                                                   RCF
     Storage                    Temperature                   Below 23ºC (73ºF)                           Below 5ºC (41ºF)
     Condition                  Relative Humidity                 Below 55%                                       /
     Shelf Life                                                        /                                      3 Months

 •      The thermal management prepreg should be taken care of when handling and wearing rubber gloves to
        prevent contamination is strongly recommended during processing.


 Product Handling & Press Process Flow




 1. Please put RCF on a clean and flat surface with the PET film side up in cleanroom.
 2. Please pay more attention to the alignment of RCF colloid edge with the substrate or metal plate.
 3. Start from one corner when peeling off the PET film from resin.
 4. Then put copper foil or another piece of RCF on the surface.
 5. Avoid RCF sticking resulting from stacking during pre‑stacking of multiple PCBs
    or prolonged standing time.
 6. Unused RCF shall be vacuum‑sealed and stored in cold storage.
    Allow temperature acclimatization before reuse.


 Disclaimer:
 > The information and data contained in this technical literature is based on data and knowledge correct at the time of publishing/
      printing and is believed to be accurate and is offered in good faith for the benefit of the user. The user should make his own tests to
      verify the suitability of this product for any application before its use. All data are typical values only and subject to change without
      notice.

                                                                                                                                     Page 1 of 5
 www.venteclaminates.com                                                                                                      Published on: 20/09/2026
Professional Manufacturer of Copper Clad Laminates




 thermal-bond RCF                                                         UL Approval: E214381     Version: 20/09/2026

 PROCESS GUIDE
 thermal-bond 5.0F (VT-4B7H RCF)


 Press Parameters
 1. Heating rate (Rate of Rise) of material [Material Temperature]: 1.5~3.5ºC/min (2.7~5.4ºF/min).
 2. Curing Temperature & Time: >60min at more than 180ºC (356ºF) [Material Temperature].
 3. Full Pressure: ≥300psi, increase properly if Aluminum ≥2mm
    It’s a guideline that full pressure is started between 70~100ºC of material temperature.
 4. Vacuuming should be continued until over 140ºC (284ºF) [Material Temperature].
 5. Cold Press condition: Keep Plate @ Room Temperature by water; Pressure: 100psi; Keep Time: 60minutes

                  Product Name                        Product Code                       Full Pressure (psi)
                   VT-4B7H RCF                            FT-R                                   ≥450
                   VT-4B7H RCF                            FT-H                                   ≥300




 Baking Recommendation During PCB Process

                           Process                   Purpose              Cycle                  Potential Risk
  Before HASL, PCB should be separate (not
  stacked) and supported in a rack for this         To eliminate                         Potential for measling, blister
                                                                      2 hours @ 125ºC
  process. HASL process should be finished within    moisture                                 and de-lamination.
  24 hours after baking finishing.
  Before shipment, if PCB stored for >1 month,      To eliminate                         Potential for measling, blister
                                                                     2~4 hours @ 125ºC
  PCB should be baked before packaging.              moisture                                 and de-lamination.


                                                                                                               Page 2 of 5
 www.venteclaminates.com                                                                                Published on: 20/09/2026
Professional Manufacturer of Copper Clad Laminates




 thermal-bond RCF                                                          UL Approval: E214381    Version: 20/09/2026

 PROCESS GUIDE
 thermal-bond 5.0F (VT-4B7H RCF)



 Typical Drilling Condition

 Without Metal Base (only for reference)
        Diameter                           Spindle Speed       Feed Rate           Retract Rate
                           Stack Height                                                                 Hit Count
          (mm)                                (KRPM)            (mm/s)               (mm/s)
        0.15~0.30          1 PNL/stack       125~155             17~33               200~250                1200
        0.35~0.40          1 PNL/stack        95~110             40~47                 250                  1200
        0.55~1.00          1 PNL/stack        60~88                47                  330                  1200
          >1.00            1 PNL/stack        50~70              30~47                 300              800~1200


 •    Carbide drill bit is prone to excessive wear, preferably Jinzhou SHD/MDC series drill bit
 •    Aluminum and Phenolic Board Covers are recommended


 With Metal Base (only for reference)
        Diameter                           Spindle Speed       Feed Rate           Retract Rate
                           Stack Height                                                                 Hit Count
          (mm)                                (KRPM)            (mm/s)               (mm/s)
        0.25~0.30          1 PNL/stack          40               25~30               100~200                800
         1.0~2.5           1 PNL/stack        36~39              35~50               250~450             200~500
           >2.5            1 PNL/stack        30~37              30~40               200~300             200~500


 •    Carbide drill bit is prone to excessive wear, preferably Jinzhou SHD/MDC series drill bit.
 •    Recommend Aluminum and Phenolic Board Covers




                                                                                                             Page 3 of 5
 www.venteclaminates.com                                                                              Published on: 20/09/2026
Professional Manufacturer of Copper Clad Laminates




 thermal-bond RCF                                                                            UL Approval: E214381       Version: 20/09/2026

 PROCESS GUIDE
 thermal-bond 5.0F (VT-4B7H RCF)



 Image Transfer
       Process                                                             Recommendation
                           The lamination speed maybe needs slower than standard FR4 to have metal substrate approach proper
       Dry Film
                           lamination temperature.
                           Both aluminum and copper could be coated to protect aluminum during etching process. Follow instruction
       Wet Film
                           details of manufacturers
                           Masking or film protection on aluminum is better during developing. Follow chemical manufacturer’s
      Developing
                           recommendation.


 •    Dry film and wet film are both applicable process on aluminum base laminate.
 •    Before filming, cleaning of panel surface is necessary.
 •    Wet film process option
      • Curtain
      • Screen

 Etching / Stripping
        Process                                                             Recommendation
                           Alkaline or acid solution (cupric chloride, ferric chloride) are both applicable.
        Etching            Alkaline etching is faster than acid etching and is fit for below 3oz copper. The acid etching performs well on
                           preventing of undercut and over etch.
       Stripping           Apply sodium hydroxide solution to remove etch resist and conveying process is preferred.


 Solder Masking
        Process                                                             Recommendation
     Solder masking        Control the thickness between 1~2mil or depends on boards design
                           Follow manufacturer’s recommendation on the setting of temperature and time. Having a filter system in oven
      Pre-heating
                           is preferred.
       Developing          Solution concentration, temperature and spray pressure need to be controlled.
         Curing            Follow the details of temperature and time of manufacturer.


 •    Roughness of board surface is necessary to get better adhesion between boards and solder mask.
 •    Both thermal cured and UV cured solder mask are applicable.
 •    Masking options
      • Screen Printing
      • Curtain Coating
      • Spray Coating
      • Roller Coating
                                                                                                                                   Page 4 of 5
 www.venteclaminates.com                                                                                                    Published on: 20/09/2026
Professional Manufacturer of Copper Clad Laminates




 thermal-bond RCF                                                                         UL Approval: E214381         Version: 20/09/2026

 PROCESS GUIDE
 thermal-bond 5.0F (VT-4B7H RCF)


 Surface Finish Options
         Process                                                          Recommendation
          HASL             The most popular surface treatment method. Peel off the protective film from aluminum before HASL.
          OSP              Follow details of manufacturer’s recommendation.
                           Popular in wire bonding application. Follow chemistry recommendation to avoid defects of black pad
          ENIG
                           and brickle gold.
     Silver Immersion      Silver immersion has a better soldering ability but has disadvantage of silver migration.


 Routing
           Diameter                   Spindle Speed                 Feed Rate                 Retract Rate              Travel Speed
             (mm)                        (KRPM)                       (IPM)                       (IPM)                   (mm/sec)
               0.8                          37                        10~15                        30                       12~15
               1.0                          37                        10~15                        30                       10~12
               1.2                          37                        12~18                        30                        8~10
               1.5                          36                        15~20                        30                        5~8
               2.0                          34                        15~20                        30                        3~5


 •     Backup board – Phenolic is preferred.
 •     Tools material – Tungsten or Diamond carbite with 2 flutes is preferred
 •     Stack height – 1 panel / stack
 •     Consult your tool supplier for more advice.

 Punching
 •     Alloy side is upwards when punching.
 •     Tonnage – 120T and above is preferred.
 •     “D1&D2” should be greater than board thickness.
 •     “D3” should be greater than board thickness + 0.5mm.
 •     Consult your tool supplier for more advice.




                                                                                                                                 Page 5 of 5
 www.venteclaminates.com                                                                                                  Published on: 20/09/2026

File: 00_REF/PCB RF ANT/05_PCB_Dielectric_Data_2026/search_text/Ventec/Ventec__261014-vt-4b3h-rcf-tds__데이터시트__RT0517__추출텍스트.txt
thermal-bond 3.0F VT-4B3H RCF                                                  UL Approval: E214381     Version: 14/10/2026

Thermally Conductive Resin Coated Film Bondply


Resin Coated Film (RCF) Bondply is an unreinforced adhesive system coated onto PET film for use in
high performance and high reliability multilayer PCB stack-ups.
VT-4B3H is a high Tg, ceramic-filled, thermally conductive (3.2 W/mK), halogen-free thermoset resin system,
specifically designed for use in multilayer PCBs requiring enhanced levels of heat management and thermal
conductivity. Thermal-bond RCF can be combined with other Ventec laminate & prepreg systems including
tec-thermal IMS, VT-5A2 and VT-4A2H thermally conductive laminates & prepregs in hybrid stackups.


General Information
> Thermal Conductivity – 3.2 W/mK                             > Flammability (UL94 V-0)
> Tg 180ºC                                                    > UL MOT 155ºC
> Ceramic Filled                                              > Easy handling (like rubber)
> Halogen Free


Application
> High Thermal                                                 > Monitor Drives
> High Working Voltage [≥500Volts]                             > Rectifiers, Power Supply
> Heavy Copper Filled                                          > Metal in Board (MiB) applications including
> Power Conversion                                               Coins and Inserts, Pedestal, etc.


Availability                               RCF Part Numbers
                   75µ/100µ/125µ/150µ      Description                  Part Number       PPT (µm)
 Press Ply
 Thickness            (0.003”/0.004”/
                      0.005”/ 0.006”)                                  4B3H-FTM-075           75
                                                                                                      Multilayer MCPCB.
                          460*610mm,       thermal-bond 3.0F RCF       4B3H-FTM-100           100
                                                                                                      High copper retention,
                          510*610mm,       Medium Flow                                                normal copper and hole
                                                                       4B3H-FTM-125           125
                          533*610mm.                                                                  filling requirements.

 Panel Size               18.11*24.02”,                                4B3H-FTM-150           150
                          20.08*24.02”,
                          20.98*24.02”.                                4B3H-FTR-075           75
                                                                                                      Normal multilayer MCPCB.
                          or as required                               4B3H-FTR-100           100
                                           thermal-bond 3.0F RCF                                      Low-thickness copper foil
                                           Regular Flow                4B3H-FTR-125           125
                                                                                                      filling, no need for hole
                                                                                                      filling & Cu pedestal.
            Carrier Film Type
                                                                       4B3H-FTR-150           150
     PET
                                T                                      4B3H-FTH-075           75      Multilayer MCPCB,
  (Standard)                                                                                          resin hole filling,
                                                                       4B3H-FTH-100           100     embedded PCB with
                                           thermal-bond 3.0F RCF                                      high-power components.
                                           High Flow                   4B3H-FTH-125           125     Low copper retention, heavy
                                                                                                      copper construction (>3oz),
                                                                                                      stringent requirements
                                                                       4B3H-FTH-150           150     for hole filling



                                                                                                                        Page 1 of 2
www.venteclaminates.com                                                                                      Published on: 14/10/2026
thermal-bond 3.0F VT-4B3H RCF                                                              UL Approval: E214381               Version: 14/10/2026

Thermally Conductive Resin Coated Film Bondply


Properties
 Properties                                    Test Method              Units                  75µm         100µm            125µm          150µm
 Thermal Properties
 Thermal Conductivity                          ISO 22007-2              W/mK                                           3.2
 Thermal Impedance                             ISO 22007-2              ˚C*in2/W               0.036         0.048             0.061          0.072
 Tg                   DMA                      IPC-TM-650 2.4.24.4      ˚C                                             180
 Td                   TGA                      ASTM D3850               ˚C                                             395
 Thermal Stress @ 288˚C solder dip             IPC-TM-650 2.4.13.1      Minute                                          ≥5
 X/Y CTE              <Tg                      IPC-TM-650 2.4.24.5      ppm/˚C                                          17
                          Total Expansion
                                               IPC-TM-650 2.4.24        %                                              1.9
                          (50~260˚C)
 Z-axis CTE
                          Before Tg            IPC-TM-650 2.4.24        ppm/˚C                                          40
                          After Tg             IPC-TM-650 2.4.24        ppm/˚C                                        85~90
 Electrical Properties
 Dk @ 1MHz                C-24 / 23 / 50       IPC-TM-650 2.5.5.3       –                                              4.8
 Df @ 1MHz                C-24 / 23 / 50       IPC-TM-650 2.5.5.3       –                                             0.016
                          After Moisture
                                               IPC-TM-650 2.5.17.1      MΩ-cm                                         5.0E+8
 Volume Resistance        Resistance
                          E-24/125             IPC-TM-650 2.5.17.1      MΩ-cm                                         3.0E+7
                          After Moisture
                                               IPC-TM-650 2.5.17.1      MΩ                                            2.0E+7
 Surface Resistance       Resistance
                          E-24/125             IPC-TM-650 2.5.17.1      MΩ                                            5.0E+6
 Hi-Pot Withstand         DC                   IPC-TM-650 2.5.7         Volt                   2000           3000             4000            5000
 Breakdown Voltage        AC                   IPC-TM-650 2.5.6.3       Volt                   7000           8000             9000           10000
 Mechanical Properties
 Peel Strength (1oz)      As received          IPC-TM-650 2.4.8         lb/in                                          8.0
 CTI                      As received          ASTM D3638               Volt                                           600
 Physical Properties
 Flammability             As received          UL-94                    Rating                                         V-0

Note: All test data provided are typical values and not intended to be specification values.



Storage Condition
                                                                                                 RCF

 Storage                       Temperature              < 23ºC (73ºF)                                  < 5ºC (41ºF)
 Condition                     Relative Humidity        < 55%                                          /


Disclaimer: The information and data contained in this technical literature is based on data and knowledge correct at the time of
publishing/printing and is believed to be accurate and is offered in good faith for the benefit of the user. The user should make his
own tests to verify the suitability of this product for any application before its use. All data are typical values only and subject to
change without notice.
                                                                                                                                             Page 2 of 2
www.venteclaminates.com                                                                                                           Published on: 14/10/2026
