Repository: EIDOSDATA/TraceWave-Studio

# PCB 유전율과 적층 자료

수집/정리 기준일: 2026-11-11.

먼저 [전체 자료 안내 엑셀](Excel/00_전체_자료_안내.xlsx)을 연다. 회사별 엑셀은 `Excel/`에 있고, 원문 검색은 [HTML 안내](START_HERE_ko.html)를 사용한다.

- [자료 사용 안내](docs/자료_사용_안내.md): 폴더, 단위, 조건 선택과 내보내기.
- [자료 검토 결과](docs/자료_검토_결과.md): 확인한 범위, 오류/공백, 정리 내역.
- [TraceWave Studio 연결 설계](../../../Code/docs/pcb_material_catalog.md): 사용자 직접 입력, 소재 선택, 제조업체 적층 선택과 현재 구현의 경계.

57,340개 조건별 관측, 36개 회사와 일반 재료 참고 자료 1개 그룹, 1,756개 출처 기록을 보존했다. 새 엑셀은 전체 안내 1개와 회사/참고 자료별 37개로 총 38개다. 행 수는 고유 소재나 독립 측정 수가 아니다. 공식 자료에 값이 있어도 실제 제조 조건과 해석 대역에 맞는지 확인해야 한다.

사람이 보는 엑셀과 프로그램용 JSONL을 분리했다. 원문 PDF/HTML의 바이트는 보존하면서 파일명을 회사와 소재/용도 중심으로 바꿨다. 중복 저장한 데이터 사본은 복구 폴더로 옮겼고 관측 수치는 삭제하지 않았다.

File: 00_REF/PCB RF ANT/05_PCB_Dielectric_Data_2026/search_text/Ventec/Ventec__261014-vt-4b7h-rcf_tds__데이터시트__RT0519__추출텍스트.txt
thermal-bond 5.0F VT-4B7H RCF                                                 UL Approval: E214381       Version: 14/10/2026

Thermally Conductive Resin Coated Film Bondply



Resin Coated Film (RCF) Bondply is an unreinforced adhesive system coated onto PET film for use in high performance
and high reliability multilayer PCB stack-ups.
VT-4B7H RCF is a high Tg, ceramic-filled, thermally conductive (7.0 W/mK), halogen-free thermoset resin system,
specifically designed for use in multilayer PCBs requiring enhanced levels of heat management and thermal
conductivity. Thermal-bond RCF can be combined with other Ventec laminate & prepreg systems including
tec-thermal IMS, VT-5A2 and VT-4A2H thermally conductive laminates & prepregs in hybrid stackups.


General Information
> Thermal Conductivity – 7.0 W/mK           > Flammability (UL94 V-0)
> Tg 210ºC                                  > UL MOT 155ºC
> Ceramic Filled                            > Easy handling (like rubber)
> Halogen Free


Application
> Good Adhesion                             > Monitor Drives
> High Working Voltage [≥500Volts]          > Rectifiers, Power Supply
> Heavy Copper Filled                       > Metal in Board (MiB) applications including
> Power Conversion                            Coins and Inserts, Pedestal, etc.


Availability                               RCF Part Numbers
 Press Ply           100µ/125µ/150µ        Description                 Part Number          PPT (µm)   Application
 Thickness        (0.004”/0.005”/0.006”)
                          460*610mm,                                  4B7H-FTR-100            100
                          510*610mm,                                                                   Thermal Interface
                          533*610mm.       thermal-bond 5.0F RCF                                       Material, General heat
                                                                      4B7H-FTR-125            125      dissipation substrate
                                           Regular Flow
 Panel Size               18.11*24.02”,                                                                lamination application.
                          20.08*24.02”,                               4B7H-FTR-150            150
                          20.98*24.02”.
                          or as required                              4B7H-FTH-100            100      Multilayer MCPCB, resin
                                                                                                       hole filling, embedded
                                                                                                       PCB with high-power
                                           thermal-bond 5.0F RCF                                       components. Low copper
            Carrier Film Type                                         4B7H-FTH-125            125      retention, heavy copper
                                           High Flow
                                                                                                       construction (>3oz),
     PET                                                                                               stringent requirements
                                T                                     4B7H-FTH-150            150      for hole filling.
  (Standard)




                                                                                                                         Page 1 of 2
www.venteclaminates.com                                                                                       Published on: 14/10/2026
thermal-bond 5.0F VT-4B7H RCF                                                                UL Approval: E214381            Version: 14/10/2026

Thermally Conductive Resin Coated Film Bondply


Properties
 Properties                                     Test Method              Units                     100µm             125µm              150µm
 Thermal Properties
 Thermal Conductivity                           ISO 22007-2              W/mK                                          7.0
 Thermal Impedance                              ISO 22007-2              ˚C*in2/W                   0.022             0.028               0.035
 Tg                   DMA                       IPC-TM-650 2.4.24.4      ˚C                                            210
 Td                   TGA                       ASTM D3850               ˚C                                            420
 Thermal Stress @ 288˚C solder dip              IPC-TM-650 2.4.13.1      Minute                                         ≥5
 Hi-Pot Withstand     DC                        IPC-TM-650 2.5.7         Volt                       2800              3500               4000
 Breakdown Voltage AC                           IPC-TM-650 2.5.6.3       Volt                       8000              9000               10000
 X/Y CTE              <Tg                       IPC-TM-650 2.4.24.5      Volt                                           16
                      Total Expansion
                                                IPC-TM-650 2.4.24        ppm/˚C                                       1.35
                          (50~260˚C)
 Z-axis CTE
                          Before Tg             IPC-TM-650 2.4.24        %                                             30
                          After Tg              IPC-TM-650 2.4.24        ppm/˚C                                        35
 Electrical Properties
 Dk @ 1MHz                                                                                                            4.25
                          C-24 / 23 / 50        IPC-TM-650 2.5.5.3       –
 Dk @ 10GHz                                                                                                           4.57
 Df @ 1MHz                                                                                                           0.0015
                          C-24 / 23 / 50        IPC-TM-650 2.5.5.3       –
 Df @ 10GHz                                                                                                          0.0017
                          After Moisture
                                                IPC-TM-650 2.5.17.1      MΩ-cm                                       5.0E+8
 Volume Resistance        Resistance
                          E-24/125              IPC-TM-650 2.5.17.1      MΩ-cm                                       3.0E+7
                          After Moisture
                                                IPC-TM-650 2.5.17.1      MΩ                                          2.0E+7
 Surface Resistance       Resistance
                          E-24/125              IPC-TM-650 2.5.17.1      MΩ                                          5.0E+6
 Mechanical Properties
 Peel Strength (1oz)      As received           IPC-TM-650 2.4.8         lb/in                                         5.2
 CTI                      As received           ASTM D3638               Volt                                          600
 Physical Properties
 Flammability             As received           UL-94                    Rating                                        V-0

Note: All test data provided are typical values and not intended to be specification values.

Storage Condition
                                                                                                  RCF

 Storage                       Temperature               < 23ºC (73ºF)                                < 5ºC (41ºF)
 Condition                     Relative Humidity         < 55%                                        /

Disclaimer: The information and data contained in this technical literature is based on data and knowledge correct at the time of
publishing/printing and is believed to be accurate and is offered in good faith for the benefit of the user. The user should make his own
tests to verify the suitability of this product for any application before its use. All data are typical values only and subject to change without
notice.

                                                                                                                                           Page 2 of 2
www.venteclaminates.com                                                                                                         Published on: 14/10/2026

File: 00_REF/PCB RF ANT/05_PCB_Dielectric_Data_2026/search_text/Ventec/Ventec__261014-vt-4bc-rcf-tds__데이터시트__RT0521__추출텍스트.txt
thermal-bond 7.0F VT-4BC RCF                                                          UL Approval: E214381    Version: 14/10/2026

Thermally Conductive Resin Coated Film Bondply



Resin Coated Film (RCF) Thermal bond is an unreinforced adhesive system coated onto
PET/PI film for use in high performance and high reliability multilayer PCB stack-ups.

VT-4BC RCF is a high Tg, ceramic-filled, thermally conductive (9.0 W/mK), halogen-free
thermoset resin system, specifically designed for use in multilayer PCBs requiring enhanced
levels of heat management and thermal conductivity. Thermal bond RCF can be combined
with other Ventec laminate & prepreg systems including tec-thermal IMS, VT-5A2 and VT-4A2H
thermally conductive laminates & prepregs in hybrid stack-ups.



General Information
> Thermal conductivity -- 9 W/mK                      > Flammability (UL94 V-0)
> Tg 210˚C                                            > UL MOT 155˚C
> Ceramic Filled                                      > Easy handling (like rubber)
> Halogen Free



Application
> Good Adhesion                                       > Monitor Drives
> High Working Voltage [ ≥ 500Volts]                  > Rectifiers, Power Supply
> Heavy Copper Filled                                 > Metal in Board (MiB) applications including
                                                        Coins and Inserts, Pedestal, etc
> Power Conversion



Availability
 Press Ply Thickness      120µ/150µ (0.005”/0.006”)    Description             Part Number      PPT (µm)     Application

                          460*610mm,                                                                         Normal multilayer
                          510*610mm,                                           4BC-FTR-120      120          MCPCB.
                          533*610mm,
                                                       thermal-bond 7.0F RCF                                 Low-thickness
 Panel Size               18.11*24.02”,
                                                       Regular Flow                                          copper foil filling,
                          20.08*24.02”,
                                                                               4BC-FTR-150      150          no need for hole
                          20.98*24.02”.
                          or as required                                                                     filling & Cu pedestal.


 Carrier Film Type
 PET (Standard)             T


                                                                                                                              Page 1 of 2
www.venteclaminates.com                                                                                            Published on: 14/10/2026
thermal-bond 7.0F VT-4BC RCF                                                               UL Approval: E214381         Version: 14/10/2026

Thermally Conductive Resin Coated Film Bondply


Properties
 Properties                                         Test Method               Units                       120um                    150um
 Thermal Conductivity                               ISO 22007-2               W/m*K                                     9.0
 Thermal Impedance                                  ISO 22007-2               ˚C *in 2/W                   0.021                    0.026
 Tg                       DMA                       IPC-TM-650 2.4.24.4       ˚C                                        210
 Td                       TGA                       ASTM D3850                ˚C                                        400
 Thermal Stress @ 288˚C solder dip                  IPC-TM-650 2.4.13.1       Minute                                    ≥5
 Hi-Pot Withstand         DC                        IPC-TM-650 2.5.7          Volt                          3000                     3500
 Breakdown Voltage        AC                        IPC-TM-650 2.5.6.3        Volt                          8000                    10000
 X/Y CTE                  Before Tg                 IPC-TM-650 2.4.24.5       ppm/˚C                                    8.0
                          Total Expansion
                                                    IPC-TM-650 2.4.24         %                                         0.8
                          (50~260˚C)
 Z-axis CTE
                          Before Tg                 IPC-TM-650 2.4.24         ppm/˚C                                    20
                          After Tg                  IPC-TM-650 2.4.24         ppm/˚C                                    29
 Electrical Properties
 Dk @ 1MHz                                                                                                             4.25
                          C-24 / 23 / 50            IPC-TM-650 2.5.5.3        –
 Df @ 10GHz                                                                                                            4.57
 Dk @ 1MHz                                                                                                            0.0015
                          C-24 / 23 / 50            IPC-TM-650 2.5.5.3        –
 Df @ 10GHz                                                                                                           0.0017
                          After Moisture                                                                              5.0E+8
 Volume Resistance                                  IPC-TM-650 2.5.17.1       MΩ-cm
                          E-24/125                                                                                    3.0E+7
                          After Moisture                                                                              2.0E+7
 Surface Resistance                                 IPC-TM-650 2.5.17.1       MΩ
                          E-24/125                                                                                    5.0E+6
 Mechanical Properties
 Peel Strength (1oz)      As received               IPC-TM-650 2.4.8          lb/in                                     4.3
 CTI                      As received               ASTM D3638                Volt                                      600
 Physical Properties
 Flammability             As received               UL-94                     Rating                                    V-0

Note: All test data provided are typical values and are not intended to be specification value.

Storage Condition
                                                                                                         RCF
                                        Temperature                       < 23˚C (73˚F)                      < 5˚C (41˚F)
 Storage Condition
                                        Relative Humidity                 < 55%                              /



Disclaimer: The information and data contained in this technical literature is based on data and knowledge correct at the time of publishing/
printing and is believed to be accurate and is offered in good faith for the benefit of the user. The user should make his own tests to verify the
suitability of this product for any application before its use. All data are typical values only and subject to change without notice.


                                                                                                                                         Page 2 of 2
www.venteclaminates.com                                                                                                       Published on: 14/10/2026

File: 00_REF/PCB RF ANT/05_PCB_Dielectric_Data_2026/search_text/Ventec/Ventec__270325-vt-47-lt-pgl__기술자료__RT0549__추출텍스트.txt
 Professional Manufacturer of Copper Clad Laminates




 VT-47 LT                                                                                                           Version: 27/03/2025

  PROCESS GUIDE
 VT-47 LT



 Precautions in Handling

 Storage Condition
   Properties                                                           Prepreg

                                     Temperature                        Below 23˚C (73˚F)                  Below 5˚C (41˚F)
   Storage Condition
                                     Relative humidity                  Below 55% RH                       /

   Shelf Life                                                           3 months                           6 months


 • 	The prepreg exceeding shelf time should be retested.
 • 	If the prepreg is not consumed within 48hrs after opening the vacuum package, it is recommended that the bags be resealed.
 • 	Material is available in both long and short grain. The grain direction is indicated on the label with an arrow.




 Designing and Inner layer Process
 • 	Please be careful when single ply of 1037, 1067, or 1078 prepreg is designed to the dielectric layer.
 • 	Dimension stability is the same as Standard FR4 material.
 • 	Please check with your oxide vendor to make sure that our material is suitable with your oxide process.
     We recommend to control the peel strength with brown oxide copper over 2 Lb/in.




                                                                                                                                   Page 1 of 4
www.venteclaminates.com                                                                                                 Published on: 27/03/2025
 Professional Manufacturer of Copper Clad Laminates




 VT-47 LT                                                                                                        Version: 27/03/2025

  PROCESS GUIDE
 VT-47 LT



 Prepreg Availability
 E-Glass styles: 1078, 1067, 1037 etc.


                                Pressed                           Dk                                            Df
                     R/C       Thickness
   PP Type                                       @         @            @        @           @           @            @             @
                     (%)
                             mil         μm     1GHz      2GHz         5GHz    10GHz        1GHz        2GHz         5GHz         10GHz
     1037             70      1.7        43     4.00       3.95        3.90      3.79       0.013       0.015        0.016         0.017
     1037             72      1.8        46     3.96       3.91        3.86      3.75       0.014       0.016        0.017         0.018
   * 1037             74      2.0        51     3.92       3.87        3.82      3.71       0.014       0.016        0.017         0.018
     1037             76      2.2        56     3.88       3.83        3.78      3.67       0.014       0.016        0.017         0.018
     1037             78      2.3        58     3.84       3.79        3.74      3.63       0.014       0.016        0.017         0.018
     1067             70      2.2        56     4.00       3.95        3.90      3.79       0.013       0.015        0.016         0.017
     1067             72      2.4        61     3.96       3.91        3.86      3.75       0.014       0.016        0.017         0.018
   * 1067             74      2.5        64     3.92       3.87        3.82      3.71       0.014       0.016        0.017         0.018
     1067             76      2.8        71     3.88       3.83        3.78      3.67       0.014       0.016        0.017         0.018
     1067             78      2.9        74     3.84       3.79        3.74      3.63       0.014       0.016        0.017         0.018
   * 1078             66      3.0        76     4.08       4.03        3.98      3.87       0.013       0.015        0.016         0.017
     1078             68      3.2        81     4.04       3.99        3.94      3.83       0.013       0.015        0.016         0.017
     1078             70      3.4        86     4.00       3.95        3.90      3.79       0.013       0.015        0.016         0.017
     1078             72      3.6        91     3.96       3.91        3.86      3.75       0.014       0.016        0.017         0.018

*Standard Availability

Remark:
① Press thickness test condition---Prepreg lamination size 18”*24”, Copper Foil---1oz/1oz, Flow---about 5%;
② Make laminated prepreg to micro-section and measure the thickness with microscope; this thickness is used for
  resistance design calculation.
③ The thickness measured with micrometer is 0.2~0.4 mil larger than that measured with micro-section;
  and mainly used for total thickness design calculation.




                                                                                                                                 Page 2 of 4
www.venteclaminates.com                                                                                               Published on: 27/03/2025
 Professional Manufacturer of Copper Clad Laminates




 VT-47 LT                                                                                                   Version: 27/03/2025

  PROCESS GUIDE
 VT-47 LT




 Press Condition

   1. Heating rate (Rate of Rise) of material [Material Temperature]:
       Programmable Press: 2-4ºC/min (4~7ºF/min). Manual Press: 3~6ºC /min (5~10ºF/min)
   2. Curing Temperature & Time: >60min at more than 190ºC (374ºF) [Material Temperature]
   3. Full Pressure: ≥ 300psi
   4. Vacuuming should be continued until over 140ºC (284ºF) [Material Temperature]
   5. Cold Press condition: Keep Plate @ Room Temperature by water; Pressure:100psi; Keep Time: 60minutes




                                                                                                                          Page 3 of 4
www.venteclaminates.com                                                                                        Published on: 27/03/2025
 Professional Manufacturer of Copper Clad Laminates




 VT-47 LT                                                                                                   Version: 27/03/2025

  PROCESS GUIDE
 VT-47 LT




 Typical Drilling Parameters
 • 	The use of undercut drill bits has yielded better quality on smaller holes.
     Check with your drill bit supplier for more information.
 •        Suggest Drilling parameter as below:


        Diameter (mm)          Spindle Speed (KRPM)          Feed Rate (IPM)         Retract Rate (IPM)   Chip Load (mil/rev)

            0.20~0.25                    135                        75                      791                  0.56

            0.30~0.35                    155                        120                     984                  0.77

            0.40~0.45                    120                        125                     900                  1.04

            0.50~0.55                    95                         90                      700                  0.95

            0.60~0.65                    80                         110                     765                  1.38

            0.70~0.75                    72                         120                     765                  1.67

            0.80~0.95                    68                         120                     850                  1.76

            1.00~1.05                    60                         140                     984                  2.33

            1.10~1.15                    54                         150                     984                  2.78

            1.20~1.25                    52                         160                     984                  3.08

            1.30~1.45                    50                         150                     984                  3.00

            1.50~1.55                    45                         130                     984                  2.89

            1.60~1.75                    40                         120                     800                  3.00

            1.80~2.00                    35                         80                      600                  2.29

            2.05~2.45                    30                         80                      500                  2.67

            2.50~2.75                    25                         70                      500                  2.80

            2.80~3.20                    20                         60                      500                  3.00

            3.20~3.60                    20                         60                      500                  3.00

            3.65~4.00                    20                         35                      500                  1.75

            4.50~4.80                    20                         25                      400                  1.25

            4.81~6.50                    20                         20                      300                  1.00



 Desmearing Process
 •        Desmear rate is less than that of the conventional FR4.
 •        Adjustments to the desmear process are necessary for the lead-free materials.
 •        Check with your chemical supplier for recommendations.

                                                                                                                           Page 4 of 4
www.venteclaminates.com                                                                                         Published on: 27/03/2025

File: 00_REF/PCB RF ANT/05_PCB_Dielectric_Data_2026/search_text/Ventec/Ventec__291025_thermal-bond-71f-vt-4bc-ht1-rcf_pgl__기술자료__RT0524__추출텍스트.txt
Professional Manufacturer of Copper Clad Laminates




thermal-bond RCF                                                                            UL Approval: E214381       Version: 29/10/2025

PROCESS GUIDE
thermal-bond 7.1F VT-4BC (HT1) RCF



Precautions in Handling
• 	The thermal management prepreg should be taken care of when handling and wearing rubber gloves to prevent
    contamination is strongly recommended during processing.
•         It is strongly recommended that the remaining loose packages be sealed as soon as possible and stored in a cold storage.



Storage Condition & Shelf Life

                                                                         RCF

    Storage                    Temperature                               Below 23ºC (73ºF)          Below 5ºC (41ºF)
    Condition                  Relative Humidity                         Below 55%                  /

    Shelf Life                                                           /                          2 Months




Product Handling & Press Process Flow




    1. Please put RCF on a clean and flat surface with the PET film side up in cleanroom
    2. Please pay more attention to the alignment of RCF colloid edge with the substrate or metal plate
    3. When tearing off the PET film from the resin, perform the action gently starting from one corner
    4. Then put copper foil or another piece of RCF on the surface
    5. It is recommended to be careful when handling
    6. Avoid RCF sticking resulting from stacking during pre‑stacking of multiple PCBs or prolonged standing time.


Disclaimer: The information and data contained in this technical literature is based on data and knowledge correct at the time of
publishing/printing and is believed to be accurate and is offered in good faith for the beneﬁt of the user. The user should
make his own tests to verify the suitability of this product for any application before its use. All data are typical values
only and subject to change without notice.


                                                                                                                                      Page 1 of 5
www.venteclaminates.com                                                                                                    Published on: 29/10/2025
Professional Manufacturer of Copper Clad Laminates




thermal-bond RCF                                                                       UL Approval: E214381      Version: 29/10/2025

PROCESS GUIDE
thermal-bond 7.1F VT-4BC (HT1) RCF



Press Parameters
 1. Heating rate (Rate of Rise) of material (60~110ºC) [Material Temperature]: 2.5~4.0ºC/min
 2. Curing Temperature & Time: >70min at more than 200ºC [Material Temperature]
 3. Full Pressure: ≥ 500psi, It’s should be started before 70ºC of material temperature
 4. Vacuuming should be continued until over 180ºC [Material Temperature]
 5. Cold Press condition: Keep Plate @ Room Temperature by water; Pressure: 100psi; Keep Time: 60minutes
 6. Also it is recommended to add a three-in-one cushion film between the copper foil and the steel plate on the RCF side




a)      Please put RCF on a clean and flat surface with the PET film side up in cleanroom
b)      Please pay more attention to the alignment of RCF edge with the substrate or metal plate
c)      Start from one corner when peeling off the PET film from resin




Baking Recommendation During PCB Process
                                                                                                                 Potential risk
 Process                                                              Purpose              Cycle
                                                                                                                 without bake

 Before HASL, PCB should be separate (not stacked) and                                                           Potential for
                                                                      To eliminate
 supported in a rack for this process. HASL process should be                              2 hours @ 125°C       measling, blister and
                                                                      moisture
 finished within 24 hours after baking finishing.                                                                de-lamination.

 Before shipment, if PCB stored for > 1 month, purpose to                                                        Potential for
                                                                      To eliminate
 eliminate moisture cycle potential risk 2 hours @ 125ºC PCB                               2~4 hours @ 125°C     measling, blister and
                                                                      moisture
 should be baked before packaging.                                                                               de-lamination.



                                                                                                                                  Page 2 of 5
www.venteclaminates.com                                                                                               Published on: 29/10/2025
Professional Manufacturer of Copper Clad Laminates




thermal-bond RCF                                                                         UL Approval: E214381      Version: 29/10/2025

PROCESS GUIDE
thermal-bond 7.1F VT-4BC (HT1) RCF



Typical Drilling Conditions
Without Metal Base (only for reference)
        Diameter                                   Spindle Speed             Feed Rate              Retract Rate
                             Stack Height                                                                                Hit Count
          (mm)                                        (KRPM)                  (mm/s)                  (mm/s)
           0.15              1 PNL/stack                 155                     17                     200                  800

           0.20              1 PNL/stack                 145                     20                     200                  800

           0.25              1 PNL/stack                 130                     27                     200                  800

           0.30              1 PNL/stack                 125                     33                     250                  800

        0.35~0.40            1 PNL/stack                 110                     40                     250                  800

           0.45              1 PNL/stack                 100                     47                     250                  800

           0.50              1 PNL/stack                 95                      47                     250                  800

           0.55              1 PNL/stack                 88                      47                     330                  800

           0.60              1 PNL/stack                 80                      47                     330                  800

           0.65              1 PNL/stack                 74                      47                     330                  800

a)      Carbide drill bit is prone to excessive wear, preferably Jinzhou SHD/MDC series drill bit
b)      Aluminum and Phenolic Board Covers are recommended



With Metal Base (only for reference)
        Diameter                                   Spindle Speed             Feed Rate              Retract Rate
                             Stack Height                                                                                Hit Count
          (mm)                                        (KRPM)                  (mm/s)                  (mm/s)
           0.25              1 PNL/stack                 80                    20~25                  100~200                600

           0.30              1 PNL/stack                 40                    20~25                  100~200                500

           0.60              1 PNL/stack                 40                    25~30                  100~200                500

         0.7~0.9             1 PNL/stack                 40                    30~40                  300~400                400

         1.0~1.5             1 PNL/stack                 39                    40~50                  350~450                300

         2.0~2.5             1 PNL/stack                 38                    35~45                  250~350                200

a)      Carbide drill bit is prone to excessive wear, preferably Jinzhou SHD/MDC series drill bit
b)      Recommend Aluminum and Phenolic Board Covers



                                                                                                                                  Page 3 of 5
www.venteclaminates.com                                                                                                Published on: 29/10/2025
Professional Manufacturer of Copper Clad Laminates




thermal-bond RCF                                                                      UL Approval: E214381         Version: 29/10/2025

PROCESS GUIDE
thermal-bond 7.1F VT-4BC (HT1) RCF



Image Transfer

 Process                           Recommendation
                                   The lamination speed maybe needs slower than standard FR4 to have metal substrate approach
 Dry Film
                                   proper lamination temperature.
                                   Both aluminum and copper could be coated to protect aluminum during etching process.
 Wet Film
                                   Follow instruction details of manufacturers.
                                   Masking or film protection on aluminum is better during developing. Follow
 Developing
                                   chemical manufacturer’s recommendation.

• Dry filming and wet filming are both applicable process on aluminum base laminate.
• Before filming, cleaning of panel surface is necessary.
• Wet film process options.
	-	 Curtain 	- Screen


Etching / Stripping
 Process                           Recommendation
                                   Alkaline or acid solution (cupric chloride, ferric chloride) are both applicable. Alkaline etching is
 Etching                           faster than acid etching and is fit for below 3oz copper. The acid etching performs well on preventing
                                   of undercut and over etch.
 Stripping                         Apply sodium hydroxide solution to remove etch resist and conveying process is preferred.



Solder Masking

 Process                           Recommendation

 Solder masking                    Control the thickness between 1~2mil or depends on boards design.
                                   Follow manufacturer’s recommendation on the setting of temperature and time. Having a
 Pre - heating
                                   filter system in oven is preferred.
 Developing                        Solution concentration, temperature and spray pressure need to be controlled.

 Curing                            Follow the details of temperature and time of manufacturer.

• Roughness of board surface is necessary to get better adhesion between boards and solder mask.
• Before filming, cleaning of panel surface is necessary.
• Both thermal cured and UV cured solder mask are applicable.
• Masking options.
	-	 Screen Printing 	- Curtain Coating 	- Spray Coating		- Roller Coating


                                                                                                                                    Page 4 of 5
www.venteclaminates.com                                                                                                  Published on: 29/10/2025
Professional Manufacturer of Copper Clad Laminates




thermal-bond RCF                                                                     UL Approval: E214381        Version: 29/10/2025

PROCESS GUIDE
thermal-bond 7.1F VT-4BC (HT1) RCF



Surface Finishing Options
 Process                         Recommendation

 HASL                            The most popular surface treatment method. Peel off the protective film from aluminum before HASL.

 OSP                             Follow details of manufacturer’s recommendation.
                                 Popular in wire bonding application. Follow chemistry recommendation to avoid defects of black pad
 ENIG
                                 and brickle gold.
 Silver Immersion                Silver immersion has a better soldering ability but has disadvantage of silver migration.


Routing
          Diameter              Spindle Speed                 Feed Rate                  Retract Rate
                                                                                                                       Hit Count
            (mm)                   (KRPM)                      (mm/s)                      (mm/s)
              0.8                     37                        10~15                         30                         12~15

              1.0                     37                        10~15                         30                         10~12

              1.2                     37                        12~18                         30                          8~10

              1.5                     36                        15~20                         30                             5~8

              2.0                     34                        15~20                         30                             3~5

• 	Backup board – Phenolic is preferred
• 	Tools material – Tungsten or Diamond carbite with 2 flutes is preferred
• 	Stack height – 1 panel / stack
• 	Consult your tool supplier for more advice



Punching
• 	Alloy side is upwards when punching
• 	Tonnage – 120T and above is preferred
• 	“D1&D2” should be greater than board thickness
• 	“D3” should be greater than board thickness + 0.5mm
• 	Consult your tool supplier for more advice




                                                                                                                                   Page 5 of 5
www.venteclaminates.com                                                                                                Published on: 29/10/2025
