Repository: EIDOSDATA/TraceWave-Studio

# PCB 유전율과 적층 자료

수집/정리 기준일: 2026-11-11.

먼저 [전체 자료 안내 엑셀](Excel/00_전체_자료_안내.xlsx)을 연다. 회사별 엑셀은 `Excel/`에 있고, 원문 검색은 [HTML 안내](START_HERE_ko.html)를 사용한다.

- [자료 사용 안내](docs/자료_사용_안내.md): 폴더, 단위, 조건 선택과 내보내기.
- [자료 검토 결과](docs/자료_검토_결과.md): 확인한 범위, 오류/공백, 정리 내역.
- [TraceWave Studio 연결 설계](../../../Code/docs/pcb_material_catalog.md): 사용자 직접 입력, 소재 선택, 제조업체 적층 선택과 현재 구현의 경계.

57,340개 조건별 관측, 36개 회사와 일반 재료 참고 자료 1개 그룹, 1,756개 출처 기록을 보존했다. 새 엑셀은 전체 안내 1개와 회사/참고 자료별 37개로 총 38개다. 행 수는 고유 소재나 독립 측정 수가 아니다. 공식 자료에 값이 있어도 실제 제조 조건과 해석 대역에 맞는지 확인해야 한다.

사람이 보는 엑셀과 프로그램용 JSONL을 분리했다. 원문 PDF/HTML의 바이트는 보존하면서 파일명을 회사와 소재/용도 중심으로 바꿨다. 중복 저장한 데이터 사본은 복구 폴더로 옮겼고 관측 수치는 삭제하지 않았다.

File: 00_REF/PCB RF ANT/05_PCB_Dielectric_Data_2026/search_text/Ventec/Ventec__pro-bond-20fg2-rcf_240920-pgl__기술자료__RT0472__추출텍스트.txt
Professional Manufacturer of Copper Clad Laminates




pro-bond 20FG2 RCF                                                                 UL Approval: E214381        Version: 20/09/2024

PROCESS GUIDE
pro-bond 20FG2 (VT-8728G2 RCF)



Precautions in Handling
•         The RCF should be moved immediately into a controlled environment upon receipt.
• 	Any opened RCF package should be resealed with tape after use, and returned to a controlled environment.
    A FIFO inventory system is recommended.


Storage Condition & Shelf Life

                                                                  RCF

    Storage                  Temperature                          Below 23ºC (73ºF)         Below 5ºC (41ºF)
    Condition                Relative Humidity                    Below 55%                 /

    Shelf Life                                                    3 Months                  6 Months



Product Handling & Press Process Flow




                   Parameters                                 Fast Press
                 Temperature ºC                                   90
                 Pressure (PSI)                                   70
                    Time (min)                                   0.5
                 Speed (m/min)                                    -

                                                                                                                         Page 1 of 3
www.venteclaminates.com                                                                                           Published on: 20/09/2024
Professional Manufacturer of Copper Clad Laminates




pro-bond 20FG2 RCF                                                                    UL Approval: E214381       Version: 20/09/2024

PROCESS GUIDE
pro-bond 20FG2 (VT-8728G2 RCF)



Press Parameters

 1. Heating rate (Rate of Rise) of material [Material Temperature]:
     Programmable Press: 3.0 ºC/min (5ºF/min). Manual Press: 3~6ºC/min (5~10ºF/min)
 2. Curing Temperature & Time: >90min at more than 190ºC (374ºF) [Material Temperature]
 3. Full Pressure: ≥420psi. It’s a guideline that full pressure is started before70ºC of material temperature.
 4. Vacuuming should be continued until over 140ºC (284ºF) [Material Temperature]
 5. Cushion for Pressure evenness is needed. (Sheets of kraft paper etc.)




                                                                                                                           Page 2 of 3
www.venteclaminates.com                                                                                             Published on: 20/09/2024
Professional Manufacturer of Copper Clad Laminates




pro-bond 20FG2 RCF                                                                      UL Approval: E214381         Version: 20/09/2024

PROCESS GUIDE
pro-bond 20FG2 (VT-8728G2 RCF)



Typical Drilling Conditions

      Diameter (mm)            Spindle Speed (KRPM)          Feed Rate (m/mm)           Retract Rate (m/mm)                  Hit Count

             0.15                        75                           1                           7.6                          250

             0.20                        73                          2.5                          7.6                          300

             0.30                        75                          2.7                          7.6                          400

             0.40                        75                          2.8                         10.2                          500

             0.50                        70                          2.8                         25.4                          500

1. Drilling parameters should be adjusted depending on hole size, layer count, panel thickness,
    stack count and stack height etc;
2. Please adjust drilling parameters after checking qualities of through holes;
3. Entry board FR4 30mil; Exit board FR4 20mil;1panel/Stack



Desmear Process
If panels have been exposed to moisture, bake the boards at 105ºC-120ºCfor one or more hours to drive out moisture.
The desmear Plasma time is typically half that of standard FR4/epoxy times because VT-8728G2 RCF resin system
tends to etch back very quickly.
Permanganate desmear IS NOT RECOMMENDED and has been shown to be very aggressive on VT-8728G2 RCF resulting
in excessive etchback. This is due to the high silica filler content and thermoset content in the resin system.




Consult the chemical supplier when setting othersparameters for pro-bond.

Disclaimer: The information and data contained in this technical literature is based on data and knowledge correct
at the time of publishing/printing and is believed to be accurate and is offered in good faith for the beneﬁt of the user.
The user should make his own tests to verify the suitability of this product for any application before its use.
All data are typical values only and subject to change without notice.

                                                                                                                                 Page 3 of 3
www.venteclaminates.com                                                                                                  Published on: 20/09/2024

File: 00_REF/PCB RF ANT/05_PCB_Dielectric_Data_2026/search_text/Ventec/Ventec__tec-speed-300-vt-6706-pgl__기술자료__RT0496__추출텍스트.txt
Professional Manufacturer of Copper Clad Laminates


tec-speed 30.0 VT-6706                                                   U L Approval: E214381      V ersion:20/11/2024
PROCESS GUIDE

Precautions in Handling
Storage Condition & Shelf Life
                                                  Laminate
                          Temperature             Room
 Storage Condition
                          Relative Humidity       /
 Shelf Life                                       24 Months(airproof)

•       Take care in handling thin core laminates as they are easily damaged.
•       The grain direction is indicated on the label with an arrow.
•       Laminates exceeding 24 months can still be used as long as the copper foil has no severe oxidation or stain.


Designing and Inner layer Process
•       Tooling & pinning holes should be drilled or routed. Punching is forbidden.
•       Lay the panel on a flat clean surface. The solvent clean should be followed with a clean water rinse.
•       Remove copper oxides using commercially available cleaners and micro etchants.
•       Abrasive cleaning (e.g., pumice powder or conveyorized brush scrubbing) is not recommended.

•       Mechanical surface preparation tends to cause microscopic scratches in copper. These scratches become
        stress risers that can lead to thermal stress cracks in some environmental conditions. While strongly
        recommending against abrasive cleaning, we recognize that in some circumstances that abrasive cleaning
        is necessary. When abrasive cleaning is required, it should be performed with minimal pressure and
        knowledge of the risks involved. Brush scrubbing may cause material distortion.

•       After oxide, it is preferred to press cores within 12 hours. Any cores staged more than 24 hours should be
        re-treated.




                                                                                                                Page 1 of 4
www.venteclaminates.com                                                                                  Published on: 20/11/2024
Professional Manufacturer of Copper Clad Laminates


tec-speed 30.0 VT-6706                                                  UL Approval: E214381 Version:20/11/2024
PROCESS GUIDE

Laminates Availability
     Laminate              Core Thickness
                Dk@10GHz                             Df@10GHz
                               (inch)
                                0.025                      6.15±0.15                             0.0025
      VT-6706                   0.050                      6.15±0.15                             0.0025
                                0.075                      6.15±0.15                             0.0025
Remarks:
•       Copper foil: Hoz~2oz, HTE,RTF and HVLP are all available based upon request.
•       More types may be available upon request.
•       Metal base and Resistive Cu are available upon request.


Drilling parameters
    Drill Bit Diameter          Spindle speed
           Infeed                 Retract
              Hit Counts
    mm             in              (KRPM)                 (IPM)                  (IPM)
     0.50         0.0197                48                 95                     500                     400
     0.65         0.0256                37                 74                     500                     400
     1.00         0.0394                24                 48                     500                     400
     1.25         0.0492                20                 40                     500                     400
     1.59         0.0625                20                 40                     500                     400
     2.00         0.0797                20                 40                     500                     400
     3.00         0.1181                20                 40                     500                     400
•       Chip load: 0.002”~0.004” / revolution.
•       Surface speed: 200~300 SFM.
•       Excessive wear of carbide drill bits. Carbide or Diamond coated drill bits are recommended.
•       LE Aluminum sheet and white phenolic entry board are preferred, please consult your local Ventec representative
        for options.




                                                                                                             Page 2 of 4
www.venteclaminates.com                                                                                Published on: 20/11/2024
Professional Manufacturer of Copper Clad Laminates


tec-speed 30.0 VT-6706                                                       UL Approval: E214381 Version:20/11/2024
PROCESS GUIDE

Desmear Process
•       Plasma treatment is necessary process, and material should be baked more than 1 hour at 120℃ before
        plasma treatment.
•       Meanwhile, material cannot be suffered any high pressure washing and scrubbing before metallization.
Plasma:Half time of FR-4 conditions is recommended.


          Pressure
               Temperature
                  as mixture               Power
              D   uration

            (mT)                                                                                                 (min)
                                                            G
                                      (℃)                                                 (W)

             250                       90                  90%O₂ , 10% N2                4500                      5

             250                      100                       C
                                                          10% F4 , 90% N2                4000                     10

             250                      100                       100% O2                  4000                      5

             250                      100                       100% N2                  4200                     30
Permanganate Desmear:Not recommended.




Plating and Solder mask
•       VT-6706 laminates have been engineered to be highly resistant to chemical infiltration and a robust hole
        wall preparation process is necessary for a successful deposition plating process. Following hole wall
        preparation, VT-6706 will accept standard electroless copper or direct deposit metallization plating process.
•       When copper surface preparation is required, chemical cleaning processes are preferred. Mechanical  

        scrubbing should be avoided due to possible mechanical damage. Otherwise, standard processing should be
        used.
•       No special treatment is required if the surface has not been mechanically scrubbed. In rare cases, where

        adhesion is poor, a plasma treatment may be used to activate the exposed PTFE.




                                                                                                               Page 3 of 4
www.venteclaminates.com                                                                                  Published on: 20/11/2024
Professional Manufacturer of Copper Clad Laminates


tec-speed 30.0 VT-6706                                                   UL Approval: E214381       Version:20/11/2024

PROCESS GUIDE

Routing
        Drill Bit Diameter
            Spindle speed
                    Infeed                       Retract

               (mm)                       (KRPM)                          (IPM)                        (IPM)
                0.8                          50                            10                           500
                 1.0                         40                            12                           500
                 1.2                         34                            12                           500
                 1.6                         25                            18                           700
                2.0                          20                           27.2                          700
                2.4                          20                            35                           700
                3.0                          20                            42                           700
                3.2                          20                            42                           700

•       Excessive wear of carbide drill bits and Diamond coated drill bits are recommended.
•       Rigid phenolic entry and a rigid backer should be used. In some cases, adding paper (white paper or Kraft  

        paper) between the phenolic and the part allows better conformance to surface topography and may reduce
        burring.
•       Materials will generally provide a better edge quality due to none glass fabric.


Packaging and baking recommendation
•       It is recommended to bake the board before packaging at 125℃/4~8h to avoid moisture causing a decrease
        in heat resistance.
•       If the PCBs needs to be stored for a long time before use, it is recommended to use aluminum foil vacuum
        packaging.
•       If exceed 3 months after packaging , It is best to bake the PCBs at 125℃/4~6h before use.




                                                                                                               Page 4 of 4
www.venteclaminates.com                                                                                  Published on: 20/11/2024

File: 00_REF/PCB RF ANT/05_PCB_Dielectric_Data_2026/search_text/Ventec/Ventec__tec-speed-70-h-pk-vt-770-pgl-202608__기술자료__RT0510__추출텍스트.txt
Professional Manufacturer of Copper Clad Laminates




tec-speed 7.0
            1H-PPKKVVTT-770(
              H-        -770LK)                                             U    L Approval: E214381       Version:16/08/2026

PROCESS GUIDE


Precautions in Handling
Storage Condition & Shelf Life
                                                    Prepreg                                            Laminate
                           Temperature              B   elow 23ºC (73ºF)     B   elow 5ºC (41ºF)       R   oom
 Storage Condition
                           Relative Humidity        B   elow 55%RH           /                         /


 Shelf Life                                         3   Months               6 Months                  24   Months(airproof)

•       The pre-preg exceeding shelf time should be retested.
•       Take care in handling thin core laminates as they are easily damaged.
•       If the pre-preg is not consumed within 48hrs after opening the vacuum package, it is recommended that
        the bags be resealed.
•       Material is available in both long and short grain. The grain direction is indicated on the label with an arrow.




Designing and Inner layer Process
•       Please be careful when single ply of 1078 or 1035, 1027 prepreg is designed to the dielectric layer.
•       Baking of material is recommended for stabilization of dimension.
•       In case of thin copper(ex.3um) with carrier copper foil, the carrier foil should be removed off before baking. 

        Baking condition: Temp 200℃, 2 hours.
•       Brown Oxide can be used. In the case of using Black Oxide,please check whether peel strength is 

        acceptable for the usage.
•       Holding time between brown oxide and press process: best control within 6 hours.




                                                                                                                        Page 1 of 6
www.venteclaminates.com                                                                                          Published on: 16/08/2026
Professional Manufacturer of Copper Clad Laminates




tec-speed 7.0 H-PK VT-770                                                  UL   Approval: E214381     V   ersion:16/08/2026

PROCESS GUIDE


Prepreg Availability
•       E-Glass styles: 2116, 2113, 1078, 1067, 1037, etc.
•       DK values are for impedance design.

                                                              Dk                                     Df
    100% PPT          Glass
     R/C

                      Style      (%)     @
       @
          @
    @
    @
   @
           @
   @
    @
    @

        mil                             1GHz     2GHz        5GHz 10GHz 20GHz 1GHz         2GHz 5GHz 10GHz 20GHz
        1.7                      73      3.28     3.28       3.22   3.18   3.15   0.0030   0.0034   0.0037   0.0039      0.0041
        1.8               1027   75      3.25     3.24       3.20   3.16   3.13   0.0030   0.0034   0.0037   0.0039      0.0041
        2.0                      77      3.22     3.21       3.17   3.13   3.10   0.0029   0.0033   0.0036   0.0038      0.0040
        1.9                      72      3.31     3.31       3.25   3.21   3.18   0.0030   0.0035   0.0038   0.0040      0.0042
        2.0               1037   74      3.27     3.27       3.23   3.19   3.16   0.0030   0.0034   0.0037   0.0039      0.0041
        2.2                      76      3.23     3.22       3.18   3.14   3.11   0.0029   0.0033   0.0036   0.0038      0.0040
        2.5                      71      3.33     3.33       3.27   3.23   3.19   0.0030   0.0035   0.0038   0.0040      0.0042
        2.6               1067   73      3.28     3.28       3.22   3.18   3.15   0.0030   0.0034   0.0037   0.0039      0.0041
        2.9                      75      3.25     3.24       3.20   3.16   3.13   0.0030   0.0034   0.0037   0.0039      0.0041
        3.1                      64      3.42     3.41       3.36   3.33   3.29   0.0031   0.0036   0.0039   0.0041      0.0043
        3.3               1078   66      3.40     3.40       3.35   3.31   3.27   0.0031   0.0036   0.0039   0.0041      0.0043
        3.5                      68      3.33     3.32       3.26   3.22   3.19   0.0030   0.0035   0.0038   0.0040      0.0042
        4.0               2113   56      3.48     3.48       3.43   3.39   3.34   0.0033   0.0038   0.0041   0.0043      0.0045
        5.0               2116   54      3.50     3.49       3.45   3.41   3.38   0.0033   0.0038   0.0041   0.0043      0.0045

Remarks:



•       Press thickness test condition---Prepreg lamination size 18”*24”, Copper Foil---1oz/1oz, Flow---about 5%.
•       Make laminated prepreg to micro-section and measure the thickness with microscope; This thickness is used
        for resistance design calculation.
•       The thickness measured with micrometer is 0.2~0.4 mil larger than that measured with micro-section; and
        mainly used for total thickness design calculation.




                                                                                                                   Page 2 of 6
www.venteclaminates.com                                                                                      Published on: 16/08/2026
Professional Manufacturer of Copper Clad Laminates




tec-speed 7.0 H-PK VT-770                                             UL Approval: E214381       Version:16/08/2026

PROCESS GUIDE


Laminates Availability
•         E-Glass style.
•         DK values are for impedance design.

     Pressed
                                            Dk                                     Df
    Thickness         Glass
    R/C

                      Style     (%)      @
      @
      @
    @
    @
   @
           @
   @
    @
    @

    µm       mil                        1GHz    2GHz    5GHz 10GHz 20GHz 1GHz         2GHz 5GHz 10GHz 20GHz
    43       1.7      1-1027     73      3.28    3.28   3.22   3.18   3.15   0.0030   0.0034   0.0037   0.0039      0.0041
     50      2.0      1-1067     65      3.40    3.40   3.35   3.31   3.27   0.0031   0.0036   0.0039   0.0041      0.0043
     64      2.5      1-1067     71      3.33    3.32   3.26   3.22   3.19   0.0030   0.0035   0.0038   0.0040      0.0042
     76      3.0      1-1078     64      3.42    3.41   3.36   3.33   3.29   0.0031   0.0036   0.0039   0.0041      0.0043
     89      3.5      1-1078     68      3.35    3.35   3.29   3.25   3.21   0.0030   0.0035   0.0038   0.0040      0.0042
    102              1-3313      56      3.48    3.48   3.43   3.39   3.34   0.0033   0.0038   0.0041   0.0043      0.0045
             4.0
    102              2-1067      65      3.40    3.40   3.35   3.31   3.27   0.0031   0.0036   0.0039   0.0041      0.0043
    127               1-2116     54      3.50    3.49   3.45   3.41   3.38   0.0033   0.0038   0.0041   0.0043      0.0045
              5.0
    127              2-1067      71      3.33    3.32   3.26   3.22   3.19   0.0030   0.0035   0.0038   0.0040      0.0042
    152       6.0    2-1078      63      3.44    3.44   3.39   3.35   3.31   0.0031   0.0036   0.0039   0.0041      0.0043
    203       8.0    2-3313      56      3.48    3.48   3.43   3.39   3.34   0.0033   0.0038   0.0041   0.0043      0.0045
    254      10.0     2-2116     54      3.50    3.49   3.45   3.41   3.38   0.0033   0.0038   0.0041   0.0043      0.0045
    305      12.0    3-3313      56      3.48    3.48   3.43   3.39   3.34   0.0033   0.0038   0.0041   0.0043      0.0045
                     2-2116+

    356      14.0                55      3.49    3.49   3.44   3.40   3.36   0.0033 0.0038 0.0041 0.0043 0.0045
                     1-3313
    381      15.0     3-2116     54      3.50    3.49   3.45   3.41   3.38   0.0033 0.0038 0.0041 0.0043 0.0045
    406      16.0    4-3313      56      3.48    3.48   3.43   3.39   3.34   0.0033 0.0038 0.0041 0.0043 0.0045
                     2-2116+

    457      18.0                55      3.49    3.49   3.44   3.40   3.36   0.0033 0.0038 0.0041 0.0043 0.0045
                     2-3313
    508      20.0     4-2116     54      3.50    3.49   3.45   3.41   3.38   0.0033 0.0038 0.0041 0.0043 0.0045
    635      25.0     5-2116     54      3.50    3.49   3.45   3.41   3.38   0.0033 0.0038 0.0041 0.0043 0.0045
    711      28.0    7-3313      56      3.48    3.48   3.43   3.39   3.34   0.0033 0.0038 0.0041 0.0043 0.0045

•         More types could be available upon request.




                                                                                                              Page 3 of 6
www.venteclaminates.com                                                                                 Published on: 16/08/2026
Professional Manufacturer of Copper Clad Laminates




tec-speed 7.0 H-PK VT-770                                              UL Approval: E214381      Version:16/08/2026

PROCESS GUIDE


Press Condition
1.Heating rate (Rate of Rise) of material [Material Temperature]: Programmable Press: ≥3℃/min.
2.Curing Temperature & Time: >120min at more than 210ºC and peak temperature>215 ºC.
3.Full Pressure: ≥400psi (28Kg/cm2) should be applied full pressure before 100 ºC.
4.Vacuuming should be continued until over 140ºC [Material Temperature].
5.Cushion for pressure evenness is needed.




                                                                                                           Page 4 of 6
www.venteclaminates.com                                                                              Published on: 16/08/2026
Professional Manufacturer of Copper Clad Laminates




tec-speed 7.0 H-PK VT-770                                                  UL Approval: E214381        Version:16/08/2026

PROCESS GUIDE


Typical Drilling Parameters
•       Drilling parameters should be adjusted depending on hole size, layer count, panel thickness, stack count and
        stack height etc.
•       Please adjust drilling parameters after checking qualities of through holes.

Suggest Drilling parameter as blow:

         Diameter
             Spindle speed
            Feed rate                Retract rate
            Hit counts
           (mm)                   (KRPM)                   (IPM)                     (IPM)
            0.10                  200-300                  25-38                      800                     1000
            0.20                  150-200                  38-50                      800                     1000
            0.30                  100-150                  38-60                      800                     1000
            0.40                   80-100                  40-50                      800                     1000

•       Smear,resin cracking or nail heading may occur if drilling condition doesn’t match material.



Desmear Process
•       The weight loss of VT-770 is less than as our conventional FR-4 material.
•       We recommend a plasma cycle and a vertical permanganate cycle together to adequately prepare the 

        hole walls for plating (If used by horizontal desmear, it should be need twice cycles) .

Plasma Desmear Parameter:

One time of FR-4 conditions is recommendable.
Permanganate Desmear Parameter:

Twice of FR-4 horizontal desmear condition is recommendable, or one time of FR-4 vertical desmear condition
is recommendable.

Typical Permanganate Desmear parameter by Atotech chemical as below:

             Process                    Reagent type                  Temperature(℃)                   Duration(min)
             Sewlling                       Alkaline                      60-70                            5-10
              Etching                   Permanganate                      70-80                            10-15

Please consult the chemical supplier for suggested conditions.



                                                                                                                   Page 5 of 6
www.venteclaminates.com                                                                                     Published on: 16/08/2026
Professional Manufacturer of Copper Clad Laminates




tec-speed 7.0 H-PK VT-770                                              UL Approval: E214381      Version:16/08/2026

PROCESS GUIDE


Packaging and baking recommendation
•       It is recommended to bake the board before packaging at 125℃/4~8h to avoid moisture causing a decrease
        in heat resistance.
•       If the PCBs needs to be stored for a long time before use, it is recommended to use aluminum foil vacuum

        packaging.
•       If exceed 3 months after packaging, It is best to bake the PCBs at 125℃/4~6h before assembly before use.




                                                                                                            Page 6 of 6
www.venteclaminates.com                                                                               Published on: 16/08/2026

File: 00_REF/PCB RF ANT/05_PCB_Dielectric_Data_2026/search_text/Ventec/Ventec__tec-speed-71-h-pk-vt-770-lk-pgl-202608__기술자료__RT0512__추출텍스트.txt
Professional Manufacturer of Copper Clad Laminates




tec-speed 7.1H-PK VT-770(LK)                                                U    L Approval: E214381       Version:16/08/2026

PROCESS GUIDE


Precautions in Handling
Storage Condition & Shelf Life
                                                    Prepreg                                            Laminate
                           Temperature              B   elow 23ºC (73ºF)     B   elow 5ºC (41ºF)       R   oom
 Storage Condition
                           Relative Humidity        B   elow 55%RH           /                         /


 Shelf Life                                         3   Months               6 Months                  24   Months(airproof)

•       The pre-preg exceeding shelf time should be retested.
•       Take care in handling thin core laminates as they are easily damaged.
•       If the pre-preg is not consumed within 48hrs after opening the vacuum package, it is recommended that
        the bags be resealed.
•       Material is available in both long and short grain. The grain direction is indicated on the label with an arrow.




Designing and Inner layer Process
•       Please be careful when single ply of 1078 or 1035, 1027 prepreg is designed to the dielectric layer.
•       Baking of material is recommended for stabilization of dimension.
•       In case of thin copper(ex.3um) with carrier copper foil, the carrier foil should be removed off before baking. 

        Baking condition: Temp 200℃，2 hours.
•       Brown Oxide can be used. In the case of using Black Oxide,please check whether peel strength is 

        acceptable for the usage.
•       Holding time between brown oxide and press process: best control within 6 hours.




                                                                                                                        Page 1 of 6
www.venteclaminates.com                                                                                          Published on: 16/08/2026
Professional Manufacturer of Copper Clad Laminates




tec-speed 7.1H-PK VT-770(LK) UL Approval: E214381 Version:16/08/2026
PROCESS GUIDE


Prepreg Availability
•         Low DK Glass styles: 2116, 3313, 1078, 1037, 1035, 1027, etc.
•         DK values are for impedance design.

                                                            Dk                                      Df
    100% PPT          Glass
     R/C

                      Style      (%)      @
       @
      @
    @
    @
   @
             @
   @
    @
    @

    mil      µm                          1GHz     2GHz    5GHz 10GHz 20GHz 1GHz           2GHz 5GHz 10GHz 20GHz
    1.3      33                   72      2.90     2.88    2.86    2.81   2.78   0.0018   0.0020   0.0022   0.0024      0.0026
    1.6       41          1027    74      2.87     2.85    2.83    2.78   2.75   0.0017   0.0019   0.0021   0.0023      0.0025
    1.8      46                   77      2.84     2.82    2.78    2.73   2.71   0.0017   0.0019   0.0021   0.0023      0.0025
    1.8      46                   72      2.90     2.88    2.86    2.81   2.78   0.0018   0.0020   0.0022   0.0024      0.0026
    1.9      48           1037    75      2.85     2.83    2.80    2.75   2.72   0.0017   0.0019   0.0021   0.0023      0.0025
    2.1      53                   77      2.84     2.82    2.78    2.73   2.71   0.0017   0.0019   0.0021   0.0023      0.0025
    1.8      46                   67      3.00     2.98    2.95    2.91   2.88   0.0018   0.0020   0.0022   0.0024      0.0026
    2.2      56           1035    71      2.92     2.90    2.88    2.83   2.80   0.0018   0.0020   0.0022   0.0024      0.0026
    2.5      64                   75      2.85     2.83    2.80    2.75   2.72   0.0017   0.0019   0.0021   0.0023      0.0025
    2.3      58                   71      2.92     2.90    2.88    2.83   2.80   0.0018   0.0020   0.0022   0.0024      0.0026
    2.5      64                   73      2.89     2.87    2.84    2.79   2.76   0.0017   0.0019   0.0021   0.0023      0.0025
                          1067
    2.7      69                   75      2.85     2.83    2.80    2.75   2.72   0.0017   0.0019   0.0021   0.0023      0.0025
    2.9       74                  77      2.84     2.82    2.78    2.73   2.71   0.0017   0.0019   0.0021   0.0023      0.0025
    3.0       76                  67      3.00     2.98    2.95    2.91   2.88   0.0018   0.0020   0.0022   0.0024      0.0026
    3.5      89           1078    71      2.92     2.90    2.88    2.83   2.80   0.0018   0.0020   0.0022   0.0024      0.0026
    3.9      99                   74      2.87     2.85    2.83    2.78   2.75   0.0017   0.0019   0.0021   0.0023      0.0025
    4.2      107          3313    63      3.05     3.03    3.00    2.96   2.93   0.0020   0.0022   0.0024   0.0026      0.0028
    5.0      127          2116    59      3.12     3.10    3.07    3.03   3.00   0.0020   0.0022   0.0024   0.0026      0.0028

Remarks:



•         Press thickness test condition---Prepreg lamination size 18”*24”, Copper Foil---1oz/1oz, Flow---about 5%.
•         Make laminated prepreg to micro-section and measure the thickness with microscope; This thickness is used

          for resistance design calculation.
•         The thickness measured with micrometer is 0.2~0.4 mil larger than that measured with micro-section; and

          mainly used for total thickness design calculation.




                                                                                                                  Page 2 of 6
www.venteclaminates.com                                                                                     Published on: 16/08/2026
Professional Manufacturer of Copper Clad Laminates




tec-speed 7.1H-PK VT-770(LK) UL Approval: E214381 Version:16/08/2026
PROCESS GUIDE


Laminates Availability
•         Low DK Glass styles.
•         DK values are for impedance design.

     Pressed
                                            Dk                                     Df
    Thickness         Glass
    R/C

                      Style     (%)      @
      @
      @
    @
    @
   @
           @
   @
    @
    @

    µm       mil                        1GHz    2GHz    5GHz 10GHz 20GHz 1GHz         2GHz 5GHz 10GHz 20GHz
     51      2.0     1-1035      67      3.00    2.98   2.95   2.91   2.88   0.0018   0.0020   0.0022   0.0024      0.0026
     64      2.5     1-1035      74      2.87    2.85   2.83   2.78   2.75   0.0017   0.0019   0.0021   0.0023      0.0025
     76      3.0      1-1078     67      3.00    2.98   2.95   2.91   2.88   0.0018   0.0020   0.0022   0.0024      0.0026
     89      3.5      1-1078     71      2.92    2.90   2.88   2.83   2.80   0.0018   0.0020   0.0022   0.0024      0.0026
    102              1-3313      59      3.12    3.10   3.07   3.03   3.00   0.0020   0.0022   0.0024   0.0026      0.0028
             4.0
    102              2-1035      67      3.00    2.98   2.95   2.91   2.88   0.0018   0.0020   0.0022   0.0024      0.0026
    127               1-2116     59      3.12    3.10   3.07   3.03   3.00   0.0020   0.0022   0.0024   0.0026      0.0028
              5.0
    127              2-1035      74      2.87    2.85   2.83   2.78   2.75   0.0017   0.0019   0.0021   0.0023      0.0025
    152       6.0    2-1078      67      3.00    2.98   2.95   2.91   2.88   0.0018   0.0020   0.0022   0.0024      0.0026
    203       8.0    2-3313      59      3.12    3.10   3.07   3.03   3.00   0.0020   0.0022   0.0024   0.0026      0.0028
    254      10.0     2-2116     59      3.12    3.10   3.07   3.03   3.00   0.0020   0.0022   0.0024   0.0026      0.0028
    305      12.0    3-3313      59      3.12    3.10   3.07   3.03   3.00   0.0020   0.0022   0.0024   0.0026      0.0028
                     2-2116+

    356      14.0                59      3.12    3.10   3.07   3.03   3.00   0.0020 0.0022 0.0024 0.0026 0.0028
                     1-3313
    406      16.0    4-3313      59      3.12    3.10   3.07   3.03   3.00   0.0020 0.0022 0.0024 0.0026 0.0028
                     2-2116+

    457      18.0                59      3.12    3.10   3.07   3.03   3.00   0.0020 0.0022 0.0024 0.0026 0.0028
                     2-3313
    508      20.0     4-2116     59      3.12    3.10   3.07   3.03   3.00   0.0020   0.0022   0.0024   0.0026      0.0028
    610      24.0    6-3313      59      3.12    3.10   3.07   3.03   3.00   0.0020   0.0022   0.0024   0.0026      0.0028
    635      25.0     5-2116     59      3.12    3.10   3.07   3.03   3.00   0.0020   0.0022   0.0024   0.0026      0.0028
    711      28.0    7-3313      59      3.12    3.10   3.07   3.03   3.00   0.0020   0.0022   0.0024   0.0026      0.0028
    762      30.0     6-2116     59      3.12    3.10   3.07   3.03   3.00   0.0020   0.0022   0.0024   0.0026      0.0028

•         More types could be available upon request.




                                                                                                              Page 3 of 6
www.venteclaminates.com                                                                                 Published on: 16/08/2026
Professional Manufacturer of Copper Clad Laminates




tec-speed 7.1H-PK VT-770(LK) UL Approval: E214381 Version:16/08/2026
PROCESS GUIDE


Press Condition
1.Heating rate (Rate of Rise) of material [Material Temperature]: Programmable Press: ≥3℃/min.
2.Curing Temperature & Time: >120min at more than 210ºC and peak temperature>215 ºC.
3.Full Pressure: ≥400psi (28Kg/cm2) should be applied full pressure before 100 ºC.
4.Vacuuming should be continued until over 140ºC [Material Temperature].
5.Cushion for pressure evenness is needed.




                                                                                                       Page 4 of 6
www.venteclaminates.com                                                                          Published on: 16/08/2026
Professional Manufacturer of Copper Clad Laminates




tec-speed 7.1H-PK VT-770(LK) UL Approval: E214381 Version:16/08/2026
PROCESS GUIDE


Typical Drilling Parameters
•        Drilling parameters should be adjusted depending on hole size, layer count, panel thickness, stack count and
         stack height etc.
•        Please adjust drilling parameters after checking qualities of through holes.

S   uggest Drilling parameter as blow:

          Diameter
             Spindle speed
             eed rate 
                                                           F                           Retract rate
        Hit Counts
            (mm)                   (KRPM)                   (IPM)                         (IPM)
             0.10                  2   00-300                  2   5-38                    8   00              1000
             0.20                  150-200                     38   -50                    8   00              1000
             0.30                  100-150                     38   -60                    8   00              1000
             0.40                  8   0-100                   4   0-50                    8   00              1000

•        Smear,resin cracking or nail heading may occur if drilling condition doesn’t match material.



Desmear Process
•        The weight loss of VT-770(LK) is less than as our conventional FR-4 material.
         We recommend a plasma cycle and a vertical permanganate cycle together to adequately prepare the 


•        hole walls for plating (If used by horizontal desmear, it should be need twice cycles) .

Plasma Desmear Parameter:


O   ne time of FR-4 conditions is recommendable.
Permanganate Desmear Parameter:


Twice of FR-4 horizontal desmear condition is recommendable, or one time of FR-4 vertical desmear condition
is recommendable.

Typical Permanganate Desmear parameter by Atotech chemical as below:

             Process                      Reagent type                    Temperature (℃)               Duration (min)
             Sewlling                            l aline
                                                A k                            60-70                        5-10
              Etching                      Permanganate                        70-80                        10-15

Please consult the chemical supplier for suggested conditions.



                                                                                                                    Page 5 of 6
www.venteclaminates.com                                                                                      Published on: 16/08/2026
Professional Manufacturer of Copper Clad Laminates




tec-speed 7.1H-PK VT-770(LK) UL Approval: E214381 Version:16/08/2026
PROCESS GUIDE


Packaging and baking recommendation
•       It is recommended to bake the board before packaging at 125℃/4~8h to avoid moisture causing a decrease
        in heat resistance.
•       If the PCBs needs to be stored for a long time before use, it is recommended to use aluminum foil vacuum

        packaging.
•       If exceed 3 months after packaging, It is best to bake the PCBs at 125℃/4~6h before assembly before use.




                                                                                                            Page 6 of 6
www.venteclaminates.com                                                                               Published on: 16/08/2026
