Repository: EIDOSDATA/TraceWave-Studio

# PCB 유전율과 적층 자료

수집/정리 기준일: 2026-11-11.

먼저 [전체 자료 안내 엑셀](Excel/00_전체_자료_안내.xlsx)을 연다. 회사별 엑셀은 `Excel/`에 있고, 원문 검색은 [HTML 안내](START_HERE_ko.html)를 사용한다.

- [자료 사용 안내](docs/자료_사용_안내.md): 폴더, 단위, 조건 선택과 내보내기.
- [자료 검토 결과](docs/자료_검토_결과.md): 확인한 범위, 오류/공백, 정리 내역.
- [TraceWave Studio 연결 설계](../../../Code/docs/pcb_material_catalog.md): 사용자 직접 입력, 소재 선택, 제조업체 적층 선택과 현재 구현의 경계.

57,340개 조건별 관측, 36개 회사와 일반 재료 참고 자료 1개 그룹, 1,756개 출처 기록을 보존했다. 새 엑셀은 전체 안내 1개와 회사/참고 자료별 37개로 총 38개다. 행 수는 고유 소재나 독립 측정 수가 아니다. 공식 자료에 값이 있어도 실제 제조 조건과 해석 대역에 맞는지 확인해야 한다.

사람이 보는 엑셀과 프로그램용 JSONL을 분리했다. 원문 PDF/HTML의 바이트는 보존하면서 파일명을 회사와 소재/용도 중심으로 바꿨다. 중복 저장한 데이터 사본은 복구 폴더로 옮겼고 관측 수치는 삭제하지 않았다.

File: 00_REF/PCB RF ANT/05_PCB_Dielectric_Data_2026/search_text/Ventec/Ventec__tec-speed200-vt-870-pgl-202411__기술자료__RT0481__추출텍스트.txt
Professional Manufacturer of Copper Clad Laminates




V T-370X
tec-speed/ V
           20T.-370X
               0 VT-8LCT
                      70 E                                                UL Approval: E214381       Version:16/10/2025
                                                                                                      ersion:20/11/2024

PROCESS GUIDE


Precautions in Handling
Storage Condition & Shelf Life
                                                  Prepreg                          Laminate
                          Temperature             Below 5ºC (41ºF)                 Room
 Storage Condition
                          Relative Humidity       /                                /
 Shelf Life                                       6 Months                         24 Months(airproof)


•       The bondply should be moved immediately into a controlled environment upon receipt.
•       Any opened bondply package should be resealed with tape after use, and returned to a controlled
        environment. A FIFO inventory system is recommended.
•       Take care in handling thin core laminates as they are easily damaged.
•       The grain direction is indicated on the label with an arrow.



Designing and Inner layer Process
•       Dimension stability is superior to Standard FR-4 materials.
•       Please consult with your oxide vendor to make sure that our material is fully compatible with your oxide
        process. We recommend to control the peel strength to over 2 lb./in.
•       After oxide, it is preferred to press cores within 12 hours. Any cores staged more than 24 hours should be
        re-treated.
•       Please confirm the grinding treatment process as the material was soft and brittle. Please don't use the
        grinding process for the inner and outer layer with large area or full no copper design.



Registration system
•       Strongly recommend Post Etch Punch and Pin technology as the basis for the inner layer registration

        systems.
•       If customer utilizes fusion method, below is the requirement for fusing the material. Please check with the
        machine supplier, and test the fusion performance firstly.
•       Operate temperature:≥200℃.
•       Dwell time: At least 1min.


                                                                                                                 Page 1 of 5
www.venteclaminates.com                                                                                   Published on: 20/11/2024
Professional Manufacturer of Copper Clad Laminates




tec-speed 20.0 VT-870                                                     UL Approval: E214381       Version:20/11/2024

PROCESS GUIDE


Availability-Bondply
                                                                         Dk@10GHz                     Df@10GHz
      Bondply               Glass           Pressed Thickness

                                                  (µm)              IPC-TM650 2.5.5.5
             Cavity resonator
                                                                     Clamped Stripline
    VT-870 BH348            1080                   100                   3.52±0.05                      0.0035

•       The VT-870 BH348 may be pressed as single-lamination or sequential lamination, and may be bonded with
        VT-870 H348/L330 core or FR-4 cores to create a hybrid construction and meet the end use needs.
•       VT-870 BH348 is also suitable for foil lamination and core lamination in build-up multilayer PCB technologies.



Availability-Laminate
                                                            Dk@10GHz                             Df@10GHz
     Laminate             Core Thickness

                              (inch)                     IPC-TM650 2.5.5.5
                    Cavity resonator
                                                          Clamped Stripline
                              0.0033                         3.48±0.05                              0.0037
                              0.0040                         3.48±0.05                              0.0035
                              0.0066                         3.48±0.05                              0.0037
                              0.0100                         3.48±0.05                              0.0037
    VT-870 H348               0.0133                         3.48±0.05                              0.0037
                              0.0166                         3.48±0.05                              0.0037
                              0.0200                         3.48±0.05                              0.0037
                              0.0300                         3.48±0.05                              0.0037
                              0.0600                         3.48±0.05                              0.0037
                              0.0200                         3.30±0.05                              0.0025
                              0.0300                         3.30±0.05                              0.0025
    VT-870 L330
                              0.0400                         3.30±0.05                              0.0025
                              0.0600                         3.30±0.05                              0.0025

•       Copper foil: Hoz~2oz, HTE, RTF and HVLP are all available based upon request.
•       More types may be available upon request.




                                                                                                                Page 2 of 5
www.venteclaminates.com                                                                                   Published on: 20/11/2024
Professional Manufacturer of Copper Clad Laminates




tec-speed 20.0 VT-870                                                                                                                          UL Approval: E214381   Version:20/11/2024

PROCESS GUIDE


Bake Cycles during PCB Fabrication
There are a few optional baking cycles that may be used PCB fabrication. Please take into consideration when
appropriate.

  Process                                                              Purpose                                                                          Cycle
  After Cutting

  (for laminate <10 mil)
                                                                       Dimensional stabilization;

                                                                       Eliminate moisture
                                                                                                                                                        2 hours150 ℃
  After oxide                                                          Eliminate moisture                                                               1-2 hours 120℃
  After Drilliing                                                      Eliminate stress                                                                 2 hours@ 190℃
  Before HASL                                                          Eliminate moisture                                                               2 hours@ 125℃

                                                                                                                                                        2-4 hours@ 105℃
  Before shipment

                                                                       Eliminate moisture
  (if stored for over 3 months)




Press Condition                                    壓合
  H                     R )(R          [M
 1. eating rate ate of ise of material aterial Temperature     ]:

   - º              - 5 º :≥ - º , - º º
 80 110 C and 130 1 0 C 3.0 4.0 C/min 110 130 C 1 C/min
 2.Curing Temperature & Time: >60min at more than 210ºC and peak temperature>215 ºC.
 3.Full Pressure: ≥500-750psi should be applied full pressure before 60 ºC.
 4.Cushion for pressure evenness is needed.
 5. When fabricated multilayer-PCBs, more than12 layers is not recommended.
                  Bondply Temperature & Pressure Profile
        750                                                                                                               350
        700                                                                                                                  5
                                    500-750 PSI Pressure Range
                                                                                                                          32

        650                                                                                                               300
        600                                                                                                               275
        550                                                                                                               250
        500
                                                                                                                                 Temperature




                                                                                                                             5
Pressure




                                                                                                                                  (C




                                                                                                                          22
        450                                                                                                                00
 (




                                                                                                                                    elsius
   PSI




         00
                                                                                                                          2


                                                                                                                           75
                  20 Min Dwel @110-130 ºC
        4

         50
                                                                                                                          1
 )




                                                                                                                           50
        3

         00
                                                                                                                                  )




                                                                                                                          1
        3

        250                                                                                                               125
        200                                                                                                               100
        150                                                                                                               75
        100                                                                                                               50
         50                                                                                                               25
          0                                                                                                               0
                  5            5 20 25 30 35 40 45 50 55 60 65 70 75 80 85            5 100 105 110 115 120 125 130 135
                                                   Time inutes
              0       10   1                                                 90   9




                                                           (M           )
                                                                                                                                                                                Page 3 of 5
www.venteclaminates.com                                                                                                                                                   Published on: 20/11/2024
Professional Manufacturer of Copper Clad Laminates




tec-speed 20.0 VT-870                                                    UL Approval: E214381       Version:20/11/2024

PROCESS GUIDE


Typical Drilling Parameters
•       Drilling parameters should be adjusted depending on hole size, layer count, panel thickness, stack count and
        stack height etc.
•       Please adjust drilling parameters after checking qualities of through holes.

Suggest Drilling parameter as blow:

         Diameter
            Spindle speed
            Feed rate                Retract
              Hit Counts
           (mm)                  (KRPM)                   (IPM)                   (IPM)
            0.20                      55                    75                     500                     500
            0.25                      55                    75                     500                     500
            0.30                      40                    52                     500                     500
            0.40                      55                    75                    1000                     500
            0.60                      46                    70                    1000                     500
            1.00                      38                    76                    1000                     500
            2.53                      21                    63                    1000                     500

•       Excessive wear of carbide drill bits. Diamond coated drill bits are recommended.
•       LEAluminum sheet and white phenolic entry board are preferred, please consult your local Ventec
        representative for options.




                                                                                                              Page 4 of 5
www.venteclaminates.com                                                                                 Published on: 20/11/2024
Professional Manufacturer of Copper Clad Laminates




tec-speed 20.0 VT-870                                                   UL Approval: E214381       Version:20/11/2024

PROCESS GUIDE


Desmear Process
Panels should be baked for at least 1 hour at 120℃ prior to plasma treatment. Plasma treated holes are more delicate
than permanganate etched holes. Panels should not be exposed to any pressure wash or scrubbing process prior to
metallization.

Plasma Desmear: 

One time of FR-4 conditions is recommendable.
Permanganate horizontal Desmear: 

The weight loss of VT-870 laminate is more than that of our conventional FR-4 material. One time of FR-4 condition is
recommendable.
Permanganate vertical Desmear: 

Vertical desmear process is not recommendable.




Packaging and baking recommendation
•       It is recommended to bake the board before packaging at 125℃/4~8h to avoid moisture causing a decrease
        in heat resistance.
•       If the PCBs needs to be stored for a long time before use, it is recommended to use aluminum foil vacuum
        packaging.
•       If exceed 3 months after packaging, It is best to bake the PCBs at 125℃/4~6h before assembly before use.




                                                                                                             Page 5 of 5
www.venteclaminates.com                                                                                Published on: 20/11/2024

File: 00_REF/PCB RF ANT/05_PCB_Dielectric_Data_2026/search_text/Ventec/Ventec__tec-speed300-vt-370x-370x-lcte-pgl-202510__기술자료__RT0491__추출텍스트.txt
Professional Manufacturer of Copper Clad Laminates




VT-370X
tec-speed/ V30.0
             T-370X
                 VT-370X
                     LCTE/ VT-370X                                               LCT
                                                                          UL Approval:     E  UL Approval: E214381
                                                                                       E214381 Version:16/10/2025
PROCESS GUIDE


Precautions in Handling
Storage Condition & Shelf Life
                                                  Laminate
                          Temperature             Room
 Storage Condition
                          Relative Humidity       /
 Shelf Life                                       24 Months(airproof)

•       Laminates should be stored flat in a clean dry area. Cores will benefit from being stored between two
        stiffeners in order to prevent unnecessary bending of the layers or damaged corners. Soft slip sheets should
        be used to prevent dust and debris from be embossed into the material.
•       Laminates are without woven glass reinforcement and are softer than most other rigid base materials for
        printed circuit board and are more susceptible to handling damage. As with all laminate materials, especially
        thin materials, care should be taken to avoid distorting the material during handling.



Designing and Inner layer Process
•       Materials are compatible with many tooling systems. Choosing whether to use round or slotted pins, external
        or internal pinning. Whichever approach is used, it is good practice to retain copper around tooling holes.
•       A chemical process consisting of organic cleaners and a micro-etch is the preferred method of preparing
        copper surfaces for coating with liquid or film photoresist. Mechanical scrubbing is not recommended.
•       Developers, strippers, and copper etchants used to process epoxy glass materials will also work with layers.
        Thin cores may require leader boards for conveyorized processing and frames or supportive racks for
        vertical-type processing.
•       Laminates are compatible with most oxide and oxide alternative processes. Highly caustic, high temperature
        processes, should be followed by a thorough rinse and bake of the inner layers.




                                                                                                                Page 1 of 6
www.venteclaminates.com                                                                                  Published on: 16/10/2025
Professional Manufacturer of Copper Clad Laminates



                                                                                                        UL Approval: E214381
tec-speed 30.0 VT-370X / VT-370X LCTE                                                                      Version:16/10/2025

PROCESS GUIDE


Inner Layer Artwork Compensation Factors
              Thickness                  Configuration                       Direction                    Comp.(ppm)
              5mil 1/1oz                  Signal/signal                    Length / Width                   900 / 500
              5mil 1/1oz                  Signal/Ground                    Length / Width                   850 / 450
              5mil 1/1oz                 Ground/Ground                     Length / Width                   600 / 300

If you use other thickness types, please contact Ventec technical service engineer.



Laminates Availability
                                                                Dk@10GHz                               Df@10GHz
         Laminate          Core Thickness

                               (inch)                        IPC-TM650 2.5.5.5
                     IPC-TM650 2.5.5.5

                                                              Clamped Stripline                      Clamped Stripline
                                0.0035                              2.90                                 0.00035
                                0.0040                              2.90                                 0.00035
                                0.0045                              2.90                                 0.00035
          VT-370X
                                0.0050                              2.90                                 0.00035
                                0.0080                              2.90                                 0.00035
                                0.0100                              2.90                                 0.00035
                                0.0035                              2.95                                 0.00055
                                0.0040                              2.95                                 0.00055
                                0.0045                              2.95                                 0.00055
    VT-370X LCTE
                                0.0050                              2.95                                 0.00055
                                0.0080                              2.95                                 0.00055
                                0.0100                              2.95                                 0.00055

    Copper Type                              Copper thickness                            Remark
    HVLP3                                    Hoz, 1oz                                    Standard
    HTE                                      Hoz, 1oz, 2oz                               Optional
    RTF                                      Hoz, 1oz, 2oz                               Optional
    RA                                       Hoz, 1oz                                    Optional

•          Copper foil: Hoz~2oz, HTE, RTF, RA and HVLP are all available based upon request.
•          More types may be available upon request.
                                                                                                                     Page 2 of 6
www.venteclaminates.com                                                                                        Published on: 16/10/2025
Professional Manufacturer of Copper Clad Laminates




tec-speed 30.0 VT-370X / VT-370X LCTE
                                                                                                                                                                                                           UL Approval: E214381
                                                                                                                                                                                                             Version:16/10/2025
PROCESS GUIDE


Bonding for Multilayer
•             Special pretreatments of etched surfaces using plasma processes shouldn’t be necessary providing care was
              taken to protect the substrate surface after copper etch. Inner-layers should be baked at 120℃ for 60
              minutes to ensure removal of volatile substances prior to MLB bonding.
•             Cores are compatible with a broad range of thermosetting adhesive systems. Many factors, such as electrical
              performance, flow characteristics, ease of processing, and bond temperature requirements are considered
              when making the best overall choice.
•             The press cycle is determined by the requirements of the chosen adhesive resin system of High Tg prepreg.



Bond cycle
1.Heating rate (Rate of Rise) of material [Material Temperature]:

50-315 ºC: ≥5.5℃/min 315-371 ºC≥2.7℃/min
2.Curing Temperature & Time: 30-60min at more than 371ºC.
3.Full Pressure: 250-500psi should be applied full pressure before 23 ºC.
4.Cooling rate of material: 260-121 ºC ≤1.1℃/min.
5.Cushion for pressure evenness is needed.


                                             Bondply Temperature & Pressure Profile
                     500                                                                                                                                                     600

                                                                                                                                                                             550


                                                            250-500 PSI Pressure Range                                                                                       500
    Pressure (PSI)




                                                                                                                                                                                   Temperature (Celsius)




                                                                                                                                                                             450

                     250                                                                                                                                                     400

                                                                                                                                                                             350
                     200
                                                                                                                                                                             300

                                                                                                                                                                             250

                                                                                                                                                                             200
                     100
                                                                                                                                                                             150

                                                                                                                                                                             100

                                                                                                                                                                             50

                      0                                                                                                                                                      0
                           0   5   10   15   20   25   30   35   40   45   50   55   60   65   70   75   80   85   90   95   100   105   110   115   120   125   130   135



                                                                                Time (Minutes)
                                                                                                                                                                                                                       Page 3 of 6
www.venteclaminates.com                                                                                                                                                                                          Published on: 16/10/2025
Professional Manufacturer of Copper Clad Laminates



                                                                                                            pproval: E214381
tec-speed 30.0 VT-370X / VT-370X LCTE
                                                                                                        UL A


                                                                                                          Version:16/10/2025




PROCESS GUIDE


Mechanical drill parameters
    Drill Bit Diameter
              Spindle
                 Infeed
                 Retract
                 Hit Counts
           (mm)                      (KRPM)                    (IPM)                   (IPM)
             0.3                       150                      47                      300                        300
             0.5                       110                      50                      400                        300
             0.8                       80                       55                      400                        300
             1.0                       55                       60                      400                        300

•       Excessive wear of carbide drill bits. New drill bits are recommended.
•       Rigid entry and exit material is critical in order to remove any debris or deposits from the drill bit. 10~25mil
        (0.25 –0.6 mm) phenolic entry is acceptable for most applications.



Desmear Process
Plasma treatment is necessary process, and material should be baked more than 1 hour at 120℃ before plasma
treatment. Meanwhile, material cannot be suffered any high pressure washing and scrubbing before metallization.

Plasma: Half time of FR-4 conditions is recommended.




          Pressure
              Temperature
           as mixture                            Power
                Duration

            (mT)                    (℃ )            G
                                                                                               (W)                   (min)
              22   0                    60          3.50 l/min O2                                7000                    10
              22   0                    60          0.19 l/min CF4 , 3.50 l/min O2               6800                    10
              22   0                    60          0.30 l/min N2                                6800                    2   0
              22   0                    60          1.0 l/min H2 , 1.0 l/min N2                  7000                    10

Permanganate Desmear: Not recommended.




                                                                                                                      Page 4 of 6
www.venteclaminates.com                                                                                         Published on: 16/10/2025
Professional Manufacturer of Copper Clad Laminates




tec-speed 30.0 VT-370X / VT-370X LCTE
                                                                                                  UL Approval: E214381
                                                                                                    Version:16/10/2025
PROCESS GUIDE


Plating and EDS
•       Laminates have been engineered to be highly resistant to chemical infiltration and a robust hole wall  

        preparation process is necessary for a successful deposition plating process. Following hole wall
        preparation, they will accept standard electroless copper or direct deposit metallization plating process.
•       Image, Develop, Etch, Strip Film.

        When copper surface preparation is required, chemical cleaning processes are preferred. Mechanical
        scrubbing should be avoided due to possible mechanical damage. Otherwise, standard processing should be
        used.



Solder mask and finish
•       Materials should be rinsed and baked prior to solder mask application. Rinsing in warm or hot water for
        20-30 minutes followed by 60 minutes @125℃should be sufficient, especially if the bake is done under
        vacuum.
•       No special treatment is required if the surface has not been mechanically scrubbed. In rare cases, where  

        adhesion is poor, a plasma treatment may be used to activate the exposed PTFE.
•       Laminate is compatible to most final finishes (HASL, Sn, Ag, Ni/Au, OSP, etc). A rinse/bake should be done

        prior to HASL. Make sure etched substrate surfaces are clean before ENIG plating, or else background
        plating could occur.




                                                                                                                Page 5 of 6
www.venteclaminates.com                                                                                   Published on: 16/10/2025
Professional Manufacturer of Copper Clad Laminates



                                                                                                   pproval: E214381
tec-speed 30.0 VT-370X / VT-370X LCTE
                                                                                              UL A


                                                                                                 Version:16/10/2025




PROCESS GUIDE


Routing
        Drill Bit Diameter
              Spindle
                      Infeed
                     Retract

               (mm)                      (KRPM)                         (IPM)                       (IPM)
                0.8                         50                           10                          500
                 1.0                        40                           12                          500
                 1.2                        34                           12                          500
                 1.6                        25                           18                          700
                2.0                         20                          27.2                         700
                2.4                         20                           35                          700
                3.0                         20                           42                          700
                3.2                         20                           42                          700

•       Excessive wear of carbide drill bits and Diamond coated drill bits are recommended.
•       Rigid phenolic entry and a rigid backer should be used. In some cases, adding paper (white paper or Kraft
        paper) between the phenolic and the part allows better conformance to surface topography and may reduce
        burring.
•       Materials will generally provide a better edge quality due to none glass fabric.



Packaging and baking recommendation
•       It is recommended to bake the board before packaging at 125℃/4~8h to avoid moisture causing a decrease
        in heat resistance.
•       If the PCBs needs to be stored for a long time before use, it is recommended to use aluminum foil vacuum
        packaging.
•       If exceed 3 months after packaging, It is best to bake the PCBs at 125℃/4~6h before assembly before use.




                                                                                                            Page 6 of 6
www.venteclaminates.com                                                                               Published on: 16/10/2025
