Repository: EIDOSDATA/TraceWave-Studio

# PCB 유전율과 적층 자료

수집/정리 기준일: 2026-11-11.

먼저 [전체 자료 안내 엑셀](Excel/00_전체_자료_안내.xlsx)을 연다. 회사별 엑셀은 `Excel/`에 있고, 원문 검색은 [HTML 안내](START_HERE_ko.html)를 사용한다.

- [자료 사용 안내](docs/자료_사용_안내.md): 폴더, 단위, 조건 선택과 내보내기.
- [자료 검토 결과](docs/자료_검토_결과.md): 확인한 범위, 오류/공백, 정리 내역.
- [TraceWave Studio 연결 설계](../../../Code/docs/pcb_material_catalog.md): 사용자 직접 입력, 소재 선택, 제조업체 적층 선택과 현재 구현의 경계.

57,340개 조건별 관측, 36개 회사와 일반 재료 참고 자료 1개 그룹, 1,756개 출처 기록을 보존했다. 새 엑셀은 전체 안내 1개와 회사/참고 자료별 37개로 총 38개다. 행 수는 고유 소재나 독립 측정 수가 아니다. 공식 자료에 값이 있어도 실제 제조 조건과 해석 대역에 맞는지 확인해야 한다.

사람이 보는 엑셀과 프로그램용 JSONL을 분리했다. 원문 PDF/HTML의 바이트는 보존하면서 파일명을 회사와 소재/용도 중심으로 바꿨다. 중복 저장한 데이터 사본은 복구 폴더로 옮겼고 관측 수치는 삭제하지 않았다.

File: 00_REF/PCB RF ANT/05_PCB_Dielectric_Data_2026/search_text/Ventec/Ventec__tec-speed300-vt-6702-pgl-202411__기술자료__RT0494__추출텍스트.txt
Professional Manufacturer of Copper Clad Laminates




tec-speed 30.0 VT-6702                                                    UL Approval: E214381       Version:20/11/2024


PROCESS GUIDE


Precautions in Handling
Storage Condition & Shelf Life
                                                   Laminate
                          Temperature              Room
 Storage Condition
                          Relative Humidity        /

 Shelf Life                                        24 Months(airproof)


•       Take care in handling thin core laminates as they are easily damaged.
•       The grain direction is indicated on the label with an arrow.
•       Laminates exceeding 24 months can still be used as long as the copper foil has no severe oxidation or stain.




Inner Layer Process
•       Tooling & pinning holes should be drilled or routed. Punching is forbidden.
•       Lay the panel on a flat clean surface. The solvent clean should be followed with a clean water rinse.
•       Remove copper oxides using commercially available cleaners and micro etchants.
•       Abrasive cleaning (e.g., pumice powder or conveyorized brush scrubbing) is not recommended.

•       Mechanical surface preparation tends to cause microscopic scratches in copper. These scratches become
        stress risers that can lead to thermal stress cracks in some environmental conditions. While strongly
        recommending against abrasive cleaning, we recognize that in some circumstances that abrasive cleaning
        is necessary. When abrasive cleaning is required, it should be performed with minimal pressure and
        knowledge of the risks involved. Brush scrubbing may cause material distortion.
•       After oxide, it is preferred to press cores within 12 hours. Any cores staged more than 24 hours should be
        re-treated.




                                                                                                                 Page 1 of 4
www.venteclaminates.com                                                                                   Published on: 20/11/2024
Professional Manufacturer of Copper Clad Laminates




tec-speed 30.0 VT-6702                                                  UL Approval: E214381        Version:20/11/2024

PROCESS GUIDE


Laminates Availability
                                                              Dk                                    Df
     Laminate                  Core Thickness

                                   (inch)                     @
                                     @

                                                            10GHz                                  10GHz
                                    0.010                  2.94±0.04                               0.0011
                                    0.020                  2.94±0.04                               0.0011
      VT-6702
                                   0.030                   2.94±0.04                               0.0011
                                   0.060                   2.94±0.04                               0.0011

Remarks:

•       Copper foil: Hoz~2oz, HTE, RTF and HVLP are all available based upon request.
•       More types may be available upon request.
•       Metal base and Resistive Cu are available upon request.




Typical Drilling Parameters
     Drill Bit Diameter                     Spindle

                                            (KRPM)
                                                              Infeed

                                                               (IPM)
                                                                                        Retract

                                                                                         (IPM)                 Hit Counts

    0.50mm         0.0197in                   48                  95                      500                       400
    0.65mm         0.0256in                   37                  74                      500                       400
    1.00mm         0.0394in                   24                  48                      500                       400
    1.25mm         0.0492in                   20                  40                      500                       400
    1.59mm         0.0625in                   20                  40                      500                       400
    2.00mm         0.0797in                   20                  40                      500                       400
    3.00mm          0.1181in                  20                  40                      500                       400

•       Chip load: 0.002”~0.004” / revolution.
•       Surface speed: 200~300 SFM.
•       Excessive wear of carbide drill bits. Carbide or Diamond coated drill bits are recommended.
•       LE Aluminum sheet and white phenolic entry board are preferred, please consult your local Ventec
        representative for options.




                                                                                                                  Page 2 of 4
www.venteclaminates.com                                                                                     Published on: 20/11/2024
Professional Manufacturer of Copper Clad Laminates




tec-speed 30.0 VT-6702                                                       UL Approval: E214381     Version:20/11/2024

PROCESS GUIDE


Desmear Process
Plasma treatment is necessary process, and material should be baked more than 1 hour at 120℃ before plasma
treatment. Meanwhile, material cannot be suffered any high pressure washing and scrubbing before metallization.

Plasma: Half time of FR-4 conditions is recommended.

          Pressure
               Temperature
               Gas mixture                  Power
               Duration

            (mT)                     (℃)                                                   (W)                  (min)
             250                        90                  90%H2 , 10% N2                 4500                      5
             250                       100                 10%CF4 , 90% N2                 4000                     10
             250                       100                     100% O2                     4000                      5
             250                       100                     100% N2                     4200                     30

Permanganate Desmear: Not recommended.




Plating and solder mask
•       VT-6702 laminates have been engineered to be highly resistant to chemical infiltration and a robust hole wall  

        preparation process is necessary for a successful deposition plating process. Following hole wall preparation,
        VT-6702 will accept standard electroless copper or direct deposit metallization plating process.
•       When copper surface preparation is required, chemical cleaning processes are preferred.Mechanical  

        scrubbing should be avoided due to possible mechanical damage. Otherwise, standard processing should be
        used.
•       No special treatment is required if the surface has not been mechanically scrubbed. In rare cases, where

        adhesion is poor, a plasma treatment may be used to activate the exposed PTFE.




                                                                                                                 Page 3 of 4
www.venteclaminates.com                                                                                    Published on: 20/11/2024
Professional Manufacturer of Copper Clad Laminates




tec-speed 30.0 VT-6702                                                     UL A    pproval: E214381   ersion:20/11/2024
                                                                                                      V




PROCESS GUIDE


Routing
        Drill Bit Diameter
                 Spindle
                       Infeed
                        Retract

               (mm)                         (KRPM)                          (IPM)                          (IPM)
                0.8                           50                             10                             500
                 1.0                          40                             12                             500
                 1.2                          34                             12                             500
                 1.6                           25                            18                             700
                2.0                           20                            27.2                            700
                2.4                           20                             35                             700
                3.0                           20                             42                             700
                3.2                           20                             42                             700

•       Excessive wear of carbide drill bits and Diamond coated drill bits are recommended.
•       Rigid phenolic entry and a rigid backer should be used. In some cases, adding paper (white paper or Kraft
        paper) between the phenolic and the part allows better conformance to surface topography and may reduce
        burring.
•       Materials will generally provide a better edge quality due to none glass fabric.




Packaging and baking recommendation
•       It is recommended to bake the board before packaging at 125℃/4~8h to avoid moisture causing a decrease
        in heat resistance.
•       If the PCBs needs to be stored for a long time before use, it is recommended to use aluminum foil vacuum
        packaging.
•       If exceed 3 months after packaging, It is best to bake the PCBs at 125℃/4~6h before assembly before use.




                                                                                                                   Page 4 of 4
www.venteclaminates.com                                                                                      Published on: 20/11/2024

File: 00_REF/PCB RF ANT/05_PCB_Dielectric_Data_2026/search_text/Ventec/Ventec__tec-speed300-vt-6710-pgl-202411__기술자료__RT0498__추출텍스트.txt
Professional Manufacturer of Copper Clad Laminates




tec-speed 30.0 VT-6710                                                    UL Approval: E214381       Version:20/11/2024


PROCESS GUIDE


Precautions in Handling
Storage Condition & Shelf Life
                                                   Laminate
                          Temperature              Room
 Storage Condition
                          Relative Humidity        /

 Shelf Life                                        24 Months(airproof)


•       Take care in handling thin core laminates as they are easily damaged.
•       The grain direction is indicated on the label with an arrow.
•       Laminates exceeding 24 months can still be used as long as the copper foil has no severe oxidation or stain.




Inner Layer Process
•       Tooling & pinning holes should be drilled or routed. Punching is forbidden.
•       Lay the panel on a flat clean surface. The solvent clean should be followed with a clean water rinse.
•       Remove copper oxides using commercially available cleaners and micro etchants.
•       Abrasive cleaning (e.g., pumice powder or conveyorized brush scrubbing) is not recommended.

•       Mechanical surface preparation tends to cause microscopic scratches in copper. These scratches become
        stress risers that can lead to thermal stress cracks in some environmental conditions. While strongly
        recommending against abrasive cleaning, we recognize that in some circumstances that abrasive cleaning
        is necessary. When abrasive cleaning is required, it should be performed with minimal pressure and
        knowledge of the risks involved. Brush scrubbing may cause material distortion.
•       After oxide, it is preferred to press cores within 12 hours. Any cores staged more than 24 hours should be
        re-treated.




                                                                                                                 Page 1 of 4
www.venteclaminates.com                                                                                   Published on: 20/11/2024
Professional Manufacturer of Copper Clad Laminates




tec-speed 30.0 VT-6710                                                   U  L Approval: E214381       Version:20/11/2024

PROCESS GUIDE


Laminates Availability
                                                           Dk@10GHz                                Df@10GHz
     Laminate                  Core Thickness

                                   (inch)              IPC-TM650 2.5.5.5
                   IPC-TM650 2.5.5.5

                                                        Clamped Stripline                    Clamped Stripline
                                    0.025                  10.20±0.25                               0.0022
      VT-   6710                    0.050                  10.20±0.25                               0.0022
                                    0.075                  10.20±0.25                               0.0022

Remarks:

•       Copper foil: Hoz~2oz, HTE, RTF and HVLP are all available based upon request.
•       More types may be available upon request.
•       Metal base and Resistive Cu are available upon request.




Drilling parameters
     Drill Bit Diameter                     Spindle
           Infeed
                  Retract
             Hit Counts
                                            (KRPM)              (IPM)                    (IPM)
    0.50mm         0.0197in                   48                  95                      500                     400
    0.65mm         0.0256in                   37                  74                      500                     400
    1.00mm         0.0394in                   24                  48                      500                     400
    1.25mm         0.0492in                   20                  40                      500                     400
    1.59mm         0.0625in                   20                  40                      500                     400
    2.00mm         0.0797in                   20                  40                      500                     400
    3.00mm          0.1181in                  20                  40                      500                     400

•       Chip load: 0.002”~0.004” / revolution.
•       Surface speed: 200~300 SFM.
•       Excessive wear of carbide drill bits. Carbide or Diamond coated drill bits are recommended.
•       LE Aluminum sheet and white phenolic entry board are preferred, please consult your local Ventec
        representative for options.




                                                                                                                Page 2 of 4
www.venteclaminates.com                                                                                   Published on: 20/11/2024
Professional Manufacturer of Copper Clad Laminates




tec-speed 30.0 VT-6710                                                      UL Approval: E214381     Version:20/11/2024

PROCESS GUIDE


Desmear Process
Plasma treatment is necessary process, and material should be baked more than 1 hour at 120℃ before plasma
treatment. Meanwhile, material cannot be suffered any high pressure washing and scrubbing before metallization.

Plasma: Half time of FR-4 conditions is recommended.

          Pressure
               Temperature
              Gas mixture                  Power
               Duration

            (mT)                     (℃)                                                  (W)                  (min)
             250                       90                  90%H2 , 10% N2                 4500                      5
             250                       100                 10%CF4 , 90% N2                4000                     10
             250                       100                    100% O2                     4000                      5
             250                       100                    100% N2                     4200                     30

Permanganate Desmear: Not recommended.




Plating and solder mask
•       VT-6710 laminates have been engineered to be highly resistant to chemical infiltration and a robust hole wall
        preparation process is necessary for a successful deposition plating process. Following hole wall preparation,
        VT-6710 will accept standard electroless copper or direct deposit metallization plating process.
•       When copper surface preparation is required, chemical cleaning processes are preferred. Mechanical  

        scrubbing should be avoided due to possible mechanical damage. Otherwise, standard processing should be
        used.
•       No special treatment is required if the surface has not been mechanically scrubbed. In rare cases, where

        adhesion is poor, a plasma treatment may be used to activate the exposed PTFE.




                                                                                                                Page 3 of 4
www.venteclaminates.com                                                                                   Published on: 20/11/2024
Professional Manufacturer of Copper Clad Laminates




tec-speed 30.0 VT-6710                                                     UL A    pproval: E214381   ersion:20/11/2024
                                                                                                      V




PROCESS GUIDE


Routing
        Drill Bit Diameter
                 Spindle
                       Infeed
                        Retract

               (mm)                         (KRPM)                          (IPM)                          (IPM)
                0.8                           50                             10                             500
                 1.0                          40                             12                             500
                 1.2                          34                             12                             500
                 1.6                           25                            18                             700
                2.0                           20                            27.2                            700
                2.4                           20                             35                             700
                3.0                           20                             42                             700
                3.2                           20                             42                             700

•       Excessive wear of carbide drill bits and Diamond coated drill bits are recommended.
•       Rigid phenolic entry and a rigid backer should be used. In some cases, adding paper (white paper or Kraft
        paper) between the phenolic and the part allows better conformance to surface topography and may reduce
        burring.
•       Materials will generally provide a better edge quality due to none glass fabric.




Packaging and baking recommendation
•       It is recommended to bake the board before packaging at 125℃/4~8h to avoid moisture causing a decrease
        in heat resistance.
•       If the PCBs needs to be stored for a long time before use, it is recommended to use aluminum foil vacuum
        packaging.
•       If exceed 3 months after packaging, It is best to bake the PCBs at 125℃/4~6h before assembly before use.




                                                                                                                   Page 4 of 4
www.venteclaminates.com                                                                                      Published on: 20/11/2024

File: 00_REF/PCB RF ANT/05_PCB_Dielectric_Data_2026/search_text/Ventec/Ventec__tec-speed300-vt-6735-pgl-202507__기술자료__RT0500__추출텍스트.txt
Professional Manufacturer of Copper Clad Laminates




tec-speed 30.0 VT-6735                                                   UL Approval: E214381       Version:20/07/2025

PROCESS GUIDE


Precautions in Handling
Storage Condition & Shelf Life
                                                  Laminate
                          Temperature             Room
 Storage Condition
                          Relative Humidity       /
 Shelf Life                                       24 Months(airproof)

•       Take care in handling thin core laminates as they are easily damaged.
•       The grain direction is indicated on the label with an arrow.
•       Laminates exceeding 24 months can still be used as long as the copper foil has no severe oxidation or stain.



Designing and Inner layer Process
•       Tooling & pinning holes should be drilled or routed. Punching is forbidden.
•       Lay the panel on a flat clean surface. The solvent clean should be followed with a clean water rinse.
•       Remove copper oxides using commercially available cleaners and micro etchants.
•       Abrasive cleaning (e.g., pumice powder or conveyorized brush scrubbing) is not recommended.
•       Mechanical surface preparation tends to cause microscopic scratches in copper. These scratches become
        stress risers that can lead to thermal stress cracks in some environmental conditions. While strongly
        recommending against abrasive cleaning, we recognize that in some circumstances that abrasive cleaning
        is necessary. When abrasive cleaning is required, it should be performed with minimal pressure and
        knowledge of the risks involved. Brush scrubbing may cause material distortion.
•       After oxide, it is preferred to press cores within 12 hours. Any cores staged more than 24 hours should be
        re-treated.




                                                                                                                Page 1 of 4
www.venteclaminates.com                                                                                  Published on: 20/07/2025
Professional Manufacturer of Copper Clad Laminates




tec-speed 30.0 VT-6735                                                  U  L Approval: E214381      Version:20/07/2025

PROCESS GUIDE


Laminates Availability
                                                          Dk@10GHz                                Df@10GHz
        CCL                Thickness

                             (inch)                   IPC-TM650 2.5.5.5
                   IPC-TM650 2.5.5.5

                                                       Clamped Stripline                    Clamped Stripline
                             0.010                         3.5±0.05                                0.0015
      VT-6735                0.020                         3.5±0.05                                0.0015
                             0.030                         3.5±0.05                                0.0015

Remarks:



•       Copper foil: Hoz~2oz, HTE,RTF and HVLP are all available based upon request.
•       More types may be available upon request.



Drilling parameters
     Drill Bit Diameter
             Spindle
                 Infeed
                  Retract
             Hit Counts
            (mm)                     (KRPM)                    (IPM)                    (IPM)
              0.25                      68                      88                       300                     300
              0.35                      55                      83                       300                     400
              0.50                      48                      96                       400                     400
              0.75                      32                      64                       400                     400
              1.00                      24                      48                       400                     400
              1.25                      20                      40                       400                     400
              1.59                      20                      40                       400                     400

•       Surface speed: 150~300 SFM.
•       Excessive wear of carbide drill bits. Carbide or Diamond coated drill bits are recommended.
•       LE Aluminum sheet and white phenolic entry board are preferred, please consult your local Ventec
        representative for options.




                                                                                                              Page 2 of 4
www.venteclaminates.com                                                                                 Published on: 20/07/2025
Professional Manufacturer of Copper Clad Laminates




tec-speed 30.0 VT-6735                                                     UL Approval: E214381      Version:20/07/2025

PROCESS GUIDE


Desmear Process
Plasma treatment is necessary process, and material should be baked more than 1 hour at 120℃ before plasma
treatment. Meanwhile, material cannot be suffered any high pressure washing and scrubbing before metallization.

Plasma: Half time of FR-4 conditions is recommended.

          Pressure
               Temperature
               Gas mixture                  Power
               Duration

            (mT)                     (℃)                                                   (W)                  (min)
             250                        90                  90%H2 , 10% N2                 4500                      5
             250                       100                 10%CF4 , 90% N2                 4000                     10
             250                       100                     100% O2                     4000                      5
             250                       100                     100% N2                     4200                     30

Permanganate Desmear: Not recommended.



Plating and Solder mask
•       VT-6735 laminates have been engineered to be highly resistant to chemical infiltration and a robust hole wall  

        preparation process is necessary for a successful deposition plating process. Following hole wall preparation,
        VT-6735 will accept standard electroless copper or direct deposit metallization plating process.
•       When copper surface preparation is required, chemical cleaning processes are preferred. Mechanical  

        scrubbing should be avoided due to possible mechanical damage. Otherwise, standard processing should be
        used.
•       No special treatment is required if the surface has not been mechanically scrubbed. In rare cases, where

        adhesion is poor, a plasma treatment may be used to activate the exposed PTFE.




                                                                                                                Page 3 of 4
www.venteclaminates.com                                                                                   Published on: 20/07/2025
Professional Manufacturer of Copper Clad Laminates




tec-speed 30.0 VT-6735                                                 UL A    pproval: E214381   ersion:20/07/2025
                                                                                                  V




PROCESS GUIDE


Routing
        Drill Bit Diameter
              Spindle
                      Infeed
                        Retract

               (mm)                      (KRPM)                         (IPM)                          (IPM)
                0.8                         50                           10                             500
                 1.0                        40                           12                             500
                 1.2                        34                           12                             500
                 1.6                        25                           18                             700
                2.0                         20                          27.2                            700
                2.4                         20                           35                             700
                3.0                         20                           42                             700
                3.2                         20                           42                             700

•       Excessive wear of carbide drill bits and Diamond coated drill bits are recommended.
•       Rigid phenolic entry and a rigid backer should be used. In some cases, adding paper (white paper or Kraft
        paper) between the phenolic and the part allows better conformance to surface topography and may reduce
        burring.
•       Materials will generally provide a better edge quality due to none glass fabric.



Packaging and baking recommendation
•       It is recommended to bake the board before packaging at 125℃/4~8h to avoid moisture causing a decrease
        in heat resistance.
•       If the PCBs needs to be stored for a long time before use, it is recommended to use aluminum foil vacuum
        packaging.
•       If exceed 3 months after packaging, It is best to bake the PCBs at 125℃/4~6h before assembly before use.




                                                                                                              Page 4 of 4
www.venteclaminates.com                                                                                 Published on: 20/07/2025

File: 00_REF/PCB RF ANT/05_PCB_Dielectric_Data_2026/search_text/Wurth_Elektronik/Wurth_Elektronik__BASIC10_ML10_147_17_2V13__추출텍스트__FB032.txt
                                                 #  Layer            Thickness Description                       Note
                                                           Top Solder         0.015mm    Soldermask IPC-SM840                   used on rigid parts
                                                           Top Surface Finish    0.006mm
                                                          1  Top Side           0.035mm     Starting foil 1/2oz. after plating and processing

                                                                          0.125mm    Prepreg IPC-4101/127/128                  FR-4.1 filled, halogen free

                                                          2   Inner Layer 1        0.017mm   ED Base Copper

                                                                          0.150mm    Core IPC-4101/127/128                     FR-4.1 filled, halogen free

                                                          3   Inner Layer 2        0.017mm   ED Base Copper

                                                                          0.125mm    Prepreg IPC-4101/127/128                  FR-4.1 filled, halogen free

                                                          4   Inner Layer 3        0.017mm   ED Base Copper

                                                                          0.150mm    Core IPC-4101/127/128                     FR-4.1 filled, halogen free

                                                          5   Inner Layer 4        0.017mm   ED Base Copper

                                                                          0.125mm    Prepreg IPC-4101/127/128                  FR-4.1 filled, halogen free

                                                          6   Inner Layer 5        0.017mm   ED Base Copper

                                                                          0.150mm    Core IPC-4101/127/128                     FR-4.1 filled, halogen free

                                                          7   Inner Layer 6        0.017mm   ED Base Copper

                                                                          0.125mm    Prepreg IPC-4101/127/128                  FR-4.1 filled, halogen free

                                                          8   Inner Layer 7        0.017mm   ED Base Copper

                                                                          0.150mm    Core IPC-4101/127/128                     FR-4.1 filled, halogen free

                                                          9   Inner Layer 8        0.017mm   ED Base Copper

                                                                          0.125mm    Prepreg IPC-4101/127/128                  FR-4.1 filled, halogen free


                                                          10 Bottom Side         0.035mm     Starting foil 1/2oz. after plating and processing
                                                                Bottom Surface Finish 0.006mm
                                                                Bottom Solder       0.015mm    Soldermask IPC-SM840                   used on rigid parts
                                                         Total thickness: 1.472mm





notes:

Final copper thicknesses according to IPC-6012  BASIC10_ML10_147_17_2V13

Standard: Surface Finish ENIG                PCB Thickness Tolerance: ± 10%
(Ni 5.5 µm ± 1.5 µm, Au 0.075 µm ± 0.025 µm)       customer                         created

Please follow our sectional design rules:          pcb name                       approved
►  www.we-online.com/designrulesbasic_en      engineer                         format      A4, landscape

For impedance matching stackups: Please         date
consult our specialists: BASIC@we-online.com    Template Revision: 10/2023 by Andreas Schilpp / Michael Kress / Werner Öchslen

File: 00_REF/PCB RF ANT/05_PCB_Dielectric_Data_2026/search_text/Wurth_Elektronik/Wurth_Elektronik__BASIC10_ML10_161_35_2V13__추출텍스트__FB032.txt
                                                 #  Layer            Thickness Description                       Note
                                                           Top Solder         0.015mm    Soldermask IPC-SM840                   used on rigid parts
                                                           Top Surface Finish    0.006mm
                                                         1  Top Side           0.035mm     Starting foil 1/2oz. after plating and processing

                                                                          0.125mm    Prepreg IPC-4101/127/128                  FR-4.1 filled, halogen free


                                                         2   Inner Layer 1        0.035mm   ED Base Copper


                                                                          0.150mm    Core IPC-4101/127/128                     FR-4.1 filled, halogen free


                                                         3   Inner Layer 2        0.035mm   ED Base Copper


                                                                          0.125mm    Prepreg IPC-4101/127/128                  FR-4.1 filled, halogen free


                                                         4   Inner Layer 3        0.035mm   ED Base Copper


                                                                          0.150mm    Core IPC-4101/127/128                     FR-4.1 filled, halogen free


                                                         5   Inner Layer 4        0.035mm   ED Base Copper


                                                                          0.125mm    Prepreg IPC-4101/127/128                  FR-4.1 filled, halogen free


                                                         6   Inner Layer 5        0.035mm   ED Base Copper


                                                                          0.150mm    Core IPC-4101/127/128                     FR-4.1 filled, halogen free


                                                         7   Inner Layer 6        0.035mm   ED Base Copper


                                                                          0.125mm    Prepreg IPC-4101/127/128                  FR-4.1 filled, halogen free


                                                         8   Inner Layer 7        0.035mm   ED Base Copper


                                                                          0.150mm    Core IPC-4101/127/128                     FR-4.1 filled, halogen free


                                                         9   Inner Layer 8        0.035mm   ED Base Copper


                                                                          0.125mm    Prepreg IPC-4101/127/128                  FR-4.1 filled, halogen free


                                                         10 Bottom Side         0.035mm     Starting foil 1/2oz. after plating and processing
                                                                Bottom Surface Finish 0.006mm
                                                                Bottom Solder       0.015mm    Soldermask IPC-SM840                   used on rigid parts
                                                         Total thickness: 1.616mm



notes:

Final copper thicknesses according to IPC-6012  BASIC10_ML10_161_35_2V13

Standard: Surface Finish ENIG                PCB Thickness Tolerance: ± 10%
(Ni 5.5 µm ± 1.5 µm, Au 0.075 µm ± 0.025 µm)       customer                         created

Please follow our sectional design rules:          pcb name                       approved
►  www.we-online.com/designrulesbasic_en      engineer                         format      A4, landscape

For impedance matching stackups: Please         date
consult our specialists: BASIC@we-online.com    Template Revision: 10/2023 by Andreas Schilpp / Michael Kress / Werner Öchslen

File: 00_REF/PCB RF ANT/05_PCB_Dielectric_Data_2026/search_text/Wurth_Elektronik/Wurth_Elektronik__BASIC10_ML10_209_35_2V13__추출텍스트__FB032.txt
                                                 #  Layer            Thickness Description                       Note
                                                           Top Solder         0.015mm    Soldermask IPC-SM840                   used on rigid parts
                                                           Top Surface Finish    0.006mm
                                                         1  Top Side           0.035mm     Starting foil 1/2oz. after plating and processing

                                                                          0.220mm    Prepreg IPC-4101/127/128                  FR-4.1 filled, halogen free


                                                         2   Inner Layer 1        0.035mm   ED Base Copper


                                                                          0.150mm    Core IPC-4101/127/128                     FR-4.1 filled, halogen free


                                                         3   Inner Layer 2        0.035mm   ED Base Copper


                                                                          0.220mm    Prepreg IPC-4101/127/128                  FR-4.1 filled, halogen free


                                                         4   Inner Layer 3        0.035mm   ED Base Copper


                                                                          0.150mm    Core IPC-4101/127/128                     FR-4.1 filled, halogen free


                                                         5   Inner Layer 4        0.035mm   ED Base Copper


                                                                          0.220mm    Prepreg IPC-4101/127/128                  FR-4.1 filled, halogen free


                                                         6   Inner Layer 5        0.035mm   ED Base Copper


                                                                          0.150mm    Core IPC-4101/127/128                     FR-4.1 filled, halogen free


                                                         7   Inner Layer 6        0.035mm   ED Base Copper


                                                                          0.220mm    Prepreg IPC-4101/127/128                  FR-4.1 filled, halogen free


                                                         8   Inner Layer 7        0.035mm   ED Base Copper


                                                                          0.150mm    Core IPC-4101/127/128                     FR-4.1 filled, halogen free


                                                         9   Inner Layer 8        0.035mm   ED Base Copper


                                                                          0.220mm    Prepreg IPC-4101/127/128                  FR-4.1 filled, halogen free


                                                         10 Bottom Side         0.035mm     Starting foil 1/2oz. after plating and processing
                                                                Bottom Surface Finish 0.006mm
                                                                Bottom Solder       0.015mm    Soldermask IPC-SM840                   used on rigid parts
                                                         Total thickness: 2.091mm



notes:

Final copper thicknesses according to IPC-6012  BASIC10_ML10_209_35_2V13

Standard: Surface Finish ENIG                PCB Thickness Tolerance: ± 10%
(Ni 5.5 µm ± 1.5 µm, Au 0.075 µm ± 0.025 µm)       customer                         created

Please follow our sectional design rules:          pcb name                       approved
►  www.we-online.com/designrulesbasic_en      engineer                         format      A4, landscape

For impedance matching stackups: Please         date
consult our specialists: BASIC@we-online.com    Template Revision: 10/2023 by Andreas Schilpp / Michael Kress / Werner Öchslen
