Repository: EIDOSDATA/TraceWave-Studio

# PCB 유전율과 적층 자료

수집/정리 기준일: 2026-11-11.

먼저 [전체 자료 안내 엑셀](Excel/00_전체_자료_안내.xlsx)을 연다. 회사별 엑셀은 `Excel/`에 있고, 원문 검색은 [HTML 안내](START_HERE_ko.html)를 사용한다.

- [자료 사용 안내](docs/자료_사용_안내.md): 폴더, 단위, 조건 선택과 내보내기.
- [자료 검토 결과](docs/자료_검토_결과.md): 확인한 범위, 오류/공백, 정리 내역.
- [TraceWave Studio 연결 설계](../../../Code/docs/pcb_material_catalog.md): 사용자 직접 입력, 소재 선택, 제조업체 적층 선택과 현재 구현의 경계.

57,340개 조건별 관측, 36개 회사와 일반 재료 참고 자료 1개 그룹, 1,756개 출처 기록을 보존했다. 새 엑셀은 전체 안내 1개와 회사/참고 자료별 37개로 총 38개다. 행 수는 고유 소재나 독립 측정 수가 아니다. 공식 자료에 값이 있어도 실제 제조 조건과 해석 대역에 맞는지 확인해야 한다.

사람이 보는 엑셀과 프로그램용 JSONL을 분리했다. 원문 PDF/HTML의 바이트는 보존하면서 파일명을 회사와 소재/용도 중심으로 바꿨다. 중복 저장한 데이터 사본은 복구 폴더로 옮겼고 관측 수치는 삭제하지 않았다.

File: 00_REF/PCB RF ANT/05_PCB_Dielectric_Data_2026/search_text/Wurth_Elektronik/Wurth_Elektronik__FLEX6_1Ri-4F-1Ri_101_17_2V13__추출텍스트__FB032.txt
Rigid
                                                                                           # Layer          Thickness Description                   Note
                                                                                                                       Top Solder         0.015mm      Soldermask IPC-SM840                   used on rigid parts
                                                                                                                       Top Surface Finish    0.006mm
                                                                                                                         1 Top Side           0.030mm       Starting foil 1/4oz. after plating and processing
                                                                                                                                     0.065mm      Prepreg IPC-4101/127/128                  FR-4.1 filled, halogen free

                                                                                                                                     0.100mm      Core IPC-4101/127/128                     FR-4.1 filled, halogen free



                                                                                                                                     0.174mm      Prepreg IPC-4101/127/128                  FR-4.1 filled, halogen free


                                                                                                                         2  Inner Layer 1        0.017mm    ED Base Copper
                                                                                                                                     0.050mm       Flexible core IPC-4204/11                     Flex Polyimide adhesiveless
                                                                                                                         3  Inner Layer 2        0.017mm    ED Base Copper
                                                                                                                                     0.060mm      IPC-4101/127/128 + IPC-4203/1            MIX layer Prepreg + Bondply
                                                                                                                         4  Inner Layer 3        0.017mm    ED Base Copper
                                                                                                                                     0.050mm       Flexible core IPC-4204/11                     Flex Polyimide adhesiveless
                                                                                                                         5  Inner Layer 4        0.017mm    ED Base Copper

                                                                                                                                     0.180mm      Prepreg IPC-4101/127/128                  FR-4.1 filled, halogen free



                                                                                                                                     0.100mm      Core IPC-4101/127/128                     FR-4.1 filled, halogen free


                                                                                                                                     0.065mm      Prepreg IPC-4101/127/128                  FR-4.1 filled, halogen free

                                                                                                                         6  Bottom Side         0.030mm       Starting foil 1/4oz. after plating and processing
                                                                                                                                  Bottom Surface Finish 0.006mm
                                                                                                                                  Bottom Solder       0.015mm      Soldermask IPC-SM840                   used on rigid parts
                                                                                                         Total thickness: 1.013mm





               notes:
                                                          FLEX6_1Ri-4F-1Ri_101_17_2V13

                                                                                           PCB Thickness Tolerance: rigid ± 10%  / flex ± 0,05mm
              Final copper thicknesses according to IPC-6013   Please follow our sectional design rules:
                               ►  www.we-online.com/designrigidflex            customer                         created

                                                                                                            pcb name                       approved
            IPC-2223 use A "Flex to install"                  For impedance matching stackups: Please
                                                             consult our specialists: FLEX@we-online.com     engineer                         format      A4, landscape
            Standard: Surface Finish ENIG                                                                             date
               (Ni 5.5 µm ± 1.5 µm, Au 0.075 µm ± 0.025 µm)                                                           Template Revision: 10/2023 by Andreas Schilpp / Michael Kress / Werner Öchslen

Flex
                                                                                           # Layer         Thickness Description          Note
                                                                                                                                                 Flex Top Coverlay    0.030mm      PI Coverlay IPC-4203/1         Polyimide + bonding film (Acrylic)
                                                                                                                         2  Inner Layer 1       0.017mm    ED Base Copper
                                                                                                                                    0.050mm       Flexible core IPC-4204/11       Flex Polyimide adhesiveless
                                                                                                                         3  Inner Layer 2       0.017mm    ED Base Copper
                                                                                                                                    0.060mm      IPC-4101/127/128 + IPC-4203/1 MIX layer Prepreg + Bondply
                                                                                                                         4  Inner Layer 3       0.017mm    ED Base Copper
                                                                                                                                    0.050mm       Flexible core IPC-4204/11       Flex Polyimide adhesiveless
                                                                                                                         5  Inner Layer 4       0.017mm    ED Base Copper
                                                                                                                                                 Flex Bottom Coverlay 0.030mm      PI Coverlay IPC-4203/1         Polyimide + bonding film (Acrylic)
                                                                                                         Total thickness: 0.288mm





               notes:
                                                           FLEX6_1Ri-4F-1Ri_101_17_2V13

                                                                                           PCB Thickness Tolerance: rigid ± 10%  / flex ± 0,05mm
              Final copper thicknesses according to IPC-6013   Please follow our sectional design rules:
                               ►  www.we-online.com/designrigidflex            customer                         created

                                                                                                             pcb name                       approved
            IPC-2223 use A "Flex to install"                  For impedance matching stackups: Please
                                                             consult our specialists: FLEX@we-online.com     engineer                         format      A4, landscape
             Standard: Surface Finish ENIG                                                                             date
               (Ni 5.5 µm ± 1.5 µm, Au 0.075 µm ± 0.025 µm)                                                           Template Revision: 10/2023 by Andreas Schilpp / Michael Kress / Werner Öchslen

File: 00_REF/PCB RF ANT/05_PCB_Dielectric_Data_2026/search_text/Wurth_Elektronik/Wurth_Elektronik__FLEX6_2F-4Ri_100_17_2V13__추출텍스트__FB032.txt
Rigid
                                                                                           # Layer          Thickness Description                   Note
                                                                                                                       Top Solder         0.015mm      Soldermask IPC-SM840                   used on rigid parts
                                                                                                                       Top Surface Finish    0.006mm
                                                                                                                         1 Top Side           0.030mm       Starting foil 1/4oz. after plating and processing
                                                                                                                                     0.050mm       Flexible core IPC-4204/11                     Flex Polyimide adhesiveless
                                                                                                                         2  Inner Layer 1        0.017mm    ED Base Copper
                                                                                                                                     0.100mm      Prepreg IPC-4101/127/128                LowFlow FR-4.1 filled, halogen free




                                                                                                                                     0.250mm      Core IPC-4101/127/128                     FR-4.1 filled, halogen free



                                                                                                                         3  Inner Layer 2        0.017mm    ED Base Copper

                                                                                                                                     0.125mm      Prepreg IPC-4101/127/128                  FR-4.1 filled, halogen free

                                                                                                                         4  Inner Layer 3        0.017mm    ED Base Copper



                                                                                                                                     0.250mm      Core IPC-4101/127/128                     FR-4.1 filled, halogen free



                                                                                                                         5  Inner Layer 4        0.017mm    ED Base Copper

                                                                                                                                     0.065mm      Prepreg IPC-4101/127/128                  FR-4.1 filled, halogen free

                                                                                                                         6  Bottom Side         0.030mm       Starting foil 1/4oz. after plating and processing
                                                                                                                                  Bottom Surface Finish 0.006mm
                                                                                                                                  Bottom Solder       0.015mm      Soldermask IPC-SM840                   used on rigid parts
                                                                                                         Total thickness: 1.009mm





              notes:
                                                         FLEX6_2F-4Ri_100_17_2V13

                                                                                           PCB Thickness Tolerance: rigid ± 10%  / flex ± 0,05mm
             Final copper thicknesses according to IPC-6013   Please follow our sectional design rules:
                               ►  www.we-online.com/designrigidflex            customer                         created

                                                                                                            pcb name                       approved
            IPC-2223 use A "Flex to install"                  For impedance matching stackups: Please
                                                            consult our specialists: FLEX@we-online.com     engineer                         format      A4, landscape
            Standard: Surface Finish ENIG                                                                             date
              (Ni 5.5 µm ± 1.5 µm, Au 0.075 µm ± 0.025 µm)                                                           Template Revision: 10/2023 by Andreas Schilpp / Michael Kress / Werner Öchslen

Flex
                                                                                           # Layer           Thickness Description                   Note
                                                                                                                                                                                flexible Soldermask Top 0.040mm      Soldermask JIS-C-5012/IPC-SM840              flexibel, thermal cured
                                                                                                                         1 Top Side            0.030mm       Starting foil 1/4oz. after plating and processing
                                                                                                                                      0.050mm       Flexible core IPC-4204/11                     Flex Polyimide adhesiveless
                                                                                                                         2  Inner Layer 1         0.017mm    ED Base Copper
                                                                                                                                           Coverlay Bottom       0.040mm      PI Coverlay IPC-4203/2                      Polyimide + bonding film (Epoxy)
                                                                                                         Total thickness: 0.177mm





               notes:
                                                         FLEX6_2F-4Ri_100_17_2V13

                                                                                           PCB Thickness Tolerance: rigid ± 10%  / flex ± 0,05mm
              Final copper thicknesses according to IPC-6013   Please follow our sectional design rules:
                               ►  www.we-online.com/designrigidflex            customer                         created

                                                                                                             pcb name                       approved
            IPC-2223 use A "Flex to install"                  For impedance matching stackups: Please
                                                             consult our specialists: FLEX@we-online.com     engineer                         format      A4, landscape
             Standard: Surface Finish ENIG                                                                             date
               (Ni 5.5 µm ± 1.5 µm, Au 0.075 µm ± 0.025 µm)                                                           Template Revision: 10/2023 by Andreas Schilpp / Michael Kress / Werner Öchslen

File: 00_REF/PCB RF ANT/05_PCB_Dielectric_Data_2026/search_text/Wurth_Elektronik/Wurth_Elektronik__FLEX6_2Ri-2F-2Ri_099_17_2V13__추출텍스트__FB032.txt
Rigid
                                                                                           # Layer          Thickness Description                   Note
                                                                                                                       Top Solder         0.015mm      Soldermask IPC-SM840                   used on rigid parts
                                                                                                                       Top Surface Finish    0.006mm
                                                                                                                         1 Top Side           0.030mm       Starting foil 1/4oz. after plating and processing
                                                                                                                                     0.065mm      Prepreg IPC-4101/127/128                  FR-4.1 filled, halogen free
                                                                                                                         2  Inner Layer 1        0.017mm    ED Base Copper

                                                                                                                                     0.150mm      Core IPC-4101/127/128                     FR-4.1 filled, halogen free




                                                                                                                                     0.174mm      Prepreg IPC-4101/127/128                  FR-4.1 filled, halogen free


                                                                                                                         3  Inner Layer 2        0.017mm    ED Base Copper
                                                                                                                                     0.050mm       Flexible core IPC-4204/11                     Flex Polyimide adhesiveless
                                                                                                                         4  Inner Layer 3        0.017mm    ED Base Copper

                                                                                                                                     0.174mm      Prepreg IPC-4101/127/128                  FR-4.1 filled, halogen free




                                                                                                                                     0.150mm      Core IPC-4101/127/128                     FR-4.1 filled, halogen free

                                                                                                                         5  Inner Layer 4        0.017mm    ED Base Copper

                                                                                                                                     0.065mm      Prepreg IPC-4101/127/128                  FR-4.1 filled, halogen free

                                                                                                                         6  Bottom Side         0.030mm       Starting foil 1/4oz. after plating and processing
                                                                                                                                  Bottom Surface Finish 0.006mm
                                                                                                                                  Bottom Solder       0.015mm      Soldermask IPC-SM840                   used on rigid parts
                                                                                                         Total thickness: 0.997mm





              notes:
                                                          FLEX6_2Ri-2F-2Ri_099_17_2V13

                                                                                           PCB Thickness Tolerance: rigid ± 10%  / flex ± 0,05mm
             Final copper thicknesses according to IPC-6013   Please follow our sectional design rules:
                               ►  www.we-online.com/designrigidflex            customer                         created

                                                                                                            pcb name                       approved
            IPC-2223 use A "Flex to install"                  For impedance matching stackups: Please
                                                            consult our specialists: FLEX@we-online.com     engineer                         format      A4, landscape
            Standard: Surface Finish ENIG                                                                             date
              (Ni 5.5 µm ± 1.5 µm, Au 0.075 µm ± 0.025 µm)                                                           Template Revision: 10/2023 by Andreas Schilpp / Michael Kress / Werner Öchslen

Flex
                                                                                           # Layer         Thickness Description       Note
                                                                                                                                                 Flex Top Coverlay    0.040mm      PI Coverlay IPC-4203/2    Polyimide + bonding film (Epoxy)
                                                                                                                         3  Inner Layer 2       0.017mm    ED Base Copper
                                                                                                                                    0.050mm       Flexible core IPC-4204/11 Flex Polyimide adhesiveless
                                                                                                                         4  Inner Layer 3       0.017mm    ED Base Copper
                                                                                                                                                 Flex Bottom Coverlay 0.040mm      PI Coverlay IPC-4203/2    Polyimide + bonding film (Epoxy)
                                                                                                         Total thickness: 0.164mm





               notes:
                                                           FLEX6_2Ri-2F-2Ri_099_17_2V13

                                                                                           PCB Thickness Tolerance: rigid ± 10%  / flex ± 0,05mm
              Final copper thicknesses according to IPC-6013   Please follow our sectional design rules:
                               ►  www.we-online.com/designrigidflex            customer                         created

                                                                                                             pcb name                       approved
            IPC-2223 use A "Flex to install"                  For impedance matching stackups: Please
                                                             consult our specialists: FLEX@we-online.com     engineer                         format      A4, landscape
             Standard: Surface Finish ENIG                                                                             date
               (Ni 5.5 µm ± 1.5 µm, Au 0.075 µm ± 0.025 µm)                                                           Template Revision: 10/2023 by Andreas Schilpp / Michael Kress / Werner Öchslen

File: 00_REF/PCB RF ANT/05_PCB_Dielectric_Data_2026/search_text/Wurth_Elektronik/Wurth_Elektronik__FLEX6_2Ri-2F-2Ri_154_17_2V13__추출텍스트__FB032.txt
Rigid
                                                                                           # Layer          Thickness Description                   Note
                                                                                                                       Top Solder         0.015mm      Soldermask IPC-SM840                   used on rigid parts
                                                                                                                       Top Surface Finish    0.006mm
                                                                                                                         1 Top Side           0.040mm       Starting foil 1/4oz. after plating and processing
                                                                                                                                     0.065mm      Prepreg IPC-4101/127/128                  FR-4.1 filled, halogen free
                                                                                                                         2  Inner Layer 1        0.017mm    ED Base Copper



                                                                                                                                     0.410mm      Core IPC-4101/127/128                     FR-4.1 filled, halogen free





                                                                                                                                     0.180mm      Prepreg IPC-4101/127/128                  FR-4.1 filled, halogen free


                                                                                                                         3  Inner Layer 2        0.017mm    ED Base Copper
                                                                                                                                     0.050mm       Flexible core IPC-4204/11                     Flex Polyimide adhesiveless
                                                                                                                         4  Inner Layer 3        0.017mm    ED Base Copper

                                                                                                                                     0.180mm      Prepreg IPC-4101/127/128                  FR-4.1 filled, halogen free





                                                                                                                                     0.410mm      Core IPC-4101/127/128                     FR-4.1 filled, halogen free



                                                                                                                         5  Inner Layer 4        0.017mm    ED Base Copper

                                                                                                                                     0.065mm      Prepreg IPC-4101/127/128                  FR-4.1 filled, halogen free

                                                                                                                         6  Bottom Side         0.040mm       Starting foil 1/4oz. after plating and processing
                                                                                                                                  Bottom Surface Finish 0.006mm
                                                                                                                                  Bottom Solder       0.015mm      Soldermask IPC-SM840                   used on rigid parts
                                                                                                         Total thickness: 1.549mm





              notes:
                                                          FLEX6_2Ri-2F-2Ri_154_17_2V13

                                                                                           PCB Thickness Tolerance: rigid ± 10%  / flex ± 0,05mm
             Final copper thicknesses according to IPC-6013   Please follow our sectional design rules:
                               ►  www.we-online.com/designrigidflex            customer                         created

                                                                                                            pcb name                       approved
            IPC-2223 use A "Flex to install"                  For impedance matching stackups: Please
                                                            consult our specialists: FLEX@we-online.com     engineer                         format      A4, landscape
            Standard: Surface Finish ENIG                                                                             date
              (Ni 5.5 µm ± 1.5 µm, Au 0.075 µm ± 0.025 µm)                                                           Template Revision: 10/2023 by Andreas Schilpp / Michael Kress / Werner Öchslen

Flex
                                                                                           # Layer         Thickness Description       Note
                                                                                                                                                 Flex Top Coverlay    0.040mm      PI Coverlay IPC-4203/2    Polyimide + bonding film (Epoxy)
                                                                                                                         3  Inner Layer 2       0.017mm    ED Base Copper
                                                                                                                                    0.050mm       Flexible core IPC-4204/11 Flex Polyimide adhesiveless
                                                                                                                         4  Inner Layer 3       0.017mm    ED Base Copper
                                                                                                                                                 Flex Bottom Coverlay 0.040mm      PI Coverlay IPC-4203/2    Polyimide + bonding film (Epoxy)
                                                                                                         Total thickness: 0.164mm





               notes:
                                                           FLEX6_2Ri-2F-2Ri_154_17_2V13

                                                                                           PCB Thickness Tolerance: rigid ± 10%  / flex ± 0,05mm
              Final copper thicknesses according to IPC-6013   Please follow our sectional design rules:
                               ►  www.we-online.com/designrigidflex            customer                         created

                                                                                                             pcb name                       approved
            IPC-2223 use A "Flex to install"                  For impedance matching stackups: Please
                                                             consult our specialists: FLEX@we-online.com     engineer                         format      A4, landscape
             Standard: Surface Finish ENIG                                                                             date
               (Ni 5.5 µm ± 1.5 µm, Au 0.075 µm ± 0.025 µm)                                                           Template Revision: 10/2023 by Andreas Schilpp / Michael Kress / Werner Öchslen

File: 00_REF/PCB RF ANT/05_PCB_Dielectric_Data_2026/search_text/Wurth_Elektronik/Wurth_Elektronik__FLEX6_6F_030_12_2V13__추출텍스트__FB032.txt
Rigid
                                                                                           # Layer          Thickness Description                     Note
                                                                                                                       Top Solder         0.020mm      Soldermask JIS-C-5012/IPC-SM840                  flexibel, photosensitive
                                                                                                                       Top Surface Finish    0.006mm
                                                                                                                         1 Top Side           0.025mm       Starting foil 1/4oz. after plating and processing
                                                                                                                                     0.005mm       Flexible core IPC-4204/11                        Flex Polyimide adhesiveless
                                                                                                                                     0.015mm      Bonding film IPC-4204/2 (part of)                    Flexible Adhesive (Epoxy)
                                                                                                                         2  Inner Layer 1        0.018mm      Plated HDI inner layer after plating and processing
                                                                                                                                     0.005mm       Flexible core IPC-4204/11                        Flex Polyimide adhesiveless
                                                                                                                                     0.015mm      Bonding film IPC-4204/2 (part of)                    Flexible Adhesive (Epoxy)
                                                                                                                         3  Inner Layer 2        0.018mm      Plated HDI inner layer after plating and processing
                                                                                                                                     0.050mm       Flexible core IPC-4204/11                        Flex Polyimide adhesiveless
                                                                                                                         4  Inner Layer 3        0.018mm      Plated HDI inner layer after plating and processing
                                                                                                                                     0.015mm      Bonding film IPC-4204/2 (part of)                    Flexible Adhesive (Epoxy)
                                                                                                                                     0.005mm       Flexible core IPC-4204/11                        Flex Polyimide adhesiveless
                                                                                                                         5  Inner Layer 4        0.018mm      Plated HDI inner layer after plating and processing
                                                                                                                                     0.015mm      Bonding film IPC-4204/2 (part of)                    Flexible Adhesive (Epoxy)
                                                                                                                                     0.005mm       Flexible core IPC-4204/11                        Flex Polyimide adhesiveless
                                                                                                                         6  Bottom Side         0.025mm       Starting foil 1/4oz. after plating and processing
                                                                                                                                  Bottom Surface Finish 0.006mm
                                                                                                                                  Bottom Solder       0.020mm      Soldermask JIS-C-5012/IPC-SM840                  flexibel, photosensitive
                                                                                                         Total thickness: 0.303mm





                                                                      notes:


                                                          Standard:                                                               Only microvias,                                                         NO                                                                     PTHs
                                                       With PTH Copper                                                                     35 µm thick                                                                        on                                                                                 Top/Bottom   FLEX6_6F_030_12_2V13

                                                          Standard: Surface Finish ENIG                PCB Thickness Tolerance: rigid ± 10%  / flex ± 0,05mm
                                                                   (Ni 5.5 µm ± 1.5 µm, Au 0.075 µm ± 0.025 µm)       customer                         created
                                                                Final copper thicknesses according to IPC-6013   pcb name                       approved
                                                         IPC-2223 use A "Flex to install"                     engineer                         format      A4, landscape
                                                         Please follow our sectional design rules:           date
                              ►  www.we-online.com/designrulesslimflex_en   Template Revision: 10/2023 by Andreas Schilpp / Michael Kress / Werner Öchslen

Flex
                                                                                           # Layer    Thickness Description                     Note
                                                                                                                              0.005mm       Flexible core IPC-4204/11                        Flex Polyimide adhesiveless
                                                                                                                              0.015mm      Bonding film IPC-4204/2 (part of)                    Flexible Adhesive (Epoxy)
                                                                                                                         2  Inner Layer 1 0.018mm      Plated HDI inner layer after plating and processing
                                                                                                                              0.005mm       Flexible core IPC-4204/11                        Flex Polyimide adhesiveless
                                                                                                                              0.015mm      Bonding film IPC-4204/2 (part of)                    Flexible Adhesive (Epoxy)
                                                                                                                         3  Inner Layer 2 0.018mm      Plated HDI inner layer after plating and processing
                                                                                                                              0.050mm       Flexible core IPC-4204/11                        Flex Polyimide adhesiveless
                                                                                                                         4  Inner Layer 3 0.018mm      Plated HDI inner layer after plating and processing
                                                                                                                              0.015mm      Bonding film IPC-4204/2 (part of)                    Flexible Adhesive (Epoxy)
                                                                                                                              0.005mm       Flexible core IPC-4204/11                        Flex Polyimide adhesiveless
                                                                                                                         5  Inner Layer 4 0.018mm      Plated HDI inner layer after plating and processing
                                                                                                                              0.015mm      Bonding film IPC-4204/2 (part of)                    Flexible Adhesive (Epoxy)
                                                                                                                              0.005mm       Flexible core IPC-4204/11                        Flex Polyimide adhesiveless
                                                                                                         Total thickness: 0.202mm





                                                                           notes:


                                                              Standard:                                                                   Only microvias,                                                            NO                                                                         PTHs
                                                           With PTH Copper                                                                         35 µm thick                                                                            on                                                                                     Top/Bottom   FLEX6_6F_030_12_2V13

                                                              Standard: Surface Finish ENIG                PCB Thickness Tolerance: rigid ± 10%  / flex ± 0,05mm
                                                                        (Ni 5.5 µm ± 1.5 µm, Au 0.075 µm ± 0.025 µm)       customer                         created
                                                                     Final copper thicknesses according to IPC-6013   pcb name                       approved
                                                             IPC-2223 use A "Flex to install"                     engineer                         format      A4, landscape
                                                             Please follow our sectional design rules:           date
                                ►  www.we-online.com/designrulesslimflex_en   Template Revision: 10/2023 by Andreas Schilpp / Michael Kress / Werner Öchslen

Flex
                                                                                           # Layer    Thickness Description                     Note
                                                                                                                              0.005mm       Flexible core IPC-4204/11                        Flex Polyimide adhesiveless
                                                                                                                              0.015mm      Bonding film IPC-4204/2 (part of)                    Flexible Adhesive (Epoxy)
                                                                                                                              0.005mm       Flexible core IPC-4204/11                        Flex Polyimide adhesiveless
                                                                                                                              0.015mm      Bonding film IPC-4204/2 (part of)                    Flexible Adhesive (Epoxy)
                                                                                                                         3  Inner Layer 2 0.018mm      Plated HDI inner layer after plating and processing
                                                                                                                              0.050mm       Flexible core IPC-4204/11                        Flex Polyimide adhesiveless
                                                                                                                         4  Inner Layer 3 0.018mm      Plated HDI inner layer after plating and processing
                                                                                                                              0.015mm      Bonding film IPC-4204/2 (part of)                    Flexible Adhesive (Epoxy)
                                                                                                                              0.005mm       Flexible core IPC-4204/11                        Flex Polyimide adhesiveless
                                                                                                                              0.015mm      Bonding film IPC-4204/2 (part of)                    Flexible Adhesive (Epoxy)
                                                                                                                              0.005mm       Flexible core IPC-4204/11                        Flex Polyimide adhesiveless
                                                                                                         Total thickness: 0.166mm





                                                                           notes:


                                                              Standard:                                                                   Only microvias,                                                            NO                                                                         PTHs
                                                           With PTH Copper                                                                         35 µm thick                                                                            on                                                                                     Top/Bottom   FLEX6_6F_030_12_2V13

                                                              Standard: Surface Finish ENIG                PCB Thickness Tolerance: rigid ± 10%  / flex ± 0,05mm
                                                                        (Ni 5.5 µm ± 1.5 µm, Au 0.075 µm ± 0.025 µm)       customer                         created
                                                                     Final copper thicknesses according to IPC-6013   pcb name                       approved
                                                             IPC-2223 use A "Flex to install"                     engineer                         format      A4, landscape
                                                             Please follow our sectional design rules:           date
                                ►  www.we-online.com/designrulesslimflex_en   Template Revision: 10/2023 by Andreas Schilpp / Michael Kress / Werner Öchslen
