Repository: EIDOSDATA/TraceWave-Studio

# PCB 유전율과 적층 자료

수집/정리 기준일: 2026-11-11.

먼저 [전체 자료 안내 엑셀](Excel/00_전체_자료_안내.xlsx)을 연다. 회사별 엑셀은 `Excel/`에 있고, 원문 검색은 [HTML 안내](START_HERE_ko.html)를 사용한다.

- [자료 사용 안내](docs/자료_사용_안내.md): 폴더, 단위, 조건 선택과 내보내기.
- [자료 검토 결과](docs/자료_검토_결과.md): 확인한 범위, 오류/공백, 정리 내역.
- [TraceWave Studio 연결 설계](../../../Code/docs/pcb_material_catalog.md): 사용자 직접 입력, 소재 선택, 제조업체 적층 선택과 현재 구현의 경계.

57,340개 조건별 관측, 36개 회사와 일반 재료 참고 자료 1개 그룹, 1,756개 출처 기록을 보존했다. 새 엑셀은 전체 안내 1개와 회사/참고 자료별 37개로 총 38개다. 행 수는 고유 소재나 독립 측정 수가 아니다. 공식 자료에 값이 있어도 실제 제조 조건과 해석 대역에 맞는지 확인해야 한다.

사람이 보는 엑셀과 프로그램용 JSONL을 분리했다. 원문 PDF/HTML의 바이트는 보존하면서 파일명을 회사와 소재/용도 중심으로 바꿨다. 중복 저장한 데이터 사본은 복구 폴더로 옮겼고 관측 수치는 삭제하지 않았다.

File: 00_REF/PCB RF ANT/05_PCB_Dielectric_Data_2026/search_text/Wurth_Elektronik/Wurth_Elektronik__HDI10_1-8b_1_160_35_2V13__추출텍스트__FB032.txt
                                                 #  Layer            Thickness Description                       Note
                                                          Top Solder         0.015mm    Soldermask IPC-SM840                   used on rigid parts
                                                          Top Surface Finish    0.006mm
                                                         1  Top Side           0.030mm     Starting foil 1/4oz. after plating and processing
                                                                          0.065mm    Prepreg IPC-4101/127/128                  FR-4.1 filled, halogen free
                                                         2   Inner Layer 1        0.030mm     Starting foil 1/4oz. after plating and processing


                                                                          0.125mm    Prepreg IPC-4101/127/128                  FR-4.1 filled, halogen free


                                                         3   Inner Layer 2        0.035mm   ED Base Copper


                                                                          0.200mm    Core IPC-4101/127/128                     FR-4.1 filled, halogen free


                                                         4   Inner Layer 3        0.035mm   ED Base Copper


                                                                          0.125mm    Prepreg IPC-4101/127/128                  FR-4.1 filled, halogen free


                                                         5   Inner Layer 4        0.035mm   ED Base Copper


                                                                          0.200mm    Core IPC-4101/127/128                     FR-4.1 filled, halogen free


                                                         6   Inner Layer 5        0.035mm   ED Base Copper


                                                                          0.125mm    Prepreg IPC-4101/127/128                  FR-4.1 filled, halogen free


                                                         7   Inner Layer 6        0.035mm   ED Base Copper


                                                                          0.200mm    Core IPC-4101/127/128                     FR-4.1 filled, halogen free


                                                         8   Inner Layer 7        0.035mm   ED Base Copper


                                                                          0.125mm    Prepreg IPC-4101/127/128                  FR-4.1 filled, halogen free


                                                         9   Inner Layer 8        0.030mm     Starting foil 1/4oz. after plating and processing

                                                                          0.065mm    Prepreg IPC-4101/127/128                  FR-4.1 filled, halogen free

                                                         10 Bottom Side         0.030mm     Starting foil 1/4oz. after plating and processing
                                                               Bottom Surface Finish 0.006mm
                                                               Bottom Solder       0.015mm    Soldermask IPC-SM840                   used on rigid parts
                                                        Total thickness: 1.601mm





notes:

Final copper thicknesses according to IPC-6012  HDI10_1-8b_1_160_35_2V13

Standard: Surface Finish ENIG                PCB Thickness Tolerance: ± 10%
(Ni 5.5 µm ± 1.5 µm, Au 0.075 µm ± 0.025 µm)       customer                         created

Please follow our sectional design rules:          pcb name                       approved
►  www.we-online.com/designruleshdi_en         engineer                         format      A4, landscape

For impedance matching stackups: Please         date
consult our specialists: HDI@we-online.com       Template Revision: 10/2023 by Andreas Schilpp / Michael Kress / Werner Öchslen

File: 00_REF/PCB RF ANT/05_PCB_Dielectric_Data_2026/search_text/Wurth_Elektronik/Wurth_Elektronik__HDI10_2-6-2_133_35_2V13__추출텍스트__FB032.txt
                                                 #  Layer            Thickness Description                       Note
                                                          Top Solder         0.015mm    Soldermask IPC-SM840                   used on rigid parts
                                                          Top Surface Finish    0.006mm
                                                         1  Top Side           0.030mm     Starting foil 1/4oz. after plating and processing
                                                                          0.065mm    Prepreg IPC-4101/127/128                  FR-4.1 filled, halogen free
                                                         2   Inner Layer 1        0.030mm     Starting foil 1/4oz. after plating and processing

                                                                          0.065mm    Prepreg IPC-4101/127/128                  FR-4.1 filled, halogen free

                                                         3   Inner Layer 2        0.035mm   ED Base Copper


                                                                          0.150mm    Core IPC-4101/127/128                     FR-4.1 filled, halogen free


                                                         4   Inner Layer 3        0.035mm   ED Base Copper


                                                                          0.125mm    Prepreg IPC-4101/127/128                  FR-4.1 filled, halogen free


                                                         5   Inner Layer 4        0.035mm   ED Base Copper


                                                                          0.150mm    Core IPC-4101/127/128                     FR-4.1 filled, halogen free


                                                         6   Inner Layer 5        0.035mm   ED Base Copper


                                                                          0.125mm    Prepreg IPC-4101/127/128                  FR-4.1 filled, halogen free


                                                         7   Inner Layer 6        0.035mm   ED Base Copper


                                                                          0.150mm    Core IPC-4101/127/128                     FR-4.1 filled, halogen free


                                                         8   Inner Layer 7        0.035mm   ED Base Copper

                                                                          0.065mm    Prepreg IPC-4101/127/128                  FR-4.1 filled, halogen free

                                                         9   Inner Layer 8        0.030mm     Starting foil 1/4oz. after plating and processing

                                                                          0.065mm    Prepreg IPC-4101/127/128                  FR-4.1 filled, halogen free

                                                         10 Bottom Side         0.030mm     Starting foil 1/4oz. after plating and processing
                                                                Bottom Surface Finish 0.006mm
                                                                Bottom Solder       0.015mm    Soldermask IPC-SM840                   used on rigid parts
                                                        Total thickness: 1.331mm





notes:

Final copper thicknesses according to IPC-6012  HDI10_2-6-2_133_35_2V13

Standard: Surface Finish ENIG                PCB Thickness Tolerance: ± 10%
(Ni 5.5 µm ± 1.5 µm, Au 0.075 µm ± 0.025 µm)       customer                         created

Please follow our sectional design rules:          pcb name                       approved
►  www.we-online.com/designruleshdi_en         engineer                         format      A4, landscape

For impedance matching stackups: Please         date
consult our specialists: HDI@we-online.com       Template Revision: 10/2023 by Andreas Schilpp / Michael Kress / Werner Öchslen

File: 00_REF/PCB RF ANT/05_PCB_Dielectric_Data_2026/search_text/Wurth_Elektronik/Wurth_Elektronik__HDI10_2-6b-2_110_17_2V13__추출텍스트__FB032.txt
                                                 #  Layer            Thickness Description                       Note
                                                           Top Solder         0.015mm    Soldermask IPC-SM840                   used on rigid parts
                                                           Top Surface Finish    0.006mm
                                                         1  Top Side           0.030mm     Starting foil 1/4oz. after plating and processing
                                                                          0.065mm    Prepreg IPC-4101/127/128                  FR-4.1 filled, halogen free
                                                         2   Inner Layer 1        0.030mm     Starting foil 1/4oz. after plating and processing

                                                                          0.065mm    Prepreg IPC-4101/127/128                  FR-4.1 filled, halogen free

                                                         3   Inner Layer 2        0.030mm     Starting foil 1/4oz. after plating and processing

                                                                          0.065mm    Prepreg IPC-4101/127/128                  FR-4.1 filled, halogen free

                                                         4   Inner Layer 3        0.017mm   ED Base Copper

                                                                          0.150mm    Core IPC-4101/127/128                     FR-4.1 filled, halogen free

                                                         5   Inner Layer 4        0.017mm   ED Base Copper

                                                                          0.125mm    Prepreg IPC-4101/127/128                  FR-4.1 filled, halogen free

                                                         6   Inner Layer 5        0.017mm   ED Base Copper

                                                                          0.150mm    Core IPC-4101/127/128                     FR-4.1 filled, halogen free

                                                         7   Inner Layer 6        0.017mm   ED Base Copper

                                                                          0.065mm    Prepreg IPC-4101/127/128                  FR-4.1 filled, halogen free

                                                         8   Inner Layer 7        0.030mm     Starting foil 1/4oz. after plating and processing

                                                                          0.065mm    Prepreg IPC-4101/127/128                  FR-4.1 filled, halogen free

                                                         9   Inner Layer 8        0.030mm     Starting foil 1/4oz. after plating and processing

                                                                          0.065mm    Prepreg IPC-4101/127/128                  FR-4.1 filled, halogen free

                                                         10 Bottom Side         0.030mm     Starting foil 1/4oz. after plating and processing
                                                                Bottom Surface Finish 0.006mm
                                                                Bottom Solder       0.015mm    Soldermask IPC-SM840                   used on rigid parts
                                                         Total thickness: 1.104mm





notes:

Final copper thicknesses according to IPC-6012  HDI10_2-6b-2_110_17_2V13

Standard: Surface Finish ENIG                PCB Thickness Tolerance: ± 10%
(Ni 5.5 µm ± 1.5 µm, Au 0.075 µm ± 0.025 µm)       customer                         created

Please follow our sectional design rules:          pcb name                       approved
►  www.we-online.com/designruleshdi_en         engineer                         format      A4, landscape

For impedance matching stackups: Please         date
consult our specialists: HDI@we-online.com       Template Revision: 10/2023 by Andreas Schilpp / Michael Kress / Werner Öchslen

File: 00_REF/PCB RF ANT/05_PCB_Dielectric_Data_2026/search_text/Wurth_Elektronik/Wurth_Elektronik__HDI10_2-6l8b-2_107_17_2V13__추출텍스트__FB032.txt
                                                 #  Layer            Thickness Description                       Note
                                                           Top Solder         0.015mm    Soldermask IPC-SM840                   used on rigid parts
                                                           Top Surface Finish    0.006mm
                                                         1  Top Side           0.030mm     Starting foil 1/4oz. after plating and processing
                                                                          0.065mm    Prepreg IPC-4101/127/128                  FR-4.1 filled, halogen free
                                                         2   Inner Layer 1        0.030mm     Starting foil 1/4oz. after plating and processing

                                                                          0.065mm    Prepreg IPC-4101/127/128                  FR-4.1 filled, halogen free

                                                         3   Inner Layer 2        0.017mm   ED Base Copper

                                                                          0.100mm    Core IPC-4101/127/128                     FR-4.1 filled, halogen free

                                                         4   Inner Layer 3        0.017mm   ED Base Copper

                                                                          0.125mm    Prepreg IPC-4101/127/128                  FR-4.1 filled, halogen free

                                                         5   Inner Layer 4        0.017mm   ED Base Copper

                                                                          0.100mm    Core IPC-4101/127/128                     FR-4.1 filled, halogen free

                                                         6   Inner Layer 5        0.017mm   ED Base Copper

                                                                          0.125mm    Prepreg IPC-4101/127/128

                                                         7   Inner Layer 6        0.017mm   ED Base Copper

                                                                          0.100mm    Core IPC-4101/127/128

                                                         8   Inner Layer 7        0.017mm   ED Base Copper

                                                                          0.065mm    Prepreg IPC-4101/127/128

                                                         9   Inner Layer 8        0.030mm     Starting foil 1/4oz. after plating and processing

                                                                          0.065mm    Prepreg IPC-4101/127/128

                                                         10 Bottom Side         0.030mm     Starting foil 1/4oz. after plating and processing
                                                                Bottom Surface Finish 0.006mm
                                                                Bottom Solder       0.015mm    Soldermask IPC-SM840
                                                         Total thickness: 1.073mm





notes:

Final copper thicknesses according to IPC-6012  HDI10_2-6l8b-2_107_17_2V13

Standard: Surface Finish ENIG                PCB Thickness Tolerance: ± 10%
(Ni 5.5 µm ± 1.5 µm, Au 0.075 µm ± 0.025 µm)       customer                         created

Please follow our sectional design rules:          pcb name                       approved
►  www.we-online.com/designruleshdi_en         engineer                         format      A4, landscape

For impedance matching stackups: Please         date
consult our specialists: HDI@we-online.com       Template Revision: 10/2023 by Andreas Schilpp / Michael Kress / Werner Öchslen

File: 00_REF/PCB RF ANT/05_PCB_Dielectric_Data_2026/search_text/Wurth_Elektronik/Wurth_Elektronik__HDI10_2-6l8b-2_152_17_2V13__추출텍스트__FB032.txt
                                                 #  Layer            Thickness Description                       Note
                                                          Top Solder         0.015mm    Soldermask IPC-SM840                   used on rigid parts
                                                          Top Surface Finish    0.006mm
                                                         1  Top Side           0.030mm     Starting foil 1/4oz. after plating and processing
                                                                          0.065mm    Prepreg IPC-4101/127/128                  FR-4.1 filled, halogen free
                                                         2   Inner Layer 1        0.030mm     Starting foil 1/4oz. after plating and processing

                                                                          0.065mm    Prepreg IPC-4101/127/128                  FR-4.1 filled, halogen free

                                                         3   Inner Layer 2        0.017mm   ED Base Copper



                                                                          0.250mm    Core IPC-4101/127/128                     FR-4.1 filled, halogen free



                                                         4   Inner Layer 3        0.017mm   ED Base Copper

                                                                          0.125mm    Prepreg IPC-4101/127/128                  FR-4.1 filled, halogen free

                                                         5   Inner Layer 4        0.017mm   ED Base Copper



                                                                          0.250mm    Core IPC-4101/127/128                     FR-4.1 filled, halogen free



                                                         6   Inner Layer 5        0.017mm   ED Base Copper

                                                                          0.125mm    Prepreg IPC-4101/127/128                  FR-4.1 filled, halogen free

                                                         7   Inner Layer 6        0.017mm   ED Base Copper



                                                                          0.250mm    Core IPC-4101/127/128                     FR-4.1 filled, halogen free



                                                         8   Inner Layer 7        0.017mm   ED Base Copper

                                                                          0.065mm    Prepreg IPC-4101/127/128                  FR-4.1 filled, halogen free

                                                         9   Inner Layer 8        0.030mm     Starting foil 1/4oz. after plating and processing

                                                                          0.065mm    Prepreg IPC-4101/127/128                  FR-4.1 filled, halogen free

                                                         10 Bottom Side         0.030mm     Starting foil 1/4oz. after plating and processing
                                                                Bottom Surface Finish 0.006mm
                                                                Bottom Solder       0.015mm    Soldermask IPC-SM840                   used on rigid parts
                                                        Total thickness: 1.523mm





notes:

Final copper thicknesses according to IPC-6012  HDI10_2-6l8b-2_152_17_2V13

Standard: Surface Finish ENIG                PCB Thickness Tolerance: ± 10%
(Ni 5.5 µm ± 1.5 µm, Au 0.075 µm ± 0.025 µm)       customer                         created

Please follow our sectional design rules:          pcb name                       approved
►  www.we-online.com/designruleshdi_en         engineer                         format      A4, landscape

For impedance matching stackups: Please         date
consult our specialists: HDI@we-online.com       Template Revision: 10/2023 by Andreas Schilpp / Michael Kress / Werner Öchslen

File: 00_REF/PCB RF ANT/05_PCB_Dielectric_Data_2026/search_text/Wurth_Elektronik/Wurth_Elektronik__HDI10_2-6l8b-2_163_35_2V13__추출텍스트__FB032.txt
                                                 #  Layer            Thickness Description                       Note
                                                          Top Solder         0.015mm    Soldermask IPC-SM840                   used on rigid parts
                                                          Top Surface Finish    0.006mm
                                                         1  Top Side           0.030mm     Starting foil 1/4oz. after plating and processing
                                                                          0.065mm    Prepreg IPC-4101/127/128                  FR-4.1 filled, halogen free
                                                         2   Inner Layer 1        0.030mm     Starting foil 1/4oz. after plating and processing

                                                                          0.065mm    Prepreg IPC-4101/127/128                  FR-4.1 filled, halogen free

                                                         3   Inner Layer 2        0.035mm   ED Base Copper



                                                                          0.250mm    Core IPC-4101/127/128                     FR-4.1 filled, halogen free



                                                         4   Inner Layer 3        0.035mm   ED Base Copper


                                                                          0.125mm    Prepreg IPC-4101/127/128                  FR-4.1 filled, halogen free


                                                         5   Inner Layer 4        0.035mm   ED Base Copper



                                                                          0.250mm    Core IPC-4101/127/128                     FR-4.1 filled, halogen free



                                                         6   Inner Layer 5        0.035mm   ED Base Copper


                                                                          0.125mm    Prepreg IPC-4101/127/128                  FR-4.1 filled, halogen free


                                                         7   Inner Layer 6        0.035mm   ED Base Copper



                                                                          0.250mm    Core IPC-4101/127/128                     FR-4.1 filled, halogen free



                                                         8   Inner Layer 7        0.035mm   ED Base Copper

                                                                          0.065mm    Prepreg IPC-4101/127/128                  FR-4.1 filled, halogen free

                                                         9   Inner Layer 8        0.030mm     Starting foil 1/4oz. after plating and processing

                                                                          0.065mm    Prepreg IPC-4101/127/128                  FR-4.1 filled, halogen free

                                                         10 Bottom Side         0.030mm     Starting foil 1/4oz. after plating and processing
                                                               Bottom Surface Finish 0.006mm
                                                               Bottom Solder       0.015mm    Soldermask IPC-SM840                   used on rigid parts
                                                        Total thickness: 1.631mm





notes:

Final copper thicknesses according to IPC-6012  HDI10_2-6l8b-2_163_35_2V13

Standard: Surface Finish ENIG                PCB Thickness Tolerance: ± 10%
(Ni 5.5 µm ± 1.5 µm, Au 0.075 µm ± 0.025 µm)       customer                         created

Please follow our sectional design rules:          pcb name                       approved
►  www.we-online.com/designruleshdi_en         engineer                         format      A4, landscape

For impedance matching stackups: Please         date
consult our specialists: HDI@we-online.com       Template Revision: 10/2023 by Andreas Schilpp / Michael Kress / Werner Öchslen

File: 00_REF/PCB RF ANT/05_PCB_Dielectric_Data_2026/search_text/Wurth_Elektronik/Wurth_Elektronik__HDI10_3-4-3_159_35_2V13__추출텍스트__FB032.txt
                                                 #  Layer            Thickness Description                       Note
                                                          Top Solder         0.015mm    Soldermask IPC-SM840                   used on rigid parts
                                                          Top Surface Finish    0.006mm
                                                         1  Top Side           0.030mm     Starting foil 1/4oz. after plating and processing
                                                                          0.065mm    Prepreg IPC-4101/127/128                  FR-4.1 filled, halogen free
                                                         2   Inner Layer 1        0.030mm     Starting foil 1/4oz. after plating and processing

                                                                          0.065mm    Prepreg IPC-4101/127/128                  FR-4.1 filled, halogen free

                                                         3   Inner Layer 2        0.030mm     Starting foil 1/4oz. after plating and processing

                                                                          0.065mm    Prepreg IPC-4101/127/128                  FR-4.1 filled, halogen free

                                                         4   Inner Layer 3        0.035mm   ED Base Copper





                                                                          0.360mm    Core IPC-4101/127/128                     FR-4.1 filled, halogen free





                                                         5   Inner Layer 4        0.035mm   ED Base Copper


                                                                          0.125mm    Prepreg IPC-4101/127/128                  FR-4.1 filled, halogen free


                                                         6   Inner Layer 5        0.035mm   ED Base Copper





                                                                          0.360mm    Core IPC-4101/127/128                     FR-4.1 filled, halogen free





                                                         7   Inner Layer 6        0.035mm   ED Base Copper

                                                                          0.065mm    Prepreg IPC-4101/127/128                  FR-4.1 filled, halogen free

                                                         8   Inner Layer 7        0.030mm     Starting foil 1/4oz. after plating and processing

                                                                          0.065mm    Prepreg IPC-4101/127/128                  FR-4.1 filled, halogen free

                                                         9   Inner Layer 8        0.030mm     Starting foil 1/4oz. after plating and processing

                                                                          0.065mm    Prepreg IPC-4101/127/128                  FR-4.1 filled, halogen free

                                                         10 Bottom Side         0.030mm     Starting foil 1/4oz. after plating and processing
                                                               Bottom Surface Finish 0.006mm
                                                               Bottom Solder       0.015mm    Soldermask IPC-SM840                   used on rigid parts
                                                        Total thickness: 1.596mm





notes:

Final copper thicknesses according to IPC-6012  HDI10_3-4-3_159_35_2V13

Standard: Surface Finish ENIG                PCB Thickness Tolerance: ± 10%
(Ni 5.5 µm ± 1.5 µm, Au 0.075 µm ± 0.025 µm)       customer                         created

Please follow our sectional design rules:          pcb name                       approved
►  www.we-online.com/designruleshdi_en         engineer                         format      A4, landscape

For impedance matching stackups: Please         date
consult our specialists: HDI@we-online.com       Template Revision: 10/2023 by Andreas Schilpp / Michael Kress / Werner Öchslen

File: 00_REF/PCB RF ANT/05_PCB_Dielectric_Data_2026/search_text/Wurth_Elektronik/Wurth_Elektronik__HDI10_3-4b-3_150_35_2V13__추출텍스트__FB032.txt
                                                 #  Layer            Thickness Description                       Note
                                                          Top Solder         0.015mm    Soldermask IPC-SM840                   used on rigid parts
                                                          Top Surface Finish    0.006mm
                                                         1  Top Side           0.030mm     Starting foil 1/4oz. after plating and processing
                                                                          0.065mm    Prepreg IPC-4101/127/128                  FR-4.1 filled, halogen free
                                                         2   Inner Layer 1        0.030mm     Starting foil 1/4oz. after plating and processing

                                                                          0.065mm    Prepreg IPC-4101/127/128                  FR-4.1 filled, halogen free

                                                         3   Inner Layer 2        0.030mm     Starting foil 1/4oz. after plating and processing

                                                                          0.065mm    Prepreg IPC-4101/127/128                  FR-4.1 filled, halogen free

                                                         4   Inner Layer 3        0.030mm     Starting foil 1/4oz. after plating and processing


                                                                          0.125mm    Prepreg IPC-4101/127/128                  FR-4.1 filled, halogen free


                                                         5   Inner Layer 4        0.035mm   ED Base Copper





                                                                          0.510mm    Core IPC-4101/127/128                     FR-4.1 filled, halogen free





                                                         6   Inner Layer 5        0.035mm   ED Base Copper


                                                                          0.125mm    Prepreg IPC-4101/127/128                  FR-4.1 filled, halogen free


                                                         7   Inner Layer 6        0.030mm     Starting foil 1/4oz. after plating and processing

                                                                          0.065mm    Prepreg IPC-4101/127/128                  FR-4.1 filled, halogen free

                                                         8   Inner Layer 7        0.030mm     Starting foil 1/4oz. after plating and processing

                                                                          0.065mm    Prepreg IPC-4101/127/128                  FR-4.1 filled, halogen free

                                                         9   Inner Layer 8        0.030mm     Starting foil 1/4oz. after plating and processing

                                                                          0.065mm    Prepreg IPC-4101/127/128                  FR-4.1 filled, halogen free

                                                         10 Bottom Side         0.030mm     Starting foil 1/4oz. after plating and processing
                                                               Bottom Surface Finish 0.006mm
                                                               Bottom Solder       0.015mm    Soldermask IPC-SM840                   used on rigid parts
                                                        Total thickness: 1.501mm





notes:

Final copper thicknesses according to IPC-6012  HDI10_3-4b-3_150_35_2V13

Standard: Surface Finish ENIG                PCB Thickness Tolerance: ± 10%
(Ni 5.5 µm ± 1.5 µm, Au 0.075 µm ± 0.025 µm)       customer                         created

Please follow our sectional design rules:          pcb name                       approved
►  www.we-online.com/designruleshdi_en         engineer                         format      A4, landscape

For impedance matching stackups: Please         date
consult our specialists: HDI@we-online.com       Template Revision: 10/2023 by Andreas Schilpp / Michael Kress / Werner Öchslen

File: 00_REF/PCB RF ANT/05_PCB_Dielectric_Data_2026/search_text/Wurth_Elektronik/Wurth_Elektronik__HDI12_1-10-1_158_35_2V13__추출텍스트__FB032.txt
                                                 #  Layer            Thickness Description                       Note
                                                          Top Solder         0.015mm    Soldermask IPC-SM840                   used on rigid parts
                                                          Top Surface Finish    0.006mm
                                                         1  Top Side           0.030mm     Starting foil 1/4oz. after plating and processing
                                                                          0.065mm    Prepreg IPC-4101/127/128                  FR-4.1 filled, halogen free
                                                         2   Inner Layer 1        0.035mm   ED Base Copper

                                                                          0.100mm    Core IPC-4101/127/128                     FR-4.1 filled, halogen free

                                                         3   Inner Layer 2        0.035mm   ED Base Copper


                                                                          0.125mm    Prepreg IPC-4101/127/128                  FR-4.1 filled, halogen free


                                                         4   Inner Layer 3        0.035mm   ED Base Copper

                                                                          0.100mm    Core IPC-4101/127/128                     FR-4.1 filled, halogen free

                                                         5   Inner Layer 4        0.035mm   ED Base Copper


                                                                          0.125mm    Prepreg IPC-4101/127/128                  FR-4.1 filled, halogen free


                                                         6   Inner Layer 5        0.035mm   ED Base Copper

                                                                          0.100mm    Core IPC-4101/127/128                     FR-4.1 filled, halogen free

                                                         7   Inner Layer 6        0.035mm   ED Base Copper


                                                                          0.125mm    Prepreg IPC-4101/127/128                  FR-4.1 filled, halogen free


                                                         8   Inner Layer 7        0.035mm   ED Base Copper

                                                                          0.100mm    Core IPC-4101/127/128                     FR-4.1 filled, halogen free

                                                         9   Inner Layer 8        0.035mm   ED Base Copper


                                                                          0.125mm    Prepreg IPC-4101/127/128                  FR-4.1 filled, halogen free


                                                         10 Inner Layer 9        0.035mm   ED Base Copper

                                                                          0.100mm    Core IPC-4101/127/128                     FR-4.1 filled, halogen free

                                                         11 Inner Layer 10       0.035mm   ED Base Copper

                                                                          0.065mm    Prepreg IPC-4101/127/128                  FR-4.1 filled, halogen free

                                                         12 Bottom Side         0.030mm     Starting foil 1/4oz. after plating and processing
                                                               Bottom Surface Finish 0.006mm
                                                               Bottom Solder       0.015mm    Soldermask IPC-SM840                   used on rigid parts
                                                        Total thickness: 1.581mm





notes:

Final copper thicknesses according to IPC-6012  HDI12_1-10-1_158_35_2V13

Standard: Surface Finish ENIG                PCB Thickness Tolerance: ± 10%
(Ni 5.5 µm ± 1.5 µm, Au 0.075 µm ± 0.025 µm)       customer                         created

Please follow our sectional design rules:          pcb name                       approved
►  www.we-online.com/designruleshdi_en         engineer                         format      A4, landscape

For impedance matching stackups: Please         date
consult our specialists: HDI@we-online.com       Template Revision: 10/2023 by Andreas Schilpp / Michael Kress / Werner Öchslen

File: 00_REF/PCB RF ANT/05_PCB_Dielectric_Data_2026/search_text/Wurth_Elektronik/Wurth_Elektronik__HDI12_1-10-1_165_17_2V13__추출텍스트__FB032.txt
                                                 #  Layer            Thickness Description                       Note
                                                          Top Solder         0.015mm    Soldermask IPC-SM840                   used on rigid parts
                                                          Top Surface Finish    0.006mm
                                                         1  Top Side           0.030mm     Starting foil 1/4oz. after plating and processing
                                                                          0.065mm    Prepreg IPC-4101/127/128                  FR-4.1 filled, halogen free
                                                         2   Inner Layer 1        0.017mm   ED Base Copper

                                                                          0.150mm    Core IPC-4101/127/128                     FR-4.1 filled, halogen free

                                                         3   Inner Layer 2        0.017mm   ED Base Copper

                                                                          0.125mm    Prepreg IPC-4101/127/128                  FR-4.1 filled, halogen free

                                                         4   Inner Layer 3        0.017mm   ED Base Copper

                                                                          0.150mm    Core IPC-4101/127/128                     FR-4.1 filled, halogen free

                                                         5   Inner Layer 4        0.017mm   ED Base Copper

                                                                          0.125mm    Prepreg IPC-4101/127/128                  FR-4.1 filled, halogen free

                                                         6   Inner Layer 5        0.017mm   ED Base Copper

                                                                          0.150mm    Core IPC-4101/127/128                     FR-4.1 filled, halogen free

                                                         7   Inner Layer 6        0.017mm   ED Base Copper

                                                                          0.125mm    Prepreg IPC-4101/127/128                  FR-4.1 filled, halogen free

                                                         8   Inner Layer 7        0.017mm   ED Base Copper

                                                                          0.150mm    Core IPC-4101/127/128                     FR-4.1 filled, halogen free

                                                         9   Inner Layer 8        0.017mm   ED Base Copper

                                                                          0.125mm    Prepreg IPC-4101/127/128                  FR-4.1 filled, halogen free

                                                         10 Inner Layer 9        0.017mm   ED Base Copper

                                                                          0.150mm    Core IPC-4101/127/128                     FR-4.1 filled, halogen free

                                                         11 Inner Layer 10       0.017mm   ED Base Copper

                                                                          0.065mm    Prepreg IPC-4101/127/128                  FR-4.1 filled, halogen free

                                                         12 Bottom Side         0.030mm     Starting foil 1/4oz. after plating and processing
                                                               Bottom Surface Finish 0.006mm
                                                               Bottom Solder       0.015mm    Soldermask IPC-SM840                   used on rigid parts
                                                        Total thickness: 1.651mm




notes:

Final copper thicknesses according to IPC-6012  HDI12_1-10-1_165_17_2V13

Standard: Surface Finish ENIG                PCB Thickness Tolerance: ± 10%
(Ni 5.5 µm ± 1.5 µm, Au 0.075 µm ± 0.025 µm)       customer                         created

Please follow our sectional design rules:          pcb name                       approved
►  www.we-online.com/designruleshdi_en         engineer                         format      A4, landscape

For impedance matching stackups: Please         date
consult our specialists: HDI@we-online.com       Template Revision: 10/2023 by Andreas Schilpp / Michael Kress / Werner Öchslen
