Repository: EIDOSDATA/TraceWave-Studio

# PCB 유전율과 적층 자료

수집/정리 기준일: 2026-11-11.

먼저 [전체 자료 안내 엑셀](Excel/00_전체_자료_안내.xlsx)을 연다. 회사별 엑셀은 `Excel/`에 있고, 원문 검색은 [HTML 안내](START_HERE_ko.html)를 사용한다.

- [자료 사용 안내](docs/자료_사용_안내.md): 폴더, 단위, 조건 선택과 내보내기.
- [자료 검토 결과](docs/자료_검토_결과.md): 확인한 범위, 오류/공백, 정리 내역.
- [TraceWave Studio 연결 설계](../../../Code/docs/pcb_material_catalog.md): 사용자 직접 입력, 소재 선택, 제조업체 적층 선택과 현재 구현의 경계.

57,340개 조건별 관측, 36개 회사와 일반 재료 참고 자료 1개 그룹, 1,756개 출처 기록을 보존했다. 새 엑셀은 전체 안내 1개와 회사/참고 자료별 37개로 총 38개다. 행 수는 고유 소재나 독립 측정 수가 아니다. 공식 자료에 값이 있어도 실제 제조 조건과 해석 대역에 맞는지 확인해야 한다.

사람이 보는 엑셀과 프로그램용 JSONL을 분리했다. 원문 PDF/HTML의 바이트는 보존하면서 파일명을 회사와 소재/용도 중심으로 바꿨다. 중복 저장한 데이터 사본은 복구 폴더로 옮겼고 관측 수치는 삭제하지 않았다.

File: 00_REF/PCB RF ANT/05_PCB_Dielectric_Data_2026/search_text/Wurth_Elektronik/Wurth_Elektronik__HDI8_3-2l4b-3_161_35_2V13__추출텍스트__FB032.txt
                                                 # Layer            Thickness Description                       Note
                                                         Top Solder         0.015mm    Soldermask IPC-SM840                   used on rigid parts
                                                         Top Surface Finish    0.006mm
                                                         1 Top Side           0.030mm     Starting foil 1/4oz. after plating and processing
                                                                         0.065mm    Prepreg IPC-4101/127/128                  FR-4.1 filled, halogen free
                                                         2  Inner Layer 1        0.030mm     Starting foil 1/4oz. after plating and processing

                                                                         0.065mm    Prepreg IPC-4101/127/128                  FR-4.1 filled, halogen free

                                                         3  Inner Layer 2        0.030mm     Starting foil 1/4oz. after plating and processing

                                                                         0.065mm    Prepreg IPC-4101/127/128                  FR-4.1 filled, halogen free

                                                         4  Inner Layer 3        0.035mm   ED Base Copper





                                                                         0.930mm    Core IPC-4101/127/128                     FR-4.1 filled, halogen free





                                                         5  Inner Layer 4        0.035mm   ED Base Copper

                                                                         0.065mm    Prepreg IPC-4101/127/128                  FR-4.1 filled, halogen free

                                                         6  Inner Layer 5        0.030mm     Starting foil 1/4oz. after plating and processing

                                                                         0.065mm    Prepreg IPC-4101/127/128                  FR-4.1 filled, halogen free

                                                         7  Inner Layer 6        0.030mm     Starting foil 1/4oz. after plating and processing

                                                                         0.065mm    Prepreg IPC-4101/127/128                  FR-4.1 filled, halogen free

                                                         8 Bottom Side         0.030mm     Starting foil 1/4oz. after plating and processing
                                                               Bottom Surface Finish 0.006mm
                                                               Bottom Solder       0.015mm    Soldermask IPC-SM840                   used on rigid parts
                                                        Total thickness: 1.611mm





notes:

Final copper thicknesses according to IPC-6012  HDI8_3-2l4b-3_161_35_2V13

Standard: Surface Finish ENIG                PCB Thickness Tolerance: ± 10%
(Ni 5.5 µm ± 1.5 µm, Au 0.075 µm ± 0.025 µm)       customer                         created

Please follow our sectional design rules:          pcb name                       approved
►  www.we-online.com/designruleshdi_en         engineer                         format      A4, landscape

For impedance matching stackups: Please         date
consult our specialists: HDI@we-online.com       Template Revision: 10/2023 by Andreas Schilpp / Michael Kress / Werner Öchslen

File: 00_REF/PCB RF ANT/05_PCB_Dielectric_Data_2026/search_text/Wurth_Elektronik/Wurth_Elektronik__en_flex1_1f-ri_030_17_2v13__기술자료__FB196__추출텍스트.txt
Rigid
                                                                                                              # Layer                 Thickness Description                             Note
                                                                                                                flexible Soldermask Top 0.015mm       Soldermask JIS-C-5012/IPC-SM840 flexibel, photosensitive
                                                                                                                Top Surface Finish      0.006mm
                                                                                                              1 Top Side                0.017mm       ED Base Copper
                                                                                                                                        0.050mm       Flexible core IPC-4204/11       Flex Polyimide adhesiveless
                                                                                                                                        0.015mm       Soldermask JIS-C-5012/IPC-SM840 flexibel, photosensitive
                                                                                                                                        0.050mm       3M Adhesive foil                Transfer Adhesive (Acrylic)

                                                                                                                                      0.150mm         Core IPC-4101/127/128             FR-4.1 filled, halogen free
                                                                                                           Total thickness: 0.303mm




        notes:
                                                                                                       FLEX1_1F-Ri_030_17_2V13
                                                                                                       PCB Thickness Tolerance: rigid ± 10% / flex ± 0,05mm
        Final copper thicknesses according to IPC-6013   Please follow our sectional design rules:
                                                         ► www.we-online.com/designrigidflex           customer                            created
                                                                                                       pcb name                            approved
        IPC-2223 use A "Flex to install"                 For impedance matching stackups: Please
                                                         consult our specialists: FLEX@we-online.com   engineer                            format       A4, landscape

        Standard: Surface Finish ENIG                                                                  date
        (Ni 5.5 µm ± 1.5 µm, Au 0.075 µm ± 0.025 µm)                                                   Template Revision: 10/2023 by Andreas Schilpp / Michael Kress / Werner Öchslen
Flex
                                                                                                             # Layer                 Thickness Description                             Note
                                                                                                               flexible Soldermask Top 0.015mm      Soldermask JIS-C-5012/IPC-SM840 flexibel, photosensitive
                                                                                                             1 Top Side                0.017mm      ED Base Copper
                                                                                                                                       0.050mm      Flexible core IPC-4204/11       Flex Polyimide adhesiveless
                                                                                                                                       0.015mm      Soldermask JIS-C-5012/IPC-SM840 flexibel, photosensitive
                                                                                                             Total thickness: 0.097mm




       notes:
                                                                                                      FLEX1_1F-Ri_030_17_2V13
                                                                                                      PCB Thickness Tolerance: rigid ± 10% / flex ± 0,05mm
       Final copper thicknesses according to IPC-6013   Please follow our sectional design rules:
                                                        ► www.we-online.com/designrigidflex           customer                           created
                                                                                                      pcb name                           approved
       IPC-2223 use A "Flex to install"                 For impedance matching stackups: Please
                                                        consult our specialists: FLEX@we-online.com   engineer                           format      A4, landscape

       Standard: Surface Finish ENIG                                                                  date
       (Ni 5.5 µm ± 1.5 µm, Au 0.075 µm ± 0.025 µm)                                                   Template Revision: 10/2023 by Andreas Schilpp / Michael Kress / Werner Öchslen

File: 00_REF/PCB RF ANT/05_PCB_Dielectric_Data_2026/search_text/Wurth_Elektronik/Wurth_Elektronik__en_flex2_2f-ri_027_17_2v13__기술자료__FB197__추출텍스트.txt
Rigid
                                                                                                              # Layer                 Thickness Description                                          Note
                                                                                                                flexible Soldermask Top 0.015mm      Soldermask JIS-C-5012/IPC-SM840                 flexibel, photosensitive
                                                                                                                Top Surface Finish      0.006mm
                                                                                                              1 Top Side                0.020mm      Starting foil 1/4oz. after plating and processing
                                                                                                                                        0.050mm      Flexible core IPC-4204/11                         Flex Polyimide adhesiveless
                                                                                                              2 Bottom Side             0.020mm      Starting foil 1/4oz. after plating and processing
                                                                                                                                        0.015mm      Soldermask JIS-C-5012/IPC-SM840                   flexibel, photosensitive
                                                                                                                                        0.050mm      3M Adhesive foil                                  Transfer Adhesive (Acrylic)
                                                                                                                                        0.100mm      Core IPC-4101/127/128                             FR-4.1 filled, halogen free
                                                                                                              Total thickness: 0.276mm




        notes:
                                                                                                       FLEX2_2F-Ri_027_17_2V13
                                                                                                       PCB Thickness Tolerance: rigid ± 10% / flex ± 0,05mm
        Final copper thicknesses according to IPC-6013   Please follow our sectional design rules:
                                                         ► www.we-online.com/designrigidflex           customer                           created
                                                                                                       pcb name                           approved
        IPC-2223 use A "Flex to install"                 For impedance matching stackups: Please
                                                         consult our specialists: FLEX@we-online.com   engineer                           format       A4, landscape

        Standard: Surface Finish ENIG                                                                  date
        (Ni 5.5 µm ± 1.5 µm, Au 0.075 µm ± 0.025 µm)                                                   Template Revision: 10/2023 by Andreas Schilpp / Michael Kress / Werner Öchslen
Flex
                                                                                                             # Layer                 Thickness Description                                          Note
                                                                                                               flexible Soldermask Top 0.015mm      Soldermask JIS-C-5012/IPC-SM840                   flexibel, photosensitive
                                                                                                             1 Top Side                0.020mm      Starting foil 1/4oz. after plating and processing
                                                                                                                                       0.050mm      Flexible core IPC-4204/11                         Flex Polyimide adhesiveless
                                                                                                             2 Bottom Side             0.020mm      Starting foil 1/4oz. after plating and processing
                                                                                                                                       0.015mm      Soldermask JIS-C-5012/IPC-SM840                   flexibel, photosensitive
                                                                                                             Total thickness: 0.120mm




       notes:
                                                                                                      FLEX2_2F-Ri_027_17_2V13
                                                                                                      PCB Thickness Tolerance: rigid ± 10% / flex ± 0,05mm
       Final copper thicknesses according to IPC-6013   Please follow our sectional design rules:
                                                        ► www.we-online.com/designrigidflex           customer                           created
                                                                                                      pcb name                           approved
       IPC-2223 use A "Flex to install"                 For impedance matching stackups: Please
                                                        consult our specialists: FLEX@we-online.com   engineer                           format       A4, landscape

       Standard: Surface Finish ENIG                                                                  date
       (Ni 5.5 µm ± 1.5 µm, Au 0.075 µm ± 0.025 µm)                                                   Template Revision: 10/2023 by Andreas Schilpp / Michael Kress / Werner Öchslen

File: 00_REF/PCB RF ANT/05_PCB_Dielectric_Data_2026/search_text/Peters/Peters__ai2-1e_003_processing_Elpemer__공정가이드__RT0452__추출텍스트.txt (part 2 of 2)
                             AI 2/1: Processing instructions for
                                                                                                exhaust air volume, the
                                                                                                printed circuit board
               140                                                                              condition, the holding
                                                                                                time after predrying).
               120
                                                           Maximum time                         The illustrated
               100                                                                              relationship was
  time [min]




                                                                                                determined under
               80
                                                                                                ideal laboratory
               60                    predrying window GL 2469 SM-HF                             conditions;
                                                                                                it is strongly affected
               40                                                                               by process and
                                                                                                equipment
               20
                          Minimum time                                                          parameters.
                0
                     80                             90                          100
                                              Temperature [°C]


                                Fig. 4: Example of a predrying window for Elpemer® GL 2467 (above) and
                                          GL 2469 SM-HF (below) when using convection drying

12                                                                                                        www.peters.de
                                                                          Application Information AI 2/1

 Formation of condensate
When predrying photoimageable solder resists, particularly those with extremely short exposure
times, a certain formation of condensate may be encountered. This condensate formation can be
more prominent when hot air/IR precuring are combined.
In order to prevent this condensate from being returned to the predrying oven, an adequate
separation of warm and cold air and, if necessary, the installation of a condensate trap is required.

 Holding time
Attention must be paid to the fact that the maximum holding times between the process steps
(predrying – exposing – developing) stated in the Process data sheet are not exceeded because
otherwise a complete free development may no longer be guaranteed.

Note on environmental protection
In the process steps “Flash off“ and “Predry“ the majority of the solvents in the corresponding ink
system escape. In this regard the directive “on the limitation of emissions of volatile organic
compounds due to the use of organic solvents in certain activities and installations“ (EU-VOC-RL)
should be considered that aims for a reduction in the emission of volatile organic compounds (with
a vapour pressure of 0.1 mbar at 20 °C [68 F]).
Beneficial for the solvents balance in the field of solder resists is
 the application of ink with high solids contents
 the utilisation of cleaning agents and developer media with a vapour pressure of > 0.1 mbar,
  e. g. R 5899 / butyl carbitol (BDG) or aqueous-alkaline developers
 the recycling of used solvents.
Detailed information on the requirements of the VOC directive, limit values and effects on the
manufacture of printed circuit boards can be found in the Technical Information Sheet TI 15/110
"The EU-VOC regulation – Contents and consequences for the pcb industry".

Exposure
The process steps “Exposure” and “Developing” must be considered in conjunction with each other
because they have to be co-ordinated (see also Section “Developing”).
In the exposure process, those areas of the coated printed circuit board are exposed to UV light
that are to be masked by a solder resist on the finished printed circuit board. Therefore, the areas
to be developed free are covered with a suitable photo tool during the exposure process (see also
Section “Photo tool”).
As a rule, for the exposure process exposure units are employed with an Fe-doped mercury
vapour lamp that has a power of 5–10 kW and a maximum emission at 365 nm; for white
Elpemer solder resists you may also use Ga-doped lamps (see Section ”UV lamps”). A higher
power will reduce the exposure time and enable a higher resolution. The exposure units should be
equipped with adequate cooling so that the printed circuit boards do not exceed a temperature of
about 25 °C [77 F] in the exposure process in order to avoid sticking of the photo tool.
The units must be equipped with an operating hourmeter because the service life of the UV lamps
is only about 1000 to 1500 hours, after which they will have to be replaced. As the lamps grow
older, the wave length range is displaced. The integrators installed in the exposure units ensure
that the corresponding energy in the correct wave length range continues to be emitted. However,
the wave length displacement extends the exposure times and increases the thermal stress on the
photo tool (photo tool sticks to ink, dimensional stability decreases).
www.peters.de                                                                                        13
Application Information AI 2/1

Increased heat radiation in the exposure process can also be caused by an incorrectly doped or
defective lamp and possibly create the following problem:
Owing to the higher thermal energy, the UV light-activated photo reaction with the sensitisers that
react to long-wave light continues. This reaction is sufficient to represent an adequate Stouffer
step. However, the cross-linking reaction/photopolymerisation of the ink surface that is achieved
especially by means of short-wave light is not sufficient for an optimum resistance of the exposed
areas in the development process so that the ink film swells in the development process. This may
lead the ink to flake in thinly applied areas (on narrow conductors, at the conductor edges).
The exposure frame must render a vacuum between printed circuit board and frame possible. Any
remaining air should be stroked out in order to avoid air entrapment between the photo tool and
printed circuit board.
 Glossy spots
Glossy spots on the solder resist surface are frequently caused by too short a cooling phase of the
coated printed circuit board between predrying and exposure. The ink that is still warm right after
the predrying process is strongly thermoplastic and deformed by the superimposed film and the
vacuum produced in the exposure process to such an extent that film sticking to the ink surface
creates isolated glossy areas.
Another cause for the glossy spots is an excessive heating of the exposure unit surface during the
exposure process. Owing to the deposited film and the vacuum produced, this situation can also
cause glossy areas to develop on the printed circuit board due to the thermoplasticity of the ink that
has not yet been final cured.
In order to avoid those glossy areas, the printed circuit board should be cooled down to room
temperature prior to exposure.
Furthermore, the temperature must not rise substantially above room temperature during the
exposure process. This can be ensured by means of an effective water cooling of the lamp. By
reducing the vacuum, film sticking and the resulting glossy spots can be avoided.

                                                                                    The exposure energy refers to a
                                                                                    5 kW exposure unit with Fe-
                     13                                                             doped mercury vapour lamps at
                                                                                    an emission maximum of
                                                                                    365 nm, measured through the
                     12
                                                                                    photo tool at a transparent point
                                                                                    with ORC UV model UV-350.
     Stouffer step




                     11
                                                                                    The Stouffer step reached is
                                                                                    dependent upon a variety of
                     10
                                                                                    parameters, e.g. the developing
                                                                                    speed, the spraying pressure, the
                                                                                    developer temperature and
                      9                                                             potentially the developer
                       125    150      175          200           225   250   275   medium.
                                       Exposure energy [mJ/cm²]


                     Fig. 5: Graph of the exposure energy in relation to the Stouffer step of Elpemer® GL 2467

The illustrated relationship was determined under ideal laboratory conditions; it is
strongly affected by process and equipment parameters.




14                                                                                                     www.peters.de
                                                                           Application Information AI 2/1

UV lamps
For the exposure of the Elpemer solder resists, Fe-doped mercury vapour lamps with an
emission maximum at 365 mm are suitable. For white Elpemer solder resists you may also use
Ga-doped lamps with a maximum emission of 405/420 nm; they may shorten the required
exposure time by up to 30 % and reduce undercut. Mix-doped and undoped lamps are not suitable
on account of their emission spectrum).
When changing the solder resist used, attention must be paid to the fact that not only the lamp, but
also the integrator that measures the radiation energy and extends the exposure time if the
exposure energy decreases, may have to be replaced.
The lamp reflectors must be designed in such a manner that the entire exposure frame is
illuminated with the same light energy ( 10%).
With water-cooled lamps (recommended in order to achieve a low temperature in the exposure
process), the glass cladding must be checked for discolouration and contamination when replacing
the lamp in order to avoid an energy drop.




            Fig. 6 left: Spectrum of an Fe-doped lamp, peak at 365 nm (type NMX 7000H)
             right: Spectrum of a Ga-doped lamp, peak at 405/420 nm (type MXA 7000H)
              (Source: ORC Manufacturing Vertriebs GmbH, Düsseldorf, www.o-r-c.de )

Photo tool
Diazo or silver halide films can be used as photo tools. The advantages and disadvantages of the
photo tools have to be weighed against each other:
 with visual registration, diazo films are the better choice because one can see through the spots
  impervious to UV and thus better align the layout with the photo tool.
 among others, the resolution of the solder mask is also dependent on the distance between the
  photo tool and the solder mask in the exposure process (stray light). Diazo films are more
  flexible than silver halide films and cling to the conductor structure better but they are thicker
  than silver halide films which partly counteracts this advantage.
 since silver halide films are black, they heat up the solder mask more intensively in the
  exposure process – especially with very large covered areas – and can increase sticking to the
  solder mask (only in the case of poorly cooled lamps).
 in the exposure process, the photo tools absorb part of the UV energy; therefore a film should
  always be applied when the exposure energy is measured. Diazo films absorb about 50% of the
  UV energy, silver halide films about 25%.

www.peters.de                                                                                          15
Application Information AI 2/1

The use of so-called protective films that are laminated onto the film layer in order to extend the
service life of the photo tools has to be checked very carefully. These protective films additionally
absorb UV energy and increase the distance to the solder mask. This reduces the resolution
performance of the solder mask due to stray light and extends the exposure time.
 Cut the photo tool smaller than or, at the most, as large as the printed circuit board panel so that
  a vacuum can be built up between the photo tool and the solder mask/no misregistration in the
  edge area is caused by the photo tool being pushed up at the edge by the vacuum. The photo
  tool is always placed onto the solder mask coated side down.

Exposure energy
The exposure energy required for the Elpemer solder resist is specified in the corresponding
Process data sheet. The required wave length of the UV lamp (in nm) and the exposure energy in
mJ/cm² as well as the grey level (Stouffer step) resulting after the development on a copper
surface are indicated.
When using a measuring device to determine the exposure energy it must be ensured that –
depending on the measuring gauge employed – the measuring unit is calibrated because the
instruments of different manufacturers indicate substantially varying values. Generally, care must
be taken that the measuring unit is suitable for the corresponding wave length range.
When determining the grey level, a Stouffer 21-step wedge, i.e. a film strip increasing in opacity, is
placed on the solder mask and exposed at different exposure energies. When exposing test
panels, corresponding film material must be placed on the grey step wedge because the film
absorbs quite a substantial amount of UV light.
After the development process, the Stouffer step is evaluated that has just been washed
off/developed. An exposure time is selected where the grey level is reached that is indicated in the
corresponding Process data sheet. This is the method to set the exposure time for printed circuit
boards with plated-through holes of up to 4 mm [0.16 inch]. Consider that the achieved Stouffer
step is additionally dependent upon the developing speed, the spraying pressure, the developer
temperature and the developer medium.
For printed circuit boards that require an extended development time because of very large holes
or slots, the time required for the free development of such holes/slots has to be determined first.
The exposure time to be applied is determined by means of exposure tests with the Stouffer
wedge. In practical operation, a combination of both methods has proven to be useful in application
processes where holes and plated-through holes are coated with solder resist.
As far as possible, the exposure energy should always be kept within the limits stated in the
Process data sheet because underexposure leads to increased undercut and overexposure to
stray light seeping under the photo tool. Both effects negatively affect the resolution. Furthermore,
the risk of ghost-imaging on the second printed circuit board side will increase in the case of
overexposure.
With thin base material (< 1 mm [< 0.04 inch]), an exposure and development test must be
performed to ensure that ghost-imaging will not occur when the specified exposure parameters are
used. Double-sided SMD (surface mounted device) layouts where the pads on both sides are not
aligned are especially critical. In the case of ghost-imaging, these printed circuit boards must be
processed single-sided or base material has to be used that is impervious to light.
Optimum exposure, in conjunction with optimum development, is always achieved when the widths
of the dams on the photo tool are identical with the widths of the dams on the printed circuit board.


16                                                                                       www.peters.de
                                                                                                 Application Information AI 2/1

Fig. 7.3 shows an optimum exposure/development result.
                                  Base material
                                                                      Plated-through hole
                                                  Solder resist




                                   Fig. 7.1: Overexposure or underdevelopment



                           Fig. 7.2: Underexposure or overdevelopment (undercut)



                           Fig. 7.3: Optimum balance of exposure and development

                          Fig. 7: Diagram showing microsections (cross-sections)
                                   of free-developed plated-through holes


Holding time
Depending on the ink system, a holding time of 10 min for instance is recommended after the
exposure process. This process step serves the purpose of optimising the photochemical reaction
activated during exposure.

Developing – Rinsing – Drying
The process steps "Exposure" and "Developing" must be considered in conjunction with each other
as they have to be co-ordinated (see also Section “Exposure”).




                             Fig. 8: Scanning electron beam microscope image
                            of an Elpemer ink sidewall (700-fold magnification)

Developer media
According to the solubility of the resins used, the developer media for the various Elpemer solder
resists differ. The following developer media are used:

 For the polyalcohol developable solder resists,
          O       C H2     C H2     OH                            O      C H2     C H2      OH
       C2H5     CH2   O           CH2                       C4H9      CH2     O          CH2
     EDG: Carbitol (C6 H14 O3)                              BDG: Butyl carbitol (C8 H18 O3)
 For the aqueous-alkaline developable solder resists alkalis, such as sodium carbonate solution
  Na2 CO3

www.peters.de                                                                                                               17
Application Information AI 2/1

Polyalcohol development
The development in polyalcohols is a physical solution process. The ink that was tack-dried in the
predrying process and not exposed in the exposure process is dissolved again. The developer
medium, temperature, spraying pressure and loading are responsible for the dissolving velocity.
Developing processes in polyalcohols should be effected at a relatively cool temperature (about
25–30 °C [77–86 F]), because the development process takes place quite rapidly, even at low
temperatures, and higher temperatures negatively influence the result at the edges (undercut). The
polyalcohols used for developing have a flow behaviour that causes the medium to heat up
relatively quickly when the developer solution is pumped. In order to keep the development
temperatures low, adequate cooling must be provided. In order to terminate the influence of the
developer on the solder resist, a water-rinsing process directly after the developing zone is
mandatory.
The excellent suitability of the developer medium carbitol, compared to butyl carbitol, was
determined in comprehensive tests.
The developing time can be decreased by about 25% without changing the exposure times or
observing a poor free development. Merely the sensitivity of the ink in the high-pressure pump
zone is slightly higher with carbitol. However, this can be controlled by a corresponding adjustment
of the spray pressure.
When regarding the undercut, it was also found that the development in carbitol is comparatively
favourable. When realising 100 µm [4 mil] lands, an undercut of max. 10 µm [0.4 mil] was
measured which means a reduction of more than 30% compared to butyl carbitol.
When selecting the developer medium it should also be considered that carbitol falls under the
VOC directive while butyl carbitol is not classified as a VOC (see also Section “Note on
environmental protection”).

Aqueous-alkaline development
The term "aqueous-alkaline" is widespread, but actually incorrect. According to the general formula
acid + lye => salt + water
during the development process the carboxylic group in the resin of the ink is converted with soda
into a water-soluble salt. This salt is then dissolved in water and flushed off. With aqueous-alkaline
solder resists the reaction basically takes place as follows:
2 R-COOH + Na2 CO3  2 R – COONa + H2O + CO2                     (R = resin backbone)
This development process requires a certain reaction temperature. As a rule, the development
process should be performed at temperatures of 32-38 °C [90-100 F]. Generally, aqueous-alkaline
development processes are faster than those using polyalcohol. Water rinsing is also necessary to
stop the process. Rinsing off the soda solution prevents any residual soda solution from further
dissolving/developing the resist and the formation of a strong undercut.

Developing
In the development process, some fundamental considerations are independent of the developer
medium. The developer shall be provided as multiple cascade, both in the actual developing area
and in the rinse area. Fresh developer solution or fresh water shall always be added to the last
chamber from the direction of flow, while the corresponding quantity shall be pumped from the first
chamber; this way, the feeding of the developer medium and/or the rinse water will decrease in the
direction of flow.


18                                                                                      www.peters.de
                                                                            Application Information AI 2/1

Edge coverage
In the developing process the solder mask is to be removed from those areas of the printed circuit
board that were covered by the photo tool in the exposure process. First of all, the question arises
how the edge areas of the printed circuit board or pcb panel should be treated. As a rule, the edge
is exposed completely because otherwise the developer would be loaded with stripped ink faster
and a free-developed edge would have to be treated in subsequent steps (hot-air levelling,
electroless Ni/Au or other processes).
 It is vital to ensure that exposure or non-exposure of the edge is performed unambiguously.
An edge that is not covered light-tight can create a considerable problem. In the development
process, an ink "smear" will form that cannot be developed off completely, deposits itself on the
transport system of the developer and is stamped on to free developed areas causing spots that
are unwettable in subsequent processes.

Development from plated-through holes
Irrespective of the application method, ink is deposited in drill holes, plated-through holes, cut-outs
or similar during the coating process. In the curtain coating process mainly large holes are affected
while small holes, as a rule, are tented by a "ink skin" that will tear during the flash-off process. In
the screen printing process, particularly in double-sided screen printing, it is more the small holes
that are filled with ink; this can result in the formation of actual ink plugs.
For the free development of large holes it is important to operate with a relatively high spray
pressure (about 4 bar [58 psi]) and flat-cone nozzles. The nozzles must be inclined at an angle of
about 60° to the printed circuit board surface so that the developer medium can attack the ink in
the holes as long as possible and with a high pressure.
The associated developing time depends on the time that is required to remove the ink from the
holes. These development conditions inevitably create a more substantial undercut of the ink
edges because these areas are developed too long and thus attacked excessively.
If, with the type of application chosen, only a small quantity of ink has penetrated the holes (this
especially applies to horizontal screen printing with hole tenting/spray application) it may be
possible to considerably reduce the developing time and the spray pressure can be decreased to
about 2 bar [29 psi]. These measures reduce undercut and much higher resolutions can be
achieved.
In order to achieve a reliable free development of small holes ( 0.4 mm [ 0.016 inch]), developer
must be transported to the area to be developed as frequently as possible. However, this is not
possible without problems in the case of clogged holes. In the first third of the development
process the plated-through holes must be sprayed at high pressure and with vertical nozzles in
order to render them permeable for the developer solution. In the further course of the
development process, a thorough flow through the plated-through holes at low pressure should be
effected in order to channel the developer to the ink in the holes. The use of flood nozzles has
proven beneficial.




www.peters.de                                                                                          19
Application Information AI 2/1




              Step 1                               Step 2                           Step 3
  90° spray angle to ink-filled hole     Opening of the ink-filled hole Free development of holes with
                                                                                flood nozzles
                       Fig. 9: Schematic of a free development using flood nozzles

Filtration of developer solution
The developer solution is substantially loaded with dissolved ink components, especially in the first
developer zone. In order to avoid these ink residues being squeezed onto areas already developed
free, the developer should always be directed through a suitable filter system. It is also advisable to
duct the developer through a centrifuge in the first developer chamber. This will separate solid
components to a large extent and substantially minimise the cleaning effort of the developer.

Replacement of the developer solution
For a stable process control it is advisable to permanently replace (bleed and feed) the developer
solution (controlled by a pcb feeding sensor).
As a rule, the degree of saturation of the developer is stated in percent. The average area
developed can be estimated statistically and the quantity of developer solution calculated. In any
case, a parallel process control of the loading should be effected. Many years of practical
experience have proven that a safe fabrication, irrespective of whether butyl carbitol or carbitol is
used as the developer medium, is guaranteed up to a loading degree of 2% of solids. In many
cases, a very fast and conclusive check can be effected by determining the specific gravity of the
developer solution. Consider that the specific weight is strongly dependent upon the temperature.
The consumption of butyl carbitol/carbitol can be calculated as follows:

Calculation bases:          wet coating quantity ink                 100 g/m²
                            dry matter ink after predrying (solids
                            content 64%)                             64 g/m²
                            percentage share of area to be           10%
                            developed (average value)
This results in an ink quantity to be dissolved of                   6.4 g/m²
With a loading of 2% this means a theoretically required
                                                                     320 g/m²
developer quantity of

Thus, about 640 g of butyl carbitol/carbitol are needed for 1 m² of double-side coated pcb.
Since the share of the area to be developed is a fluctuating quantity, a "safety reserve" should be
provided in order to increase the process safety.
For the process control of aqueous-alkaline developer media, especially pH value determinations,
the titration at regular intervals with 0.1 n HCI against phenolphthalein, the conductance value
determination but also the colorimetric measurement have proven useful.
When calculating the developer quantity required, it must equally be considered whether also
incorrectly coated printed circuit boards are washed in the developer since this process will feed a

20                                                                                        www.peters.de
                                                                           Application Information AI 2/1

large quantity of ink to the developer. Generally, washing in the developer is not recommended
because the transport system will become badly soiled by such activities. If necessary, the boards
to be cleaned off can be collected and washed together prior to the next cleaning cycle.

Transition zone developer – water rinse
The transition zone between development zone and water rinse is regarded as a very critical area in
the entire development process. The most important requirement is that no developer medium must
be dragged into the water zone. For this reason, squeegee rollers and air knives are used. The air
knives installed must not spray the developer medium into the water zone; the developer solution
blown out of the plated-through holes must not be conveyed into the water rinse return either.
The squeegee rollers should never run dry but must always be moistened with developer medium
on the developer side. Partially dissolved ink residues are trapped between the free-developed ink
edges. By means of the squeegee rollers, these residues are squeezed out and rinsed off together
with the excess developer medium. If these residues get stuck on the dry squeegee rollers, they
are stamped at random onto another spot of the printed circuit board at a later time and cause
voids in the subsequent metal plating processes.
The squeegee rollers at the water rinse inlet are even more critical. These rollers should be
sprayed with water in such a manner that a "puddle" forms on the printed circuit boards entering
the water zone. This water will wash off dissolved ink particles.
After rinsing the printed circuit boards with demineralised water in a triple cascade, water residues
initially are blown off over air knives. The boards are then hot-air dried in a dryer in such a manner
that they leave the developer unit without any water residues.

Developer unit maintenance
The extent of maintenance for the developer unit largely depends on the loading. A complete clean
per week is recommended. The transport rollers should be cleaned at least at the change of shifts,
the squeegee rollers described above even more frequently, if necessary. In addition, the nozzle
assembly should be checked for clogged nozzles at the change of shifts.

UV bump (optional)
A UV bump (UV post-crosslinking at 500-2000 mJ/cm²) before and/or after thermal curing has a
positive effect with regard to
 the ionic contamination by HAL fluxing agents
 the prevention of whiteish discolourations by subsequent cleaning processes
 the prevention of spotting in subsequent finish-processes.
Moreover, the UV bump before final curing offers the advantage that condensate formation during
final curing is reduced.
 Ascertain the need for a UV bump by means of pretests as the resistance in subsequent
  chemical processes and the adhesion of subsequent coatings may be affected both positively
  and negatively.
 Please consider the recommendations on the UV dosage in the respective process data sheet.
With conveyorised final curing ovens the UV bump can be integrated in-line directly behind the
oven. A regular control of the lamp power and age by means of an hourmeter are imperative.
 Do not carry out a UV bump when using flexible Elpemer® solder resists as these inks become
  brittle as a result.

www.peters.de                                                                                         21
Application Information AI 2/1


Visual inspection
Before the curing process a visual control of the free development, particularly from the plated-
through holes, registration accuracy and the presence of voids should be carried out. At that time
printed circuit boards that have one or more of the above imperfections can be washed off in 5%
NaOH or KOH or special stripper HP 5707. After final curing, the ink film is so stable that stripping
is practically no longer possible.

Thermal curing (final curing)
In the final curing process the chemical cross-linking of the ink components is carried out. This
process is responsible for the mechanical, chemical and electrical properties of the solder mask.
Therefore, the observance of the parameters in accordance with the specifications in the Process
data sheet is imperative.
The quality is irrespective of whether the final curing is effected in a box oven or a conveyorised
convection oven.
It is important to observe that
 the temperature specified in the Process data sheet is reached evenly in the entire oven
    chamber
 particularly an optimum control of circulating and exhaust air in the initial phase of the thermal
     curing process is ensured in order to avoid condensation (see also the advice on “Condensate”
     in the Section ”Predrying”).
 the net burn-in time does not begin until the printed circuit boards have reached the specified
     temperature (object holding time); attention must be paid to the fact that the printed circuit board
     thickness substantially influences the heat-up time.
For a trouble-free handling, printed circuit boards cured in conveyorised ovens should be cooled
down to temperatures slightly above room temperature at the end of the burn-in process.
In the case of stationary ovens, it is advisable to lock the oven during the entire burn-in process:
Within the scope of quality assurance, this will ensure that the oven cannot be opened in between
which would mean an uncontrolled reduction of the specified burn-in-temperature.
A ramp formed curing curve must be adjusted when filling via holes in order to expel
possible trapped residual solvents, e. g. 1-3 h at 110 °C [230 F]; subsequent final curing
according to the Process data sheet.
The curing conditions also depend on the used quantity of solder resist. Perform pretests
to determine the optimum parameters.
Basically, a pure IR final cure is possible, but requires an exact process review. Our Application
Technology Department (ATD) will gladly assist you in case of any queries.
 Determine suitable IR curing parameters by means of pretests while ensuring that cross-linking
  is completed and the final properties are achieved.

Literature
In addition to the recommendations given in this technical report, we can provide technical papers
and information sheets written and compiled by members of our staff which are available for
download on our website http://www.peters.de. We also recommend for further reading:
Dr. Manfred Suppa, Publisher Werner Peters: “Conformal Coatings for Electronics Applications”,
1st edition 2012, Lackwerke Peters GmbH + Co KG, ISBN 978-3-00-039856-8
22                                                                                         www.peters.de
                                                                              Application Information AI 2/1


Disclaimer
All descriptions and images of our goods and products contained in our technical literature,
catalogues, flyers, circular letters, advertisements, price lists, websites, data sheets and brochures,
and in particular the information given in this literature are non-binding unless expressly stated
otherwise in the Agreement. This shall also include the property rights of third parties if applicable.
The products are exclusively intended for the applications indicated in the corresponding technical
data sheets. The advisory service does not exempt you from performing your own assessments, in
particular as regards their suitability for the applications intended. The application, use and
processing of our products and of the products manufactured by you based on the advice given by
our Application Technology Department are beyond our control and thus entirely your
responsibility. The sale of our products is effected in accordance with our current terms of sale and
delivery.
Any questions?
We would be pleased to offer you advice and assistance in solving your problems. Samples and
technical literature are available upon request.

Lackwerke Peters GmbH & Co. KG         Internet: www.peters.de    Phone +49 2152 2009-0
Hooghe Weg 13, 47906 Kempen, Germany   E-Mail: peters@peters.de   Fax   +49 2152 2009-70




www.peters.de                                                                                            23
