Repository: EIDOSDATA/TraceWave-Studio

# PCB 유전율과 적층 자료

수집/정리 기준일: 2026-11-11.

먼저 [전체 자료 안내 엑셀](Excel/00_전체_자료_안내.xlsx)을 연다. 회사별 엑셀은 `Excel/`에 있고, 원문 검색은 [HTML 안내](START_HERE_ko.html)를 사용한다.

- [자료 사용 안내](docs/자료_사용_안내.md): 폴더, 단위, 조건 선택과 내보내기.
- [자료 검토 결과](docs/자료_검토_결과.md): 확인한 범위, 오류/공백, 정리 내역.
- [TraceWave Studio 연결 설계](../../../Code/docs/pcb_material_catalog.md): 사용자 직접 입력, 소재 선택, 제조업체 적층 선택과 현재 구현의 경계.

57,340개 조건별 관측, 36개 회사와 일반 재료 참고 자료 1개 그룹, 1,756개 출처 기록을 보존했다. 새 엑셀은 전체 안내 1개와 회사/참고 자료별 37개로 총 38개다. 행 수는 고유 소재나 독립 측정 수가 아니다. 공식 자료에 값이 있어도 실제 제조 조건과 해석 대역에 맞는지 확인해야 한다.

사람이 보는 엑셀과 프로그램용 JSONL을 분리했다. 원문 PDF/HTML의 바이트는 보존하면서 파일명을 회사와 소재/용도 중심으로 바꿨다. 중복 저장한 데이터 사본은 복구 폴더로 옮겼고 관측 수치는 삭제하지 않았다.

File: 00_REF/PCB RF ANT/05_PCB_Dielectric_Data_2026/search_text/Rogers/Rogers__Dk_design_for_mmWave__기술자료__RT0202__추출텍스트.txt (part 2 of 5)
cations have grown and evolved, Rogers Corporation
has blazed the trail with high performance, reliable, and
cost-effective RF material solutions.

RADAR SENSORS FOR ADAS AND
AUTONOMOUS DRIVING
   Today, radar sensors are a key component of ad­
vanced driver assistance systems (ADAS). As ADAS ex­
pands to meet the increasing functional safety require­           mance. To address the evolving needs of automotive
ments driven by regulatory and NCAP roadmaps, radar               radar antenna designers, Rogers continues to develop
technology will be applied to additional applications,            and launch new products to enable automotive radar
such as corner radars for motorcycle and pedestrian de­           designers, radar chip set suppliers, and PCB fabricators
tection, as well as in-cabin occupancy sensing to reduce          to optimize the cost and performance of their automo­
the incidence of heat stroke tragedies. Additionally, high        tive radar applications. Compared to the first genera­
resolution radar technologies are being developed and             tion RO3003 laminates, next generation RO3003G2™
deployed in Level 4 and Level 5 autonomous vehicles               laminates provide lower insertion loss, even more stable
for personal mobility as well as last mile delivery vehi­         dielectric constant, and optimized PCB fabrica­
cles. Radar technology is expected to grow and evolve             tion performance. Rogers RO4830™
to meet the increasing performance requirements of                laminates with LoPro® copper
these automotive applications.                                    foil provide an ex­
   Along the way, Rogers’ high frequency laminates have           cellent balance of
provided the RF performance and reliability required by           RF properties and
the PCB patch antennas used in these safety-critical au­          total cost of own­
tomotive radar applications. RO4000® materials, such as           ership. RO4830
RO4835™ laminates are widely used for 24 GHz appli­               thermoset lami­
cations. For 77/79 GHz automotive radar applications,             nates pro­
RO3003™ laminates are the industry leader, due to their           vide com­
exceptionally reliable RF and thermomechanical perfor­            petitive
                                                             10
                             Microstrip 50 ohm Transmission Line Testing,
                                      Differential Length Method
                            5 Mil Laminates Clad with 1/2 oz. Copper Foils
                   0

                 –0.5

                 –1.0
 Loss (dB/in.)




                 –1.5

                 –2.0

                 –2.5       RO3003G2™ Laminate
                            RO3003™ Laminate
                 –3.0       RO4830™ LoPro® Laminate

                 –3.5

                 –4.0
                        0     10    20     30    40     50    60     70      80
                                           Frequency (GHz)


                                                                                       by automatically adapting heating, ventilation and air-
                                                                                       conditioning (HVAC) systems, controlling lighting, door
                                                                                       opening and gates. This is to keep balance between
                                                                                       comfort, cost and energy consumption. In automated
                                                                                       office room planning systems, radar provides crucial
                                                                                       data about presence and the amount of people to op­
                                                                                       timize the utilization of buildings and space. In Smart
                                                                                       Factories, radar sensors are helping people to manage
                                                                                       robotic systems in a safe and secure environment by
                                                                                       predictive safety and health systems.
                                                                                          In Smart Cities, traffic management systems are track­
                                                                                       ing real time traffic conditions via radar sensing intensity,
                                                                                       queues, speed, and position of road users including pe­
RF material and enable reduced PCB fabrication costs,                                  destrians and bicyclists. Radars provide reliable data in­
while also delivering low insertion loss (similar to leg­                              put in all weather conditions to adjust traffic speed and
acy RO3003 laminates), and stable dielectric constant                                  traffic lights to reduce travel time. In case of incidents,
through environmental exposures.                                                       traffic management systems must react quickly to pre­
                                                                                       vent hazardous situations and reduce delays caused by
RADAR TECHNOLOGY FOR SMART CITIES AND                                                  traffic jams. Radars detect incidents in a split second,
INDUSTRY 4.0                                                                           and cameras zoom in to analyze the situation. Prediction
    Now we see these same radar technologies, which are                                of traffic conditions is done by combining all sensor data
being applied to autonomous vehicles, being applied                                    over the air via 5G and vehicle to infrastructure com­
to create Smart Cities and Smart Factories to improve                                  munications.
efficiency and quality of life. Globally, more than 4.2 bil­                              Radar technology has an edge over other traffic sen­
lion people live in urban areas. The United Nations is                                 sors, in both performance and cost. Radar functions ef­
projecting that this will grow to 68% of the world’s popu­                             fectively in all weather conditions, and performs more
lation living in dense urban areas by 2050. This large                                 accurate measurements than conductive loops. Radar
urban population will be concentrated in mega cities.                                  sensors are not intrusive which makes them easily acces­
High population density is good for cities’ economies to                               sible for road maintenance workers, resulting in lower
thrive and flourish by higher efficiency and productivity,                             system cost. Similar to automotive ADAS applications,
providing opportunity for all its citizens and businesses.                             radar in traffic requires high-performance PCB anten­
Maximum utilization of cities’ road infrastructure, elec­                              nas for transmitting and receiving functions. The PCB
tricity, buildings and social services are key to providing                            antenna must achieve angular and high lateral resolu­
benefits for everybody, by creating a safe and clean en­                               tion and repeatable performance. These requirements
vironment to live in.                                                                  call for Rogers’ circuit materials with the characteristics
    In Smart Cities, digital sensors, and in particular, radar                         that support operation at such high frequencies and in
will be the eyes and the ears of the city. These sensors                               such operating environments.
will help to maximize the operational efficiency of roads.                                Key PCB antenna performance parameters include
This is to help people to travel from home to work in a                                gain, directivity, and electrical efficiency, and low circuit
minimum amount of time. Reduced traffic congestion                                     material loss is essential for achieving good PCB an­
makes maximum use of existing road infrastructure and                                  tenna performance. These compact antennas and their
increases traffic flow.                                                                high frequency transmitter and receiver circuits must op­
    Further, radar sensors in building or home automa­                                 erate continuously and reliably in challenging city and
tion minimizes the amount of electricity being used                                    factory operating environments.
                                                                                  11
    In Smart Factories, the fourth industrial revolution has
begun. Industry 4.0 is about connectivity and a smart,
interconnected, pervasive environment using cloud
computing, artificial intelligence, additive manufactur­
ing, co-robots, drones, block chain and mixed reality.
Sensors like radar are used to generate data which will
create insights to do fast product improvements, in­
crease plant utilization, predictive safety and decrease
environmental impact. Products will also become Smart
via internet of things (IoT), transferring data to business­
es to do real time product improvements during the
lifetime of a product, offering additional value to cus­
tomers. In these harsh product and production environ­
ments, radar measures presence, speed and distance
and is equipped with GPS for positioning and Wi-Fi for
fast data transfer.
    Whether at 24, 60 or 77/79 GHz, the performance
of PCB antennas is vital to these applications. As the
market leader for RF materials used in the automotive
radar market, Rogers is ready to support ease of use
materials solutions to the industry. Providing optimum
and reliable RF materials for antenna systems tailored to
every radar use case of the Smart city. RO4835™ lami­
nates from Rogers Corporation are well established as
reliable circuit materials for 24 GHz radar for traffic man­
agement, and factory, building, and home automation
applications like door opening and automatic lighting
and air conditioning systems.
    When we move to higher frequencies to achieve
higher resolution for object classification, movement               electric constant performance across a circuit board and
detection and people counting applications, sizes of                across changing environments, along with the lower in­
circuit features shrink with increasing frequencies, be­            sertion loss essential for maintaining scarce signal levels
coming quite fine at operating frequencies of 60 to                 at mmWave frequencies.
77/79 GHz as those signal wavelengths become quite                      Radar sensors are a cost effective, versatile, and in­
small. Various circuit transmission-line formats are used           dispensable technology enabling increased safety and
at those frequencies, including microstrip, stripline, and          mobility for society. Their versatility also makes a great
coplanar-waveguide (CPWG) circuits. These fine circuit              fit for applications which improve safety, security, and
features require extremely consistent and predictable               efficiency in our home, offices and industries. As radar
circuit materials, such as RO3003G2™ and RO4830™                    sensors become ubiquitous, Rogers Corporation contin­
laminates. RO4830 thermoset laminates are well suit­                ues to innovate and lead the market with high perfor­
ed for price-sensitive mmWave applications. Rogers                  mance, cost effective materials solutions.n
RO3003G2 laminates provide the tightly controlled di­




                                                               12
How Do Circuit Material
Parameters Impact mmWave
Radar Performance?
Rogers Corp., Chandler, Ariz.




M
           illimeter-wave (mmWave) frequency spectrum            ing frequency, so the higher the frequencies, the finer
           contains wide available bandwidth for many            the details of the transmission lines. The circuit mate­
           applications. To take advantage of the band­          rial’s behavior can set the limits for the performance
width, circuits are being developed at much higher fre­          of the transmission lines at mmWave frequencies, and
quencies than traditional wireless applications, at fre­         PCB material inconsistencies can result in signal losses,
quencies from 24 to 77 GHz and beyond, for everything            phase shifts, and propagation delays in the transmission
from 5G cellular wireless communications networks to             lines. For systems such as radars that rely on timing and
collision-avoidance radar systems in advanced driver             signal phase, delays and phase distortion degrade ulti­
assistance systems (ADAS). The frequency range was               mate system performance. By knowing more about the
once considered off limits for all but the military, with        circuit material parameters that affect mmWave perfor­
frequencies beyond the range of affordable and practi­           mance, PCB materials can be intelligently specified for
cal circuits. But mmWave frequencies are quickly being           the growing number of mmWave circuit applications,
brought to the masses in millions of 77 GHz automotive           including 77 GHz automotive radar systems and Fifth
radar systems, applying radar and robotic technologies           Generation (5G) cellular wireless communications sys­
to make roads safer. One of the keys to developing cir­          tems.
cuits for these systems is understanding what is required            When reviewing circuit material candidates for a de­
to make the printed-circuit-board (PCB) materials work           sign, specifiers often begin by comparing familiar ma­
best at these frequencies.                                       terial parameters, such as dielectric constant (Dk) and
   PCB materials are a starting point for many circuit           dissipation factor (Df). Dk is an indication of a circuit
designers, although circuits operating at mmWave fre­            material’s electromagnetic (EM) charge storage capabil­
quencies may represent unknown territories for many of           ity while Df refers to a material’s energy loss. A PCB’s
those designers. But understanding how various circuit           dielectric material is an insulator for its metal conduc­
material parameters affect mmWave performance can                tors, and the EM field propagates along the conduc­
ease the task of finding a circuit laminate for 77 GHz or        tors, through the material, and through the air around it.
other mmWave circuit applications. In simplest terms,            For materials with copper conductors, lower Dk values
consistency is everything. A low loss, high performance          translate to faster wave propagation with minimal de­
circuit material with characteristics that are consistent        lays and changes in signal phase—important behavior
with time, temperature, and other operating conditions           for mmWave radar circuits.
will provide repeatable performance at mmWave fre­                   Dk is typically characterized through the thickness or
quencies.                                                        z-axis of a circuit material. It is usually determined ac­
   The dimensions and features of PCB transmission               cording to industry-accepted standards developed by
lines for mmWave circuits, whether microstrip, stripline,        organizations such as the IPC (www.ipc.org) and at a sin­
or grounded coplanar waveguide (GCPW), of necessity              gle frequency, such as 10 GHz. Every circuit material will
are quite fine. Signal wavelengths shrink with increas­          have some amount of variation in Dk, ΔDk, according to

                                                            13
changes in frequency or temperature, and this will affect
circuit performance.                                                    Example: 50 ohm Microstrip Transmission Line Circuits
                                                                         Evaluated for Design Dk Using the Same Substrate
    The Dk value is usually associated with the compo­
                                                                             and Same Copper, but Different Thickness
sition of a circuit material’s dielectric materials, such as
polytetrafluoroethylene (PTFE). But the Dk that deter­               6.6 Mil RO4350B™
                                                                     Laminate has Design
mines the performance of a circuit is a composite value              Dk = 3.96 (Average Dk     Cross-Sectional View of a Thin Circuit, with
resulting from such things as the fillers used in the mate­          from 8 to 40 GHz)          Exaggerated Copper Surface Roughness
rial, such as glass fiber reinforcement, the material thick­
ness, and even the quality of the copper conductors.
For circuit design and computer modeling, this is the                30 Mil RO4350B™
                                                                     Laminate has Design
Dk that is more important than the nominal Dk of the                 Dk = 3.68 (Average Dk
material because this is the Dk that will determine how              from 8 to 40 GHz)
the circuit on that material and with those conductors
behaves. It is typically known as “the circuit-perceived                                          Cross-Sectional View of a Thick Circuit
Dk” or what Rogers Corp. refers to as “Design Dk.”                    If a 60 Mil Substrate is Considered, the Design Dk = 3.66 and Any
                                                                      Thickness Greater than that, has Dk = 3.66. This Number is the Design
PROBING THE PARAMETERS                                                Dk Which is on the Data Sheet and is the Intrinsic Dk of the Material.

    Dk is one of many circuit material parameters to re­
view when considering circuit materials for mmWave cir­
                                                                    s Fig. 1 This depiction compares circuits with thin and thick
                                                                    dielectric materials and rough copper conductors.
cuits such as 77 GHz automotive collision-avoidance ra­
dars. How tightly the Dk is controlled to a nominal value
may be as important as the Dk value itself. Additional              lines on thinner substrates while capacitance decreases
circuit material parameters that can impact mmWave                  and impedance increases for transmission lines on thick­
circuit performance are Df, material thickness, copper              er substrates. An increase in capacitance can also be
conductor quality, moisture absorption, and the “glass              achieved with wider transmission lines, which increases
weave” effect caused by glass fiber reinforcement.                  the conductive area on the PCB.
Again, consistency is essential, especially at mmWave                   For many high frequency applications, including 77
frequencies and excess variations in these parameters               GHz radars, transmission-line impedance must be con­
will impact circuit performance at mmWave frequencies.              sistent and tightly maintained to minimize reflections.
    These various circuit parameters can all play a part in         Deviations from a characteristic impedance of 50 Ω,
what is a circuit material’s Design Dk. To ensure clarity           for example, can result in signal reflections, losses, and
of terms, the “effective Dk” refers to the overall Dk ex­           phase shifts. For a given variation in Dk, those shifts can
perienced by the propagating wave. For microstrip, the              impact phase response more at mmWave frequencies
effective Dk is a combination of the Dk of the substrate            than at lower frequencies and become a source of radar
and the Dk of the air around the substrate. The “Design             performance degradation at mmWave frequencies.
Dk” uses “effective Dk” data to extract the Dk of the                   Thinner PCB materials are typically used for mmWave
material itself and remove the effects of the Dk of the             circuits, which are often multilayer circuits with analog,
air around it.                                                      digital, and power functions. The value of the effective
    A microstrip circuit using 5-mil-thicksubstrate based           Dk and the Design Dk will decrease for thicker sheets
on RO3003™ materials, using electrodeposited (ED)                   of the same material. For example, for 6.6-mil-thick
copper, will have an effective Dk (including the effects            RO4350B™ circuit material from Rogers Corp., the av­
of air) of 2.54 and the Design Dk will be 3.16 when                 erage value of the Design Dk from 8 to 40 GHz is 3.96 as
tested at 77 GHz. The Dk of the raw circuit material is             determined through the thickness or z-axis of the mate­
3.00 through the thickness or z-axis of the material but            rial. But for 30-mil-thick RO4350B laminate, the Design
this is a standardized test of the raw material and does            Dk is 3.68 (Fig. 1). The Design Dk will continue to de­
not include the effects of circuitry. The effective Dk and          crease with thicker RO4350B laminate, dropping to 3.66
Design Dk are circuit properties while the raw material             average from 8 to 40 GHz for 60-mil-thick material, but
Dk is a material property and is the intrinsic Dk of the            will not decrease further with increased thickness. That
substrate material.                                                 value represents the intrinsic Dk of the material. At this
    For example, a material’s Design Dk (the Dk of the              thickness and beyond, the properties of the dielectric
material tested in circuit form) can change with thickness.         content dominate the circuit’s effective Dk and Design
The variations in Design Dk with material thickness are             Dk. The conductors play a part in determining the effec­
also often dependent upon frequency, with Dk typically              tive Dk for thinner versions of the material but less so as
decreasing at higher frequencies. For a circuit designer,           it gets thicker.
such Dk variations can lead to unexpected impedances                    To further demonstrate how material thickness can
for mmWave transmission lines with physical dimensions              impact a circuit design, a different circuit material was
based on a calculator or computer simulator.                        evaluated. When three different thicknesses (5, 10, and
    A microstrip circuit using a thin laminate will have            20 mil) of RO3003 circuit material from Rogers Corp.,
little distance between the signal conductor plane and              with the same type of copper conductor, ½-oz. ED cop­
the ground plane. Thinner circuits are more dominated               per, were tested for Design Dk using the differential
by the properties of the conductor than the dielectric              phase length method with 50-Ω microstrip transmission
material and the conductors can play their part in deter­           lines, the results revealed the change in Design Dk as a
mining the effective Dk and the Design Dk. Capacitance              function of substrate thickness through 50 GHz (Fig. 2).
increases and impedance decreases for transmission
                                                               14
                                                                                                                 METERING METAL EFFECTS
                                           Dk vs. Frequency, Differential Phase Length Method,
                                            Using RO3003™ Laminate with 1/2 oz. ED Copper                            All a circuit material’s components combine for its
                                 3.5                                                                             Design Dk, so it is important to pay attention to those
                                                                                                                 different components. Copper conductor quality, for
                                 3.4
                                                                                    5 Mil RO3003
                                                                                    10 Mil RO3003
                                                                                                                 example, can make a difference in performance at
                                                                                    20 Mil RO3003                mmWave frequencies. High quality copper conductor
                                                                                                                 material provides transmission lines with the high con­
                                 3.3                                                                             ductivity and consistent impedance needed for reliable
                                                                                                                 signal phase characteristics at mmWave frequencies,
                                                                                                                 such as in 77 GHz automotive radars.
 Dk




                                 3.2
                                                                                                                     The amount of surface roughness in a circuit mate­
                                 3.1
                                                                                                                 rial’s copper conductors can affect mmWave circuit per­
                                                                                                                 formance. Rougher copper yields transmission lines with
                                                                                                                 slower EM wave propagation than transmission lines
                                 3.0                                                                             produced with similar copper but smoother surface. The
                                                                                                                 copper surface roughness that is a concern is the copper
                                 2.9                                                                             roughness at the substrate-copper interface of a lami­
                                       1                                10                            100
                                                                  Frequency (GHz)
                                                                                                                 nate. The slower wave propagation is equivalent to a
                                                                                                                 circuit material with higher Dk.
s Fig. 2 As demonstrated for RO3003, material thickness                                                              To show how differences in copper surface roughness
can make a difference in the Design Dk of the material, often                                                    can affect mmWave circuit performance, one type of cir­
consistently across frequencies.                                                                                 cuit material, a 4-mil-thick liquid-crystal-polymer (LCP)
                                                                                                                 substrate, was teamed with different copper conduc­
                                            4 Mil LCP Laminate Effective Dielectric Constant vs.                 tors. The copper conductors consisted of different types
                                            Frequency for Various Copper Foil Types on 50 ohm
                                                       Microstrip Transmission Line
                                                                                                                 of ED copper, each having different values of surface
                                 2.8                                                                             roughness. The surface roughness refers to the aver­
                                                                                                                 age or root-mean-square (RMS) value across the copper,
 Effective Dielectric Constant




                                 2.7
                                                                                                                 with value of 0.5, 0.7, 1.5, and 3.0 μm RMS.
                                 2.6                                                                                 To evaluate different copper conductors at higher
                                                                                                                 frequencies, 50-Ω microstrip transmission lines were
                                 2.5
                                                                                                                 fabricated on the LCP substrates with the four copper
                                 2.4                                                                             types and measurements were made with a microwave/
                                                                                                                 mmWave vector network analyzer (VNA) from 8 to 50
                                 2.3
                                                                                                                 GHz. The effective Dk changed according to the type of
                                 2.2                                                                             copper, with the differences remaining constant across
                                       0          10         20         30        40         50        60
                                                                                                                 the frequency range (Fig. 3).
                                                                  Frequency (GHz)
                                                                                                                     As the measurements show, a single type of PCB
                                                       ED – 3.0 μm RMS RT – 0.7 μm RMS
                                                       ED – 1.5 μm RMS RT – 0.5 μm RMS
                                                                                                                 material with different types of copper conductors, will
                                                                                                                 yield different effective Dk values. Circuits using materi­
s Fig. 3 The effective Dk of a circuit material can also change                                                  als with rough copper surfaces have higher effective Dk
with copper conductor type and the surface roughness of the                                                      values than the same dielectric materials with smoother
copper.                                                                                                          copper surfaces. The wave-slowing effects of circuits
                                                                                                                 with higher effective Dk values can have greater impact
                                              Microstrip Insertion Loss, Differential Length                     at the highest frequencies.
                                             Method Using 5 Mil RO3003™ Laminate with ED                             Copper surface roughness can also impact conductor
                                                           and Rolled Copper                                     loss, especially at mmWave frequencies, with rougher
                                  0
                                                                                                                 copper conductor surfaces causing higher conductor
                                 0.5                                                                             losses. To investigate this, the same 5-mil-thick RO3003
                                                                                                                 laminate was characterized with both ED and rolled cop­
                                 1.0                                                                             per. The ED copper has a surface roughness of 2.0 μm
 Loss (dB/In.)




                                                                          Rolled Copper
                                                                                                                 RMS while the rolled copper has a surface roughness of
                                                                          ED Copper
                                 1.5                                                                             0.35 μm RMS.
                                                                                                                     The insertion losses of 50-Ω microstrip transmis­
                                 2.0                                                                             sion lines were measured from DC through 110 GHz to
                                                                                                                 compare the loss characteristics of the different copper
                                 2.5                                                                             conductors. The impact of the increased copper surface
                                                                                                                 roughness on (increased) conductor loss, including in­
                                 3.0                                                                             sertion loss and return loss, is apparent (Fig. 4). A circuit
                                       0     10   20    30   40 50    60 70            80   90    100 110
                                                              Frequency (GHz)                                    material’s thickness will determine the influence of cop­
                                                                                                                 per surface roughness on loss, with circuits using thin­
s Fig. 4 The type of copper conductor can also affect a circuit                                                  ner materials more greatly affected by rougher copper
material’s loss performance at higher frequencies.                                                               surfaces.

                                                                                                            15
  Microstrip Differential Phase Length Method, Dk vs. Frequency                                                   Microstrip Insertion Loss, Differential Length
        Using 5 Mil Thick Laminates, Circuits Operating at                                                     Method Using 5 Mil RO3003™ Laminate with 1/2 oz.
                      Different Temperatures                                                                           Rolled Copper, Circuits with ENIG
      3.30
                                                                                                      –0.25
      3.25
                                                    ∆Dk = 0.001 @ 77 GHz
                                                     or ∆Φ = 1° @ 77 GHz                              –0.75
      3.20
                                                                                                      –1.25




                                                                                      Loss (dB/In.)
                     RO3003 ED CU Room Temp
      3.15           RO3003 ED CU 65 C
                     RO3003 ED CU 125 C                                                               –1.75
      3.10                                                                                                       Bare Copper
                                                   ∆Dk = 0.031 @ 77 GHz
 Dk




                                                                                                      –2.25      62 Micro Inches Nickel
                                                   or ∆Φ = 17° @ 77 GHz
      3.05                                                                                                       175 Micro Inches Nickel
                                                                                                      –2.75
      3.00           Competitor I_A Room Temp
                     Competitor I_A 65 C                                                              –3.25
                     Competitor I_A 125 C                                                                  0      10   20    30    40   50    60    70   80   90   100
      2.95                                                                                                                        Frequency (GHz)
                 Microstrip Circuit Performance, Comparing Room Temperature
                          to 65°C and 125°C Operating Temperatures
      2.90                                                                                                          GCPW Insertion Loss, Differential Length
             1                              10                            100
                                      Frequency (GHz)                                                         Method Using 5 Mil Extremely Low Loss Laminate with
                                                                                                                 Rolled Copper, ENIG Different Nickel Thickness
s Fig. 5 A circuit material’s response to changing tempera-                                           –0.25
tures can result in changes in Design Dk and phase angle.
                                                                                                      –0.75
KEEPING DK CONSTANT
                                                                                                      –1.25
   For the small differences in signal phase from reflect­                            Loss (dB/In.)
ed objects detected by 77 GHz automotive radars, any                                                  –1.75
variations in a circuit material’s Design Dk can impact
