Repository: EIDOSDATA/TraceWave-Studio

# PCB 유전율과 적층 자료

수집/정리 기준일: 2026-11-11.

먼저 [전체 자료 안내 엑셀](Excel/00_전체_자료_안내.xlsx)을 연다. 회사별 엑셀은 `Excel/`에 있고, 원문 검색은 [HTML 안내](START_HERE_ko.html)를 사용한다.

- [자료 사용 안내](docs/자료_사용_안내.md): 폴더, 단위, 조건 선택과 내보내기.
- [자료 검토 결과](docs/자료_검토_결과.md): 확인한 범위, 오류/공백, 정리 내역.
- [TraceWave Studio 연결 설계](../../../Code/docs/pcb_material_catalog.md): 사용자 직접 입력, 소재 선택, 제조업체 적층 선택과 현재 구현의 경계.

57,340개 조건별 관측, 36개 회사와 일반 재료 참고 자료 1개 그룹, 1,756개 출처 기록을 보존했다. 새 엑셀은 전체 안내 1개와 회사/참고 자료별 37개로 총 38개다. 행 수는 고유 소재나 독립 측정 수가 아니다. 공식 자료에 값이 있어도 실제 제조 조건과 해석 대역에 맞는지 확인해야 한다.

사람이 보는 엑셀과 프로그램용 JSONL을 분리했다. 원문 PDF/HTML의 바이트는 보존하면서 파일명을 회사와 소재/용도 중심으로 바꿨다. 중복 저장한 데이터 사본은 복구 폴더로 옮겼고 관측 수치는 삭제하지 않았다.

File: 00_REF/PCB RF ANT/05_PCB_Dielectric_Data_2026/search_text/Rogers/Rogers__Dk_design_for_mmWave__기술자료__RT0202__추출텍스트.txt (part 4 of 5)
       1                                                                       14  Lower nodes and frequencies can be
                                    Frequency (GHz)
                                                                                   used—even the higher node 5 can be
s Fig. 2 Wideband clamped stripline measurement of a MUT 60 mils thick, with a     used, although higher nodes are usu­
Dk = 3.48.                                                                         ally avoided due to wave propagation
   For example, an X-Band clamped stripline test de­                               or measurement issues from harmon­
fined by IPC,2 a raw material test, may not provide Dk         ics  and   spurious content. The extraction of the Dk or
results agreeing with a circuit test of the same material.     relative  permittivity (εr) is straightforward:
The raw material test creates a stripline resonator by                                     2
                                                                       ⎡      nc       ⎤
clamping two pieces of the material under test (MUT)              εr = ⎢               ⎥             (1)
in a special test fixture. Air can become entrapped be­                ⎣ 2fr (L + ΔL ) ⎦
tween the MUT and the thin resonator circuit which is
part of the fixture. The air becomes part of the mea­             where n is the node, c is the speed of light in free space
surement and lowers the measured Dk. If a circuit test            and fr is the center frequency of the resonant peak. ∆L
is performed on the same circuit material, without the            compensates for the electrical length extension due to
entrapped air, the measured Dk will be different. For a           electric fields in the gap-coupled area. Extraction of tanδ
high frequency circuit material with a Dk tolerance of            (Df) from the measurements is also straightforward. It is
±0.050 determined from a raw material test, a tolerance           a fraction related to the 3 dB bandwidth of the resonant
of ±0.075 may result from a circuit test.                         peak after subtracting the conductor losses (1/Qc) asso­
   Circuit materials are anisotropic, often with different        ciated with the resonator circuit.
Dk values in the three material axes. Dk values typically          1   1   1
differ little between the x- and y-axis, so for most high            =   +                           (2)
                                                                  Qu Q c Q d
frequency materials, Dk anisotropy comparisons are
usually made between the z-axis and the x-y plane. For                      1
the same MUT, test methods that measure Dk for the z-             tanδ ∝                             (3)
axis can provide different results than test methods used                  Qd
to evaluate Dk in the x-y plane, although the values of
Dk may be “correct” for the given method.                                 ⎡f − f ⎤    1
                                                                   tanδ = ⎢ 2 1 ⎥ −                 (4)
   The type of circuit used for a circuit test also influ­                ⎣ fr ⎦ Qc
ences the value of the measured Dk. In general, two
types of test circuits are used: resonant structures and              Figure 2 shows a measurement using the clamped
transmission/reflection structures. Resonant structures           stripline test method with a 60-mil thick MUT with Dk
typically provide narrowband results, while transmis­             = 3.48.
sion/reflection tests are usually wideband. Methods us­               Ring resonators are often used as test circuits.3 They
ing resonant structures are typically more accurate.              are simple microstrip structures having resonances at
                                                                  integer multiples of the mean circumference of the mi­
TEST METHOD EXAMPLES                                              crostrip ring (see Figure 3a). They are typically loosely
   An example of a raw material test is the X-Band                coupled, as loose coupling between the feed lines and
clamped stripline method. It has been used by manufac­            the ring minimizes the capacitance of the gaps between
turers of high frequency circuit laminates for years and          the feed lines and the ring. This capacitance changes
                                                                  with frequency, causing the resonant frequency to shift
                                                             23
and resulting in errors when extracting the material Dk.
The conductor width of the resonator ring should be                       50 Ω Feedline      Gap                        Gap
much smaller than the radius of the ring —as a rule of
thumb, one-quarter the dimension of the ring radius or
                                                                                                      Ring Resonator
smaller.
   The |S21| response of a microstrip ring resonator on
a 10-mil thick circuit material with Dk = 3.48 is shown                                                                50 Ω Feedline
in Figure 3b. An approximate calculation of the Dk is
                                                                    (a)
given by
                                                                      0
2πr = nλ g                         (5)
                                                                    –10
                                                                                                                         5
          c                                                         –20
λg =                               (6)
       f Dk eff                                                     –30                          2      3         4
                                                                                    1
                                                                    –40
                     2
         ⎡ cn ⎤                                                     –50
Dk eff = ⎢                         (7)
         ⎣ 2πrf ⎥⎦                                                  –60
                                                                    –70
    Although approximate, these formulas are useful for
                                                                    –80
determining an initial Dk value. A more accurate Dk can
be found using an electromagnetic (EM) field solver and             –90
                                                                     10 MHz                                                     30 GHz
precise resonator circuit dimensions.
    Loosely coupled resonators are often used for Dk and            (b)                              Frequency
Df measurements to minimize resonator loading effects.
Coupling should be loose enough so the insertion loss             s Fig. 3 Microstrip ring resonator (a) and wideband
                                                                  measurement (b).
is 20 dB or less at the resonant peak. In some cases, with
extremely weak coupling, the resonant peak may be so                  Subtracting the phase angles of the short and long
weak that it cannot be measured. This typically occurs            circuits will also subtract the effects of the connectors
for resonant circuits with thinner substrates, the types          and the signal launch areas. If the return loss is good
of materials commonly used in mmWave applications,                for both circuits and the connectors have consistent
since the high frequencies have small wavelengths and             orientation, most of the effects of the connectors will
circuit dimensions.                                               be minimized. When using this method at mmWave fre­
                                                                  quencies, return loss at these transitions of better than
mmWAVE TEST METHODS                                               15 dB through 60 GHz and 12 dB from 60 to 110 GHz is
   While there are many Dk test methods, only some                considered acceptable.
are suitable for mmWave frequencies, yet none are ac­                 The extraction equations for the microstrip differen­
cepted as industry standards. However, the following              tial phase length method are based on a manipulation
methods are accurate and repeatable at mmWave.                    of the microstrip phase response formula for circuits
Differential Phase Length Method                                  with different physical lengths:
   The microstrip differential phase length method                               Eff _ εr
has been used for many years.4 It is a transmission               Φ = 2πf                   L                    (8)
                                                                                   c
test method in which phase measurements are made
on two circuits that only differ by physical length (see                          Eff _ εr
Figure 4). To avoid any variations in circuit mate­               ΔΦ = 2πf                      ΔL               (9)
rial properties, the circuits are fabricated side-by-side                               c
and as close together as possible on the MUT. The cir­                                      2
cuits are 50 Ω microstrip transmission lines of different                    ⎡ ΔΦc ⎤
                                                                  Eff _ εr = ⎢                                (10)
lengths with a grounded coplanar waveguide (GCPW)                            ⎣ 2πfΔL ⎥⎦
signal launch. At mmWave frequencies, the GCPW
signal launch is important, since the launch area can             where c is the speed of light in free space, f is the fre­
have a major impact on return loss. End-launch con­               quency of the S21 phase angle, ∆L is the difference in
nectors should also be used, to make good pressure                physical lengths of the two circuits and ∆Φ is the differ­
contacts between the coaxial connectors and the test              ence in phase angle between the shorter and longer
circuit without soldering, allowing the same two con­             circuits.
nectors to be used for the shorter and longer circuits.              The test method comprises a few simple steps:
This minimizes the effect of the connectors on mea­               • Measure the S21 phase angle as a function of fre­
surement results. For consistency, the same connec­                  quency for the shorter and longer circuits.
tors should be oriented to the same ports of the vec­             • Use the formulas to determine the measured effec­
tor network analyzer (VNA). If connector A is oriented               tive Dk.
to port 1 of the VNA and connector B to port 2 for                • Obtain precise and accurate circuit dimensions that can
testing the shorter circuit, the same should be true                 be entered into an EM field solver using the initial Dk
when testing the longer circuit.                                     value for the material.

                                                             24
                                        8 in. (203.2 mm)                                                                         2 in. (50.8 mm)




s Fig. 4 Top view of the long and short microstrip circuits used in the differential phase-length method.


     3.7
                                                                                         0
     3.6
     3.5                                                                               –0.5
     3.4
                                                                                       –1.0




                                                                       Loss (dB/in.)
     3.3
Dk




     3.2                                                                               –1.5
     3.1
     3.0                                                                               –2.0

     2.9
                                                                                       –2.5
     2.8
     2.7                                                                               –3.0
       0.01        0.1          1             10           100                             0   10   20   30   40 50 60 70          80    90   100 110
                          Frequency (GHz)                                                                      Frequency (GHz)


s Fig. 5 Dk vs. frequency measured with the microstrip                s Fig. 6 Insertion loss vs. frequency determined from the
differential phase length method.                                     microstrip differential length measurements.

• Use the software to generate a simulated effective                  also varies, as does the gap dimension. Most mmWave
   Dk value. Change the Dk in the solver until the mea­               ring resonators are thin (usually 5 mils), and the gap
   sured and simulated effective Dk values for the mate­              between the feed line and resonator ring is also small.
   rial match at the same frequency.                                  Thickness and gap variations for a gap-coupled ring
• By incrementing the frequency into the mmWave re­                   resonator will impact both coupling and the resonant
   gion and repeating this process, the Dk value can be               frequency.
   determined across a range of frequencies through                       When comparing two circuits built on the same circuit
   mmWave.                                                            material and with different copper plating thicknesses,
   Figure 5 shows a measurement using the microstrip                  the circuit with the thicker copper will exhibit a lower
differential phase length method with 5-mil thick                     Dk. The resonant frequencies of the two circuits will also
RO3003G2TM circuit material. The curve was generated                  differ, even though they should be the same for the
using a Microsoft Windows PC program developed by                     same circuit material and test method. Figure 7 shows
Rogers Corp.5 The data reflects the usual trend of de­                an example where the thickness variation in a circuit’s
creasing Dk with increasing frequency. At lower frequen­              final plated finish causes differences in the extracted Dk
cies, larger changes in Dk occur versus frequency; how­               for the same material. Whether the finish is electroless
ever, from 10 to 110 GHz, the Dk shows little change.                 nickel immersion gold (ENIG) or other plated finishes,
This curve reflects a material with low loss and rolled               the issue remains.
copper with a smooth surface. A material with high loss                   Besides these fabrication issues, conductor width
and/or higher copper surface roughness will exhibit an                variation, etched-space variation, trapezoidal effects
increased negative slope in the Dk-frequency relation­                and substrate thickness variation cause similar effects.
ship. Using this test method, the insertion loss for cir­             If all these variations are accounted for, one individual
cuits using the MUT can be obtained by subtracting the                ring resonator measurement can yield the correct Dk
S21 values of the shorter and longer circuits at each fre­            value; however, many test routines will assume nominal
quency (see Figure 6).                                                circuit dimensions and extract an incorrect Dk. At lower
                                                                      frequencies these effects do not impact Dk accuracy as
Ring Resonator Method
                                                                      much as at mmWave frequencies.
   The ring resonator method is another approach for                      Another significant variable using ring resonators at
mmWave characterization. While ring resonators are of­                mmWave is the gap coupling changing with frequency.
ten used below 10 GHz, with proper fabrication preci­                 It is typical for ring resonators to be evaluated using mul­
sion they can be used effectively at mmWave frequen­                  tiple nodes, with the nodes usually spaced by significant
cies. Fabrication is important because the effects of cir­            differences in frequency. As a result, gap coupling varia­
cuit dimensions and dimensional tolerances are greater                tion can be a significant source of error. To overcome
at mmWave, with any variation reducing accuracy. The                  this, a differential circumference method is used. This
thickness of the copper plating on the circuit material               approach uses two ring resonators, essentially identical
                                                                 25
    –18                                                               –18
    –20                                                               –20
    –22                                                               –22
    –24                                                               –24
                                     552.7 MHz
    –26                                                               –26
                                     Q = 143.2                                                   452.7 MHz
    –28                                                               –28                        Q = 175.2

    –30                                                               –30
    –32                                                               –32
                                 62 μm Nickel                                                 175 μm Nickel
    –34                                                               –34
                             Extracted Dk = 3.106                                          Extracted Dk = 3.089
    –36                                                               –36
    –38                                                               –38
                         78.75        79.15      79.55                                 78.93        79.33      79.73
  (a)                            Frequency (GHz)                    (b)                        Frequency (GHz)

s Fig. 7 mmWave ring resonator measurements of a MUT with 62 μm thick (a) and 175 μm thick (b) nickel plating.
except the ring circumferences differ in size and are in­          terfere with the ring resonant peaks. If the feed lines
teger multiples of each other (see Figure 8). With two             were open-ended microstrip, they would have their
ring resonators, the higher order resonant nodes used              own resonances. The only way to avoid this is to make
in the Dk extraction have some frequencies in common.              the feed lines much shorter or use tightly-coupled
Since the feed lines and gaps are the same, the effects            GCPW feed lines. Since the differential circumference
of gap coupling are decreased—theoretically eliminat­              ring resonator method yields the circuit’s effective Dk,
ed—which leads to better accuracy in the extracted Dk.             it is still necessary to make accurate circuit dimension
The Dk is calculated from the equations:                           measurements and use a field solver to extract the ma­
                n1c                                                terial Dk.
 L1 + ΔL =                       (11)
           2fr1 Eff _ εr                                           CONCLUSION
                                                                       The mmWave test methods discussed here are cir­
                  n2 c
L 2 + ΔL =                                  (12)                   cuit-based. Several other methods may be considered,
             2fr2 Eff _ εr                                         such as raw material tests, but most yield a material Dk
                                                                   for the x-y plane rather than the z-axis (thickness). Circuit
                                     2
           ⎡ c (n1fr2 − n2 fr1 ) ⎤                                 designers are more interested in the z-axis Dk, but for
Eff _ εr = ⎢                     ⎥          (13)                   those willing to work with x-y material Dk values, free-
           ⎣ 2fr1fr2 (L 2 − L1 ) ⎦                                 space measurements, split-cylinder resonator measure­
                                                                   ments and waveguide perturbation testing are addition­
   The ring resonators in Figure 8 are microstrip struc­           al test methods.
tures, with the feed lines tightly-coupled GCPW to                     The clamped broadside coupled stripline resonator
avoid open-end feed line resonances, which could in­               test method has also been evaluated for determining
                                                                   circuit material Dk at mmWave frequencies. Unfortu­
                                                                   nately, this approach is most effective with small pieces
                                                                   of MUT and is not practical for volume testing. The quest
                                                                   continues to find a good raw material test to character­
                                                                   ize materials at mmWave frequencies.n

                                                                   References
                                                                   1.		L. F. Chen, C. K. Ong and C. P. Neo, “Microwave Electron­
                                                                       ics, Measurement and Material Characterization,” John
                                                                       Wiley & Sons Ltd., 2004.
                                                                   2.		IPC-TM-650 Test Method Manual, “Stripline Test for Per­
                                                                       mittivity and Loss Tangent (Dielectric Constant and Dissi­
                                                                       pation Factor) at X-Band,” IPC, March 1998, pp. 1–25.
                                                                   3.		K. Chang and L. H. Hsieh, “Microwave Ring Circuits and
                                                                       Related Structures,” Wiley-Interscience, division of John
                                                                       Wiley & Sons, New York, 2004.
                                                                   4.		N. K. Das, S. M. Voda and D. M. Pozar, “Two Methods for
                                                                       the Measurement of Substrate Dielectric Constant,” IEEE
                                                                       Transactions on Microwave Theory and Techniques, Vol.
                                                                       35, No. 7, July 1987, pp. 636–642.
                                                                   5.		“ROG Dk Calculator,” Rogers Corp. Technology Support
                                                                       Hub. www.rogerscorp.com/acs/technology/index.aspx.

s Fig. 8 Test rings used with the microstrip differential
circumference ring resonator method.

                                                              26
Characterizing Circuit Materials
at mmWave Frequencies: Part II
John Coonrod
Rogers Corp., Chandler, Ariz.

Different Dk measurement methods can provide different test results, depending upon the
many variables involved.




T
        he first part of this article (See page 14 in this
                                                                                                        50 ohm GCPW Transmission Line Circuits, Effective Dielectric
        ebook) explored several methods for measuring                                                     Constant vs. Frequency Using 10 mil RO4835™ Laminate
        the dielectric constant (Dk) or relative permittiv­                                         3.10
ity of a circuit material at mmWave frequencies, includ­
ing by means of ring resonators. Part 2 will take a closer                                          3.05
look at ring resonators and how they can be used to
                                                                    Effective Dielectric Constant




determine the Dk and the loss tangent (Df) of a high                                                3.00
frequency printed circuit board (PCB) material. The im­                                                                                   w21s12 Thin cu
                                                                                                    2.95
portance of characterizing circuit material properties at                                                                                 w21s12 Thick cu
higher frequencies increases steadily as interest grows in                                          2.90
                                                                                                                                          w18s6 Thin cu
                                                                                                                                          w18s6 Thick cu
potentially large applications at mmWave frequencies,
including automotive radar and 5G wireless communi­                                                 2.85
cations.
    Ring resonators are often used to determine the Dk                                              2.80
and Df of high frequency circuit materials. While they are
                                                                                                    2.75
typically used to characterize materials at frequencies
less than 12 GHz, they can be used at higher frequen­                                               2.70
cies provided that several issues are addressed. One of                                                66.0 66.2 66.4 66.6 66.8 67.0 67.2 67.4 67.6 67.8 68.0
these concerns is the RF/microwave performance varia­                                                                      Frequency (GHz)
tions that occur in a ring resonator as a result of normal
process variations that can impact the fabrication and             s Fig. 1 Excerpt from article [1] showing effective dielectric
construction of the resonator PCB, such as variations in           constant versus frequency for the four groups of GCPW, with
                                                                   tight coupling (s6), loose coupled (s12), and thin and thick
the thickness of the PCB’s copper plating.                         copper.
    Electrical connections between different conductor
layers of PCBs are typically made by plated thru hole              with the circuit laminate material. The plating process is
(PTH) viaholes formed through the z axis (thickness) of            subject to normal variations in copper plating thickness.
the circuit material. Conductive paths through the via­               Depending on frequency and design, the perfor­
holes are formed with electroless copper plating and               mance of some circuits can be impacted by these varia­
then final electrolytic copper plating. Copper plating is          tions in copper plating thickness. Normally, circuits
also performed on the outer conductive layers of the               formed with microstrip transmission lines will not be
PCB, increasing the thickness of the copper supplied               affected. But coupled circuits and circuits with different


                                                              27
                                                                       As shown in Figure 2, another concern with PCB cop­
                                                                    per thickness variations is related variations of trapezoi­
                                                                    dal effects.
                                                                       Most electromagnetic (EM) simulation software will
                                                                    assume rectangular-shaped conductors for a GCPW cir­
                                                                    cuit (see Figure 2a). But a cross-sectional view of a GCPW
                                                                    circuit would show that most of the conductors will vary
                       Ideal Tightly Coupled GCPW                   between rectangular and trapezoidal shapes (see Figure
  (a)
                                                                    2b). Depending upon the PCB fabrication process, the
                                                                    trapezoidal shape could be inverted compared to what
                                                                    is shown in Figure 2b, being narrower at the base of
                                                                    the conductor, which is the interface between the PCB’s
                                                                    copper conductor and dielectric substrate.
                                                                       A typical consequence of thicker copper is to have
                                                                    conductors with more of a trapezoidal shape than a
                                                                    rectangular shape. Variations from rectangular to trap­
             Tightly Coupled GCPW with Trapezoidal Effects
  (b)                                                               ezoidal conductor shapes can impact the electrical per­
                                                                    formance of coupled circuits. For tightly coupled GCPW
s Fig. 2 Cross-sectional views of GCPW circuits with ideal,         circuits, rectangular shaped conductors have significant
rectangular shaped conductors (a) and trapezoidal-shaped
conductors (b).
                                                                    current density along the sidewalls of the coupled con­
                                                                    ductors, with increased electric fields along the coupled
                                                                    area. When the conductor shape changes to trapezoi­
         End Launch                           End Launch            dal, the current density changes, with increased current
         Connector Area                    Connector Area
                                                                    density near the base of the conductor and lower current
          50 ohm Feed Line               Ring Resonator             density along the coupled sidewalls. This results in de­
         (Transmission Line)                                        creased electric fields in the air around the trapezoidal
                                            Gap Coupling            shaped conductors. Having more or less electric fields
                                                                    in air will impact the capacitance in gap coupled areas
                                                                    and alter the effective dielectric constant as determined
          Gap Coupling
                                                                    from measurements of such circuits.
                                         50 ohm Feed Line              The formation of trapezoidal conductors and their
                                        (Transmission Line)         effects on circuit performance cannot be predicted or
                                                                    included in a circuit simulation as a standard procedure.
                                                                    However, for troubleshooting or evaluating a circuit, a
s Fig. 3 Description of a microstrip ring resonator circuit.        small section of that circuit can be analyzed to deter­
transmission-line technologies, such as grounded copla­             mine the impact of trapezoidal conductor effects. The
nar waveguide (GCPW), can exhibit performance varia­                results of the partial circuit analysis will then be available
tions as a result of variations in the PCB copper thick­            for use in an EM simulator to better predict the overall
ness. A good example of this was published previously               effects of variations in conductor shape on circuit per­
(see Figure 1).1                                                    formance.
    The naming convention for the effective Dk curves of               Because they are coupled structures, ring resonators
the GCPW circuits in Figure 1 refer to the signal conduc­           can be impacted by certain PCB fabrication variations;
tor width (w) and the space (s) between the signal con­             copper plating thickness and trapezoidal conductor ef­
ductor and the neighboring coplanar ground planes.                  fects are among the concerns related to PCB fabrication
The curve for w18s6 refers to a circuit with an 18-mil-             variations. Most ring resonators are gap coupled (see
wide signal conductor and space or gap between                      Figure 3).
both sides of the signal conductor and the neighbor­                   Feedlines bring energy into and out of a ring resona­
ing ground planes that is 6 mils wide. All circuits in this         tor circuit (see Figure 3). The feedlines are gap coupled
study were built on the same panel of circuit material to           to the ring resonator and the gap coupling can impact
minimize material variations which could impact mea­                the resonant frequency. The gap coupling is sensitive
surement results.                                                   to PCB copper thickness variations. When the copper is
   As can be seen in Figure 1, there is an approximate              thin, less of the electric fields will occupy the air around
difference of 0.1 in the values of effective Dk determined          the conductors and more electric fields will be in the
when using the same design (w18s6) for circuits with                substrate; the distribution of the electric field impacts
thin copper (about 1 mil thick) compared to circuits with           the capacitance in the gap area and can alter the fre­
thick copper (about 3 mils thick). This design (w18s6) is           quency of the ring resonator circuit. When the same
considered tightly coupled: the gap between the signal              circuit design is fabricated with a PCB having thicker
plane and neighboring coplanar ground planes is rela­               copper, more of the electric field is in air and the ca­
tively small. As Figure 1 also shows, the loosely coupled           pacitance in the gap area and the center frequency of
design (w21s12) was less impacted by the difference in              the resonator will change. Although the ring resonator
copper thickness, with a difference of about 0.075 in ef­           design is the same, it can exhibit significant variations
fective Dk for circuits with thin and thick copper.                 in resonant frequency due to normal variations in PCB
                                                               28
copper thickness and trapezoidal conductor effects. Be­                  the gaps, feedlines, connectors, and cables are less sig­
cause the same ring resonator can yield different results                nificant. The coupling should be loose enough to where
depending upon copper thickness and trapezoidal con­                     the resonant peak amplitude is no greater than -20 dB.
ductor effects, it can also provide a range of Dk values                     Most mmWave circuits are fabricated on thin sub­
(some incorrect) when used as a test circuit.                            strates. Thinner substrates help minimize radiation, dis­
   Coupling is a key part of any ring resonator design                   persion, and spurious wave propagating modes. Fabri­
and variations in PCB copper thickness and conductor                     cating a loosely coupled ring resonator on a thin sub­
shapes will impact the performance of a ring resonator                   strate with a resonant peak that can be measured is very
depending upon the amount of coupling in a design.                       difficult. For a thin substrate, the differences between a
The effects have more impact when the coupling is tight                  gap coupled ring resonator that is loosely coupled com­
than when it is loose. As a rule, the coupling should be                 pared to tightly coupled, at mmWave frequencies, can
relatively loose to avoid the impact of copper thickness                 be a dimensional difference of less than 1 mil in the gap
and trapezoidal shape variations. Additionally, when the                 coupled area. Since most circuit fabricators can maintain
ring is very loosely coupled, the resonator circuit will be­             an etching tolerance of at best ±0.5 mil (a 1-mil varia­
have more like an unloaded resonator and the effects of                  tion), coupling variations for mmWave circuits can be
                                                                         significant from one circuit to the next when fabricating
                                                                         multiple circuits of the same design.
                                                                             Not all ring resonator designs have the same sensitiv­
                                                                         ity to gap coupling. For example, a thru-coupled ring
                                                                         resonator (see Figure 3) is sensitive to gap coupling
                                                                         variations but a thru-line design with an edge coupled
                                                                         ring resonator is less sensitive to gap coupling varia­
                                                                         tions. Figure 4 provides illustrations of these two types
                                                                         of coupled resonators.
                                                                             As was shown in Figure 8 of Part 1 of this article, feed­
                                                                         lines for thin mmWave ring resonator circuits are best im­
                                                                         plemented in GCPW to prevent any open-ended feed­
                    Thru-Coupled Ring Resonator                          line resonance which can interfere with the resonance of
 (a)                                                                     the ring. Figure 4a shows a thru-coupled ring resona­
                                                                         tor structure while Figure 4b depicts a thru-line edge
                                                                         coupled ring resonator. The thru-line transmission line
