Repository: EIDOSDATA/TraceWave-Studio

# PCB 유전율과 적층 자료

수집/정리 기준일: 2026-11-11.

먼저 [전체 자료 안내 엑셀](Excel/00_전체_자료_안내.xlsx)을 연다. 회사별 엑셀은 `Excel/`에 있고, 원문 검색은 [HTML 안내](START_HERE_ko.html)를 사용한다.

- [자료 사용 안내](docs/자료_사용_안내.md): 폴더, 단위, 조건 선택과 내보내기.
- [자료 검토 결과](docs/자료_검토_결과.md): 확인한 범위, 오류/공백, 정리 내역.
- [TraceWave Studio 연결 설계](../../../Code/docs/pcb_material_catalog.md): 사용자 직접 입력, 소재 선택, 제조업체 적층 선택과 현재 구현의 경계.

57,340개 조건별 관측, 36개 회사와 일반 재료 참고 자료 1개 그룹, 1,756개 출처 기록을 보존했다. 새 엑셀은 전체 안내 1개와 회사/참고 자료별 37개로 총 38개다. 행 수는 고유 소재나 독립 측정 수가 아니다. 공식 자료에 값이 있어도 실제 제조 조건과 해석 대역에 맞는지 확인해야 한다.

사람이 보는 엑셀과 프로그램용 JSONL을 분리했다. 원문 PDF/HTML의 바이트는 보존하면서 파일명을 회사와 소재/용도 중심으로 바꿨다. 중복 저장한 데이터 사본은 복구 폴더로 옮겼고 관측 수치는 삭제하지 않았다.

File: 00_REF/PCB RF ANT/05_PCB_Dielectric_Data_2026/search_text/Resonac/Resonac__종합카탈로그_MCL_catalog_2025__종합카탈로그__RT0204__추출텍스트.txt (part 8 of 10)
     Electrical                               -
     (SPDR)             Dk (10 GHz)                   3.5 - 3.7      3.2 - 3.4    3.3 - 3.5      6.0 - 6.2     5.8 - 6.0     8.0 - 8.2     9.0 - 9.2      8.2 - 8.4     2.9 - 3.1    3.2 - 3.3
                                                                                                                                                                                         39
     Reduction of Solder Crack/Low Elastic Modulus Material

     TD-002
      Product

     ● Prepreg TD-002

      Applications
     ● Electronic equipment for automobiles.                          ● Engine room set board.
     ● PCB on component packagings.

     Features

     ● Applied to PWB surface of standard material to absorb soldering stress and inhibit solder crack.
     ● Elastic modulus is 1/4 of that of standard FR-4.
     ● Enables to reduce solder crack without using high functional material by combining TD-002 with standard material.



     Characteristics

     ● Connection reliability of Pb-free solder 〔Thermal condition：-40℃（30 min.）⇔125℃（30 min.）〕




     ● Elastic modulus                                           ● Mechanical drilling processing〔After 3000 hits〕




                                                                                                          《Condition of mechanical drilling》
                                                                                                           •Stack-up：3 panels
                                                                                                           •Revolution：120 krpm
                                                                                                           •Drill bit：φ0.3 ｍｍ
                                                                                                           •E/B：Al t0.15 mm
                                                                                                           •Feeding Speed：2.4 m/min.




40
                                                                                                                                                                                                Materials by Application
                                                                                                                                                                                                Recommended PWB
● Prepreg




                                                                                                                                                                                                      General Properties
                                                                                                                                                                  （3313N58, t0.4 mm, t0.1 mm）

                                                                                                                                        Actual Value                        Reference
                              Item                                             Condition＊4                      Unit
                                                                                                                                            TD-002                      （IPC-TM-650）

 Tg                                            TMA method                           A                            ℃                        155～170                            2.4.24

                                            X*（ 30 ～ 120℃）
                                                   2                                                                                         6～9
                                                                                    A                                                                                           －
                                            Y*（2 30 ～ 120℃）                                                                                  6～9
 CTE＊1                                                                                                         ppm/℃




                                                                                                                                                                                                Semiconductor Packages
                                                                                                                                                                                                Materials for
                                                          （＜Tg）                     A                                                       80～130
                                               Z                                                                                                                             2.4.24
                                                          （＞Tg）                     A                                                     200～300

 Solder Heat Resistance （260℃）                                                      A                           sec.                         ≧300                               －

 Ｔ-260 （Without Copper）                                                                                                                      ≧50
                                                                                    A                           min.                                                         2.4.24.1
 Ｔ-288 （Without Copper）                                                                                                                       ≧5

 Decomposition Temperature
                                                                                    A                            ℃                        345～360                            2.3.40
 （TGA method 5% Weight Loss）

                                                       18μm




                                                                                                                                                                                                ICT Infrastructure
                                                                                                                                                                                                Materials for
                                                                                                                                            0.8～0.9
 Copper Peel Strength                                                               A                           kN/m                                                           2.4.8
                                                       35μm                                                                                 0.9～1.1

 Flexural Modulus （Lengthwise）                                                      A                           GPa                          5～8                               2.4.4

 Elastic Modulus （Lengthwise）                                                       A                           GPa                          7～10                               －

 Dielectric Constant                               1 GHz＊3                          A                            ー                          3.6～3.8
                                                                                                                                                                           IEC-62810
 Dissipation Factor                                1 GHz＊3                          A                            ー                      0.011～0.013

                                                                                                                Ω•cm




                                                                                                                                                                                                Material
                                                                                                                                                                                                Polymide Multilayer
 Volume Resistivity                                                            C-96/40/90                                               1×1014～1×1016
                                                                                                                                                                             2.5.17
 Surface Resistance                                                            C-96/40/90                         Ω                     1×1013～1×1015

                                                                                    A                                                   1×1014～1×1016
 Insulation Resistance                                                                                            Ω                                                             －
                                                                                 D-2/100                                                1×1012～1×1014

＊1）Heating Rate: 10℃/min.    *2) Tensile   ＊3）Measured by cavity resonator.    *4）Refer to "Condition Note"
※Above data are experimental results and not guaranteed.



Standard Specifications




                                                                                                                                                                                                Automotives
                                                                                                                                                                                                Material for
● Prepreg
                                                                                     Glass Cloth                                                     Properties
       Part Number                            Type                                                                          Resin Content                          Dielectric Thickness
                                                                                         Style
                                                                                                                               （％）                                  after Lamination*1

                             0.06               （1037N77）                                1037                                   77±2                                   0.069 mm
         TD-002              0.08               （1078N66）                                1078                                   66±2                                   0.088 mm
                                                                                                                                                                                                Material
                             0.10               （3313N58）                                3313                                   58±2                                   0.115 mm                 Fine Patterning


      Reference（IPC-T M- 650）                                                                                                  2.3.16                                      ー

*1）The dielectric thickness after lamination is deﬁned as the thickness of one sheet of prepreg when the resin ﬂow is 0%.
   Values change depending on the press condition or inner layer pattern.
                                                                                                                                                                                                Statement
                                                                                                                                                                                                Precautionary
                                                                                                                                                                                                      Standards




                                                                                                                                                                                                 41
     Copper Foil for Fine Patterning

     PF-EL
      Product
     ● Copper Foil PF-EL

      Applications

     ● Semiconductor package substrates

     ● High density multi-layer PWB

     Features

     ● PF-EL is a copper foil that is appropriate for ﬁne line patterning with semi-additive process（SAP）using
       rough shapes of primer made with the copper proﬁle.
     ● PF-EL has high peel strength for plating copper.
     ● High ﬂexural modulus substrates with using prepregs.


     Characteristics

     ● Surface




     ● Fine patterning with SAP




42
                                                                                                                                                                            Materials by Application
                                                                                                                                                                            Recommended PWB
● Copper peel strength                                                                                    ● Plating copper peel strength




                                                                                                                                                                                  General Properties
                                                                                                                                                                            Semiconductor Packages
                                                                                                                                                                            Materials for
● Fine patterning process




                                                                                                                                                                            ICT Infrastructure
                                                                                                                                                                            Materials for
                                                                                                                                                                            Material
                                                                                                                                                                            Polymide Multilayer
                                                                                                                                                                            Automotives
                                                                                                                                                                            Material for
                                                                                                                                                                            Material
                                                                                                                                                                            Fine Patterning




Standard Specifications
                                                                                                                                                                            Statement
                                                                                                                                                                            Precautionary




● Primer with Copper Foil
    Part Number         Copper Foil Thickness（μm）           Special Surface Treatment（μm）            Roughness（μm）                               Composition      Process

                                                                                                         Ra:0.3 ～ 0.4
     PF-EL-12                          12                                     4                                                                                   SAP＊1
                                                                                                         Rz:1.5 ～ 2.5

                                                                                                         Ra:0.3 ～ 0.5
      PF-EL-3                           3                                    2,4
                                                                                                         Rz:1.5 ～ 2.5

                                                                                                         Ra:0.3 ～ 0.5                                             SAP＊1
                                                                                                                                                                                  Standards




      PF-EL-2                           2                                    2,4
                                                                                                         Rz:1.5 ～ 2.5                                             MSAP＊2

                                                                                                         Ra:0.2 ～ 0.3
   PF-EL-1.5SP                         1.5                                    2
                                                                                                         Rz:1.0 ～ 2.0

*1) After lamination of the material to the prepreg,the copper foil is etched out,and the special surface treatment with appropriate roughness
    made by a replica of the copper proﬁle etched out remains on prepreg surface.This process is SAP using this replica.
*2) Semi additive process uses thin copper foil as seed layer, and circuit pattern is formed by adding additional copper and then etching away that seed layer.

                                                                                                                                                                             43
     Precautionary Statement
     Precautions for Use
     ● Handling
         Take the following measures to avoid contacting and inhaling resin, glass or other dust from material, etc.
           ①Install a local ventilator above the workbench so as to suﬃciently exhaust dust.
           ②Wear protection gear to cover hands, mouth, nose and eyes.
           ③Control room temperature not to sweat and protect skin from dust.

          If you come into contact with and/or inhale resin, glass or other dust from material, take the following measures:
           ①If dust has entered into eyes         ：Wash your eyes with clean running water.
           ②If dust has come in contact with skin ：Wash it oﬀ with soap water.
           ③If you have inhaled dust              ：Rinse out your mouth, or use tissues to clean if inhaled from nostrils.
           ④If you have ingested dust             ：Induce vomiting, or if it remains in your mouth, spit it out and then gargle.
         Make sure to install a local ventilator since gas is generated in the heating process.


     ● Storage
          Since material characteristics may change depending on the storage conditions, pay attention to the following points:
           ①Protect the materials from direct sunlight; otherwise, discoloration may occur.
           ②Use ventilator or air conditioner to remove moist air in the storage area and circulate the air.
           ③Keep the materials horizontally to prevent warpage or deﬂection and avoid piling materials on pallets.
            Also, since condensation may occur on the surface of the walls, keep the materials away from walls to prevent them from
            becoming wet.
           ④Place dry paper or polyethylene ﬁlm between materials to prevent them from getting scratched.
           ⑤Maintain constant room temperature to prevent from condensation into water on the materials.
           ⑥As prepregs and ﬁlms require low-temperature storage, take suﬃcient time to get them back to ordinary temperature in
            packed condition. Before use, conﬁrm there is no condensation on the surface.
            （ It takes about 12 hours to bring the temperature of materials stored at 5℃ to 22℃ ）.

     ● Storage Conditions

              Classification                       Part Number                   Temperature      Humidity         Term            Precautions

                                     MCL-E-795G            MCL-HS100

                                     MCL-E-705G            MCL-HD60/90

                                     MCL-E-700G            MCL-LW-990                                         Within
                        CCL
                        （Core                                                     max. 25℃        50±15%RH    6 months
                                     MCL-E-770G            MCL-LW-910G                                        after
                        Material）                                                                             shipment
                                     MCL-E-679FG           MCL-LW-900G

                                     MCL-E-679FGB          MCL-HE-679G

                                     MCL-HS200             MCL-I-671

        Multilayer                   GEA-795G              GD-60/90
         Material
                                     GEA-705G              GWA-990
                                                                                                                                    Store in
                                     GEA-700G              GWA-910G                                                                 packed
                                                                                                              Within
                                                                                                              3 months                state
                                     GEA-770G              GWA-900G                20±5℃          50±10%RH
                                                                                                              after
                          Prepreg    GEA-679FG             GHA-679G                                           shipment

                                     GH-200                GIA-671N

                                     GH-100
                                                                                                              Within
                                     TD-002                                         5±4%          50±10%RH    2 months
                                                                                                              after shipment
                                                                                                              Within
                                     MCF-200HS                                     20±5℃          50±10%RH    3 months
                                                                                                              after shipment
             Adhesive Film
                                                                                                              Within
                                     MCF-770G(Type P)                              20±5℃          50±10%RH    2 months
                                                                                                              after shipment




44
                                                                                                                                          Materials by Application
                                                                                                                                          Recommended PWB
Precautions in Process
 ● Etching




                                                                                                                                                General Properties
   Cupric chloride, ferric chloride or ammonium persulfate is generally used. After etching, wash the laminates carefully with
   clean running water. If washing is insuﬃcient, residual ions (copper ions, iron ions, etc.) may degrade electric characteristics,
   lower copper foil adhesiveness and discolor laminates.

 ● Removing etching resist
   To prevent boards from discoloration or other change, minimize processing time.After processing,wash the materials well with
   water and then dry them thoroughly.




                                                                                                                                          Semiconductor Packages
                                                                                                                                          Materials for
 ● Punching
   The following three principles are necessary for CCL punching.
    ①The minimum hole diameter shall be more than 1/2 of the board
      thickness.
    ②The minimum distance between holes shall be more than 2/3 of the
      board thickness.
    ③The minimum distance between a hole and the nearest board edge




                                                                                                                                          ICT Infrastructure
                                                                                                                                          Materials for
      shall be more than twice the board thickness.

 ● Drilling
   Pay attention to the total stacked thickness (t) of the CCL to be drilled and the eﬀective length of the drill is 1.5 mm or more
   longer than (t). A spade type is suitable for glass fabric-based.Since hole quality varies with the type of drill used, the drilling
   ma- chine and drilling conditions, examine these conditions carefully when setting or changing them.

 ● Plating




                                                                                                                                          Material
                                                                                                                                          Polymide Multilayer
   Carefully control the composition and temperature of the plating solution and plating time when plating CCL. After taking them
   out of the plating bath, wash them carefully with running water immediately then dry them suﬃciently.

 ● Use of UV Ink
   The surface state of CCL inﬂuences adhesion and wettability of the UV ink, so pay attention to the following points:
    ①Polish the CCL surfaces suﬃciently.
    ②After polishing, wash them suﬃciently with running water.
    ③Do not store them for a long time.




                                                                                                                                          Automotives
                                                                                                                                          Material for
    ④If stored for a long time, polish again, wash with water and dry them before use.

 ● Heating
   Heat CCL uniformly, not partially, as much as possible. When heating them to temperature higher than the glass-transition
   temperature, warpage and deﬂection can be reduced by using a horizontal rack.When heating them at high temperature for
   more than 30 minutes, the laminates may become discolored. So, determine the optimum time in advance.

 ● Directionality of "CCL"                                                                                                                Material
                                                                                                                                          Fine Patterning
   Since CCL is are directional（warp and ﬁll）, be careful with respect to pattern design and lay out.
                                                                                                                                          Statement
                                                                                                                                          Precautionary
                                                                                                                                                Standards




                                                                                                                                           45
     Precautions for Use of Completed PWB

     ● Storage
       Since printed wiring boards absorb moisture in the environment, pay attention to the following points when storing them:
        ①Keep in a moisture-proof package (polyethylene bag and silica gel) until using them.
        ②Store in an air-conditioned room (below 25℃ and below 60%RH).
        ③Do not leave boards in a non-air-conditioned room (humidity: over 60%RH) before mounting.
        ④When using only some of the boards, keep the remaining ones in the same moisture-proof package in
        ⑤Even when kept in a moisture-proof package, these boards will gradually absorb moisture in the environment during humid
         seasons. When storing them for more than three months, take care to keep them dry.


     ● Drying
       When boards are assumed to have absorbed moisture because of improper storage conditions or long-term storage of more than
       three months, be sure to dry them before use.
        ①Recommended drying conditions:

         Drying temperature (C°)     Drying time (hrs.)   ＊In case boards are stacked at drying, extend the drying time by about 20%
                                                          because temperature of the boards rises slowly.
                   80                      24

                  100                      12
                  130                       2

        ②Hold the boards horizontally during drying.
        ③Too high drying temperature (over 130℃) may cause oxidization of copper foil and discoloration of boards.
        ④In case of devices are mounted on boards, dry the boards at temperature at which the heat resistance of the part is taken into
         account. This applies to boards with surface protection coating.
        ⑤After drying, component mounting as soon as possible. If the work does not proceed smoothly, protect these boards with a
         moisture- proof package.

     ● Heating
        ①Note that excessive force on the board during. Heating may cause bow,twist or measling.
        ②During high temperature heat treatment (such as fusing), rapid heating and cooling may result in interlayer cracks, board
         swellings, and/or other defects. Such heating or cooling should be done step-by-step.To improve reliability, be sure to dry the
         materials before heat treatment.

     ● Soldering
       The solder heat resistance of CCL is greatly aﬀected by the temperature of the solder bath. Use an L-shaped thermometer to
       control carefully the temperature of the solder bath. When using a soldering iron, note that the actual temperature at the tip varies
       on its manufacturer and structure even though soldering irons are of the same capacity. You are recommended to measure the
       temperature with a surface thermometer in advance and to use the soldering iron below 300°C. After soldering, try not to move
       the substrates while the soldered portions remain hot.
       Measling and blistering of the glass fabric epoxy CCL are apt to occur on wet printed wiring boards. So dry them (at 130℃ for 1 to
       2 hours) before soldering.Excessively hot solder may result in shorter heat-resistance time, leading to swellings in circuits and
       boards. Make sure to maintain the appropriate temperature.




46
Recommended Press Condition for Multilayer Lamination




                                                                                                                                       Materials by Application
                                                                                                                                       Recommended PWB
GEA-795G




                                                                                                                                             General Properties
● Precautions for Lamination of Multilayer Board
  ①Heating rate of the product should be about 3.0～4.0℃/min. within the melting temperature range of the prepreg resin (80～
   130℃). Hold the product temperature above 230℃ for more than 100 min.
  ②The setting temperature of the heating plates diﬀers, depending on the heating rate or cushions, so it is necessary to adjust the
   temprature in order to satisfy the above condition ①.
  ③The degree of vacuum shall be below 4.0 kPa(30 torr). Please start the vacuuming before adding heat and pressure for




                                                                                                                                       Semiconductor Packages
                                                                                                                                       Materials for
   lamination.
  ④The pressure of the product may inﬂuence molding property, thickness between layers or dimensional change, so it is
   necessary to examine suﬃciently to decide the condition. (Standard pressure is 2.5～3.5 MPa.)
  ⑤In order to reduce the pressure shock to each part of the laminate, low pressure shall be applied to the material at the initial
   stage and increase it at the material temperature 100～120℃, when the resin becomes soft.
  ⑥Inner pattern ﬁlling capability of prepreg may change according to inner pattern and thickness design.
  ⑦By out gas from an inner substrate, the curing property of prepregs may be aﬀected. Please use MCL-E-795G as an inner
   substrate.




                                                                                                                                       ICT Infrastructure
                                                                                                                                       Materials for
  ⑧When you will use FR-4 laminates as dummy products, it is possible that FR-4 laminates will decompose because of high
   lamination temp. Please use MCL-E-795G or GEA-795G for dummy laminates, too.



● Recommended Press Conditions




                                                                                                                                       Material
                                                                                                                                       Polymide Multilayer
                                                                                                                                       Automotives
                                                                                                                                       Material for
                                                                                                                                       Material
                                                                                                                                       Fine Patterning
                                                                                                                                       Statement
                                                                                                                                       Precautionary
                                                                                                                                             Standards




                                                                                                                                        47
     GEA-705G

     ● Precautions for Lamination of Multilayer Board
       ①Heating rate of the product should be about 3.0～4.0℃/min. within the melting temperature range of the prepreg resin (80～
        130℃). Hold the product temperature above 230℃ for more than 100 min.
       ②The setting temperature of the heating plates diﬀers, depending on the heating rate or cushions, so it is necessary to adjust the
        temprature in order to satisfy the above condition ①.
       ③The degree of vacuum shall be below 4.0 kPa(30 torr). Please start the vacuuming before adding heat and pressure for
        lamination.
       ④The pressure of the product may inﬂuence molding property, thickness between layers or dimensional change, so it is necessary
        to examine suﬃciently to decide the condition. (Standard pressure is 2.5～3.5 MPa.)
       ⑤In order to reduce the pressure shock to each part of the     ● Recommended Press Conditions
        laminate, low pressure shall be applied to the material at
        the initial stage and increase it at the material temperature
        110～130℃, when the resin becomes soft.
       ⑥Inner pattern ﬁlling capability of prepreg may change
        according to inner pattern and thickness design.
       ⑦By out gas from an inner substrate, the curing property of
        prepregs may be aﬀected. Please use MCL-E-705G as an
        inner substrate.
       ⑧When you will use FR-4 laminates as dummy products, it
        is possible that FR-4 laminates will decompose because of
        high lamination temp. Please use MCL-E-705G or GEA-
        705G for dummy laminates, too.




     GEA-705G
     ● Precautions for Lamination of Multilayer Board
       ①Heating rate of the product should be about 4.0～5.0℃/min. (<25 μm) or 3.0～4.0℃/min. (≧2.5 μm) within the melting
        temperature range of the prepreg resin (80 ～ 150℃). Hold the product temperature above 230℃ for more than 100 min.
       ②The setting temperature of the heating plates differs, depending on the heating rate or cushions, so it is necessary to adjust the
        temprature in order to satisfy the above condition ①.
       ③The degree of vacuum shall be below 4.0 kPa(30 torr). Please start the vacuuming before adding heat and pressure for
        lamination.
       ④The pressure of the product may influence molding property, thickness between layers or dimensional change, so it is necessary
        to examine sufficiently to decide the condition. (Standard pressure is 4.0~5.0 MPa for <25 μm, 2.0～3.0 Mpa for ≧25 μm)
       ⑤In order to reduce the pressure shock to each part of the
                                                                      ● Recommended Press Conditions
        laminate, low pressure shall be applied to the material at
        the initial stage and increase it at the material temperature
        110～130℃, when the resin becomes soft.
       ⑥Inner pattern filling capability of prepreg may change
        according to inner pattern and thickness design.
       ⑦By out gas from an inner substrate, the curing property of
        prepregs may be affected. Please use MCL-E-705G as an
        inner substrate.
       ⑧When you will use FR-4 laminates as dummy products, it
        is possible that FR-4 laminates will decompose because
        of high lamination temp. Please use MCL-E-705G or GEA-
        705G for dummy laminates, too.




48
                                                                                                                                      Materials by Application
                                                                                                                                      Recommended PW B
GEA-700G
