Repository: EIDOSDATA/TraceWave-Studio

# PCB 유전율과 적층 자료

수집/정리 기준일: 2026-11-11.

먼저 [전체 자료 안내 엑셀](Excel/00_전체_자료_안내.xlsx)을 연다. 회사별 엑셀은 `Excel/`에 있고, 원문 검색은 [HTML 안내](START_HERE_ko.html)를 사용한다.

- [자료 사용 안내](docs/자료_사용_안내.md): 폴더, 단위, 조건 선택과 내보내기.
- [자료 검토 결과](docs/자료_검토_결과.md): 확인한 범위, 오류/공백, 정리 내역.
- [TraceWave Studio 연결 설계](../../../Code/docs/pcb_material_catalog.md): 사용자 직접 입력, 소재 선택, 제조업체 적층 선택과 현재 구현의 경계.

57,340개 조건별 관측, 36개 회사와 일반 재료 참고 자료 1개 그룹, 1,756개 출처 기록을 보존했다. 새 엑셀은 전체 안내 1개와 회사/참고 자료별 37개로 총 38개다. 행 수는 고유 소재나 독립 측정 수가 아니다. 공식 자료에 값이 있어도 실제 제조 조건과 해석 대역에 맞는지 확인해야 한다.

사람이 보는 엑셀과 프로그램용 JSONL을 분리했다. 원문 PDF/HTML의 바이트는 보존하면서 파일명을 회사와 소재/용도 중심으로 바꿨다. 중복 저장한 데이터 사본은 복구 폴더로 옮겼고 관측 수치는 삭제하지 않았다.

File: 00_REF/PCB RF ANT/05_PCB_Dielectric_Data_2026/search_text/Resonac/Resonac__종합카탈로그_MCL_catalog_2025__종합카탈로그__RT0204__추출텍스트.txt (part 9 of 10)
     Electrical                               -
     (SPDR)             Dk (10 GHz)                   3.5 - 3.7      3.2 - 3.4    3.3 - 3.5      6.0 - 6.2     5.8 - 6.0     8.0 - 8.2     9.0 - 9.2      8.2 - 8.4     2.9 - 3.1    3.2 - 3.3
                                                                                                                                            G eneral Properties
● Precautions for Lamination of Multilayer Board
  ①Heating rate of the product should be about 2.0～3.0℃ /min. within the melting temperature range of the prepreg resin (80
   ～150℃). Hold the product temperature above 220℃ for more than 80 min.
  ②The setting temperature of the heating plates diﬀers, depending on the heating rate or cushions, so it is necessary to adjust
   the temprature in order to satisfy the above condition ①.
  ③The degree of vacuum shall be below 4.0 kPa(30 torr). Please start the vacuuming before adding heat and pressure for




                                                                                                                                      Semiconductor Packages
                                                                                                                                      Materials for
   lamination.
  ④The pressure of the product may inﬂuence molding property, thickness between layers or dimensional change, so it is
   necessary to examine suﬃciently to decide the condition. (Standard pressure is 2.0～3.0 MPa.)
  ⑤In order to reduce the pressure shock to each part of the laminate, low pressure shall be applied to the material at the initial
   stage and increase it at the material temperature 110～130℃, when the resin becomes soft.
  ⑥Inner pattern ﬁlling capability of prepreg may change according to inner pattern and thickness design.
  ⑦By out gas from an inner substrate, the curing property of prepregs may be aﬀected. Please use MCL-E-700G (Type R） as
   an inner substrate.




                                                                                                                                      IC T Infrastructure
                                                                                                                                      Materials for
  ⑧When you will use FR-4 laminates as dummy products, it is possible that FR-4 laminates will decompose because of high
   lamination temp. Please use MCL-E-700G （Type R） or GEA-700G for dummy laminates, too.


● Recommended Press Conditions




                                                                                                                                      Material
                                                                                                                                      Polymide Multilayer
                                                                                                                                      Automotives
                                                                                                                                      Material for
                                                                                                                                      Material
                                                                                                                                      Fine Patterning
                                                                                                                                      Statement
                                                                                                                                      Precautionary
                                                                                                                                            Standards




                                                                                                                                        49
     GEA-770G
     ● Precautions for Lamination of Multilayer Board
       ①Heating rate of the product should be about 3.0～4.0℃/min. within the melting temperature range of the prepreg resin (80～
        150℃). Hold the product temperature above 230℃ for more than 100 min.
       ②The setting temperature of the heating plates diﬀers, depending on the heating rate or cushions, so it is necessary to adjust the
        temprature in order to satisfy the above condition ①.
       ③The degree of vacuum shall be below 4.0 kPa(30 torr). Please start the vacuuming before adding heat and pressure for
        lamination.
       ④The pressure of the product may inﬂuence molding property, thickness between layers or dimensional change, so it is necessary
        to examine suﬃciently to decide the condition. (Standard pressure is 2.0～3.0 MPa.)
       ⑤In order to reduce the pressure shock to each part
                                                                 ● Recommended Press Conditions
        of the laminate, low pressure shall be applied to the
        material at the initial stage and increase it at the
        material temperature 110～130℃, when the resin
        becomes soft.
       ⑥Inner pattern ﬁlling capability of prepreg may change
        according to inner pattern and thickness design.
       ⑦By out gas from an inner substrate, the curing
        property of prepregs may be aﬀected. Please use
        MCL-E-770G as an inner substrate.
       ⑧When you will use FR-4 laminates as dummy
        products, it is possible that FR-4 laminates will
        decompose because of high lamination temp.
        Please use MCL-E-770G or GEA-770G for dummy
        laminates, too.




     GEA-770G
     ● Precautions for Lamination of Multilayer Board
       ①Heating rate of the product should be about 4.0～5.0℃/min. (<25 μm) or 3.0～4.0℃/min. (≧2.5 μm) within themelting
        temperature range of the prepreg resin (80～150℃). Hold the product temperature above 230℃ for more than 100 min.
       ②The setting temperature of the heating plates differs, depending on the heating rate or cushions, so it is necessary to adjust the
        temprature in order to satisfy the above condition ①.
       ③The degree of vacuum shall be below 4.0 kPa(30 torr). Please start the vacuuming before adding heat and pressure for
        lamination.
       ④The pressure of the product may influence molding property, thickness between layers or dimensional change, so it is necessary
        to examine sufficiently to decide the condition. (Standard pressure is 4.0~5.0 MPa for <25 μm, 2.0～3.0 Mpa for ≧25 μm)
       ⑤In order to reduce the pressure shock to each part
                                                                   ● Recommended Press Conditions
        of the laminate, low pressure shall be applied to the
        material at the initial stage and increase it at the
        material temperature 110～130℃, when the resin
        becomes soft.
       ⑥Inner pattern filling capability of prepreg may change
        according to inner pattern and thickness design.
       ⑦By out gas from an inner substrate, the curing
        property of prepregs may be affected. Please use
        MCL-E-770G as an inner substrate.
       ⑧When you will use FR-4 laminates as dummy
        products, it is possible that FR-4 laminates will
        decompose because of high lamination temp.
        Please use MCL-E-770G or GEA-770G for dummy
        laminates, too.




50
                                                                                                                                   Materials by Application
                                                                                                                                   Recommended PW B
GEA-679FG
● Precautions for Lamination of Multilayer Board




                                                                                                                                         G eneral Properties
  ①Heating rate of the product should be 1.0～2.5℃/min. within the melting temperature range of the prepreg resin (80～
   130℃). Hold the product temperature above 170℃ for more than 40 min.
  ②The setting temperature of the heating plates diﬀers, depending on the heating rate or cushions, so it is necessary to adjust
   the temperature in order to satisfy the above condition ①.
  ③The degree of vacuum shall be below 4.0 kPa (30 torr). Please start the vacuuming before adding heat and pressure for
   lamination.
  ④The time for vacuuming shall not be longer than the end of molding process (When resin ﬂow stops). If the vacuuming is




                                                                                                                                   Semiconductor Packages
                                                                                                                                   Materials for
   continued until the end of the lamination process, ﬂowed resin becomes fragile due to bubble remain. Fragments of it may
   become a cause of dent. Also small bubbles (blur) may occur in the edge of the product.
  ⑤The pressure of the product may inﬂuence molding property, thickness between layers or dimensional change, so it is
   necessary to examine suﬃciently to decide the condition. (Standard pressure is 2.0～3.0 MPa.)
  ⑥Inner pattern ﬁlling capability of prepreg may change according to inner pattern and thickness design.
  ⑦In order to reduce the pressure shock to the product, it is recommended to set initial pressure low, 0.5 MPa with 90～110℃
   product temperature at the initial stage.




                                                                                                                                   IC T Infrastructure
                                                                                                                                   Materials for
● Recommended Press Conditions




                                                                                                                                   Material
                                                                                                                                   Polymide Multilayer
                                                                                                                                   Automotives
                                                                                                                                   Material for
                                                                                                                                   Material
                                                                                                                                   Fine Patterning
                                                                                                                                   Statement
                                                                                                                                   Precautionary
                                                                                                                                         Standards




                                                                                                                                     51
     GH-200
     ● Precautions for Lamination of Multilayer Board
       ①Heating rate of the product should be about 2.5～3.5℃/min. within the melting temperature range of the prepreg resin (50～
        160℃). Keep the product temperature at 225～235℃ for more than 80 min.
       ②The setting temperature of heating plates diﬀers depending on the heating rate or cushions, so it is necessary to adjust the
        temperature in order to satisfy the above condition ①.
       ③The degree of vacuum shall be below 4.0kPa(30torr). Please start vacuuming before adding heat and pressure for lamination.
       ④The pressure of the product may inﬂuence molding property, thickness between layers or dimensional change, so it is necessary
        to examine suﬃciently to decide the condition. (Standard pressure is 2.0～3.0 MPa.)
       ⑤We recommend that pressure on material is low pressure      ● Recommended Press Conditions
        of 0.5MPa for resin of prepreg at the initial stage and set
        the full-pressure, before product temperature become
        80℃.
       ⑥Inner pattern ﬁlling capability of prepreg may change
        according to inner pattern and thickness design.
       ⑦By outgas from an inner substrate, the curing property of
        prepregs may be aﬀected. Please use MCL-HS200 as an
        inner substrate.
       ⑧When you will use FR-4 laminates as dummy products, it
        is possible that FR-4 laminates decompose because of
        high lamination temp. Please use MCL-HS200 or GH-200
        for dummy laminates, too.




     GH-200
     ● Precautions for Lamination of Multilayer Board
       ①Heating rate of the product should be about 2.0～3.0℃/min. within the melting temperature range of the prepreg resin (80～
        150℃). Keep the product temperature at 225～235℃ for more than 80 min.
       ②The setting temperature of heating plates diﬀers depending on the heating rate or cushions, so it is necessary to adjust the
        temperature in order to satisfy the above condition ①.
       ③The degree of vacuum shall be below 4.0kPa(30torr). Please start vacuuming before adding heat and pressure for lamination.
       ④The pressure of the product may inﬂuence molding property, thickness between layers or dimensional change, so it is necessary
        to examine suﬃciently to decide the condition. (Standard pressure is 2.0 MPa.)
       ⑤We recommend that pressure on material is low pressure      ● Recommended Press Conditions
        of 0.5MPa for resin of prepreg at the initial stage and set
        the full-pressure, before product temperature become
        80℃.
       ⑥Inner pattern ﬁlling capability of prepreg may change
        according to inner pattern and thickness design.
       ⑦By outgas from an inner substrate, the curing property of
        prepregs may be aﬀected. Please use MCL-HS200 as an
        inner substrate.
       ⑧When you will use FR-4 laminates as dummy products, it
        is possible that FR-4 laminates decompose because of
        high lamination temp. Please use MCL-HS200 or GH-200
        for dummy laminates, too.




52
                                                                                                                                   Materials by Application
                                                                                                                                   Recommended PWB
GH-100
● Precautions for Lamination of Multilayer Board




                                                                                                                                         General Properties
  ①Heating rate of the product should be about 2.5～3.5℃/min. within the melting temperature range of the prepreg resin (80～
   150℃). Keep the product temperature at 195～205℃ for more than 80 min.
  ②The setting temperature of heating plates diﬀers depending on the heating rate or cushions, so it is necessary to adjust the
   temperature in order to satisfy the above condition ①.
  ③The degree of vacuum shall be below 4.0 kPa(30 torr). Please start vacuuming before adding heat and pressure for
   lamination.
  ④The pressure of the product may inﬂuence molding property, thickness between layers or dimensional change, so it is




                                                                                                                                   Semiconductor Packages
                                                                                                                                   Materials for
   necessary to examine suﬃciently to decide the condition. (Standard pressure is 2.5～3.5 MPa.)
  ⑤We recommend that pressure on material is low pressure of 0.5 MPa for resin of prepreg at the initial stage and set the full-
   pressure,before product temperature become 100℃.
  ⑥Inner pattern ﬁlling capability of prepreg may change according to inner pattern and thickness design.
  ⑦By outgas from an inner substrate, the curing property of prepregs may be aﬀected. Please use MCL-HS100 as an inner
   substrate.
  ⑧When you will use FR-4 laminates as dummy products, it is possible that FR-4 laminates decompose because of high
   lamination temp. Please use MCL-HS100 or GH-100 for dummy laminates, too.




                                                                                                                                   ICT Infrastructure
                                                                                                                                   Materials for
● Recommended Press Conditions




                                                                                                                                   Material
                                                                                                                                   Polymide Multilayer
                                                                                                                                   Automotives
                                                                                                                                   Material for
                                                                                                                                   Material
                                                                                                                                   Fine Patterning
                                                                                                                                   Statement
                                                                                                                                   Precautionary
                                                                                                                                         Standards




                                                                                                                                    53
     GD-60
     ● Precautions for Lamination of Multilayer Board
       ①Heating rate of the product should be about 3.0～4.0℃/min. within the melting temperature range of the prepreg resin (50～
        160℃). Keep the product temperature at 225～235℃ for more than 80 min.
       ②The setting temperature of heating plates differs depending on the heating rate or cushions, so it is necessary to adjust the
        temperature in order to satisfy the above condition ①.
       ③The degree of vacuum shall be below 4.0 kPa(30 torr). Please start vacuuming before adding heat and pressure for lamination.
       ④The pressure of the product may influence molding property, thickness between layers or dimensionalchange, so it is necessary
        to examine sufficiently to decide the condition. (Standard pressure is 3.0～4.0 MPa.)
       ⑤We recommend that pressure on material is set the full-      ● Recommended Press Conditions
        pressure before product temperature become 60 ℃.
       ⑥Inner pattern filling capability of prepreg may change
        according to inner pattern and thickness design.
       ⑦By out gas from an inner substrate, the curing property of
        prepregs may be affected. Please use MCL-HD60 as an
        inner substrate.
       ⑧When you will use FR-4 laminates as dummy products, it
        is possible that FR-4 laminates decompose because of
        high lamination temp. Please use MCL-HD60 or GD-60 for
        dummy laminates, too.




     GD-80
     ● Precautions for Lamination of Multilayer Board
       ①Heating rate of the product should be about 3.0～4.0℃/min. within the melting temperature range of the prepreg resin (50～
        160℃). Keep the product temperature at 225～235℃ for more than 80 min.
       ②The setting temperature of heating plates differs depending on the heating rate or cushions, so it is necessary to adjust the
        temperature in order to satisfy the above condition ①.
       ③The degree of vacuum shall be below 4.0 kPa(30 torr). Please start vacuuming before adding heat and pressure for lamination.
       ④The pressure of the product may influence molding            ● Recommended Press Conditions
        property, thickness between layers or dimensionalchange,
        so it is necessary to examine sufficiently to decide the
        condition. (Standard pressure is 3.0～4.0 MPa.)
       ⑤We recommend that pressure on material is set the full-
        pressure, before product temperature become 70℃.
       ⑥Inner pattern filling capability of prepreg may change
        according to inner pattern and thickness design.
       ⑦By outgas from an inner substrate, the curing property of
        prepregs may be affected. Please use MCL-HD90 as an
        inner substrate.
       ⑧When you will use FR-4 laminates as dummy products, it
        is possible that FR-4 laminates decompose because of
        high lamination temp. Please use MCL-HD80 or GD-80 for
        dummy laminates, too.




54
                                                                                                                                   Materials by Application
                                                                                                                                   Recommended PW B
GD-90
● Precautions for Lamination of Multilayer Board
  ①Heating rate of the product should be about 3.0～4.0℃/min. within the melting temperature range of the prepreg resin (50～




                                                                                                                                         G eneral Properties
   160℃). Keep the product temperature at 225～235℃ for more than 80 min.
  ②The setting temperature of heating plates differs depending on the heating rate or cushions, so it is necessary to adjust the
   temperature in order to satisfy the above condition ①.
  ③The degree of vacuum shall be below 4.0 kPa(30 torr). Please start vacuuming before adding heat and pressure for lamination.
  ④The pressure of the product may influence molding           ● Recommended Press Conditions
   property, thickness between layers or dimensionalchange,
   so it is necessary to examine sufficiently to decide the




                                                                                                                                   Semiconductor Packages
                                                                                                                                   Materials for
   condition. (Standard pressure is 3.0～4.0 MPa.)
  ⑤We recommend that pressure on material is set the full-
   pressure, before product temperature become 80℃.
  ⑥Inner pattern filling capability of prepreg may change
   according to inner pattern and thickness design.
  ⑦By outgas from an inner substrate, the curing property of
   prepregs may be affected. Please use MCL-HD90 as an
   inner substrate.
  ⑧When you will use FR-4 laminates as dummy products, it




                                                                                                                                   IC T Infrastructure
                                                                                                                                   Materials for
   is possible that FR-4 laminates decompose because of
   high lamination temp. Please use MCL-HD90 or GD-90 for
   dummy laminates, too.




                                                                                                                                   Material
                                                                                                                                   Polymide Multilayer
                                                                                                                                   Automotives
                                                                                                                                   Material for
                                                                                                                                   Material
                                                                                                                                   Fine Patterning
                                                                                                                                   Statement
                                                                                                                                   Precautionary
                                                                                                                                         Standards




                                                                                                                                     55
     MCF-200HS
     ● Precautions for Lamination of Multilayer Board
       ①Heating rate of the product should be about 2.5～3.5℃/min. within the melting temperature range of the prepreg resin (80～
        150℃). Hold the product temperature above 230℃ for more than 100 min.
       ②The setting temperature of the heating plates differs, depending on the heating rate or cushions, so it is necessary to adjust
        the temprature in order to satisfy the above condition ①.
       ③The degree of vacuum shall be below 4.0 kPa(30 torr). Please start the vacuuming before adding heat and pressure for
        lamination.
       ④The pressure of the product may influence molding property, thickness between layers or dimensional change, so it is
        necessary to examine sufficiently to decide the condition. (Standard pressure is 2.5～3.5 MPa.)
       ⑤In order to reduce the pressure shock to each part of the laminate, low pressure shall be applied to the material at the initial
        stage and increase it at the material temperature 80～100℃, when the resin becomes soft.
       ⑥Inner pattern filling capability of prepreg may change according to inner pattern and thickness design.
       ⑦By out gas from an inner substrate, the curing property of prepregs may be affected. Please use MCL-HS200 as an inner
        substrate.
       ⑧When you will use FR-4 laminates as dummy products, it is possible that FR-4 laminates will decompose because of high
        lamination temp. Please use MCL-HS200 or GH-200 for dummy laminates, too.


     ● Recommended Press Conditions




56
                                                                                                                                            Materials by Application
                                                                                                                                            Recommended PW B
MCF-770G(Type P)
● Precautions for Lamination of Multilayer Board




                                                                                                                                                  G eneral Properties
  ①Heating rate of the product should be about 2.0～3.0℃/min. within the melting temperature range of the prepreg resin (80～
   150℃). Hold the product temperature above 230℃ for more than 100 min.
  ②The setting temperature of the heating plates differs, depending on the heating rate or cushions, so it is necessary to adjust the
   temprature in order to satisfy the above condition ①.
  ③The degree of vacuum shall be below 4.0 kPa(30 torr). Please start the vacuuming before adding heat and pressure for
   lamination.
  ④The pressure of the product may influence molding property, thickness between layers or dimensional change, so it is necessary




                                                                                                                                            Semiconductor Packages
                                                                                                                                            Materials for
   to examine sufficiently to decide the condition. (Standard pressure is 2.0～3.0 MPa.)
  ⑤In order to reduce the pressure shock to each part of the laminate, low pressure shall be applied to the material at the initial stage
   and increase it at the material temperature 110～130℃, when the resin becomes soft.
  ⑥Inner pattern filling capability of prepreg may change according to inner pattern and thickness design.
  ⑦By out gas from an inner substrate, the curing property of prepregs may be affected. Please use MCL-E-770G as an inner
   substrate.
  ⑧When you will use FR-4 laminates as dummy products, it is possible that FR-4 laminates will decompose because of high
   lamination temp. Please use MCL-E-770G or GEA-770G for dummy laminates, too.




                                                                                                                                            IC T Infrastructure
                                                                                                                                            Materials for
● Recommended Press Conditions




                                                                                                                                            Material
                                                                                                                                            Polymide Multilayer
                                                                                                                                            Automotives
                                                                                                                                            Material for
                                                                                                                                            Material
                                                                                                                                            Fine Patterning
                                                                                                                                            Statement
                                                                                                                                            Precautionary
                                                                                                                                                  Standards




                                                                                                                                              57
     GWA-990(Type D)
     ● Precautions for Outer Layer Copper Foil
         Some copper foils have low peel strengths and are not suitable.
         Please check copper peel strengths of the outer layer copper foil before use.



     ● Precautions for Lamination of Multilayer Board
       ①Heating rate of the product should be about 3.0～4.0℃/min. within the melting temperature range of the prepreg resin (80℃
        ～).
       ②The setting temperature of the heating plates differs, depending on the heating rate or cushions, so it is necessary to adjust
        the temprature in order to satisfy the above condition ①.
       ③The degree of vacuum shall be below 4.0 kPa (30 torr). Please start the vacuuming before adding heat and pressure for
        lamination.
       ④The time for vacuuming shall not be longer than the end of molding process. If the vacuuming is continued until the end of the
        lamination process, flowed resin becomes fragile due to bubble remain. Fragments of it may become a cause of dent. Also
        small bubbles (blur) may occur in the edge of the product.
       ⑤The pressure of the product may influence molding property, thickness between layers or dimensional change, so it is
        necessary to examine sufficiently to decide the condition. (Standard pressure is 3.0～5.0 MPa at vacuum pressing.)
       ⑥We recommend that pressure on material is the low pressure of 0.5 MPa for resin of prepreg at the initial stage and material
        temperature pressurizes it befor 80℃. The starting pressure is 0.5 MPa, and set the full-pressure, before product temperature
        become 100℃.



     ● Recommended Press Conditions




58
                                                                                                                                        Materials by Application
                                                                                                                                        Recommended PWB
GWA-900G/GWA-910G
● Precautions for Outer Layer Copper Foil




                                                                                                                                              General Properties
  Some copper foils have low peel strengths and are not suitable.
  Please check copper peel strengths of the outer layer copper foil before use.



● Precautions for Lamination of Multilayer Board
  ①Heating rate of the product should be about 3.0～4.0℃/min. within the melting temperature range of the prepreg resin (80℃～).




                                                                                                                                        Semiconductor Packages
                                                                                                                                        Materials for
  ②The setting temperature of the heating plates differs, depending on the heating rate or cushions, so it is necessary to adjust the
   temprature in order to satisfy the above condition ①.
  ③The degree of vacuum shall be below 4.0 kPa (30 torr). Please start the vacuuming before adding heat and pressure for
   lamination.
  ④The time for vacuuming shall not be longer than the end of molding process. If the vacuuming is continued until the end of the
   lamination process, flowed resin becomes fragile due to bubble remain.Fragments of it may become a cause of dent. Also small
   bubbles (blur) may occur in the edge of the product.
  ⑤The pressure of the product may influence molding property, thickness between layers or dimensional change, so it is necessary




                                                                                                                                        ICT Infrastructure
                                                                                                                                        Materials for
   to examine sufficiently to decide the condition. (Standard pressure is 2.5～4.0 MPa at vacuum pressing.)
  ⑥We recommend that pressure on material is the low pressure of 0.5 MPa for resin of prepreg at the initial stage and material
   temperature pressurizes it befor 80℃. The starting pressure is 0.5 MPa, and set the full-pressure, before product temperature
   become 100℃.


● Recommended Press Conditions




                                                                                                                                        Material
                                                                                                                                        Polymide Multilayer
                                                                                                                                        Automotives
                                                                                                                                        Material for
                                                                                                                                        Material
                                                                                                                                        Fine Patterning
                                                                                                                                        Statement
                                                                                                                                        Precautionary
                                                                                                                                              Standards




                                                                                                                                         59
     GHA-679G(Type S)
     ● Precautions for Lamination of Multilayer Board
       ①Heating rate of the product should be about 3.5～4.5℃/min. within the melting temperature range of the prepreg resin. Hold
        the product temperature above 210℃ for more than 60 min.
       ②The setting temperature of the heating plates differs, depending on the heating rate or cushions, so it is necessary to adjust
        the temprature in order to satisfy the above condition ①.
       ③The degree of vacuum shall be below 4.0 kPa (30 torr). Please start the vacuuming before adding heat and pressure for
        lamination.
       ④The time for vacuuming shall not be longer than the end of molding process. If the vacuuming is continued until the end of the
        lamination process, flowed resin becomes fragile due to bubble remain. Fragments of it may become a cause of dent. Also
        small bubbles (blur) may occur in the edge of the product.
       ⑤The pressure of the product may influence molding property, thickness between layers or dimensional change, so it is
        necessary to examine sufficiently to decide the condition. (Standard pressure is 2.5～3.5 MPa at vacuum pressing.)
       ⑥In order to reduce pressure shock to the product, it is recommended to set initial pressure low, 0.5 MPa, although one-step
        pressure is basically no problem.
       ⑦In case of Hot start press, the full pressure timing should be shifted earlier (like the broken line) than Cold start press.
        Recommended full pressure timing range is 70～90℃ of actual laminate temprature.



     ● Recommended Press Conditions




60
                                                                                                                                    Materials by Application
                                                                                                                                    Recommended PWB
GIA-671N
● Precautions for Lamination of Multilayer Board




                                                                                                                                          General Properties
  ①Heating rate of the product should be about 1.5～2.5℃/min. within the melting temperature range of the prepreg resin (80～
   130℃). Hold the product temperature above 170℃ for more than 40 min.
  ②The setting temperature of the heating plates diﬀers, depending on the heating rate or cushions, so it is necessary to adjust
   the temprature in order to satisfy the above condition ①.
  ③For high Tg (over 200℃) MLB, please set the temperature of the heating plates higher than the standard temperature.
  ④The degree of vacuum shall be below 4.0 kPa (30 torr). Please start the vacuuming before adding heat and pressure for
   lamination.




                                                                                                                                    Semiconductor Packages
                                                                                                                                    Materials for
  ⑤The time for vacuuming shall not be longer than the end of molding process. If the vacuuming is continued until the end of the
