Repository: EIDOSDATA/TraceWave-Studio

# 참고자료 폴더 안내

이 폴더는 TraceWave Studio 개발에 참고하는 외부 문헌, 제조사 자료, 도면, 원문 파일과 추출 자료를 보관하는 곳이다. 개발 중 작성하는 설계 문서는 [01_개발문서](../01_개발문서/README.md)에, 제품 구현은 [Code](../Code/README.md)에 둔다.

## 보존 규칙

- 이 폴더 아래의 기존 폴더와 파일 이름을 변경하지 않는다.
- 원문 내용, 상대 경로, 출처, 수집 기록과 해시를 보존한다. 새 설계나 현재 구현에 맞춰 소급 수정하지 않는다.
- 개발 문서의 번호 및 한글 명명 규칙을 참고자료 내부에 적용하지 않는다.
- 자료 묶음을 재분류하거나 자동 정리하지 않는다. 중복처럼 보여도 원문과 추출본, 수집 기록의 역할을 먼저 구분한다.
- 사용자 또는 자료 소유자가 복구한 내용을 임의로 덮어쓰지 않는다.

이 README는 사용자가 요청한 폴더 안내 문서다. 기존 원문을 대신하거나 원문 자료의 검증 완료를 뜻하지 않는다. 자료의 미정값과 물리/제작/측정 검증 상태는 그대로 유지한다.

File: 00_참고자료/PCB RF ANT/05_PCB_Dielectric_Data_2026/data/observations/Eurocircuits.jsonl
{"manufacturer":"Eurocircuits","product":"I-Tera MT40 RF pool","material_family":"low_loss_laminate","material_form":null,"dk":3.38,"dk_min":null,"dk_max":null,"dk_tolerance":null,"df":0.0028,"frequency_ghz":10,"frequency_text":"10 GHz","value_type":"fabricator_published","method":"not stated","axis":"not stated","thickness_mm":0.254,"glass_style":null,"resin_content_pct":null,"source_id":"FB222","source_location":"I-Tera / RF pool material entry","source_url":"https://www.eurocircuits.com/downloads/","notes":"Eurocircuits RF pool material availability. Df punctuation is malformed as 00028 in HTML; numeric 0.0028 confirmed by linked manufacturer datasheet FB229.","laminate_manufacturer":"Isola","df_frequency_ghz":10,"record_kind":"fabricator_service_material","simulation_ready":false,"record_id":"PCB057194","collection_group":"fab","source_collection_record_id":"FABR030379","source_file":"originals/Eurocircuits/Eurocircuits__I-Tera_MT40_RF_pool__데이터시트__FB222.html","dataset_role":"fabricator_published_parameter","dk_input_status":"scalar_with_frequency","review_flags":"test_method_not_stated;measurement_axis_not_stated"}
{"manufacturer":"Eurocircuits","product":"I-Tera MT40 RF pool","material_family":"low_loss_laminate","material_form":null,"dk":3.38,"dk_min":null,"dk_max":null,"dk_tolerance":null,"df":0.0028,"frequency_ghz":10,"frequency_text":"10 GHz","value_type":"fabricator_published","method":"not stated","axis":"not stated","thickness_mm":0.508,"glass_style":null,"resin_content_pct":null,"source_id":"FB222","source_location":"I-Tera / RF pool material entry","source_url":"https://www.eurocircuits.com/downloads/","notes":"Eurocircuits RF pool material availability. Df punctuation is malformed as 00028 in HTML; numeric 0.0028 confirmed by linked manufacturer datasheet FB229.","laminate_manufacturer":"Isola","df_frequency_ghz":10,"record_kind":"fabricator_service_material","simulation_ready":false,"record_id":"PCB057195","collection_group":"fab","source_collection_record_id":"FABR030380","source_file":"originals/Eurocircuits/Eurocircuits__I-Tera_MT40_RF_pool__데이터시트__FB222.html","dataset_role":"fabricator_published_parameter","dk_input_status":"scalar_with_frequency","review_flags":"test_method_not_stated;measurement_axis_not_stated"}
{"manufacturer":"Eurocircuits","product":"R-1755M","material_family":"FR4","material_form":null,"dk":4.6,"dk_min":null,"dk_max":null,"dk_tolerance":null,"df":0.014,"frequency_ghz":1,"frequency_text":"1 GHz","value_type":"supplier_actual_not_guaranteed","method":"IPC-TM-650 2.5.5.9","axis":"not stated","thickness_mm":0.8,"glass_style":null,"resin_content_pct":null,"source_id":"FB226","source_location":"p1 General properties table","source_url":"https://www.eurocircuits.com/content/uploads/2024/05/R1755M-emscatalog_1511_hiperm.pdf","notes":"Actual values, explicitly not guaranteed. 0.8 mm test sample. R-1766 is the conventional-FR4 comparison column, not a statement that Eurocircuits uses R-1766.","laminate_manufacturer":"Panasonic","df_frequency_ghz":1,"record_kind":"supplier_datasheet_hosted_by_fabricator","condition_text":"C-24/23/50","simulation_ready":false,"record_id":"PCB057196","collection_group":"fab","source_collection_record_id":"FABR030381","source_file":"originals/Eurocircuits/Eurocircuits__R-1755M_및_R-1766__기술자료__FB226.pdf","dataset_role":"fabricator_published_parameter","dk_input_status":"scalar_with_frequency","review_flags":"measurement_axis_not_stated"}
{"manufacturer":"Eurocircuits","product":"R-1766","material_family":"FR4","material_form":null,"dk":4.3,"dk_min":null,"dk_max":null,"dk_tolerance":null,"df":0.016,"frequency_ghz":1,"frequency_text":"1 GHz","value_type":"supplier_actual_not_guaranteed","method":"IPC-TM-650 2.5.5.9","axis":"not stated","thickness_mm":0.8,"glass_style":null,"resin_content_pct":null,"source_id":"FB226","source_location":"p1 General properties table","source_url":"https://www.eurocircuits.com/content/uploads/2024/05/R1755M-emscatalog_1511_hiperm.pdf","notes":"Actual values, explicitly not guaranteed. 0.8 mm test sample. R-1766 is the conventional-FR4 comparison column, not a statement that Eurocircuits uses R-1766.","laminate_manufacturer":"Panasonic","df_frequency_ghz":1,"record_kind":"supplier_datasheet_hosted_by_fabricator","condition_text":"C-24/23/50","simulation_ready":false,"record_id":"PCB057197","collection_group":"fab","source_collection_record_id":"FABR030382","source_file":"originals/Eurocircuits/Eurocircuits__R-1755M_및_R-1766__기술자료__FB226.pdf","dataset_role":"fabricator_published_parameter","dk_input_status":"scalar_with_frequency","review_flags":"measurement_axis_not_stated"}
{"manufacturer":"Eurocircuits","product":"I-Tera MT40","material_family":"low_loss_laminate","material_form":null,"dk":3.38,"dk_min":null,"dk_max":null,"dk_tolerance":null,"df":0.0028,"frequency_ghz":10,"frequency_text":"10 GHz","value_type":"supplier_typical","method":"IPC-TM-650 2.5.5.5","axis":"not stated","thickness_mm":null,"glass_style":null,"resin_content_pct":null,"source_id":"FB229","source_location":"p2 Dk/Df typical performance row, option A","source_url":"https://www.eurocircuits.com/content/uploads/2024/05/2023-01-20-TDS-i-tera-mt40-rf-mw.pdf","notes":"Sheet lists four Dk options; glass style and resin content not assigned in this summary. Not all four are offered in Eurocircuits RF pool.","laminate_manufacturer":"Isola","df_frequency_ghz":10,"df_method":"Bereskin Stripline","record_kind":"supplier_datasheet_hosted_by_fabricator","condition_text":"Published option A","simulation_ready":false,"record_id":"PCB057198","collection_group":"fab","source_collection_record_id":"FABR030383","source_file":"originals/Eurocircuits/Eurocircuits__I-Tera_MT40__기술자료__FB229.pdf","dataset_role":"fabricator_published_parameter","dk_input_status":"scalar_with_frequency","review_flags":"measurement_axis_not_stated"}
{"manufacturer":"Eurocircuits","product":"I-Tera MT40","material_family":"low_loss_laminate","material_form":null,"dk":3.45,"dk_min":null,"dk_max":null,"dk_tolerance":null,"df":0.0031,"frequency_ghz":10,"frequency_text":"10 GHz","value_type":"supplier_typical","method":"IPC-TM-650 2.5.5.5","axis":"not stated","thickness_mm":null,"glass_style":null,"resin_content_pct":null,"source_id":"FB229","source_location":"p2 Dk/Df typical performance row, option B","source_url":"https://www.eurocircuits.com/content/uploads/2024/05/2023-01-20-TDS-i-tera-mt40-rf-mw.pdf","notes":"Sheet lists four Dk options; glass style and resin content not assigned in this summary. Not all four are offered in Eurocircuits RF pool.","laminate_manufacturer":"Isola","df_frequency_ghz":10,"df_method":"Bereskin Stripline","record_kind":"supplier_datasheet_hosted_by_fabricator","condition_text":"Published option B","simulation_ready":false,"record_id":"PCB057199","collection_group":"fab","source_collection_record_id":"FABR030384","source_file":"originals/Eurocircuits/Eurocircuits__I-Tera_MT40__기술자료__FB229.pdf","dataset_role":"fabricator_published_parameter","dk_input_status":"scalar_with_frequency","review_flags":"measurement_axis_not_stated"}
{"manufacturer":"Eurocircuits","product":"I-Tera MT40","material_family":"low_loss_laminate","material_form":null,"dk":3.6,"dk_min":null,"dk_max":null,"dk_tolerance":null,"df":0.0035,"frequency_ghz":10,"frequency_text":"10 GHz","value_type":"supplier_typical","method":"IPC-TM-650 2.5.5.5","axis":"not stated","thickness_mm":null,"glass_style":null,"resin_content_pct":null,"source_id":"FB229","source_location":"p2 Dk/Df typical performance row, option C","source_url":"https://www.eurocircuits.com/content/uploads/2024/05/2023-01-20-TDS-i-tera-mt40-rf-mw.pdf","notes":"Sheet lists four Dk options; glass style and resin content not assigned in this summary. Not all four are offered in Eurocircuits RF pool.","laminate_manufacturer":"Isola","df_frequency_ghz":10,"df_method":"Bereskin Stripline","record_kind":"supplier_datasheet_hosted_by_fabricator","condition_text":"Published option C","simulation_ready":false,"record_id":"PCB057200","collection_group":"fab","source_collection_record_id":"FABR030385","source_file":"originals/Eurocircuits/Eurocircuits__I-Tera_MT40__기술자료__FB229.pdf","dataset_role":"fabricator_published_parameter","dk_input_status":"scalar_with_frequency","review_flags":"measurement_axis_not_stated"}
{"manufacturer":"Eurocircuits","product":"I-Tera MT40","material_family":"low_loss_laminate","material_form":null,"dk":3.75,"dk_min":null,"dk_max":null,"dk_tolerance":null,"df":0.0035,"frequency_ghz":10,"frequency_text":"10 GHz","value_type":"supplier_typical","method":"IPC-TM-650 2.5.5.5","axis":"not stated","thickness_mm":null,"glass_style":null,"resin_content_pct":null,"source_id":"FB229","source_location":"p2 Dk/Df typical performance row, option D","source_url":"https://www.eurocircuits.com/content/uploads/2024/05/2023-01-20-TDS-i-tera-mt40-rf-mw.pdf","notes":"Sheet lists four Dk options; glass style and resin content not assigned in this summary. Not all four are offered in Eurocircuits RF pool.","laminate_manufacturer":"Isola","df_frequency_ghz":10,"df_method":"Bereskin Stripline","record_kind":"supplier_datasheet_hosted_by_fabricator","condition_text":"Published option D","simulation_ready":false,"record_id":"PCB057201","collection_group":"fab","source_collection_record_id":"FABR030386","source_file":"originals/Eurocircuits/Eurocircuits__I-Tera_MT40__기술자료__FB229.pdf","dataset_role":"fabricator_published_parameter","dk_input_status":"scalar_with_frequency","review_flags":"measurement_axis_not_stated"}
{"manufacturer":"Eurocircuits","product":"RO4450B","material_family":"hydrocarbon_ceramic","material_form":"bondply","dk":3.3,"dk_min":null,"dk_max":null,"dk_tolerance":0.05,"df":0.004,"frequency_ghz":10,"frequency_text":"10 GHz","value_type":"supplier_typical","method":"IPC-TM-650 2.5.5.5","axis":"Z","thickness_mm":0.091,"glass_style":null,"resin_content_pct":null,"source_id":"FB231","source_location":"p2 Typical Values table","source_url":"https://www.eurocircuits.com/content/uploads/2025/02/RO4400-Series-Bondply-Data-Sheet_-RO4450B-and-RO4450F-Bondply.pdf","notes":"Historical sheet distinguishes two RO4450B thickness/Dk columns and one RO4450F column. Do not merge all three into one generic RO4400 value.","laminate_manufacturer":"Rogers","df_frequency_ghz":10,"temperature_c":23,"record_kind":"supplier_datasheet_hosted_by_fabricator","simulation_ready":false,"record_id":"PCB057202","collection_group":"fab","source_collection_record_id":"FABR030387","source_file":"originals/Epec/Epec__RO4450B_및_RO4450F__기술자료__FB149.pdf","dataset_role":"fabricator_published_parameter","dk_input_status":"scalar_with_frequency","review_flags":""}
{"manufacturer":"Eurocircuits","product":"RO4450B","material_family":"hydrocarbon_ceramic","material_form":"bondply","dk":3.54,"dk_min":null,"dk_max":null,"dk_tolerance":0.05,"df":0.004,"frequency_ghz":10,"frequency_text":"10 GHz","value_type":"supplier_typical","method":"IPC-TM-650 2.5.5.5","axis":"Z","thickness_mm":0.101,"glass_style":null,"resin_content_pct":null,"source_id":"FB231","source_location":"p2 Typical Values table","source_url":"https://www.eurocircuits.com/content/uploads/2025/02/RO4400-Series-Bondply-Data-Sheet_-RO4450B-and-RO4450F-Bondply.pdf","notes":"Historical sheet distinguishes two RO4450B thickness/Dk columns and one RO4450F column. Do not merge all three into one generic RO4400 value.","laminate_manufacturer":"Rogers","df_frequency_ghz":10,"temperature_c":23,"record_kind":"supplier_datasheet_hosted_by_fabricator","simulation_ready":false,"record_id":"PCB057203","collection_group":"fab","source_collection_record_id":"FABR030388","source_file":"originals/Epec/Epec__RO4450B_및_RO4450F__기술자료__FB149.pdf","dataset_role":"fabricator_published_parameter","dk_input_status":"scalar_with_frequency","review_flags":""}
{"manufacturer":"Eurocircuits","product":"RO4450F","material_family":"hydrocarbon_ceramic","material_form":"bondply","dk":3.52,"dk_min":null,"dk_max":null,"dk_tolerance":0.05,"df":0.004,"frequency_ghz":10,"frequency_text":"10 GHz","value_type":"supplier_typical","method":"IPC-TM-650 2.5.5.5","axis":"Z","thickness_mm":0.101,"glass_style":null,"resin_content_pct":null,"source_id":"FB231","source_location":"p2 Typical Values table","source_url":"https://www.eurocircuits.com/content/uploads/2025/02/RO4400-Series-Bondply-Data-Sheet_-RO4450B-and-RO4450F-Bondply.pdf","notes":"Historical sheet distinguishes two RO4450B thickness/Dk columns and one RO4450F column. Do not merge all three into one generic RO4400 value.","laminate_manufacturer":"Rogers","df_frequency_ghz":10,"temperature_c":23,"record_kind":"supplier_datasheet_hosted_by_fabricator","simulation_ready":false,"record_id":"PCB057204","collection_group":"fab","source_collection_record_id":"FABR030389","source_file":"originals/Epec/Epec__RO4450B_및_RO4450F__기술자료__FB149.pdf","dataset_role":"fabricator_published_parameter","dk_input_status":"scalar_with_frequency","review_flags":""}
{"manufacturer":"Eurocircuits","product":"HSP 2740","material_family":"heat_sink_paste","material_form":"paste_coating","dk":5.8,"dk_min":null,"dk_max":null,"dk_tolerance":null,"df":0.015,"frequency_ghz":1e-06,"frequency_text":"1 kHz","value_type":"supplier_guide_laboratory","method":"DIN 53483","axis":"not stated","thickness_mm":null,"glass_style":null,"resin_content_pct":null,"source_id":"FB234","source_location":"p5 section 6.3 electrical properties","source_url":"https://www.eurocircuits.com/content/uploads/2024/05/Peters-HSP2740-HSP2741-13072022.pdf","notes":"Thermally conductive heatsink paste coating, not laminate substrate. Values verified visually against both product columns.","laminate_manufacturer":"Peters","df_frequency_ghz":1e-06,"record_kind":"supplier_datasheet_hosted_by_fabricator","simulation_ready":false,"record_id":"PCB057205","collection_group":"fab","source_collection_record_id":"FABR030390","source_file":"originals/Eurocircuits/Eurocircuits__HSP_2740_및_HSP_2741__기술자료__FB234.pdf","dataset_role":"fabricator_published_parameter","dk_input_status":"scalar_with_frequency","review_flags":"measurement_axis_not_stated"}
{"manufacturer":"Eurocircuits","product":"HSP 2740","material_family":"heat_sink_paste","material_form":"paste_coating","dk":5.2,"dk_min":null,"dk_max":null,"dk_tolerance":null,"df":0.013,"frequency_ghz":0.001,"frequency_text":"1 MHz","value_type":"supplier_guide_laboratory","method":"DIN 53483","axis":"not stated","thickness_mm":null,"glass_style":null,"resin_content_pct":null,"source_id":"FB234","source_location":"p5 section 6.3 electrical properties","source_url":"https://www.eurocircuits.com/content/uploads/2024/05/Peters-HSP2740-HSP2741-13072022.pdf","notes":"Thermally conductive heatsink paste coating, not laminate substrate. Values verified visually against both product columns.","laminate_manufacturer":"Peters","df_frequency_ghz":0.001,"record_kind":"supplier_datasheet_hosted_by_fabricator","simulation_ready":false,"record_id":"PCB057206","collection_group":"fab","source_collection_record_id":"FABR030391","source_file":"originals/Eurocircuits/Eurocircuits__HSP_2740_및_HSP_2741__기술자료__FB234.pdf","dataset_role":"fabricator_published_parameter","dk_input_status":"scalar_with_frequency","review_flags":"measurement_axis_not_stated"}
{"manufacturer":"Eurocircuits","product":"HSP 2740","material_family":"heat_sink_paste","material_form":"paste_coating","dk":6.5,"dk_min":null,"dk_max":null,"dk_tolerance":null,"df":0.022,"frequency_ghz":1,"frequency_text":"1 GHz","value_type":"supplier_guide_laboratory","method":"DIN 53483","axis":"not stated","thickness_mm":null,"glass_style":null,"resin_content_pct":null,"source_id":"FB234","source_location":"p5 section 6.3 electrical properties","source_url":"https://www.eurocircuits.com/content/uploads/2024/05/Peters-HSP2740-HSP2741-13072022.pdf","notes":"Thermally conductive heatsink paste coating, not laminate substrate. Values verified visually against both product columns.","laminate_manufacturer":"Peters","df_frequency_ghz":1,"record_kind":"supplier_datasheet_hosted_by_fabricator","simulation_ready":false,"record_id":"PCB057207","collection_group":"fab","source_collection_record_id":"FABR030392","source_file":"originals/Eurocircuits/Eurocircuits__HSP_2740_및_HSP_2741__기술자료__FB234.pdf","dataset_role":"fabricator_published_parameter","dk_input_status":"scalar_with_frequency","review_flags":"measurement_axis_not_stated"}
{"manufacturer":"Eurocircuits","product":"HSP 2741","material_family":"heat_sink_paste","material_form":"paste_coating","dk":4.4,"dk_min":null,"dk_max":null,"dk_tolerance":null,"df":0.029,"frequency_ghz":1e-06,"frequency_text":"1 kHz","value_type":"supplier_guide_laboratory","method":"DIN 53483","axis":"not stated","thickness_mm":null,"glass_style":null,"resin_content_pct":null,"source_id":"FB234","source_location":"p5 section 6.3 electrical properties","source_url":"https://www.eurocircuits.com/content/uploads/2024/05/Peters-HSP2740-HSP2741-13072022.pdf","notes":"Thermally conductive heatsink paste coating, not laminate substrate. Values verified visually against both product columns.","laminate_manufacturer":"Peters","df_frequency_ghz":1e-06,"record_kind":"supplier_datasheet_hosted_by_fabricator","simulation_ready":false,"record_id":"PCB057208","collection_group":"fab","source_collection_record_id":"FABR030393","source_file":"originals/Eurocircuits/Eurocircuits__HSP_2740_및_HSP_2741__기술자료__FB234.pdf","dataset_role":"fabricator_published_parameter","dk_input_status":"scalar_with_frequency","review_flags":"measurement_axis_not_stated"}
{"manufacturer":"Eurocircuits","product":"HSP 2741","material_family":"heat_sink_paste","material_form":"paste_coating","dk":4.2,"dk_min":null,"dk_max":null,"dk_tolerance":null,"df":0.021,"frequency_ghz":0.001,"frequency_text":"1 MHz","value_type":"supplier_guide_laboratory","method":"DIN 53483","axis":"not stated","thickness_mm":null,"glass_style":null,"resin_content_pct":null,"source_id":"FB234","source_location":"p5 section 6.3 electrical properties","source_url":"https://www.eurocircuits.com/content/uploads/2024/05/Peters-HSP2740-HSP2741-13072022.pdf","notes":"Thermally conductive heatsink paste coating, not laminate substrate. Values verified visually against both product columns.","laminate_manufacturer":"Peters","df_frequency_ghz":0.001,"record_kind":"supplier_datasheet_hosted_by_fabricator","simulation_ready":false,"record_id":"PCB057209","collection_group":"fab","source_collection_record_id":"FABR030394","source_file":"originals/Eurocircuits/Eurocircuits__HSP_2740_및_HSP_2741__기술자료__FB234.pdf","dataset_role":"fabricator_published_parameter","dk_input_status":"scalar_with_frequency","review_flags":"measurement_axis_not_stated"}
{"manufacturer":"Eurocircuits","product":"HSP 2741","material_family":"heat_sink_paste","material_form":"paste_coating","dk":4.1,"dk_min":null,"dk_max":null,"dk_tolerance":null,"df":0.025,"frequency_ghz":1,"frequency_text":"1 GHz","value_type":"supplier_guide_laboratory","method":"DIN 53483","axis":"not stated","thickness_mm":null,"glass_style":null,"resin_content_pct":null,"source_id":"FB234","source_location":"p5 section 6.3 electrical properties","source_url":"https://www.eurocircuits.com/content/uploads/2024/05/Peters-HSP2740-HSP2741-13072022.pdf","notes":"Thermally conductive heatsink paste coating, not laminate substrate. Values verified visually against both product columns.","laminate_manufacturer":"Peters","df_frequency_ghz":1,"record_kind":"supplier_datasheet_hosted_by_fabricator","simulation_ready":false,"record_id":"PCB057210","collection_group":"fab","source_collection_record_id":"FABR030395","source_file":"originals/Eurocircuits/Eurocircuits__HSP_2740_및_HSP_2741__기술자료__FB234.pdf","dataset_role":"fabricator_published_parameter","dk_input_status":"scalar_with_frequency","review_flags":"measurement_axis_not_stated"}
{"manufacturer":"Eurocircuits","product":"Imagecure XV501T DI / IMC5009R-5009H","material_family":"solder_mask","material_form":"solder_mask","dk":null,"dk_min":3.9,"dk_max":4.0,"dk_tolerance":null,"df":0.02,"frequency_ghz":0.001,"frequency_text":"1 MHz","value_type":"supplier_published_range","method":"not stated","axis":"not stated","thickness_mm":null,"glass_style":null,"resin_content_pct":null,"source_id":"FB235","source_location":"Electrical properties table","source_url":"https://www.eurocircuits.com/content/uploads/2024/05/T325-5-IMC5009R-5009H-web.pdf","notes":"Dk range and Df frequency span are different conditions; no common point frequency assumed for Df.","laminate_manufacturer":"Sun Chemical","df_frequency_ghz":null,"df_frequency_text":"10^2 to 10^6 Hz","record_kind":"supplier_datasheet_hosted_by_fabricator","simulation_ready":false,"record_id":"PCB057211","collection_group":"fab","source_collection_record_id":"FABR030396","source_file":"originals/Eurocircuits/Eurocircuits__Imagecure_XV501T_DI_-_IMC5009R-5009H__기술자료__FB235.pdf","dataset_role":"fabricator_published_parameter","dk_input_status":"range_limit_or_choices_only","review_flags":"test_method_not_stated;measurement_axis_not_stated;no_single_nominal_dk"}

File: 00_참고자료/PCB RF ANT/05_PCB_Dielectric_Data_2026/data/observations/Generic_material_reference_Arlon_handbook.jsonl
{"dk":2.1,"dk_min":null,"dk_max":null,"dk_tolerance":null,"df":null,"frequency_ghz":0.001,"method":null,"axis":null,"thickness_mm":null,"glass_style":null,"resin_content_pct":null,"manufacturer":"Generic material reference (Arlon handbook)","product":"Pure PTFE (Teflon)","material_family":null,"material_form":"material family reference","frequency_text":"1 MHz","value_type":"generic_material_reference","source_id":"RF122","source_location":"Printed p.12, Typical dielectric constants list","source_url":"https://www.arlonemd.com/wp-content/uploads/2023/04/Everything-Laminate-Guide-2023-Edition.pdf","notes":"Broad handbook reference only; not a grade-specific simulation input. Values such as CLTE-XT here differ from dedicated Rogers TDS and must not replace those construction-specific values.","record_id":"PCB026799","collection_group":"rf","source_collection_record_id":"RFD2693","source_file":"originals/Arlon_Electronic_Materials/Arlon_Electronic_Materials__종합카탈로그_Everything_You_Wanted_to_Know_About_Laminates_2023_Edition__기술자료__RF122.pdf","dataset_role":"material_published_parameter","dk_input_status":"scalar_with_frequency","review_flags":"test_method_not_stated;measurement_axis_not_stated"}
{"dk":null,"dk_min":2.2,"dk_max":2.3,"dk_tolerance":null,"df":null,"frequency_ghz":0.001,"method":null,"axis":null,"thickness_mm":null,"glass_style":null,"resin_content_pct":null,"manufacturer":"Generic material reference (Arlon handbook)","product":"Type GY PTFE-glass","material_family":null,"material_form":"material family reference","frequency_text":"1 MHz","value_type":"generic_material_reference","source_id":"RF122","source_location":"Printed p.12, Typical dielectric constants list","source_url":"https://www.arlonemd.com/wp-content/uploads/2023/04/Everything-Laminate-Guide-2023-Edition.pdf","notes":"Broad handbook reference only; not a grade-specific simulation input. Values such as CLTE-XT here differ from dedicated Rogers TDS and must not replace those construction-specific values.","record_id":"PCB026800","collection_group":"rf","source_collection_record_id":"RFD2694","source_file":"originals/Arlon_Electronic_Materials/Arlon_Electronic_Materials__종합카탈로그_Everything_You_Wanted_to_Know_About_Laminates_2023_Edition__기술자료__RF122.pdf","dataset_role":"material_published_parameter","dk_input_status":"range_limit_or_choices_only","review_flags":"test_method_not_stated;measurement_axis_not_stated;no_single_nominal_dk"}
{"dk":2.55,"dk_min":null,"dk_max":null,"dk_tolerance":null,"df":null,"frequency_ghz":0.001,"method":null,"axis":null,"thickness_mm":null,"glass_style":null,"resin_content_pct":null,"manufacturer":"Generic material reference (Arlon handbook)","product":"Type GX PTFE-glass","material_family":null,"material_form":"material family reference","frequency_text":"1 MHz","value_type":"generic_material_reference","source_id":"RF122","source_location":"Printed p.12, Typical dielectric constants list","source_url":"https://www.arlonemd.com/wp-content/uploads/2023/04/Everything-Laminate-Guide-2023-Edition.pdf","notes":"Broad handbook reference only; not a grade-specific simulation input. Values such as CLTE-XT here differ from dedicated Rogers TDS and must not replace those construction-specific values.","record_id":"PCB026801","collection_group":"rf","source_collection_record_id":"RFD2695","source_file":"originals/Arlon_Electronic_Materials/Arlon_Electronic_Materials__종합카탈로그_Everything_You_Wanted_to_Know_About_Laminates_2023_Edition__기술자료__RF122.pdf","dataset_role":"material_published_parameter","dk_input_status":"scalar_with_frequency","review_flags":"test_method_not_stated;measurement_axis_not_stated"}
{"dk":3.0,"dk_min":null,"dk_max":null,"dk_tolerance":null,"df":null,"frequency_ghz":0.001,"method":null,"axis":null,"thickness_mm":null,"glass_style":null,"resin_content_pct":null,"manufacturer":"Generic material reference (Arlon handbook)","product":"Filled PTFE (CLTE-XT)","material_family":null,"material_form":"material family reference","frequency_text":"1 MHz","value_type":"generic_material_reference","source_id":"RF122","source_location":"Printed p.12, Typical dielectric constants list","source_url":"https://www.arlonemd.com/wp-content/uploads/2023/04/Everything-Laminate-Guide-2023-Edition.pdf","notes":"Broad handbook reference only; not a grade-specific simulation input. Values such as CLTE-XT here differ from dedicated Rogers TDS and must not replace those construction-specific values.","record_id":"PCB026802","collection_group":"rf","source_collection_record_id":"RFD2696","source_file":"originals/Arlon_Electronic_Materials/Arlon_Electronic_Materials__종합카탈로그_Everything_You_Wanted_to_Know_About_Laminates_2023_Edition__기술자료__RF122.pdf","dataset_role":"material_published_parameter","dk_input_status":"scalar_with_frequency","review_flags":"test_method_not_stated;measurement_axis_not_stated"}
{"dk":null,"dk_min":3.5,"dk_max":3.8,"dk_tolerance":null,"df":null,"frequency_ghz":0.001,"method":null,"axis":null,"thickness_mm":null,"glass_style":null,"resin_content_pct":null,"manufacturer":"Generic material reference (Arlon handbook)","product":"Polyimide-quartz","material_family":null,"material_form":"material family reference","frequency_text":"1 MHz","value_type":"generic_material_reference","source_id":"RF122","source_location":"Printed p.12, Typical dielectric constants list","source_url":"https://www.arlonemd.com/wp-content/uploads/2023/04/Everything-Laminate-Guide-2023-Edition.pdf","notes":"Broad handbook reference only; not a grade-specific simulation input. Values such as CLTE-XT here differ from dedicated Rogers TDS and must not replace those construction-specific values.","record_id":"PCB026803","collection_group":"rf","source_collection_record_id":"RFD2697","source_file":"originals/Arlon_Electronic_Materials/Arlon_Electronic_Materials__종합카탈로그_Everything_You_Wanted_to_Know_About_Laminates_2023_Edition__기술자료__RF122.pdf","dataset_role":"material_published_parameter","dk_input_status":"range_limit_or_choices_only","review_flags":"test_method_not_stated;measurement_axis_not_stated;no_single_nominal_dk"}
{"dk":null,"dk_min":4.0,"dk_max":4.6,"dk_tolerance":null,"df":null,"frequency_ghz":0.001,"method":null,"axis":null,"thickness_mm":null,"glass_style":null,"resin_content_pct":null,"manufacturer":"Generic material reference (Arlon handbook)","product":"Polyimide-glass","material_family":null,"material_form":"material family reference","frequency_text":"1 MHz","value_type":"generic_material_reference","source_id":"RF122","source_location":"Printed p.12, Typical dielectric constants list","source_url":"https://www.arlonemd.com/wp-content/uploads/2023/04/Everything-Laminate-Guide-2023-Edition.pdf","notes":"Broad handbook reference only; not a grade-specific simulation input. Values such as CLTE-XT here differ from dedicated Rogers TDS and must not replace those construction-specific values.","record_id":"PCB026804","collection_group":"rf","source_collection_record_id":"RFD2698","source_file":"originals/Arlon_Electronic_Materials/Arlon_Electronic_Materials__종합카탈로그_Everything_You_Wanted_to_Know_About_Laminates_2023_Edition__기술자료__RF122.pdf","dataset_role":"material_published_parameter","dk_input_status":"range_limit_or_choices_only","review_flags":"test_method_not_stated;measurement_axis_not_stated;no_single_nominal_dk"}
{"dk":null,"dk_min":4.4,"dk_max":5.2,"dk_tolerance":null,"df":null,"frequency_ghz":0.001,"method":null,"axis":null,"thickness_mm":null,"glass_style":null,"resin_content_pct":null,"manufacturer":"Generic material reference (Arlon handbook)","product":"Epoxy-glass (FR-4)","material_family":null,"material_form":"material family reference","frequency_text":"1 MHz","value_type":"generic_material_reference","source_id":"RF122","source_location":"Printed p.12, Typical dielectric constants list","source_url":"https://www.arlonemd.com/wp-content/uploads/2023/04/Everything-Laminate-Guide-2023-Edition.pdf","notes":"Broad handbook reference only; not a grade-specific simulation input. Values such as CLTE-XT here differ from dedicated Rogers TDS and must not replace those construction-specific values.","record_id":"PCB026805","collection_group":"rf","source_collection_record_id":"RFD2699","source_file":"originals/Arlon_Electronic_Materials/Arlon_Electronic_Materials__종합카탈로그_Everything_You_Wanted_to_Know_About_Laminates_2023_Edition__기술자료__RF122.pdf","dataset_role":"material_published_parameter","dk_input_status":"range_limit_or_choices_only","review_flags":"test_method_not_stated;measurement_axis_not_stated;no_single_nominal_dk"}
{"dk":null,"dk_min":3.8,"dk_max":4.0,"dk_tolerance":null,"df":null,"frequency_ghz":0.001,"method":null,"axis":null,"thickness_mm":null,"glass_style":null,"resin_content_pct":null,"manufacturer":"Generic material reference (Arlon handbook)","product":"BT-epoxy","material_family":null,"material_form":"material family reference","frequency_text":"1 MHz","value_type":"generic_material_reference","source_id":"RF122","source_location":"Printed p.12, Typical dielectric constants list","source_url":"https://www.arlonemd.com/wp-content/uploads/2023/04/Everything-Laminate-Guide-2023-Edition.pdf","notes":"Broad handbook reference only; not a grade-specific simulation input. Values such as CLTE-XT here differ from dedicated Rogers TDS and must not replace those construction-specific values.","record_id":"PCB026806","collection_group":"rf","source_collection_record_id":"RFD2700","source_file":"originals/Arlon_Electronic_Materials/Arlon_Electronic_Materials__종합카탈로그_Everything_You_Wanted_to_Know_About_Laminates_2023_Edition__기술자료__RF122.pdf","dataset_role":"material_published_parameter","dk_input_status":"range_limit_or_choices_only","review_flags":"test_method_not_stated;measurement_axis_not_stated;no_single_nominal_dk"}
{"dk":null,"dk_min":3.8,"dk_max":4.1,"dk_tolerance":null,"df":null,"frequency_ghz":0.001,"method":null,"axis":null,"thickness_mm":null,"glass_style":null,"resin_content_pct":null,"manufacturer":"Generic material reference (Arlon handbook)","product":"Nonwoven aramid-epoxy","material_family":null,"material_form":"material family reference","frequency_text":"1 MHz","value_type":"generic_material_reference","source_id":"RF122","source_location":"Printed p.12, Typical dielectric constants list","source_url":"https://www.arlonemd.com/wp-content/uploads/2023/04/Everything-Laminate-Guide-2023-Edition.pdf","notes":"Broad handbook reference only; not a grade-specific simulation input. Values such as CLTE-XT here differ from dedicated Rogers TDS and must not replace those construction-specific values.","record_id":"PCB026807","collection_group":"rf","source_collection_record_id":"RFD2701","source_file":"originals/Arlon_Electronic_Materials/Arlon_Electronic_Materials__종합카탈로그_Everything_You_Wanted_to_Know_About_Laminates_2023_Edition__기술자료__RF122.pdf","dataset_role":"material_published_parameter","dk_input_status":"range_limit_or_choices_only","review_flags":"test_method_not_stated;measurement_axis_not_stated;no_single_nominal_dk"}
{"dk":null,"dk_min":3.8,"dk_max":4.1,"dk_tolerance":null,"df":null,"frequency_ghz":0.001,"method":null,"axis":null,"thickness_mm":null,"glass_style":null,"resin_content_pct":null,"manufacturer":"Generic material reference (Arlon handbook)","product":"Woven aramid-epoxy","material_family":null,"material_form":"material family reference","frequency_text":"1 MHz","value_type":"generic_material_reference","source_id":"RF122","source_location":"Printed p.12, Typical dielectric constants list","source_url":"https://www.arlonemd.com/wp-content/uploads/2023/04/Everything-Laminate-Guide-2023-Edition.pdf","notes":"Broad handbook reference only; not a grade-specific simulation input. Values such as CLTE-XT here differ from dedicated Rogers TDS and must not replace those construction-specific values.","record_id":"PCB026808","collection_group":"rf","source_collection_record_id":"RFD2702","source_file":"originals/Arlon_Electronic_Materials/Arlon_Electronic_Materials__종합카탈로그_Everything_You_Wanted_to_Know_About_Laminates_2023_Edition__기술자료__RF122.pdf","dataset_role":"material_published_parameter","dk_input_status":"range_limit_or_choices_only","review_flags":"test_method_not_stated;measurement_axis_not_stated;no_single_nominal_dk"}
{"dk":null,"dk_min":6.0,"dk_max":10.2,"dk_tolerance":null,"df":null,"frequency_ghz":0.001,"method":null,"axis":null,"thickness_mm":null,"glass_style":null,"resin_content_pct":null,"manufacturer":"Generic material reference (Arlon handbook)","product":"Ceramic-filled PTFE","material_family":null,"material_form":"material family reference","frequency_text":"1 MHz","value_type":"generic_material_reference","source_id":"RF122","source_location":"Printed p.12, Typical dielectric constants list","source_url":"https://www.arlonemd.com/wp-content/uploads/2023/04/Everything-Laminate-Guide-2023-Edition.pdf","notes":"Broad handbook reference only; not a grade-specific simulation input. Values such as CLTE-XT here differ from dedicated Rogers TDS and must not replace those construction-specific values.","record_id":"PCB026809","collection_group":"rf","source_collection_record_id":"RFD2703","source_file":"originals/Arlon_Electronic_Materials/Arlon_Electronic_Materials__종합카탈로그_Everything_You_Wanted_to_Know_About_Laminates_2023_Edition__기술자료__RF122.pdf","dataset_role":"material_published_parameter","dk_input_status":"range_limit_or_choices_only","review_flags":"test_method_not_stated;measurement_axis_not_stated;no_single_nominal_dk"}

File: 00_참고자료/PCB RF ANT/05_PCB_Dielectric_Data_2026/data/observations/ITEQ.jsonl (part 1 of 3)
{"manufacturer":"ITEQ","product":"IT-150G","material_family":"FR-4.1","material_form":"laminate","dk":3.7,"dk_min":null,"dk_max":null,"dk_tolerance":null,"df":0.0137,"frequency_ghz":1,"frequency_text":"1 GHz","value_type":"typical_datasheet","method":"IPC-TM-650 2.5.5.9","axis":null,"thickness_mm":null,"glass_style":null,"resin_content_pct":75,"source_id":"FRI006","source_location":"PDF page 1, Permittivity / Loss Tangent table","source_url":"https://www.iteqcorp.com/wp-content/uploads/2026/05/W-CTE-1002-07B_Data-sheet-IT-150G.pdf","notes":"Manufacturer typical data. Use datasheet RC 75%; the overview chart places this under an RC 50% group. ","collection_group":"fr4","record_id":"PCB005141","source_file":null,"dataset_role":"material_published_parameter","dk_input_status":"scalar_with_frequency","review_flags":"measurement_axis_not_stated;original_file_unavailable_see_url"}
{"manufacturer":"ITEQ","product":"IT-150G","material_family":"FR-4.1","material_form":"laminate","dk":3.5,"dk_min":null,"dk_max":null,"dk_tolerance":null,"df":0.0148,"frequency_ghz":10,"frequency_text":"10 GHz","value_type":"typical_datasheet","method":"IPC-TM-650 2.5.5.13","axis":null,"thickness_mm":null,"glass_style":null,"resin_content_pct":75,"source_id":"FRI006","source_location":"PDF page 1, Permittivity / Loss Tangent table","source_url":"https://www.iteqcorp.com/wp-content/uploads/2026/05/W-CTE-1002-07B_Data-sheet-IT-150G.pdf","notes":"Manufacturer typical data. Use datasheet RC 75%; the overview chart places this under an RC 50% group. ","collection_group":"fr4","record_id":"PCB005142","source_file":null,"dataset_role":"material_published_parameter","dk_input_status":"scalar_with_frequency","review_flags":"measurement_axis_not_stated;original_file_unavailable_see_url"}
{"manufacturer":"ITEQ","product":"IT-150G","material_family":"FR-4.1","material_form":"laminate","dk":3.6,"dk_min":null,"dk_max":null,"dk_tolerance":null,"df":0.014,"frequency_ghz":2,"frequency_text":"2 GHz","value_type":"typical_datasheet","method":"IPC-TM-650 2.5.5.13","axis":null,"thickness_mm":null,"glass_style":null,"resin_content_pct":75,"source_id":"FRI006","source_location":"PDF page 1, Permittivity / Loss Tangent table","source_url":"https://www.iteqcorp.com/wp-content/uploads/2026/05/W-CTE-1002-07B_Data-sheet-IT-150G.pdf","notes":"Manufacturer typical data. Use datasheet RC 75%; the overview chart places this under an RC 50% group. ","collection_group":"fr4","record_id":"PCB005143","source_file":null,"dataset_role":"material_published_parameter","dk_input_status":"scalar_with_frequency","review_flags":"measurement_axis_not_stated;original_file_unavailable_see_url"}
{"manufacturer":"ITEQ","product":"IT-150G","material_family":"FR-4.1","material_form":"laminate","dk":3.5,"dk_min":null,"dk_max":null,"dk_tolerance":null,"df":0.0145,"frequency_ghz":5,"frequency_text":"5 GHz","value_type":"typical_datasheet","method":"IPC-TM-650 2.5.5.13","axis":null,"thickness_mm":null,"glass_style":null,"resin_content_pct":75,"source_id":"FRI006","source_location":"PDF page 1, Permittivity / Loss Tangent table","source_url":"https://www.iteqcorp.com/wp-content/uploads/2026/05/W-CTE-1002-07B_Data-sheet-IT-150G.pdf","notes":"Manufacturer typical data. Use datasheet RC 75%; the overview chart places this under an RC 50% group. ","collection_group":"fr4","record_id":"PCB005144","source_file":null,"dataset_role":"material_published_parameter","dk_input_status":"scalar_with_frequency","review_flags":"measurement_axis_not_stated;original_file_unavailable_see_url"}
{"manufacturer":"ITEQ","product":"IT-150GS","material_family":"FR-4.1","material_form":"laminate","dk":4.2,"dk_min":null,"dk_max":null,"dk_tolerance":null,"df":0.01,"frequency_ghz":1,"frequency_text":"1 GHz","value_type":"typical_datasheet","method":"IPC-TM-650 2.5.5.9","axis":null,"thickness_mm":null,"glass_style":null,"resin_content_pct":50,"source_id":"FRI005","source_location":"PDF page 1, Permittivity / Loss Tangent table","source_url":"https://www.iteqcorp.com/wp-content/uploads/2026/05/W-CTE-1002-18C_Data-sheet-IT-150GS.pdf","notes":"Manufacturer typical data.  ","collection_group":"fr4","record_id":"PCB005145","source_file":null,"dataset_role":"material_published_parameter","dk_input_status":"scalar_with_frequency","review_flags":"measurement_axis_not_stated;original_file_unavailable_see_url"}
{"manufacturer":"ITEQ","product":"IT-150GS","material_family":"FR-4.1","material_form":"laminate","dk":3.9,"dk_min":null,"dk_max":null,"dk_tolerance":null,"df":0.012,"frequency_ghz":10,"frequency_text":"10 GHz","value_type":"typical_datasheet","method":"IPC-TM-650 2.5.5.13","axis":null,"thickness_mm":null,"glass_style":null,"resin_content_pct":50,"source_id":"FRI005","source_location":"PDF page 1, Permittivity / Loss Tangent table","source_url":"https://www.iteqcorp.com/wp-content/uploads/2026/05/W-CTE-1002-18C_Data-sheet-IT-150GS.pdf","notes":"Manufacturer typical data.  ","collection_group":"fr4","record_id":"PCB005146","source_file":null,"dataset_role":"material_published_parameter","dk_input_status":"scalar_with_frequency","review_flags":"measurement_axis_not_stated;original_file_unavailable_see_url"}
{"manufacturer":"ITEQ","product":"IT-150GS","material_family":"FR-4.1","material_form":"laminate","dk":4.1,"dk_min":null,"dk_max":null,"dk_tolerance":null,"df":0.01,"frequency_ghz":2,"frequency_text":"2 GHz","value_type":"typical_datasheet","method":"IPC-TM-650 2.5.5.13","axis":null,"thickness_mm":null,"glass_style":null,"resin_content_pct":50,"source_id":"FRI005","source_location":"PDF page 1, Permittivity / Loss Tangent table","source_url":"https://www.iteqcorp.com/wp-content/uploads/2026/05/W-CTE-1002-18C_Data-sheet-IT-150GS.pdf","notes":"Manufacturer typical data.  ","collection_group":"fr4","record_id":"PCB005147","source_file":null,"dataset_role":"material_published_parameter","dk_input_status":"scalar_with_frequency","review_flags":"measurement_axis_not_stated;original_file_unavailable_see_url"}
{"manufacturer":"ITEQ","product":"IT-150GS","material_family":"FR-4.1","material_form":"laminate","dk":4.0,"dk_min":null,"dk_max":null,"dk_tolerance":null,"df":0.011,"frequency_ghz":5,"frequency_text":"5 GHz","value_type":"typical_datasheet","method":"IPC-TM-650 2.5.5.13","axis":null,"thickness_mm":null,"glass_style":null,"resin_content_pct":50,"source_id":"FRI005","source_location":"PDF page 1, Permittivity / Loss Tangent table","source_url":"https://www.iteqcorp.com/wp-content/uploads/2026/05/W-CTE-1002-18C_Data-sheet-IT-150GS.pdf","notes":"Manufacturer typical data.  ","collection_group":"fr4","record_id":"PCB005148","source_file":null,"dataset_role":"material_published_parameter","dk_input_status":"scalar_with_frequency","review_flags":"measurement_axis_not_stated;original_file_unavailable_see_url"}
{"manufacturer":"ITEQ","product":"IT-158","material_family":"FR-4.0","material_form":"laminate","dk":4.3,"dk_min":null,"dk_max":null,"dk_tolerance":null,"df":0.016,"frequency_ghz":1,"frequency_text":"1 GHz","value_type":"typical_datasheet","method":"IPC-TM-650 2.5.5.9","axis":null,"thickness_mm":null,"glass_style":null,"resin_content_pct":50,"source_id":"FRI004","source_location":"PDF page 1, Permittivity / Loss Tangent table","source_url":"https://www.iteqcorp.com/wp-content/uploads/2026/02/W-CTE-1002-10B_Data-sheet-IT-158.pdf","notes":"Manufacturer typical data.  ","collection_group":"fr4","record_id":"PCB005149","source_file":null,"dataset_role":"material_published_parameter","dk_input_status":"scalar_with_frequency","review_flags":"measurement_axis_not_stated;original_file_unavailable_see_url"}
{"manufacturer":"ITEQ","product":"IT-158","material_family":"FR-4.0","material_form":"laminate","dk":4.0,"dk_min":null,"dk_max":null,"dk_tolerance":null,"df":0.018,"frequency_ghz":10,"frequency_text":"10 GHz","value_type":"typical_datasheet","method":"IPC-TM-650 2.5.5.13","axis":null,"thickness_mm":null,"glass_style":null,"resin_content_pct":50,"source_id":"FRI004","source_location":"PDF page 1, Permittivity / Loss Tangent table","source_url":"https://www.iteqcorp.com/wp-content/uploads/2026/02/W-CTE-1002-10B_Data-sheet-IT-158.pdf","notes":"Manufacturer typical data.  ","collection_group":"fr4","record_id":"PCB005150","source_file":null,"dataset_role":"material_published_parameter","dk_input_status":"scalar_with_frequency","review_flags":"measurement_axis_not_stated;original_file_unavailable_see_url"}
{"manufacturer":"ITEQ","product":"IT-158","material_family":"FR-4.0","material_form":"laminate","dk":4.2,"dk_min":null,"dk_max":null,"dk_tolerance":null,"df":0.017,"frequency_ghz":2,"frequency_text":"2 GHz","value_type":"typical_datasheet","method":"IPC-TM-650 2.5.5.13","axis":null,"thickness_mm":null,"glass_style":null,"resin_content_pct":50,"source_id":"FRI004","source_location":"PDF page 1, Permittivity / Loss Tangent table","source_url":"https://www.iteqcorp.com/wp-content/uploads/2026/02/W-CTE-1002-10B_Data-sheet-IT-158.pdf","notes":"Manufacturer typical data.  ","collection_group":"fr4","record_id":"PCB005151","source_file":null,"dataset_role":"material_published_parameter","dk_input_status":"scalar_with_frequency","review_flags":"measurement_axis_not_stated;original_file_unavailable_see_url"}
{"manufacturer":"ITEQ","product":"IT-158","material_family":"FR-4.0","material_form":"laminate","dk":4.1,"dk_min":null,"dk_max":null,"dk_tolerance":null,"df":0.018,"frequency_ghz":5,"frequency_text":"5 GHz","value_type":"typical_datasheet","method":"IPC-TM-650 2.5.5.13","axis":null,"thickness_mm":null,"glass_style":null,"resin_content_pct":50,"source_id":"FRI004","source_location":"PDF page 1, Permittivity / Loss Tangent table","source_url":"https://www.iteqcorp.com/wp-content/uploads/2026/02/W-CTE-1002-10B_Data-sheet-IT-158.pdf","notes":"Manufacturer typical data.  ","collection_group":"fr4","record_id":"PCB005152","source_file":null,"dataset_role":"material_published_parameter","dk_input_status":"scalar_with_frequency","review_flags":"measurement_axis_not_stated;original_file_unavailable_see_url"}
{"manufacturer":"ITEQ","product":"IT-170GRA1","material_family":"FR-4.1","material_form":"laminate","dk":3.9,"dk_min":null,"dk_max":null,"dk_tolerance":null,"df":0.008,"frequency_ghz":1,"frequency_text":"1 GHz","value_type":"typical_datasheet","method":"IPC-TM-650 2.5.5.9","axis":null,"thickness_mm":null,"glass_style":null,"resin_content_pct":50,"source_id":"FRI008","source_location":"PDF page 1, Permittivity / Loss Tangent table","source_url":"https://www.iteqcorp.com/wp-content/uploads/2026/05/W-CTE-1002-31B_Data-sheet-IT-170GRA1.pdf","notes":"Manufacturer typical data.  ","collection_group":"fr4","record_id":"PCB005153","source_file":null,"dataset_role":"material_published_parameter","dk_input_status":"scalar_with_frequency","review_flags":"measurement_axis_not_stated;original_file_unavailable_see_url"}
{"manufacturer":"ITEQ","product":"IT-170GRA1","material_family":"FR-4.1","material_form":"laminate","dk":3.8,"dk_min":null,"dk_max":null,"dk_tolerance":null,"df":0.009,"frequency_ghz":10,"frequency_text":"10 GHz","value_type":"typical_datasheet","method":"IPC-TM-650 2.5.5.13","axis":null,"thickness_mm":null,"glass_style":null,"resin_content_pct":50,"source_id":"FRI008","source_location":"PDF page 1, Permittivity / Loss Tangent table","source_url":"https://www.iteqcorp.com/wp-content/uploads/2026/05/W-CTE-1002-31B_Data-sheet-IT-170GRA1.pdf","notes":"Manufacturer typical data.  ","collection_group":"fr4","record_id":"PCB005154","source_file":null,"dataset_role":"material_published_parameter","dk_input_status":"scalar_with_frequency","review_flags":"measurement_axis_not_stated;original_file_unavailable_see_url"}
{"manufacturer":"ITEQ","product":"IT-170GRA1","material_family":"FR-4.1","material_form":"laminate","dk":3.8,"dk_min":null,"dk_max":null,"dk_tolerance":null,"df":0.008,"frequency_ghz":2,"frequency_text":"2 GHz","value_type":"typical_datasheet","method":"IPC-TM-650 2.5.5.13","axis":null,"thickness_mm":null,"glass_style":null,"resin_content_pct":50,"source_id":"FRI008","source_location":"PDF page 1, Permittivity / Loss Tangent table","source_url":"https://www.iteqcorp.com/wp-content/uploads/2026/05/W-CTE-1002-31B_Data-sheet-IT-170GRA1.pdf","notes":"Manufacturer typical data.  ","collection_group":"fr4","record_id":"PCB005155","source_file":null,"dataset_role":"material_published_parameter","dk_input_status":"scalar_with_frequency","review_flags":"measurement_axis_not_stated;original_file_unavailable_see_url"}
{"manufacturer":"ITEQ","product":"IT-170GRA1","material_family":"FR-4.1","material_form":"laminate","dk":3.8,"dk_min":null,"dk_max":null,"dk_tolerance":null,"df":0.008,"frequency_ghz":5,"frequency_text":"5 GHz","value_type":"typical_datasheet","method":"IPC-TM-650 2.5.5.13","axis":null,"thickness_mm":null,"glass_style":null,"resin_content_pct":50,"source_id":"FRI008","source_location":"PDF page 1, Permittivity / Loss Tangent table","source_url":"https://www.iteqcorp.com/wp-content/uploads/2026/05/W-CTE-1002-31B_Data-sheet-IT-170GRA1.pdf","notes":"Manufacturer typical data.  ","collection_group":"fr4","record_id":"PCB005156","source_file":null,"dataset_role":"material_published_parameter","dk_input_status":"scalar_with_frequency","review_flags":"measurement_axis_not_stated;original_file_unavailable_see_url"}
{"manufacturer":"ITEQ","product":"IT-170GRA2","material_family":"FR-4.1","material_form":"laminate","dk":4.0,"dk_min":null,"dk_max":null,"dk_tolerance":null,"df":0.006,"frequency_ghz":1,"frequency_text":"1 GHz","value_type":"typical_datasheet","method":"IPC-TM-650 2.5.5.9","axis":null,"thickness_mm":null,"glass_style":null,"resin_content_pct":50,"source_id":"FRI009","source_location":"PDF page 1, Permittivity / Loss Tangent table","source_url":"https://www.iteqcorp.com/wp-content/uploads/2026/05/W-CTE-1002-58C_Data-sheet-IT-170GRA2.pdf","notes":"Manufacturer typical data.  ","collection_group":"fr4","record_id":"PCB005157","source_file":null,"dataset_role":"material_published_parameter","dk_input_status":"scalar_with_frequency","review_flags":"measurement_axis_not_stated;original_file_unavailable_see_url"}
{"manufacturer":"ITEQ","product":"IT-170GRA2","material_family":"FR-4.1","material_form":"laminate","dk":3.8,"dk_min":null,"dk_max":null,"dk_tolerance":null,"df":0.008,"frequency_ghz":10,"frequency_text":"10 GHz","value_type":"typical_datasheet","method":"IPC-TM-650 2.5.5.13","axis":null,"thickness_mm":null,"glass_style":null,"resin_content_pct":50,"source_id":"FRI009","source_location":"PDF page 1, Permittivity / Loss Tangent table","source_url":"https://www.iteqcorp.com/wp-content/uploads/2026/05/W-CTE-1002-58C_Data-sheet-IT-170GRA2.pdf","notes":"Manufacturer typical data.  ","collection_group":"fr4","record_id":"PCB005158","source_file":null,"dataset_role":"material_published_parameter","dk_input_status":"scalar_with_frequency","review_flags":"measurement_axis_not_stated;original_file_unavailable_see_url"}
{"manufacturer":"ITEQ","product":"IT-170GRA2","material_family":"FR-4.1","material_form":"laminate","dk":3.9,"dk_min":null,"dk_max":null,"dk_tolerance":null,"df":0.0063,"frequency_ghz":2,"frequency_text":"2 GHz","value_type":"typical_datasheet","method":"IPC-TM-650 2.5.5.13","axis":null,"thickness_mm":null,"glass_style":null,"resin_content_pct":50,"source_id":"FRI009","source_location":"PDF page 1, Permittivity / Loss Tangent table","source_url":"https://www.iteqcorp.com/wp-content/uploads/2026/05/W-CTE-1002-58C_Data-sheet-IT-170GRA2.pdf","notes":"Manufacturer typical data.  ","collection_group":"fr4","record_id":"PCB005159","source_file":null,"dataset_role":"material_published_parameter","dk_input_status":"scalar_with_frequency","review_flags":"measurement_axis_not_stated;original_file_unavailable_see_url"}
{"manufacturer":"ITEQ","product":"IT-170GRA2","material_family":"FR-4.1","material_form":"laminate","dk":3.9,"dk_min":null,"dk_max":null,"dk_tolerance":null,"df":0.0075,"frequency_ghz":5,"frequency_text":"5 GHz","value_type":"typical_datasheet","method":"IPC-TM-650 2.5.5.13","axis":null,"thickness_mm":null,"glass_style":null,"resin_content_pct":50,"source_id":"FRI009","source_location":"PDF page 1, Permittivity / Loss Tangent table","source_url":"https://www.iteqcorp.com/wp-content/uploads/2026/05/W-CTE-1002-58C_Data-sheet-IT-170GRA2.pdf","notes":"Manufacturer typical data.  ","collection_group":"fr4","record_id":"PCB005160","source_file":null,"dataset_role":"material_published_parameter","dk_input_status":"scalar_with_frequency","review_flags":"measurement_axis_not_stated;original_file_unavailable_see_url"}
{"manufacturer":"ITEQ","product":"IT-170GT","material_family":"FR-15.1","material_form":"laminate","dk":4.0,"dk_min":null,"dk_max":null,"dk_tolerance":null,"df":0.0085,"frequency_ghz":1,"frequency_text":"1 GHz","value_type":"typical_datasheet","method":"IPC-TM-650 2.5.5.9","axis":null,"thickness_mm":null,"glass_style":null,"resin_content_pct":55,"source_id":"FRI007","source_location":"PDF page 1, Permittivity / Loss Tangent table","source_url":"https://www.iteqcorp.com/wp-content/uploads/2026/05/W-CTE-1002-53B_Data-sheet-IT-170GT.pdf","notes":"Manufacturer typical data.  ","collection_group":"fr4","record_id":"PCB005161","source_file":null,"dataset_role":"material_published_parameter","dk_input_status":"scalar_with_frequency","review_flags":"measurement_axis_not_stated;original_file_unavailable_see_url"}
{"manufacturer":"ITEQ","product":"IT-170GT","material_family":"FR-15.1","material_form":"laminate","dk":3.9,"dk_min":null,"dk_max":null,"dk_tolerance":null,"df":0.0095,"frequency_ghz":10,"frequency_text":"10 GHz","value_type":"typical_datasheet","method":"IPC-TM-650 2.5.5.13","axis":null,"thickness_mm":null,"glass_style":null,"resin_content_pct":55,"source_id":"FRI007","source_location":"PDF page 1, Permittivity / Loss Tangent table","source_url":"https://www.iteqcorp.com/wp-content/uploads/2026/05/W-CTE-1002-53B_Data-sheet-IT-170GT.pdf","notes":"Manufacturer typical data.  ","collection_group":"fr4","record_id":"PCB005162","source_file":null,"dataset_role":"material_published_parameter","dk_input_status":"scalar_with_frequency","review_flags":"measurement_axis_not_stated;original_file_unavailable_see_url"}
{"manufacturer":"ITEQ","product":"IT-170GT","material_family":"FR-15.1","material_form":"laminate","dk":4.0,"dk_min":null,"dk_max":null,"dk_tolerance":null,"df":0.0085,"frequency_ghz":2,"frequency_text":"2 GHz","value_type":"typical_datasheet","method":"IPC-TM-650 2.5.5.13","axis":null,"thickness_mm":null,"glass_style":null,"resin_content_pct":55,"source_id":"FRI007","source_location":"PDF page 1, Permittivity / Loss Tangent table","source_url":"https://www.iteqcorp.com/wp-content/uploads/2026/05/W-CTE-1002-53B_Data-sheet-IT-170GT.pdf","notes":"Manufacturer typical data.  ","collection_group":"fr4","record_id":"PCB005163","source_file":null,"dataset_role":"material_published_parameter","dk_input_status":"scalar_with_frequency","review_flags":"measurement_axis_not_stated;original_file_unavailable_see_url"}
{"manufacturer":"ITEQ","product":"IT-170GT","material_family":"FR-15.1","material_form":"laminate","dk":3.9,"dk_min":null,"dk_max":null,"dk_tolerance":null,"df":0.0085,"frequency_ghz":5,"frequency_text":"5 GHz","value_type":"typical_datasheet","method":"IPC-TM-650 2.5.5.13","axis":null,"thickness_mm":null,"glass_style":null,"resin_content_pct":55,"source_id":"FRI007","source_location":"PDF page 1, Permittivity / Loss Tangent table","source_url":"https://www.iteqcorp.com/wp-content/uploads/2026/05/W-CTE-1002-53B_Data-sheet-IT-170GT.pdf","notes":"Manufacturer typical data.  ","collection_group":"fr4","record_id":"PCB005164","source_file":null,"dataset_role":"material_published_parameter","dk_input_status":"scalar_with_frequency","review_flags":"measurement_axis_not_stated;original_file_unavailable_see_url"}
{"manufacturer":"ITEQ","product":"IT-180A","material_family":"FR-4.0","material_form":"laminate","dk":4.5,"dk_min":null,"dk_max":null,"dk_tolerance":null,"df":0.014,"frequency_ghz":0.001,"frequency_text":"1 MHz","value_type":"typical_datasheet","method":"IPC-TM-650 2.5.5.9","axis":null,"thickness_mm":null,"glass_style":null,"resin_content_pct":50,"source_id":"FRI001","source_location":"PDF page 1, Permittivity / Loss Tangent table","source_url":"https://www.iteqcorp.com/wp-content/uploads/2026/05/W-CTE-1002-34C_Data-sheet-IT-180A.pdf","notes":"Manufacturer typical data.  ","collection_group":"fr4","record_id":"PCB005165","source_file":null,"dataset_role":"material_published_parameter","dk_input_status":"scalar_with_frequency","review_flags":"measurement_axis_not_stated;original_file_unavailable_see_url"}
{"manufacturer":"ITEQ","product":"IT-180A","material_family":"FR-4.0","material_form":"laminate","dk":4.4,"dk_min":null,"dk_max":null,"dk_tolerance":null,"df":0.015,"frequency_ghz":1,"frequency_text":"1 GHz","value_type":"typical_datasheet","method":"IPC-TM-650 2.5.5.9","axis":null,"thickness_mm":null,"glass_style":null,"resin_content_pct":50,"source_id":"FRI001","source_location":"PDF page 1, Permittivity / Loss Tangent table","source_url":"https://www.iteqcorp.com/wp-content/uploads/2026/05/W-CTE-1002-34C_Data-sheet-IT-180A.pdf","notes":"Manufacturer typical data.  ","collection_group":"fr4","record_id":"PCB005166","source_file":null,"dataset_role":"material_published_parameter","dk_input_status":"scalar_with_frequency","review_flags":"measurement_axis_not_stated;original_file_unavailable_see_url"}
{"manufacturer":"ITEQ","product":"IT-258GA3","material_family":"FR-4.1","material_form":"laminate","dk":4.4,"dk_min":null,"dk_max":null,"dk_tolerance":null,"df":0.014,"frequency_ghz":1,"frequency_text":"1 GHz","value_type":"typical_datasheet","method":"IPC-TM-650 2.5.5.13","axis":null,"thickness_mm":null,"glass_style":null,"resin_content_pct":50,"source_id":"FRI003","source_location":"PDF page 1, Permittivity / Loss Tangent table","source_url":"https://www.iteqcorp.com/wp-content/uploads/2026/05/W-CTE-1002-17B_Data-sheet-258GA3.pdf","notes":"Manufacturer typical data.  ","collection_group":"fr4","record_id":"PCB005167","source_file":null,"dataset_role":"material_published_parameter","dk_input_status":"scalar_with_frequency","review_flags":"measurement_axis_not_stated;original_file_unavailable_see_url"}
{"manufacturer":"ITEQ","product":"IT-258GA3","material_family":"FR-4.1","material_form":"laminate","dk":4.3,"dk_min":null,"dk_max":null,"dk_tolerance":null,"df":0.016,"frequency_ghz":10,"frequency_text":"10 GHz","value_type":"typical_datasheet","method":"IPC-TM-650 2.5.5.13","axis":null,"thickness_mm":null,"glass_style":null,"resin_content_pct":50,"source_id":"FRI003","source_location":"PDF page 1, Permittivity / Loss Tangent table","source_url":"https://www.iteqcorp.com/wp-content/uploads/2026/05/W-CTE-1002-17B_Data-sheet-258GA3.pdf","notes":"Manufacturer typical data.  ","collection_group":"fr4","record_id":"PCB005168","source_file":null,"dataset_role":"material_published_parameter","dk_input_status":"scalar_with_frequency","review_flags":"measurement_axis_not_stated;original_file_unavailable_see_url"}
{"manufacturer":"ITEQ","product":"IT-258GA3","material_family":"FR-4.1","material_form":"laminate","dk":4.4,"dk_min":null,"dk_max":null,"dk_tolerance":null,"df":0.014,"frequency_ghz":2,"frequency_text":"2 GHz","value_type":"typical_datasheet","method":"IPC-TM-650 2.5.5.13","axis":null,"thickness_mm":null,"glass_style":null,"resin_content_pct":50,"source_id":"FRI003","source_location":"PDF page 1, Permittivity / Loss Tangent table","source_url":"https://www.iteqcorp.com/wp-content/uploads/2026/05/W-CTE-1002-17B_Data-sheet-258GA3.pdf","notes":"Manufacturer typical data.  ","collection_group":"fr4","record_id":"PCB005169","source_file":null,"dataset_role":"material_published_parameter","dk_input_status":"scalar_with_frequency","review_flags":"measurement_axis_not_stated;original_file_unavailable_see_url"}
{"manufacturer":"ITEQ","product":"IT-258GA3","material_family":"FR-4.1","material_form":"laminate","dk":4.4,"dk_min":null,"dk_max":null,"dk_tolerance":null,"df":0.015,"frequency_ghz":5,"frequency_text":"5 GHz","value_type":"typical_datasheet","method":"IPC-TM-650 2.5.5.13","axis":null,"thickness_mm":null,"glass_style":null,"resin_content_pct":50,"source_id":"FRI003","source_location":"PDF page 1, Permittivity / Loss Tangent table","source_url":"https://www.iteqcorp.com/wp-content/uploads/2026/05/W-CTE-1002-17B_Data-sheet-258GA3.pdf","notes":"Manufacturer typical data.  ","collection_group":"fr4","record_id":"PCB005170","source_file":null,"dataset_role":"material_published_parameter","dk_input_status":"scalar_with_frequency","review_flags":"measurement_axis_not_stated;original_file_unavailable_see_url"}
{"manufacturer":"ITEQ","product":"IT-601G","material_family":null,"material_form":"laminate","dk":3.5,"dk_min":null,"dk_max":null,"dk_tolerance":null,"df":0.0055,"frequency_ghz":1,"frequency_text":"1 GHz","value_type":"typical_datasheet","method":"IPC-TM-650 2.5.5.9","axis":null,"thickness_mm":null,"glass_style":null,"resin_content_pct":70,"source_id":"FRI011","source_location":"PDF page 1, Permittivity / Loss Tangent table","source_url":"https://www.iteqcorp.com/wp-content/uploads/2026/05/W-CTE-1002-64D_Data-sheet-IT-601G.pdf","notes":"Manufacturer typical data. 2026 datasheet RC 70% differs from older product-page summary conditions. ","collection_group":"fr4","record_id":"PCB005171","source_file":null,"dataset_role":"material_published_parameter","dk_input_status":"scalar_with_frequency","review_flags":"measurement_axis_not_stated;original_file_unavailable_see_url"}
{"manufacturer":"ITEQ","product":"IT-601G","material_family":null,"material_form":"laminate","dk":3.28,"dk_min":null,"dk_max":null,"dk_tolerance":null,"df":0.0064,"frequency_ghz":10,"frequency_text":"10 GHz","value_type":"typical_datasheet","method":"IPC-TM-650 2.5.5.13","axis":null,"thickness_mm":null,"glass_style":null,"resin_content_pct":70,"source_id":"FRI011","source_location":"PDF page 1, Permittivity / Loss Tangent table","source_url":"https://www.iteqcorp.com/wp-content/uploads/2026/05/W-CTE-1002-64D_Data-sheet-IT-601G.pdf","notes":"Manufacturer typical data. 2026 datasheet RC 70% differs from older product-page summary conditions. ","collection_group":"fr4","record_id":"PCB005172","source_file":null,"dataset_role":"material_published_parameter","dk_input_status":"scalar_with_frequency","review_flags":"measurement_axis_not_stated;original_file_unavailable_see_url"}
{"manufacturer":"ITEQ","product":"IT-602G","material_family":null,"material_form":"laminate","dk":3.97,"dk_min":null,"dk_max":null,"dk_tolerance":null,"df":0.0046,"frequency_ghz":1,"frequency_text":"1 GHz","value_type":"typical_datasheet","method":"IPC-TM-650 2.5.5.13","axis":null,"thickness_mm":null,"glass_style":null,"resin_content_pct":55,"source_id":"FRI012","source_location":"PDF page 1, Permittivity / Loss Tangent table","source_url":"https://www.iteqcorp.com/wp-content/uploads/2026/05/W-CTE-1002-78B_Data-sheet-IT-602G.pdf","notes":"Manufacturer typical data.  ","collection_group":"fr4","record_id":"PCB005173","source_file":null,"dataset_role":"material_published_parameter","dk_input_status":"scalar_with_frequency","review_flags":"measurement_axis_not_stated;original_file_unavailable_see_url"}
{"manufacturer":"ITEQ","product":"IT-602G","material_family":null,"material_form":"laminate","dk":3.85,"dk_min":null,"dk_max":null,"dk_tolerance":null,"df":0.006,"frequency_ghz":10,"frequency_text":"10 GHz","value_type":"typical_datasheet","method":"IPC-TM-650 2.5.5.13","axis":null,"thickness_mm":null,"glass_style":null,"resin_content_pct":55,"source_id":"FRI012","source_location":"PDF page 1, Permittivity / Loss Tangent table","source_url":"https://www.iteqcorp.com/wp-content/uploads/2026/05/W-CTE-1002-78B_Data-sheet-IT-602G.pdf","notes":"Manufacturer typical data.  ","collection_group":"fr4","record_id":"PCB005174","source_file":null,"dataset_role":"material_published_parameter","dk_input_status":"scalar_with_frequency","review_flags":"measurement_axis_not_stated;original_file_unavailable_see_url"}
{"manufacturer":"ITEQ","product":"IT-602G","material_family":null,"material_form":"laminate","dk":3.96,"dk_min":null,"dk_max":null,"dk_tolerance":null,"df":0.0047,"frequency_ghz":2,"frequency_text":"2 GHz","value_type":"typical_datasheet","method":"IPC-TM-650 2.5.5.13","axis":null,"thickness_mm":null,"glass_style":null,"resin_content_pct":55,"source_id":"FRI012","source_location":"PDF page 1, Permittivity / Loss Tangent table","source_url":"https://www.iteqcorp.com/wp-content/uploads/2026/05/W-CTE-1002-78B_Data-sheet-IT-602G.pdf","notes":"Manufacturer typical data.  ","collection_group":"fr4","record_id":"PCB005175","source_file":null,"dataset_role":"material_published_parameter","dk_input_status":"scalar_with_frequency","review_flags":"measurement_axis_not_stated;original_file_unavailable_see_url"}
{"manufacturer":"ITEQ","product":"IT-602G","material_family":null,"material_form":"laminate","dk":3.88,"dk_min":null,"dk_max":null,"dk_tolerance":null,"df":0.0055,"frequency_ghz":5,"frequency_text":"5 GHz","value_type":"typical_datasheet","method":"IPC-TM-650 2.5.5.13","axis":null,"thickness_mm":null,"glass_style":null,"resin_content_pct":55,"source_id":"FRI012","source_location":"PDF page 1, Permittivity / Loss Tangent table","source_url":"https://www.iteqcorp.com/wp-content/uploads/2026/05/W-CTE-1002-78B_Data-sheet-IT-602G.pdf","notes":"Manufacturer typical data.  ","collection_group":"fr4","record_id":"PCB005176","source_file":null,"dataset_role":"material_published_parameter","dk_input_status":"scalar_with_frequency","review_flags":"measurement_axis_not_stated;original_file_unavailable_see_url"}
{"manufacturer":"ITEQ","product":"IT-602G","material_family":null,"material_form":"laminate","dk":3.6,"dk_min":null,"dk_max":null,"dk_tolerance":null,"df":0.0047,"frequency_ghz":1,"frequency_text":"1 GHz","value_type":"typical_datasheet","method":"IPC-TM-650 2.5.5.13","axis":null,"thickness_mm":null,"glass_style":null,"resin_content_pct":70,"source_id":"FRI012","source_location":"PDF page 1, Permittivity / Loss Tangent table","source_url":"https://www.iteqcorp.com/wp-content/uploads/2026/05/W-CTE-1002-78B_Data-sheet-IT-602G.pdf","notes":"Manufacturer typical data.  ","collection_group":"fr4","record_id":"PCB005177","source_file":null,"dataset_role":"material_published_parameter","dk_input_status":"scalar_with_frequency","review_flags":"measurement_axis_not_stated;original_file_unavailable_see_url"}
{"manufacturer":"ITEQ","product":"IT-602G","material_family":null,"material_form":"laminate","dk":3.47,"dk_min":null,"dk_max":null,"dk_tolerance":null,"df":0.0061,"frequency_ghz":10,"frequency_text":"10 GHz","value_type":"typical_datasheet","method":"IPC-TM-650 2.5.5.13","axis":null,"thickness_mm":null,"glass_style":null,"resin_content_pct":70,"source_id":"FRI012","source_location":"PDF page 1, Permittivity / Loss Tangent table","source_url":"https://www.iteqcorp.com/wp-content/uploads/2026/05/W-CTE-1002-78B_Data-sheet-IT-602G.pdf","notes":"Manufacturer typical data.  ","collection_group":"fr4","record_id":"PCB005178","source_file":null,"dataset_role":"material_published_parameter","dk_input_status":"scalar_with_frequency","review_flags":"measurement_axis_not_stated;original_file_unavailable_see_url"}
{"manufacturer":"ITEQ","product":"IT-602G","material_family":null,"material_form":"laminate","dk":3.59,"dk_min":null,"dk_max":null,"dk_tolerance":null,"df":0.0048,"frequency_ghz":2,"frequency_text":"2 GHz","value_type":"typical_datasheet","method":"IPC-TM-650 2.5.5.13","axis":null,"thickness_mm":null,"glass_style":null,"resin_content_pct":70,"source_id":"FRI012","source_location":"PDF page 1, Permittivity / Loss Tangent table","source_url":"https://www.iteqcorp.com/wp-content/uploads/2026/05/W-CTE-1002-78B_Data-sheet-IT-602G.pdf","notes":"Manufacturer typical data.  ","collection_group":"fr4","record_id":"PCB005179","source_file":null,"dataset_role":"material_published_parameter","dk_input_status":"scalar_with_frequency","review_flags":"measurement_axis_not_stated;original_file_unavailable_see_url"}
{"manufacturer":"ITEQ","product":"IT-602G","material_family":null,"material_form":"laminate","dk":3.5,"dk_min":null,"dk_max":null,"dk_tolerance":null,"df":0.0056,"frequency_ghz":5,"frequency_text":"5 GHz","value_type":"typical_datasheet","method":"IPC-TM-650 2.5.5.13","axis":null,"thickness_mm":null,"glass_style":null,"resin_content_pct":70,"source_id":"FRI012","source_location":"PDF page 1, Permittivity / Loss Tangent table","source_url":"https://www.iteqcorp.com/wp-content/uploads/2026/05/W-CTE-1002-78B_Data-sheet-IT-602G.pdf","notes":"Manufacturer typical data.  ","collection_group":"fr4","record_id":"PCB005180","source_file":null,"dataset_role":"material_published_parameter","dk_input_status":"scalar_with_frequency","review_flags":"measurement_axis_not_stated;original_file_unavailable_see_url"}
{"manufacturer":"ITEQ","product":"IT-858G","material_family":"FR-15.1","material_form":"laminate","dk":4.9,"dk_min":null,"dk_max":null,"dk_tolerance":null,"df":0.0122,"frequency_ghz":1,"frequency_text":"1 GHz","value_type":"typical_datasheet","method":"IPC-TM-650 2.5.5.9","axis":null,"thickness_mm":null,"glass_style":null,"resin_content_pct":50,"source_id":"FRI002","source_location":"PDF page 1, Permittivity / Loss Tangent table","source_url":"https://www.iteqcorp.com/wp-content/uploads/2026/05/W-CTE-1002-54B_Data-sheet-IT-858G.pdf","notes":"Manufacturer typical data. 1 GHz method printed 2.5.5.09 in source; leading zero normalized. ","collection_group":"fr4","record_id":"PCB005181","source_file":null,"dataset_role":"material_published_parameter","dk_input_status":"scalar_with_frequency","review_flags":"measurement_axis_not_stated;original_file_unavailable_see_url"}
{"manufacturer":"ITEQ","product":"IT-858G","material_family":"FR-15.1","material_form":"laminate","dk":4.67,"dk_min":null,"dk_max":null,"dk_tolerance":null,"df":0.014,"frequency_ghz":10,"frequency_text":"10 GHz","value_type":"typical_datasheet","method":"IPC-TM-650 2.5.5.13","axis":null,"thickness_mm":null,"glass_style":null,"resin_content_pct":50,"source_id":"FRI002","source_location":"PDF page 1, Permittivity / Loss Tangent table","source_url":"https://www.iteqcorp.com/wp-content/uploads/2026/05/W-CTE-1002-54B_Data-sheet-IT-858G.pdf","notes":"Manufacturer typical data. 1 GHz method printed 2.5.5.09 in source; leading zero normalized. ","collection_group":"fr4","record_id":"PCB005182","source_file":null,"dataset_role":"material_published_parameter","dk_input_status":"scalar_with_frequency","review_flags":"measurement_axis_not_stated;original_file_unavailable_see_url"}
{"manufacturer":"ITEQ","product":"IT-858G","material_family":"FR-15.1","material_form":"laminate","dk":4.85,"dk_min":null,"dk_max":null,"dk_tolerance":null,"df":0.0128,"frequency_ghz":2,"frequency_text":"2 GHz","value_type":"typical_datasheet","method":"IPC-TM-650 2.5.5.13","axis":null,"thickness_mm":null,"glass_style":null,"resin_content_pct":50,"source_id":"FRI002","source_location":"PDF page 1, Permittivity / Loss Tangent table","source_url":"https://www.iteqcorp.com/wp-content/uploads/2026/05/W-CTE-1002-54B_Data-sheet-IT-858G.pdf","notes":"Manufacturer typical data. 1 GHz method printed 2.5.5.09 in source; leading zero normalized. ","collection_group":"fr4","record_id":"PCB005183","source_file":null,"dataset_role":"material_published_parameter","dk_input_status":"scalar_with_frequency","review_flags":"measurement_axis_not_stated;original_file_unavailable_see_url"}
{"manufacturer":"ITEQ","product":"IT-858G","material_family":"FR-15.1","material_form":"laminate","dk":4.72,"dk_min":null,"dk_max":null,"dk_tolerance":null,"df":0.0135,"frequency_ghz":5,"frequency_text":"5 GHz","value_type":"typical_datasheet","method":"IPC-TM-650 2.5.5.13","axis":null,"thickness_mm":null,"glass_style":null,"resin_content_pct":50,"source_id":"FRI002","source_location":"PDF page 1, Permittivity / Loss Tangent table","source_url":"https://www.iteqcorp.com/wp-content/uploads/2026/05/W-CTE-1002-54B_Data-sheet-IT-858G.pdf","notes":"Manufacturer typical data. 1 GHz method printed 2.5.5.09 in source; leading zero normalized. ","collection_group":"fr4","record_id":"PCB005184","source_file":null,"dataset_role":"material_published_parameter","dk_input_status":"scalar_with_frequency","review_flags":"measurement_axis_not_stated;original_file_unavailable_see_url"}
{"manufacturer":"ITEQ","product":"IT-958G","material_family":null,"material_form":"laminate","dk":3.85,"dk_min":null,"dk_max":null,"dk_tolerance":null,"df":0.0054,"frequency_ghz":1,"frequency_text":"1 GHz","value_type":"typical_datasheet","method":"IPC-TM-650 2.5.5.9","axis":null,"thickness_mm":null,"glass_style":null,"resin_content_pct":50,"source_id":"FRI010","source_location":"PDF page 1, Permittivity / Loss Tangent table","source_url":"https://www.iteqcorp.com/wp-content/uploads/2026/05/W-CTE-1002-02C_Data-sheet-IT-958G.pdf","notes":"Manufacturer typical data. Df 2 GHz method appears as .25.5.13 (typographical error) in original; matching Dk method is 2.5.5.13. ","collection_group":"fr4","record_id":"PCB005185","source_file":null,"dataset_role":"material_published_parameter","dk_input_status":"scalar_with_frequency","review_flags":"measurement_axis_not_stated;original_file_unavailable_see_url"}
{"manufacturer":"ITEQ","product":"IT-958G","material_family":null,"material_form":"laminate","dk":3.7,"dk_min":null,"dk_max":null,"dk_tolerance":null,"df":0.007,"frequency_ghz":10,"frequency_text":"10 GHz","value_type":"typical_datasheet","method":"IPC-TM-650 2.5.5.13","axis":null,"thickness_mm":null,"glass_style":null,"resin_content_pct":50,"source_id":"FRI010","source_location":"PDF page 1, Permittivity / Loss Tangent table","source_url":"https://www.iteqcorp.com/wp-content/uploads/2026/05/W-CTE-1002-02C_Data-sheet-IT-958G.pdf","notes":"Manufacturer typical data. Df 2 GHz method appears as .25.5.13 (typographical error) in original; matching Dk method is 2.5.5.13. ","collection_group":"fr4","record_id":"PCB005186","source_file":null,"dataset_role":"material_published_parameter","dk_input_status":"scalar_with_frequency","review_flags":"measurement_axis_not_stated;original_file_unavailable_see_url"}
{"manufacturer":"ITEQ","product":"IT-958G","material_family":null,"material_form":"laminate","dk":3.8,"dk_min":null,"dk_max":null,"dk_tolerance":null,"df":0.0057,"frequency_ghz":2,"frequency_text":"2 GHz","value_type":"typical_datasheet","method":"IPC-TM-650 2.5.5.13","axis":null,"thickness_mm":null,"glass_style":null,"resin_content_pct":50,"source_id":"FRI010","source_location":"PDF page 1, Permittivity / Loss Tangent table","source_url":"https://www.iteqcorp.com/wp-content/uploads/2026/05/W-CTE-1002-02C_Data-sheet-IT-958G.pdf","notes":"Manufacturer typical data. Df 2 GHz method appears as .25.5.13 (typographical error) in original; matching Dk method is 2.5.5.13. ","collection_group":"fr4","record_id":"PCB005187","source_file":null,"dataset_role":"material_published_parameter","dk_input_status":"scalar_with_frequency","review_flags":"measurement_axis_not_stated;original_file_unavailable_see_url"}
