Repository: EIDOSDATA/TraceWave-Studio

# 참고자료 폴더 안내

이 폴더는 TraceWave Studio 개발에 참고하는 외부 문헌, 제조사 자료, 도면, 원문 파일과 추출 자료를 보관하는 곳이다. 개발 중 작성하는 설계 문서는 [01_개발문서](../01_개발문서/README.md)에, 제품 구현은 [Code](../Code/README.md)에 둔다.

## 보존 규칙

- 이 폴더 아래의 기존 폴더와 파일 이름을 변경하지 않는다.
- 원문 내용, 상대 경로, 출처, 수집 기록과 해시를 보존한다. 새 설계나 현재 구현에 맞춰 소급 수정하지 않는다.
- 개발 문서의 번호 및 한글 명명 규칙을 참고자료 내부에 적용하지 않는다.
- 자료 묶음을 재분류하거나 자동 정리하지 않는다. 중복처럼 보여도 원문과 추출본, 수집 기록의 역할을 먼저 구분한다.
- 사용자 또는 자료 소유자가 복구한 내용을 임의로 덮어쓰지 않는다.

이 README는 사용자가 요청한 폴더 안내 문서다. 기존 원문을 대신하거나 원문 자료의 검증 완료를 뜻하지 않는다. 자료의 미정값과 물리/제작/측정 검증 상태는 그대로 유지한다.

File: 00_참고자료/PCB RF ANT/05_PCB_Dielectric_Data_2026/data/observations/Nitto.jsonl
{"manufacturer":"Nitto","product":"Low-Dielectric Porous Polyimide FCCL","material_family":"porous_polyimide","material_form":"FCCL","dk":1.81,"dk_min":null,"dk_max":null,"dk_tolerance":null,"df":0.0025,"frequency_ghz":10,"frequency_text":"10 GHz","value_type":"datasheet_value","method":"SPDR","axis":null,"thickness_mm":0.034,"glass_style":null,"resin_content_pct":null,"source_id":"RT0013","source_location":"Properties table and measurement footnote","source_url":"https://form.nitto.com/us/en/products/flexible/006/index.jsp","notes":"Water soaking condition string is preserved as published. Do not treat generic polyimide as equivalent to this porous product.","condition_text":"RT/RH","collection_group":"root","record_id":"PCB000224","source_file":"originals/Nitto/Nitto__Low-Dielectric_Porous_Polyimide_FCCL__제품_기술안내__RT0013.html","dataset_role":"material_published_parameter","dk_input_status":"scalar_with_frequency","review_flags":"measurement_axis_not_stated"}
{"manufacturer":"Nitto","product":"Low-Dielectric Porous Polyimide FCCL","material_family":"porous_polyimide","material_form":"FCCL","dk":1.89,"dk_min":null,"dk_max":null,"dk_tolerance":null,"df":0.0042,"frequency_ghz":10,"frequency_text":"10 GHz","value_type":"datasheet_value","method":"SPDR","axis":null,"thickness_mm":0.034,"glass_style":null,"resin_content_pct":null,"source_id":"RT0013","source_location":"Properties table and measurement footnote","source_url":"https://form.nitto.com/us/en/products/flexible/006/index.jsp","notes":"Water soaking condition string is preserved as published. Do not treat generic polyimide as equivalent to this porous product.","condition_text":"85 C /85%RH 48 hr","collection_group":"root","record_id":"PCB000225","source_file":"originals/Nitto/Nitto__Low-Dielectric_Porous_Polyimide_FCCL__제품_기술안내__RT0013.html","dataset_role":"material_published_parameter","dk_input_status":"scalar_with_frequency","review_flags":"measurement_axis_not_stated"}
{"manufacturer":"Nitto","product":"Low-Dielectric Porous Polyimide FCCL","material_family":"porous_polyimide","material_form":"FCCL","dk":1.94,"dk_min":null,"dk_max":null,"dk_tolerance":null,"df":0.0049,"frequency_ghz":10,"frequency_text":"10 GHz","value_type":"datasheet_value","method":"SPDR","axis":null,"thickness_mm":0.034,"glass_style":null,"resin_content_pct":null,"source_id":"RT0013","source_location":"Properties table and measurement footnote","source_url":"https://form.nitto.com/us/en/products/flexible/006/index.jsp","notes":"Water soaking condition string is preserved as published. Do not treat generic polyimide as equivalent to this porous product.","condition_text":"24 hr -23 C water soaking (as printed)","collection_group":"root","record_id":"PCB000226","source_file":"originals/Nitto/Nitto__Low-Dielectric_Porous_Polyimide_FCCL__제품_기술안내__RT0013.html","dataset_role":"material_published_parameter","dk_input_status":"scalar_with_frequency","review_flags":"measurement_axis_not_stated"}

File: 00_참고자료/PCB RF ANT/05_PCB_Dielectric_Data_2026/data/observations/OSH_Park.jsonl
{"manufacturer":"OSH Park","product":"2 layer 1.6 mm / Kingboard KB6167F","material_family":"FR4","material_form":"core","dk":4.5,"dk_min":null,"dk_max":null,"dk_tolerance":null,"df":null,"frequency_ghz":0.01,"frequency_text":"10 MHz","value_type":"fabricator_stackup","method":"not stated","axis":"not stated","thickness_mm":1.524,"glass_style":null,"resin_content_pct":null,"source_id":"FB042","source_location":"Material Specs and Stackup tables","source_url":"https://docs.oshpark.com/services/two-layer/","notes":"Material specification gives Dk at 10 MHz; do not treat as GHz Dk.","laminate_manufacturer":"Kingboard","thickness_tolerance_mm":0.1524,"record_kind":"published_stackup_layer","stackup_id":"OSH_2L_1.6","layer":"L1-L2","simulation_ready":false,"record_id":"PCB056952","collection_group":"fab","source_collection_record_id":"FABR030137","source_file":"originals/OSH_Park/OSH_Park__2_layer_1.6_mm_-_Kingboard_KB6167F_2_layer_prototype__제품_기술안내__FB042.html","dataset_role":"fabricator_published_parameter","dk_input_status":"scalar_with_frequency","review_flags":"test_method_not_stated;measurement_axis_not_stated"}
{"manufacturer":"OSH Park","product":"FR408HR 2113 prepreg","material_family":"FR4","material_form":"prepreg","dk":3.61,"dk_min":null,"dk_max":null,"dk_tolerance":null,"df":null,"frequency_ghz":1,"frequency_text":"1 GHz","value_type":"fabricator_stackup","method":"not stated","axis":"not stated","thickness_mm":0.1999,"glass_style":"2113","resin_content_pct":null,"source_id":"FB043","source_location":"Stackup table row 4","source_url":"https://docs.oshpark.com/services/four-layer/","notes":"Center core Dk is blank in original stackup and is not populated from outer prepreg.","laminate_manufacturer":"Isola","df_frequency_ghz":null,"thickness_tolerance_text":"+/-.797mil (0.0202mm)","record_kind":"published_stackup_layer","stackup_id":"OSH_4L_1.6","layer":"L1-L2","simulation_ready":false,"record_id":"PCB056953","collection_group":"fab","source_collection_record_id":"FABR030138","source_file":"originals/OSH_Park/OSH_Park__FR408HR_2113_prepreg_4_layer_prototype__제품_기술안내__FB043.html","dataset_role":"fabricator_published_parameter","dk_input_status":"scalar_with_frequency","review_flags":"test_method_not_stated;measurement_axis_not_stated"}
{"manufacturer":"OSH Park","product":"FR408HR 2113 prepreg","material_family":"FR4","material_form":"prepreg","dk":3.61,"dk_min":null,"dk_max":null,"dk_tolerance":null,"df":null,"frequency_ghz":1,"frequency_text":"1 GHz","value_type":"fabricator_stackup","method":"not stated","axis":"not stated","thickness_mm":0.1999,"glass_style":"2113","resin_content_pct":null,"source_id":"FB043","source_location":"Stackup table row 8","source_url":"https://docs.oshpark.com/services/four-layer/","notes":"Center core Dk is blank in original stackup and is not populated from outer prepreg.","laminate_manufacturer":"Isola","df_frequency_ghz":null,"thickness_tolerance_text":"+/-.797mil (0.0202mm)","record_kind":"published_stackup_layer","stackup_id":"OSH_4L_1.6","layer":"L3-L4","simulation_ready":false,"record_id":"PCB056954","collection_group":"fab","source_collection_record_id":"FABR030139","source_file":"originals/OSH_Park/OSH_Park__FR408HR_2113_prepreg_4_layer_prototype__제품_기술안내__FB043.html","dataset_role":"fabricator_published_parameter","dk_input_status":"scalar_with_frequency","review_flags":"test_method_not_stated;measurement_axis_not_stated"}
{"manufacturer":"OSH Park","product":"FR408HR 106 75% prepreg","material_family":"FR4","material_form":"prepreg","dk":3.23,"dk_min":null,"dk_max":null,"dk_tolerance":null,"df":0.011,"frequency_ghz":1,"frequency_text":"1 GHz","value_type":"fabricator_stackup","method":"not stated","axis":"not stated","thickness_mm":0.1107,"glass_style":"106","resin_content_pct":75,"source_id":"FB044","source_location":"Stackup table row 4","source_url":"https://docs.oshpark.com/services/six-layer/","notes":"Center core Dk is blank in original stackup and is not populated from outer prepreg.","laminate_manufacturer":"Isola","df_frequency_ghz":1,"thickness_tolerance_text":"+/-10% (0.436mil,0.0111mm)","record_kind":"published_stackup_layer","stackup_id":"OSH_6L_1.6","layer":"L1-L2","simulation_ready":false,"record_id":"PCB056955","collection_group":"fab","source_collection_record_id":"FABR030140","source_file":"originals/OSH_Park/OSH_Park__FR408HR_106_75_prepreg_및_FR408HR_2113_core__제품_기술안내__FB044.html","dataset_role":"fabricator_published_parameter","dk_input_status":"scalar_with_frequency","review_flags":"test_method_not_stated;measurement_axis_not_stated"}
{"manufacturer":"OSH Park","product":"FR408HR 2113 core","material_family":"FR4","material_form":"core","dk":3.66,"dk_min":null,"dk_max":null,"dk_tolerance":null,"df":0.009,"frequency_ghz":1,"frequency_text":"1 GHz","value_type":"fabricator_stackup","method":"not stated","axis":"not stated","thickness_mm":0.1016,"glass_style":"2113","resin_content_pct":null,"source_id":"FB044","source_location":"Stackup table row 6","source_url":"https://docs.oshpark.com/services/six-layer/","notes":"Center core Dk is blank in original stackup and is not populated from outer prepreg.","laminate_manufacturer":"Isola","df_frequency_ghz":1,"thickness_tolerance_text":"+/-10% (0.4mil  ,0.0102mm)","record_kind":"published_stackup_layer","stackup_id":"OSH_6L_1.6","layer":"L2-L3","simulation_ready":false,"record_id":"PCB056956","collection_group":"fab","source_collection_record_id":"FABR030141","source_file":"originals/OSH_Park/OSH_Park__FR408HR_106_75_prepreg_및_FR408HR_2113_core__제품_기술안내__FB044.html","dataset_role":"fabricator_published_parameter","dk_input_status":"scalar_with_frequency","review_flags":"test_method_not_stated;measurement_axis_not_stated"}
{"manufacturer":"OSH Park","product":"FR408HR 2113 core","material_family":"FR4","material_form":"core","dk":3.66,"dk_min":null,"dk_max":null,"dk_tolerance":null,"df":0.009,"frequency_ghz":1,"frequency_text":"1 GHz","value_type":"fabricator_stackup","method":"not stated","axis":"not stated","thickness_mm":0.1016,"glass_style":"2113","resin_content_pct":null,"source_id":"FB044","source_location":"Stackup table row 10","source_url":"https://docs.oshpark.com/services/six-layer/","notes":"Center core Dk is blank in original stackup and is not populated from outer prepreg.","laminate_manufacturer":"Isola","df_frequency_ghz":1,"thickness_tolerance_text":"+/-10% (0.4mil  ,0.0102mm)","record_kind":"published_stackup_layer","stackup_id":"OSH_6L_1.6","layer":"L4-L5","simulation_ready":false,"record_id":"PCB056957","collection_group":"fab","source_collection_record_id":"FABR030142","source_file":"originals/OSH_Park/OSH_Park__FR408HR_106_75_prepreg_및_FR408HR_2113_core__제품_기술안내__FB044.html","dataset_role":"fabricator_published_parameter","dk_input_status":"scalar_with_frequency","review_flags":"test_method_not_stated;measurement_axis_not_stated"}
{"manufacturer":"OSH Park","product":"FR408HR 106 75% prepreg","material_family":"FR4","material_form":"prepreg","dk":3.23,"dk_min":null,"dk_max":null,"dk_tolerance":null,"df":0.011,"frequency_ghz":1,"frequency_text":"1 GHz","value_type":"fabricator_stackup","method":"not stated","axis":"not stated","thickness_mm":0.1107,"glass_style":"106","resin_content_pct":75,"source_id":"FB044","source_location":"Stackup table row 12","source_url":"https://docs.oshpark.com/services/six-layer/","notes":"Center core Dk is blank in original stackup and is not populated from outer prepreg.","laminate_manufacturer":"Isola","df_frequency_ghz":1,"thickness_tolerance_text":"+/-10% (0.436mil,0.0111mm)","record_kind":"published_stackup_layer","stackup_id":"OSH_6L_1.6","layer":"L5-L6","simulation_ready":false,"record_id":"PCB056958","collection_group":"fab","source_collection_record_id":"FABR030143","source_file":"originals/OSH_Park/OSH_Park__FR408HR_106_75_prepreg_및_FR408HR_2113_core__제품_기술안내__FB044.html","dataset_role":"fabricator_published_parameter","dk_input_status":"scalar_with_frequency","review_flags":"test_method_not_stated;measurement_axis_not_stated"}
{"manufacturer":"OSH Park","product":"EM-528 2x3313-59%","material_family":"FR4","material_form":"prepreg","dk":3.76,"dk_min":null,"dk_max":null,"dk_tolerance":null,"df":0.005,"frequency_ghz":null,"frequency_text":"not stated","value_type":"fabricator_stackup","method":"not stated","axis":"not stated","thickness_mm":0.194818,"glass_style":"2x3313","resin_content_pct":59,"source_id":"FB045","source_location":"EM528 stackup table","source_url":"https://docs.oshpark.com/troubleshooting/alternate-4-layer-stackup/","notes":"Measurement frequency not stated on this alternative-stackup page. Do not assume 1 GHz.","laminate_manufacturer":"Elite Material","record_kind":"published_stackup_layer","stackup_id":"OSH_4L_1.6_ALTERNATE_EM528","layer":"L1-L2","simulation_ready":false,"record_id":"PCB056959","collection_group":"fab","source_collection_record_id":"FABR030144","source_file":"originals/OSH_Park/OSH_Park__EM-528_2x3313-59_및_EM-528_5x7628__적층구조__FB045.html","dataset_role":"fabricator_published_parameter","dk_input_status":"scalar_without_point_frequency","review_flags":"frequency_not_numeric_or_not_stated;test_method_not_stated;measurement_axis_not_stated"}
{"manufacturer":"OSH Park","product":"EM-528 5x7628","material_family":"FR4","material_form":"core","dk":4.11,"dk_min":null,"dk_max":null,"dk_tolerance":null,"df":0.005,"frequency_ghz":null,"frequency_text":"not stated","value_type":"fabricator_stackup","method":"not stated","axis":"not stated","thickness_mm":0.9905999999999999,"glass_style":"5x7628","resin_content_pct":null,"source_id":"FB045","source_location":"EM528 stackup table","source_url":"https://docs.oshpark.com/troubleshooting/alternate-4-layer-stackup/","notes":"Measurement frequency not stated on this alternative-stackup page. Do not assume 1 GHz.","laminate_manufacturer":"Elite Material","record_kind":"published_stackup_layer","stackup_id":"OSH_4L_1.6_ALTERNATE_EM528","layer":"L2-L3","simulation_ready":false,"record_id":"PCB056960","collection_group":"fab","source_collection_record_id":"FABR030145","source_file":"originals/OSH_Park/OSH_Park__EM-528_2x3313-59_및_EM-528_5x7628__적층구조__FB045.html","dataset_role":"fabricator_published_parameter","dk_input_status":"scalar_without_point_frequency","review_flags":"frequency_not_numeric_or_not_stated;test_method_not_stated;measurement_axis_not_stated"}
{"manufacturer":"OSH Park","product":"EM-528 2x3313-59%","material_family":"FR4","material_form":"prepreg","dk":3.76,"dk_min":null,"dk_max":null,"dk_tolerance":null,"df":0.005,"frequency_ghz":null,"frequency_text":"not stated","value_type":"fabricator_stackup","method":"not stated","axis":"not stated","thickness_mm":0.194818,"glass_style":"2x3313","resin_content_pct":59,"source_id":"FB045","source_location":"EM528 stackup table","source_url":"https://docs.oshpark.com/troubleshooting/alternate-4-layer-stackup/","notes":"Measurement frequency not stated on this alternative-stackup page. Do not assume 1 GHz.","laminate_manufacturer":"Elite Material","record_kind":"published_stackup_layer","stackup_id":"OSH_4L_1.6_ALTERNATE_EM528","layer":"L3-L4","simulation_ready":false,"record_id":"PCB056961","collection_group":"fab","source_collection_record_id":"FABR030146","source_file":"originals/OSH_Park/OSH_Park__EM-528_2x3313-59_및_EM-528_5x7628__적층구조__FB045.html","dataset_role":"fabricator_published_parameter","dk_input_status":"scalar_without_point_frequency","review_flags":"frequency_not_numeric_or_not_stated;test_method_not_stated;measurement_axis_not_stated"}
