Repository: EIDOSDATA/TraceWave-Studio

# 참고자료 폴더 안내

이 폴더는 TraceWave Studio 개발에 참고하는 외부 문헌, 제조사 자료, 도면, 원문 파일과 추출 자료를 보관하는 곳이다. 개발 중 작성하는 설계 문서는 [01_개발문서](../01_개발문서/README.md)에, 제품 구현은 [Code](../Code/README.md)에 둔다.

## 보존 규칙

- 이 폴더 아래의 기존 폴더와 파일 이름을 변경하지 않는다.
- 원문 내용, 상대 경로, 출처, 수집 기록과 해시를 보존한다. 새 설계나 현재 구현에 맞춰 소급 수정하지 않는다.
- 개발 문서의 번호 및 한글 명명 규칙을 참고자료 내부에 적용하지 않는다.
- 자료 묶음을 재분류하거나 자동 정리하지 않는다. 중복처럼 보여도 원문과 추출본, 수집 기록의 역할을 먼저 구분한다.
- 사용자 또는 자료 소유자가 복구한 내용을 임의로 덮어쓰지 않는다.

이 README는 사용자가 요청한 폴더 안내 문서다. 기존 원문을 대신하거나 원문 자료의 검증 완료를 뜻하지 않는다. 자료의 미정값과 물리/제작/측정 검증 상태는 그대로 유지한다.

File: 00_참고자료/PCB RF ANT/05_PCB_Dielectric_Data_2026/data/observations/Ventec.jsonl (part 1 of 24)
{"manufacturer":"Ventec","product":"Bondply VT-447 RCF Resin Coated Bondply","material_family":"laminate","material_form":"laminate_or_prepreg","dk":3.4,"dk_min":null,"dk_max":null,"dk_tolerance":null,"df":0.016,"frequency_ghz":1.0,"frequency_text":"1 GHz","value_type":"typical","method":"IPC-TM-650 2.5.5.9","axis":null,"thickness_mm":null,"glass_style":null,"resin_content_pct":null,"source_id":"RT0216","source_location":"HTML Properties Sheet table 1","source_url":"https://www.ventec-group.com/products/bondply/bondply-vt-447-rcf/datasheet/","notes":"Typical Value column, not Specification column. HTML merged cells expanded; named product variants retained. Product-family title retained where table covers laminate and prepreg.","dk_text":"3.40","df_text":"0.016","collection_group":"root","record_id":"PCB001760","source_file":"originals/Ventec/Ventec__Bondply_VT-447_RCF_Resin_Coated_Bondply__데이터시트__RT0216.html","dataset_role":"material_published_parameter","dk_input_status":"scalar_with_frequency","review_flags":"measurement_axis_not_stated"}
{"manufacturer":"Ventec","product":"pro-bond-20f-vt-8728-rcf / 8728-FN/FL","material_family":"laminate","material_form":"laminate_or_prepreg","dk":3.15,"dk_min":null,"dk_max":null,"dk_tolerance":null,"df":0.0015,"frequency_ghz":1.0,"frequency_text":"1 GHz","value_type":"typical","method":"IPC-TM-650 2.5.5.13","axis":null,"thickness_mm":null,"glass_style":null,"resin_content_pct":50.0,"source_id":"RT0219","source_location":"HTML Properties Sheet table 2","source_url":"https://www.ventec-group.com/products/bondply/pro-bond-20f-vt-8728-rcf/datasheet/","notes":"Typical Value column, not Specification column. HTML merged cells expanded; named product variants retained. Product-family title retained where table covers laminate and prepreg.","dk_text":"3.15","df_text":"0.0015","collection_group":"root","record_id":"PCB001761","source_file":"originals/Ventec/Ventec__pro-bond-20f-vt-8728-rcf_-_8728-FN-FL_및_pro-bond-20f-vt-8728-rcf_-_8728-FR__데이터시트__RT0219.html","dataset_role":"material_published_parameter","dk_input_status":"scalar_with_frequency","review_flags":"measurement_axis_not_stated"}
{"manufacturer":"Ventec","product":"pro-bond-20f-vt-8728-rcf / 8728-FR","material_family":"laminate","material_form":"laminate_or_prepreg","dk":3.05,"dk_min":null,"dk_max":null,"dk_tolerance":null,"df":0.0015,"frequency_ghz":1.0,"frequency_text":"1 GHz","value_type":"typical","method":"IPC-TM-650 2.5.5.13","axis":null,"thickness_mm":null,"glass_style":null,"resin_content_pct":50.0,"source_id":"RT0219","source_location":"HTML Properties Sheet table 2","source_url":"https://www.ventec-group.com/products/bondply/pro-bond-20f-vt-8728-rcf/datasheet/","notes":"Typical Value column, not Specification column. HTML merged cells expanded; named product variants retained. Product-family title retained where table covers laminate and prepreg.","dk_text":"3.05","df_text":"0.0015","collection_group":"root","record_id":"PCB001762","source_file":"originals/Ventec/Ventec__pro-bond-20f-vt-8728-rcf_-_8728-FN-FL_및_pro-bond-20f-vt-8728-rcf_-_8728-FR__데이터시트__RT0219.html","dataset_role":"material_published_parameter","dk_input_status":"scalar_with_frequency","review_flags":"measurement_axis_not_stated"}
{"manufacturer":"Ventec","product":"pro-bond-20f-vt-8728-rcf / 8728-FN/FL","material_family":"laminate","material_form":"laminate_or_prepreg","dk":2.96,"dk_min":null,"dk_max":null,"dk_tolerance":null,"df":0.002,"frequency_ghz":10.0,"frequency_text":"10 GHz","value_type":"typical","method":"IPC-TM-650 2.5.5.13","axis":null,"thickness_mm":null,"glass_style":null,"resin_content_pct":50.0,"source_id":"RT0219","source_location":"HTML Properties Sheet table 2","source_url":"https://www.ventec-group.com/products/bondply/pro-bond-20f-vt-8728-rcf/datasheet/","notes":"Typical Value column, not Specification column. HTML merged cells expanded; named product variants retained. Product-family title retained where table covers laminate and prepreg.","dk_text":"2.96","df_text":"0.0020","collection_group":"root","record_id":"PCB001763","source_file":"originals/Ventec/Ventec__pro-bond-20f-vt-8728-rcf_-_8728-FN-FL_및_pro-bond-20f-vt-8728-rcf_-_8728-FR__데이터시트__RT0219.html","dataset_role":"material_published_parameter","dk_input_status":"scalar_with_frequency","review_flags":"measurement_axis_not_stated"}
{"manufacturer":"Ventec","product":"pro-bond-20f-vt-8728-rcf / 8728-FR","material_family":"laminate","material_form":"laminate_or_prepreg","dk":2.85,"dk_min":null,"dk_max":null,"dk_tolerance":null,"df":0.002,"frequency_ghz":10.0,"frequency_text":"10 GHz","value_type":"typical","method":"IPC-TM-650 2.5.5.13","axis":null,"thickness_mm":null,"glass_style":null,"resin_content_pct":50.0,"source_id":"RT0219","source_location":"HTML Properties Sheet table 2","source_url":"https://www.ventec-group.com/products/bondply/pro-bond-20f-vt-8728-rcf/datasheet/","notes":"Typical Value column, not Specification column. HTML merged cells expanded; named product variants retained. Product-family title retained where table covers laminate and prepreg.","dk_text":"2.85","df_text":"0.0020","collection_group":"root","record_id":"PCB001764","source_file":"originals/Ventec/Ventec__pro-bond-20f-vt-8728-rcf_-_8728-FN-FL_및_pro-bond-20f-vt-8728-rcf_-_8728-FR__데이터시트__RT0219.html","dataset_role":"material_published_parameter","dk_input_status":"scalar_with_frequency","review_flags":"measurement_axis_not_stated"}
{"manufacturer":"Ventec","product":"pro-bond 20FG2 VT-8728G2 RCF","material_family":"laminate","material_form":"laminate_or_prepreg","dk":2.94,"dk_min":null,"dk_max":null,"dk_tolerance":0.05,"df":0.0011,"frequency_ghz":10.0,"frequency_text":"10 GHz","value_type":"typical","method":"IPC-TM-650 2.5.5.5","axis":null,"thickness_mm":null,"glass_style":null,"resin_content_pct":null,"source_id":"RT0220","source_location":"HTML Properties Sheet table 4","source_url":"https://www.ventec-group.com/products/bondply/pro-bond-20fg2-vt-8728g2-rcf/datasheet/","notes":"Typical Value column, not Specification column. HTML merged cells expanded; named product variants retained. Product-family title retained where table covers laminate and prepreg.","dk_text":"2.94±0.05","df_text":"0.0011","collection_group":"root","record_id":"PCB001765","source_file":"originals/Ventec/Ventec__pro-bond_20FG2_VT-8728G2_RCF__데이터시트__RT0220.html","dataset_role":"material_published_parameter","dk_input_status":"scalar_with_frequency","review_flags":"measurement_axis_not_stated"}
{"manufacturer":"Ventec","product":"pro-bond-4c-vt-464lt-rcc","material_family":"laminate","material_form":"laminate_or_prepreg","dk":3.5,"dk_min":null,"dk_max":null,"dk_tolerance":null,"df":0.005,"frequency_ghz":1.0,"frequency_text":"1 GHz","value_type":"typical","method":"IPC-TM-650 2.5.5.13","axis":null,"thickness_mm":null,"glass_style":null,"resin_content_pct":50.0,"source_id":"RT0222","source_location":"HTML Properties Sheet table 2","source_url":"https://www.ventec-group.com/products/bondply/pro-bond-4c-vt-464lt-rcc/datasheet/","notes":"Typical Value column, not Specification column. HTML merged cells expanded; named product variants retained. Product-family title retained where table covers laminate and prepreg.","dk_text":"3.50","df_text":"0.0050","collection_group":"root","record_id":"PCB001766","source_file":"originals/Ventec/Ventec__pro-bond-4c-vt-464lt-rcc__데이터시트__RT0222.html","dataset_role":"material_published_parameter","dk_input_status":"scalar_with_frequency","review_flags":"measurement_axis_not_stated"}
{"manufacturer":"Ventec","product":"pro-bond-4c-vt-464lt-rcc","material_family":"laminate","material_form":"laminate_or_prepreg","dk":3.05,"dk_min":null,"dk_max":null,"dk_tolerance":null,"df":0.0065,"frequency_ghz":10.0,"frequency_text":"10 GHz","value_type":"typical","method":"IPC-TM-650 2.5.5.13","axis":null,"thickness_mm":null,"glass_style":null,"resin_content_pct":50.0,"source_id":"RT0222","source_location":"HTML Properties Sheet table 2","source_url":"https://www.ventec-group.com/products/bondply/pro-bond-4c-vt-464lt-rcc/datasheet/","notes":"Typical Value column, not Specification column. HTML merged cells expanded; named product variants retained. Product-family title retained where table covers laminate and prepreg.","dk_text":"3.05","df_text":"0.0065","collection_group":"root","record_id":"PCB001767","source_file":"originals/Ventec/Ventec__pro-bond-4c-vt-464lt-rcc__데이터시트__RT0222.html","dataset_role":"material_published_parameter","dk_input_status":"scalar_with_frequency","review_flags":"measurement_axis_not_stated"}
{"manufacturer":"Ventec","product":"pro-bond-7c-7f-vt-770-rcc-rcf","material_family":"laminate","material_form":"laminate_or_prepreg","dk":3.1,"dk_min":null,"dk_max":null,"dk_tolerance":null,"df":0.002,"frequency_ghz":1.0,"frequency_text":"1 GHz","value_type":"typical","method":"IPC-TM-650 2.5.5.13","axis":null,"thickness_mm":null,"glass_style":null,"resin_content_pct":50.0,"source_id":"RT0223","source_location":"HTML Properties Sheet table 2","source_url":"https://www.ventec-group.com/products/bondply/pro-bond-7c-7f-vt-770-rcc-rcf/datasheet/","notes":"Typical Value column, not Specification column. HTML merged cells expanded; named product variants retained. Product-family title retained where table covers laminate and prepreg.","dk_text":"3.1","df_text":"0.0020","collection_group":"root","record_id":"PCB001768","source_file":"originals/Ventec/Ventec__pro-bond-7c-7f-vt-770-rcc-rcf__데이터시트__RT0223.html","dataset_role":"material_published_parameter","dk_input_status":"scalar_with_frequency","review_flags":"measurement_axis_not_stated"}
{"manufacturer":"Ventec","product":"pro-bond-7c-7f-vt-770-rcc-rcf","material_family":"laminate","material_form":"laminate_or_prepreg","dk":2.8,"dk_min":null,"dk_max":null,"dk_tolerance":null,"df":0.0025,"frequency_ghz":10.0,"frequency_text":"10 GHz","value_type":"typical","method":"IPC-TM-650 2.5.5.13","axis":null,"thickness_mm":null,"glass_style":null,"resin_content_pct":50.0,"source_id":"RT0223","source_location":"HTML Properties Sheet table 2","source_url":"https://www.ventec-group.com/products/bondply/pro-bond-7c-7f-vt-770-rcc-rcf/datasheet/","notes":"Typical Value column, not Specification column. HTML merged cells expanded; named product variants retained. Product-family title retained where table covers laminate and prepreg.","dk_text":"2.8","df_text":"0.0025","collection_group":"root","record_id":"PCB001769","source_file":"originals/Ventec/Ventec__pro-bond-7c-7f-vt-770-rcc-rcf__데이터시트__RT0223.html","dataset_role":"material_published_parameter","dk_input_status":"scalar_with_frequency","review_flags":"measurement_axis_not_stated"}
{"manufacturer":"Ventec","product":"pro-bond-8c-vt-463h-rcc","material_family":"laminate","material_form":"laminate_or_prepreg","dk":3.2,"dk_min":null,"dk_max":null,"dk_tolerance":null,"df":0.0011,"frequency_ghz":1.0,"frequency_text":"1 GHz","value_type":"typical","method":"IPC-TM-650 2.5.5.13","axis":null,"thickness_mm":null,"glass_style":null,"resin_content_pct":50.0,"source_id":"RT0225","source_location":"HTML Properties Sheet table 2","source_url":"https://www.ventec-group.com/products/bondply/pro-bond-8c-vt-463h-rcc/datasheet/","notes":"Typical Value column, not Specification column. HTML merged cells expanded; named product variants retained. Product-family title retained where table covers laminate and prepreg.","dk_text":"3.2","df_text":"0.0011","collection_group":"root","record_id":"PCB001770","source_file":"originals/Ventec/Ventec__pro-bond-8c-vt-463h-rcc__데이터시트__RT0225.html","dataset_role":"material_published_parameter","dk_input_status":"scalar_with_frequency","review_flags":"measurement_axis_not_stated"}
{"manufacturer":"Ventec","product":"pro-bond-8c-vt-463h-rcc","material_family":"laminate","material_form":"laminate_or_prepreg","dk":2.9,"dk_min":null,"dk_max":null,"dk_tolerance":null,"df":0.0016,"frequency_ghz":10.0,"frequency_text":"10 GHz","value_type":"typical","method":"IPC-TM-650 2.5.5.13","axis":null,"thickness_mm":null,"glass_style":null,"resin_content_pct":50.0,"source_id":"RT0225","source_location":"HTML Properties Sheet table 2","source_url":"https://www.ventec-group.com/products/bondply/pro-bond-8c-vt-463h-rcc/datasheet/","notes":"Typical Value column, not Specification column. HTML merged cells expanded; named product variants retained. Product-family title retained where table covers laminate and prepreg.","dk_text":"2.90","df_text":"0.0016","collection_group":"root","record_id":"PCB001771","source_file":"originals/Ventec/Ventec__pro-bond-8c-vt-463h-rcc__데이터시트__RT0225.html","dataset_role":"material_published_parameter","dk_input_status":"scalar_with_frequency","review_flags":"measurement_axis_not_stated"}
{"manufacturer":"Ventec","product":"Pro-bond 9F VT-468 RCF","material_family":"laminate","material_form":"laminate_or_prepreg","dk":2.8,"dk_min":null,"dk_max":null,"dk_tolerance":null,"df":0.0005,"frequency_ghz":10.0,"frequency_text":"10 GHz","value_type":"typical","method":"IPC-TM-650 2.5.5.13","axis":null,"thickness_mm":null,"glass_style":null,"resin_content_pct":null,"source_id":"RT0226","source_location":"HTML Properties Sheet table 2","source_url":"https://www.ventec-group.com/products/bondply/pro-bond-9f-vt-468-rcf/datasheet/","notes":"Typical Value column, not Specification column. HTML merged cells expanded; named product variants retained. Product-family title retained where table covers laminate and prepreg.","dk_text":"2.80","df_text":"0.0005","collection_group":"root","record_id":"PCB001772","source_file":"originals/Ventec/Ventec__Pro-bond_9F_VT-468_RCF__데이터시트__RT0226.html","dataset_role":"material_published_parameter","dk_input_status":"scalar_with_frequency","review_flags":"measurement_axis_not_stated"}
{"manufacturer":"Ventec","product":"VT-464 Laminate/Prepreg","material_family":"laminate","material_form":"laminate_or_prepreg","dk":3.9,"dk_min":null,"dk_max":null,"dk_tolerance":null,"df":0.0075,"frequency_ghz":1.0,"frequency_text":"1 GHz","value_type":"typical","method":"IPC-TM-650 2.5.5.9","axis":null,"thickness_mm":null,"glass_style":null,"resin_content_pct":50.0,"source_id":"RT0227","source_location":"HTML Properties Sheet table 2","source_url":"https://www.ventec-group.com/products/tec-speed-signal-integrity/tec-speed-20-vt-464/datasheet/","notes":"Typical Value column, not Specification column. HTML merged cells expanded; named product variants retained. Product-family title retained where table covers laminate and prepreg.","dk_text":"3.9","df_text":"0.0075","collection_group":"root","record_id":"PCB001773","source_file":"originals/Ventec/Ventec__VT-464_Laminate-Prepreg__데이터시트__RT0227.html","dataset_role":"material_published_parameter","dk_input_status":"scalar_with_frequency","review_flags":"measurement_axis_not_stated"}
{"manufacturer":"Ventec","product":"VT-464 Laminate/Prepreg","material_family":"laminate","material_form":"laminate_or_prepreg","dk":3.8,"dk_min":null,"dk_max":null,"dk_tolerance":null,"df":0.0095,"frequency_ghz":10.0,"frequency_text":"10 GHz","value_type":"typical","method":"IPC-TM-650 2.5.5.13","axis":null,"thickness_mm":null,"glass_style":null,"resin_content_pct":50.0,"source_id":"RT0227","source_location":"HTML Properties Sheet table 2","source_url":"https://www.ventec-group.com/products/tec-speed-signal-integrity/tec-speed-20-vt-464/datasheet/","notes":"Typical Value column, not Specification column. HTML merged cells expanded; named product variants retained. Product-family title retained where table covers laminate and prepreg.","dk_text":"3.8","df_text":"0.0095","collection_group":"root","record_id":"PCB001774","source_file":"originals/Ventec/Ventec__VT-464_Laminate-Prepreg__데이터시트__RT0227.html","dataset_role":"material_published_parameter","dk_input_status":"scalar_with_frequency","review_flags":"measurement_axis_not_stated"}
{"manufacturer":"Ventec","product":"VT-464 Laminate/Prepreg","material_family":"laminate","material_form":"prepreg","dk":3.45,"dk_min":null,"dk_max":null,"dk_tolerance":null,"df":0.0101,"frequency_ghz":1.0,"frequency_text":"@ 1GHz","value_type":"construction_table","method":null,"axis":null,"thickness_mm":0.0508,"glass_style":"106","resin_content_pct":72.0,"source_id":"RT0227","source_location":"HTML construction table 4, row 3","source_url":"https://www.ventec-group.com/products/tec-speed-signal-integrity/tec-speed-20-vt-464/datasheet/","notes":"Per-construction Dk/Df. Method is not given in this table. Inch-to-mm unit conversion only; no interpolation.","dk_text":"3.45","df_text":"0.0101","nominal_thickness_inch":0.002,"plies":null,"collection_group":"root","record_id":"PCB001775","source_file":"originals/Ventec/Ventec__VT-464_Laminate-Prepreg__데이터시트__RT0227.html","dataset_role":"material_published_parameter","dk_input_status":"scalar_with_frequency","review_flags":"test_method_not_stated;measurement_axis_not_stated"}
{"manufacturer":"Ventec","product":"VT-464 Laminate/Prepreg","material_family":"laminate","material_form":"prepreg","dk":3.25,"dk_min":null,"dk_max":null,"dk_tolerance":null,"df":0.0106,"frequency_ghz":2.0,"frequency_text":"@ 2GHz","value_type":"construction_table","method":null,"axis":null,"thickness_mm":0.0508,"glass_style":"106","resin_content_pct":72.0,"source_id":"RT0227","source_location":"HTML construction table 4, row 3","source_url":"https://www.ventec-group.com/products/tec-speed-signal-integrity/tec-speed-20-vt-464/datasheet/","notes":"Per-construction Dk/Df. Method is not given in this table. Inch-to-mm unit conversion only; no interpolation.","dk_text":"3.25","df_text":"0.0106","nominal_thickness_inch":0.002,"plies":null,"collection_group":"root","record_id":"PCB001776","source_file":"originals/Ventec/Ventec__VT-464_Laminate-Prepreg__데이터시트__RT0227.html","dataset_role":"material_published_parameter","dk_input_status":"scalar_with_frequency","review_flags":"test_method_not_stated;measurement_axis_not_stated"}
{"manufacturer":"Ventec","product":"VT-464 Laminate/Prepreg","material_family":"laminate","material_form":"prepreg","dk":3.21,"dk_min":null,"dk_max":null,"dk_tolerance":null,"df":0.0112,"frequency_ghz":5.0,"frequency_text":"@ 5GHz","value_type":"construction_table","method":null,"axis":null,"thickness_mm":0.0508,"glass_style":"106","resin_content_pct":72.0,"source_id":"RT0227","source_location":"HTML construction table 4, row 3","source_url":"https://www.ventec-group.com/products/tec-speed-signal-integrity/tec-speed-20-vt-464/datasheet/","notes":"Per-construction Dk/Df. Method is not given in this table. Inch-to-mm unit conversion only; no interpolation.","dk_text":"3.21","df_text":"0.0112","nominal_thickness_inch":0.002,"plies":null,"collection_group":"root","record_id":"PCB001777","source_file":"originals/Ventec/Ventec__VT-464_Laminate-Prepreg__데이터시트__RT0227.html","dataset_role":"material_published_parameter","dk_input_status":"scalar_with_frequency","review_flags":"test_method_not_stated;measurement_axis_not_stated"}
{"manufacturer":"Ventec","product":"VT-464 Laminate/Prepreg","material_family":"laminate","material_form":"prepreg","dk":3.18,"dk_min":null,"dk_max":null,"dk_tolerance":null,"df":0.0121,"frequency_ghz":10.0,"frequency_text":"@ 10GHz","value_type":"construction_table","method":null,"axis":null,"thickness_mm":0.0508,"glass_style":"106","resin_content_pct":72.0,"source_id":"RT0227","source_location":"HTML construction table 4, row 3","source_url":"https://www.ventec-group.com/products/tec-speed-signal-integrity/tec-speed-20-vt-464/datasheet/","notes":"Per-construction Dk/Df. Method is not given in this table. Inch-to-mm unit conversion only; no interpolation.","dk_text":"3.18","df_text":"0.0121","nominal_thickness_inch":0.002,"plies":null,"collection_group":"root","record_id":"PCB001778","source_file":"originals/Ventec/Ventec__VT-464_Laminate-Prepreg__데이터시트__RT0227.html","dataset_role":"material_published_parameter","dk_input_status":"scalar_with_frequency","review_flags":"test_method_not_stated;measurement_axis_not_stated"}
{"manufacturer":"Ventec","product":"VT-464 Laminate/Prepreg","material_family":"laminate","material_form":"prepreg","dk":3.13,"dk_min":null,"dk_max":null,"dk_tolerance":null,"df":0.0126,"frequency_ghz":20.0,"frequency_text":"@ 20GHz","value_type":"construction_table","method":null,"axis":null,"thickness_mm":0.0508,"glass_style":"106","resin_content_pct":72.0,"source_id":"RT0227","source_location":"HTML construction table 4, row 3","source_url":"https://www.ventec-group.com/products/tec-speed-signal-integrity/tec-speed-20-vt-464/datasheet/","notes":"Per-construction Dk/Df. Method is not given in this table. Inch-to-mm unit conversion only; no interpolation.","dk_text":"3.13","df_text":"0.0126","nominal_thickness_inch":0.002,"plies":null,"collection_group":"root","record_id":"PCB001779","source_file":"originals/Ventec/Ventec__VT-464_Laminate-Prepreg__데이터시트__RT0227.html","dataset_role":"material_published_parameter","dk_input_status":"scalar_with_frequency","review_flags":"test_method_not_stated;measurement_axis_not_stated"}
{"manufacturer":"Ventec","product":"VT-464 Laminate/Prepreg","material_family":"laminate","material_form":"prepreg","dk":3.35,"dk_min":null,"dk_max":null,"dk_tolerance":null,"df":0.0104,"frequency_ghz":1.0,"frequency_text":"@ 1GHz","value_type":"construction_table","method":null,"axis":null,"thickness_mm":0.06096,"glass_style":"106","resin_content_pct":76.0,"source_id":"RT0227","source_location":"HTML construction table 4, row 4","source_url":"https://www.ventec-group.com/products/tec-speed-signal-integrity/tec-speed-20-vt-464/datasheet/","notes":"Per-construction Dk/Df. Method is not given in this table. Inch-to-mm unit conversion only; no interpolation.","dk_text":"3.35","df_text":"0.0104","nominal_thickness_inch":0.0024,"plies":null,"collection_group":"root","record_id":"PCB001780","source_file":"originals/Ventec/Ventec__VT-464_Laminate-Prepreg__데이터시트__RT0227.html","dataset_role":"material_published_parameter","dk_input_status":"scalar_with_frequency","review_flags":"test_method_not_stated;measurement_axis_not_stated"}
{"manufacturer":"Ventec","product":"VT-464 Laminate/Prepreg","material_family":"laminate","material_form":"prepreg","dk":3.18,"dk_min":null,"dk_max":null,"dk_tolerance":null,"df":0.0109,"frequency_ghz":2.0,"frequency_text":"@ 2GHz","value_type":"construction_table","method":null,"axis":null,"thickness_mm":0.06096,"glass_style":"106","resin_content_pct":76.0,"source_id":"RT0227","source_location":"HTML construction table 4, row 4","source_url":"https://www.ventec-group.com/products/tec-speed-signal-integrity/tec-speed-20-vt-464/datasheet/","notes":"Per-construction Dk/Df. Method is not given in this table. Inch-to-mm unit conversion only; no interpolation.","dk_text":"3.18","df_text":"0.0109","nominal_thickness_inch":0.0024,"plies":null,"collection_group":"root","record_id":"PCB001781","source_file":"originals/Ventec/Ventec__VT-464_Laminate-Prepreg__데이터시트__RT0227.html","dataset_role":"material_published_parameter","dk_input_status":"scalar_with_frequency","review_flags":"test_method_not_stated;measurement_axis_not_stated"}
{"manufacturer":"Ventec","product":"VT-464 Laminate/Prepreg","material_family":"laminate","material_form":"prepreg","dk":3.15,"dk_min":null,"dk_max":null,"dk_tolerance":null,"df":0.0113,"frequency_ghz":5.0,"frequency_text":"@ 5GHz","value_type":"construction_table","method":null,"axis":null,"thickness_mm":0.06096,"glass_style":"106","resin_content_pct":76.0,"source_id":"RT0227","source_location":"HTML construction table 4, row 4","source_url":"https://www.ventec-group.com/products/tec-speed-signal-integrity/tec-speed-20-vt-464/datasheet/","notes":"Per-construction Dk/Df. Method is not given in this table. Inch-to-mm unit conversion only; no interpolation.","dk_text":"3.15","df_text":"0.0113","nominal_thickness_inch":0.0024,"plies":null,"collection_group":"root","record_id":"PCB001782","source_file":"originals/Ventec/Ventec__VT-464_Laminate-Prepreg__데이터시트__RT0227.html","dataset_role":"material_published_parameter","dk_input_status":"scalar_with_frequency","review_flags":"test_method_not_stated;measurement_axis_not_stated"}
{"manufacturer":"Ventec","product":"VT-464 Laminate/Prepreg","material_family":"laminate","material_form":"prepreg","dk":3.1,"dk_min":null,"dk_max":null,"dk_tolerance":null,"df":0.0124,"frequency_ghz":10.0,"frequency_text":"@ 10GHz","value_type":"construction_table","method":null,"axis":null,"thickness_mm":0.06096,"glass_style":"106","resin_content_pct":76.0,"source_id":"RT0227","source_location":"HTML construction table 4, row 4","source_url":"https://www.ventec-group.com/products/tec-speed-signal-integrity/tec-speed-20-vt-464/datasheet/","notes":"Per-construction Dk/Df. Method is not given in this table. Inch-to-mm unit conversion only; no interpolation.","dk_text":"3.1","df_text":"0.0124","nominal_thickness_inch":0.0024,"plies":null,"collection_group":"root","record_id":"PCB001783","source_file":"originals/Ventec/Ventec__VT-464_Laminate-Prepreg__데이터시트__RT0227.html","dataset_role":"material_published_parameter","dk_input_status":"scalar_with_frequency","review_flags":"test_method_not_stated;measurement_axis_not_stated"}
{"manufacturer":"Ventec","product":"VT-464 Laminate/Prepreg","material_family":"laminate","material_form":"prepreg","dk":3.05,"dk_min":null,"dk_max":null,"dk_tolerance":null,"df":0.0129,"frequency_ghz":20.0,"frequency_text":"@ 20GHz","value_type":"construction_table","method":null,"axis":null,"thickness_mm":0.06096,"glass_style":"106","resin_content_pct":76.0,"source_id":"RT0227","source_location":"HTML construction table 4, row 4","source_url":"https://www.ventec-group.com/products/tec-speed-signal-integrity/tec-speed-20-vt-464/datasheet/","notes":"Per-construction Dk/Df. Method is not given in this table. Inch-to-mm unit conversion only; no interpolation.","dk_text":"3.05","df_text":"0.0129","nominal_thickness_inch":0.0024,"plies":null,"collection_group":"root","record_id":"PCB001784","source_file":"originals/Ventec/Ventec__VT-464_Laminate-Prepreg__데이터시트__RT0227.html","dataset_role":"material_published_parameter","dk_input_status":"scalar_with_frequency","review_flags":"test_method_not_stated;measurement_axis_not_stated"}
{"manufacturer":"Ventec","product":"VT-464 Laminate/Prepreg","material_family":"laminate","material_form":"prepreg","dk":3.55,"dk_min":null,"dk_max":null,"dk_tolerance":null,"df":0.0098,"frequency_ghz":1.0,"frequency_text":"@ 1GHz","value_type":"construction_table","method":null,"axis":null,"thickness_mm":0.07874,"glass_style":"1080","resin_content_pct":66.0,"source_id":"RT0227","source_location":"HTML construction table 4, row 5","source_url":"https://www.ventec-group.com/products/tec-speed-signal-integrity/tec-speed-20-vt-464/datasheet/","notes":"Per-construction Dk/Df. Method is not given in this table. Inch-to-mm unit conversion only; no interpolation.","dk_text":"3.55","df_text":"0.0098","nominal_thickness_inch":0.0031,"plies":null,"collection_group":"root","record_id":"PCB001785","source_file":"originals/Ventec/Ventec__VT-464_Laminate-Prepreg__데이터시트__RT0227.html","dataset_role":"material_published_parameter","dk_input_status":"scalar_with_frequency","review_flags":"test_method_not_stated;measurement_axis_not_stated"}
{"manufacturer":"Ventec","product":"VT-464 Laminate/Prepreg","material_family":"laminate","material_form":"prepreg","dk":3.5,"dk_min":null,"dk_max":null,"dk_tolerance":null,"df":0.0101,"frequency_ghz":2.0,"frequency_text":"@ 2GHz","value_type":"construction_table","method":null,"axis":null,"thickness_mm":0.07874,"glass_style":"1080","resin_content_pct":66.0,"source_id":"RT0227","source_location":"HTML construction table 4, row 5","source_url":"https://www.ventec-group.com/products/tec-speed-signal-integrity/tec-speed-20-vt-464/datasheet/","notes":"Per-construction Dk/Df. Method is not given in this table. Inch-to-mm unit conversion only; no interpolation.","dk_text":"3.5","df_text":"0.0101","nominal_thickness_inch":0.0031,"plies":null,"collection_group":"root","record_id":"PCB001786","source_file":"originals/Ventec/Ventec__VT-464_Laminate-Prepreg__데이터시트__RT0227.html","dataset_role":"material_published_parameter","dk_input_status":"scalar_with_frequency","review_flags":"test_method_not_stated;measurement_axis_not_stated"}
{"manufacturer":"Ventec","product":"VT-464 Laminate/Prepreg","material_family":"laminate","material_form":"prepreg","dk":3.44,"dk_min":null,"dk_max":null,"dk_tolerance":null,"df":0.0109,"frequency_ghz":5.0,"frequency_text":"@ 5GHz","value_type":"construction_table","method":null,"axis":null,"thickness_mm":0.07874,"glass_style":"1080","resin_content_pct":66.0,"source_id":"RT0227","source_location":"HTML construction table 4, row 5","source_url":"https://www.ventec-group.com/products/tec-speed-signal-integrity/tec-speed-20-vt-464/datasheet/","notes":"Per-construction Dk/Df. Method is not given in this table. Inch-to-mm unit conversion only; no interpolation.","dk_text":"3.44","df_text":"0.0109","nominal_thickness_inch":0.0031,"plies":null,"collection_group":"root","record_id":"PCB001787","source_file":"originals/Ventec/Ventec__VT-464_Laminate-Prepreg__데이터시트__RT0227.html","dataset_role":"material_published_parameter","dk_input_status":"scalar_with_frequency","review_flags":"test_method_not_stated;measurement_axis_not_stated"}
{"manufacturer":"Ventec","product":"VT-464 Laminate/Prepreg","material_family":"laminate","material_form":"prepreg","dk":3.37,"dk_min":null,"dk_max":null,"dk_tolerance":null,"df":0.0116,"frequency_ghz":10.0,"frequency_text":"@ 10GHz","value_type":"construction_table","method":null,"axis":null,"thickness_mm":0.07874,"glass_style":"1080","resin_content_pct":66.0,"source_id":"RT0227","source_location":"HTML construction table 4, row 5","source_url":"https://www.ventec-group.com/products/tec-speed-signal-integrity/tec-speed-20-vt-464/datasheet/","notes":"Per-construction Dk/Df. Method is not given in this table. Inch-to-mm unit conversion only; no interpolation.","dk_text":"3.37","df_text":"0.0116","nominal_thickness_inch":0.0031,"plies":null,"collection_group":"root","record_id":"PCB001788","source_file":"originals/Ventec/Ventec__VT-464_Laminate-Prepreg__데이터시트__RT0227.html","dataset_role":"material_published_parameter","dk_input_status":"scalar_with_frequency","review_flags":"test_method_not_stated;measurement_axis_not_stated"}
{"manufacturer":"Ventec","product":"VT-464 Laminate/Prepreg","material_family":"laminate","material_form":"prepreg","dk":3.32,"dk_min":null,"dk_max":null,"dk_tolerance":null,"df":0.0121,"frequency_ghz":20.0,"frequency_text":"@ 20GHz","value_type":"construction_table","method":null,"axis":null,"thickness_mm":0.07874,"glass_style":"1080","resin_content_pct":66.0,"source_id":"RT0227","source_location":"HTML construction table 4, row 5","source_url":"https://www.ventec-group.com/products/tec-speed-signal-integrity/tec-speed-20-vt-464/datasheet/","notes":"Per-construction Dk/Df. Method is not given in this table. Inch-to-mm unit conversion only; no interpolation.","dk_text":"3.32","df_text":"0.0121","nominal_thickness_inch":0.0031,"plies":null,"collection_group":"root","record_id":"PCB001789","source_file":"originals/Ventec/Ventec__VT-464_Laminate-Prepreg__데이터시트__RT0227.html","dataset_role":"material_published_parameter","dk_input_status":"scalar_with_frequency","review_flags":"test_method_not_stated;measurement_axis_not_stated"}
{"manufacturer":"Ventec","product":"VT-464 Laminate/Prepreg","material_family":"laminate","material_form":"prepreg","dk":3.48,"dk_min":null,"dk_max":null,"dk_tolerance":null,"df":0.01,"frequency_ghz":1.0,"frequency_text":"@ 1GHz","value_type":"construction_table","method":null,"axis":null,"thickness_mm":0.08382,"glass_style":"1080","resin_content_pct":68.0,"source_id":"RT0227","source_location":"HTML construction table 4, row 6","source_url":"https://www.ventec-group.com/products/tec-speed-signal-integrity/tec-speed-20-vt-464/datasheet/","notes":"Per-construction Dk/Df. Method is not given in this table. Inch-to-mm unit conversion only; no interpolation.","dk_text":"3.48","df_text":"0.0100","nominal_thickness_inch":0.0033,"plies":null,"collection_group":"root","record_id":"PCB001790","source_file":"originals/Ventec/Ventec__VT-464_Laminate-Prepreg__데이터시트__RT0227.html","dataset_role":"material_published_parameter","dk_input_status":"scalar_with_frequency","review_flags":"test_method_not_stated;measurement_axis_not_stated"}
{"manufacturer":"Ventec","product":"VT-464 Laminate/Prepreg","material_family":"laminate","material_form":"prepreg","dk":3.44,"dk_min":null,"dk_max":null,"dk_tolerance":null,"df":0.0105,"frequency_ghz":2.0,"frequency_text":"@ 2GHz","value_type":"construction_table","method":null,"axis":null,"thickness_mm":0.08382,"glass_style":"1080","resin_content_pct":68.0,"source_id":"RT0227","source_location":"HTML construction table 4, row 6","source_url":"https://www.ventec-group.com/products/tec-speed-signal-integrity/tec-speed-20-vt-464/datasheet/","notes":"Per-construction Dk/Df. Method is not given in this table. Inch-to-mm unit conversion only; no interpolation.","dk_text":"3.44","df_text":"0.0105","nominal_thickness_inch":0.0033,"plies":null,"collection_group":"root","record_id":"PCB001791","source_file":"originals/Ventec/Ventec__VT-464_Laminate-Prepreg__데이터시트__RT0227.html","dataset_role":"material_published_parameter","dk_input_status":"scalar_with_frequency","review_flags":"test_method_not_stated;measurement_axis_not_stated"}
{"manufacturer":"Ventec","product":"VT-464 Laminate/Prepreg","material_family":"laminate","material_form":"prepreg","dk":3.39,"dk_min":null,"dk_max":null,"dk_tolerance":null,"df":0.011,"frequency_ghz":5.0,"frequency_text":"@ 5GHz","value_type":"construction_table","method":null,"axis":null,"thickness_mm":0.08382,"glass_style":"1080","resin_content_pct":68.0,"source_id":"RT0227","source_location":"HTML construction table 4, row 6","source_url":"https://www.ventec-group.com/products/tec-speed-signal-integrity/tec-speed-20-vt-464/datasheet/","notes":"Per-construction Dk/Df. Method is not given in this table. Inch-to-mm unit conversion only; no interpolation.","dk_text":"3.39","df_text":"0.0110","nominal_thickness_inch":0.0033,"plies":null,"collection_group":"root","record_id":"PCB001792","source_file":"originals/Ventec/Ventec__VT-464_Laminate-Prepreg__데이터시트__RT0227.html","dataset_role":"material_published_parameter","dk_input_status":"scalar_with_frequency","review_flags":"test_method_not_stated;measurement_axis_not_stated"}
{"manufacturer":"Ventec","product":"VT-464 Laminate/Prepreg","material_family":"laminate","material_form":"prepreg","dk":3.35,"dk_min":null,"dk_max":null,"dk_tolerance":null,"df":0.0118,"frequency_ghz":10.0,"frequency_text":"@ 10GHz","value_type":"construction_table","method":null,"axis":null,"thickness_mm":0.08382,"glass_style":"1080","resin_content_pct":68.0,"source_id":"RT0227","source_location":"HTML construction table 4, row 6","source_url":"https://www.ventec-group.com/products/tec-speed-signal-integrity/tec-speed-20-vt-464/datasheet/","notes":"Per-construction Dk/Df. Method is not given in this table. Inch-to-mm unit conversion only; no interpolation.","dk_text":"3.35","df_text":"0.0118","nominal_thickness_inch":0.0033,"plies":null,"collection_group":"root","record_id":"PCB001793","source_file":"originals/Ventec/Ventec__VT-464_Laminate-Prepreg__데이터시트__RT0227.html","dataset_role":"material_published_parameter","dk_input_status":"scalar_with_frequency","review_flags":"test_method_not_stated;measurement_axis_not_stated"}
{"manufacturer":"Ventec","product":"VT-464 Laminate/Prepreg","material_family":"laminate","material_form":"prepreg","dk":3.3,"dk_min":null,"dk_max":null,"dk_tolerance":null,"df":0.0123,"frequency_ghz":20.0,"frequency_text":"@ 20GHz","value_type":"construction_table","method":null,"axis":null,"thickness_mm":0.08382,"glass_style":"1080","resin_content_pct":68.0,"source_id":"RT0227","source_location":"HTML construction table 4, row 6","source_url":"https://www.ventec-group.com/products/tec-speed-signal-integrity/tec-speed-20-vt-464/datasheet/","notes":"Per-construction Dk/Df. Method is not given in this table. Inch-to-mm unit conversion only; no interpolation.","dk_text":"3.3","df_text":"0.0123","nominal_thickness_inch":0.0033,"plies":null,"collection_group":"root","record_id":"PCB001794","source_file":"originals/Ventec/Ventec__VT-464_Laminate-Prepreg__데이터시트__RT0227.html","dataset_role":"material_published_parameter","dk_input_status":"scalar_with_frequency","review_flags":"test_method_not_stated;measurement_axis_not_stated"}
{"manufacturer":"Ventec","product":"VT-464 Laminate/Prepreg","material_family":"laminate","material_form":"prepreg","dk":3.82,"dk_min":null,"dk_max":null,"dk_tolerance":null,"df":0.0082,"frequency_ghz":1.0,"frequency_text":"@ 1GHz","value_type":"construction_table","method":null,"axis":null,"thickness_mm":0.09652,"glass_style":"2113","resin_content_pct":56.0,"source_id":"RT0227","source_location":"HTML construction table 4, row 7","source_url":"https://www.ventec-group.com/products/tec-speed-signal-integrity/tec-speed-20-vt-464/datasheet/","notes":"Per-construction Dk/Df. Method is not given in this table. Inch-to-mm unit conversion only; no interpolation.","dk_text":"3.82","df_text":"0.0082","nominal_thickness_inch":0.0038,"plies":null,"collection_group":"root","record_id":"PCB001795","source_file":"originals/Ventec/Ventec__VT-464_Laminate-Prepreg__데이터시트__RT0227.html","dataset_role":"material_published_parameter","dk_input_status":"scalar_with_frequency","review_flags":"test_method_not_stated;measurement_axis_not_stated"}
{"manufacturer":"Ventec","product":"VT-464 Laminate/Prepreg","material_family":"laminate","material_form":"prepreg","dk":3.76,"dk_min":null,"dk_max":null,"dk_tolerance":null,"df":0.0085,"frequency_ghz":2.0,"frequency_text":"@ 2GHz","value_type":"construction_table","method":null,"axis":null,"thickness_mm":0.09652,"glass_style":"2113","resin_content_pct":56.0,"source_id":"RT0227","source_location":"HTML construction table 4, row 7","source_url":"https://www.ventec-group.com/products/tec-speed-signal-integrity/tec-speed-20-vt-464/datasheet/","notes":"Per-construction Dk/Df. Method is not given in this table. Inch-to-mm unit conversion only; no interpolation.","dk_text":"3.76","df_text":"0.0085","nominal_thickness_inch":0.0038,"plies":null,"collection_group":"root","record_id":"PCB001796","source_file":"originals/Ventec/Ventec__VT-464_Laminate-Prepreg__데이터시트__RT0227.html","dataset_role":"material_published_parameter","dk_input_status":"scalar_with_frequency","review_flags":"test_method_not_stated;measurement_axis_not_stated"}
{"manufacturer":"Ventec","product":"VT-464 Laminate/Prepreg","material_family":"laminate","material_form":"prepreg","dk":3.72,"dk_min":null,"dk_max":null,"dk_tolerance":null,"df":0.0091,"frequency_ghz":5.0,"frequency_text":"@ 5GHz","value_type":"construction_table","method":null,"axis":null,"thickness_mm":0.09652,"glass_style":"2113","resin_content_pct":56.0,"source_id":"RT0227","source_location":"HTML construction table 4, row 7","source_url":"https://www.ventec-group.com/products/tec-speed-signal-integrity/tec-speed-20-vt-464/datasheet/","notes":"Per-construction Dk/Df. Method is not given in this table. Inch-to-mm unit conversion only; no interpolation.","dk_text":"3.72","df_text":"0.0091","nominal_thickness_inch":0.0038,"plies":null,"collection_group":"root","record_id":"PCB001797","source_file":"originals/Ventec/Ventec__VT-464_Laminate-Prepreg__데이터시트__RT0227.html","dataset_role":"material_published_parameter","dk_input_status":"scalar_with_frequency","review_flags":"test_method_not_stated;measurement_axis_not_stated"}
