Repository: EIDOSDATA/TraceWave-Studio

# 참고자료 폴더 안내

이 폴더는 TraceWave Studio 개발에 참고하는 외부 문헌, 제조사 자료, 도면, 원문 파일과 추출 자료를 보관하는 곳이다. 개발 중 작성하는 설계 문서는 [01_개발문서](../01_개발문서/README.md)에, 제품 구현은 [Code](../Code/README.md)에 둔다.

## 보존 규칙

- 이 폴더 아래의 기존 폴더와 파일 이름을 변경하지 않는다.
- 원문 내용, 상대 경로, 출처, 수집 기록과 해시를 보존한다. 새 설계나 현재 구현에 맞춰 소급 수정하지 않는다.
- 개발 문서의 번호 및 한글 명명 규칙을 참고자료 내부에 적용하지 않는다.
- 자료 묶음을 재분류하거나 자동 정리하지 않는다. 중복처럼 보여도 원문과 추출본, 수집 기록의 역할을 먼저 구분한다.
- 사용자 또는 자료 소유자가 복구한 내용을 임의로 덮어쓰지 않는다.

이 README는 사용자가 요청한 폴더 안내 문서다. 기존 원문을 대신하거나 원문 자료의 검증 완료를 뜻하지 않는다. 자료의 미정값과 물리/제작/측정 검증 상태는 그대로 유지한다.

File: 00_참고자료/PCB RF ANT/05_PCB_Dielectric_Data_2026/data/observations/Panasonic.jsonl (part 9 of 190)
{"manufacturer":"Panasonic","product":"R-1551(W/WN)","material_family":null,"material_form":"prepreg","dk":4.4,"dk_min":null,"dk_max":null,"dk_tolerance":null,"df":0.012,"frequency_ghz":0.001,"frequency_text":"1MHz","value_type":"typical_construction_table","method":"IPC-TM-650 2.5.5.9","axis":null,"thickness_mm":0.048,"glass_style":"1037","resin_content_pct":72.0,"source_id":"FR096","source_location":"PDF page 5, table 1, row 3, dk; PDF page 5, table 1, row 3, df","source_url":"https://industrial.panasonic.com/content/data/EM/PDF/ipcdatasheet_R-1566(W_WN).pdf","notes":"Manufacturer typical construction-specific data; not guaranteed. Confirm pressed prepreg thickness with PCB fabricator.","ply":null,"conditioning":null,"method_source_text":"1MHz - 1GHz ; IPC TM650-2.5.5.9","collection_group":"fr4","record_id":"PCB008582","source_file":"originals/Panasonic/Panasonic__R-1551(W-WN)_및_R-1566(W-WN)__데이터시트__FR096.pdf","dataset_role":"material_published_parameter","dk_input_status":"scalar_with_frequency","review_flags":"measurement_axis_not_stated"}
{"manufacturer":"Panasonic","product":"R-1566(W/WN)","material_family":null,"material_form":"core","dk":4.2,"dk_min":null,"dk_max":null,"dk_tolerance":null,"df":0.015,"frequency_ghz":8.0,"frequency_text":"8GHz","value_type":"typical_construction_table","method":"IPC-TM-650 2.5.5.5","axis":null,"thickness_mm":0.15,"glass_style":"1080","resin_content_pct":63.0,"source_id":"FR096","source_location":"PDF page 4, table 1, row 8, dk; PDF page 4, table 1, row 8, df","source_url":"https://industrial.panasonic.com/content/data/EM/PDF/ipcdatasheet_R-1566(W_WN).pdf","notes":"Manufacturer typical construction-specific data; not guaranteed. Confirm pressed prepreg thickness with PCB fabricator.","ply":2.0,"conditioning":null,"method_source_text":"2GHz-10GHz ; IPC TM650-2.5.5.5","collection_group":"fr4","record_id":"PCB008880","source_file":"originals/Panasonic/Panasonic__R-1551(W-WN)_및_R-1566(W-WN)__데이터시트__FR096.pdf","dataset_role":"material_published_parameter","dk_input_status":"scalar_with_frequency","review_flags":"measurement_axis_not_stated"}
{"manufacturer":"Panasonic","product":"R-1566(W/WN)","material_family":null,"material_form":"core","dk":5.0,"dk_min":null,"dk_max":null,"dk_tolerance":null,"df":0.01,"frequency_ghz":0.001,"frequency_text":"1MHz","value_type":"typical_construction_table","method":"IPC-TM-650 2.5.5.9","axis":null,"thickness_mm":0.15,"glass_style":"1501","resin_content_pct":44.0,"source_id":"FR096","source_location":"PDF page 3, table 1, row 7, dk; PDF page 3, table 1, row 7, df","source_url":"https://industrial.panasonic.com/content/data/EM/PDF/ipcdatasheet_R-1566(W_WN).pdf","notes":"Manufacturer typical construction-specific data; not guaranteed. Confirm pressed prepreg thickness with PCB fabricator.","ply":1.0,"conditioning":null,"method_source_text":"1MHz - 1GHz ; IPC TM650-2.5.5.9","collection_group":"fr4","record_id":"PCB008881","source_file":"originals/Panasonic/Panasonic__R-1551(W-WN)_및_R-1566(W-WN)__데이터시트__FR096.pdf","dataset_role":"material_published_parameter","dk_input_status":"scalar_with_frequency","review_flags":"measurement_axis_not_stated"}
{"manufacturer":"Panasonic","product":"R-1566(W/WN)","material_family":null,"material_form":"core","dk":4.8,"dk_min":null,"dk_max":null,"dk_tolerance":null,"df":0.01,"frequency_ghz":0.1,"frequency_text":"100MHz","value_type":"typical_construction_table","method":"IPC-TM-650 2.5.5.9","axis":null,"thickness_mm":0.15,"glass_style":"1501","resin_content_pct":44.0,"source_id":"FR096","source_location":"PDF page 3, table 1, row 7, dk; PDF page 3, table 1, row 7, df","source_url":"https://industrial.panasonic.com/content/data/EM/PDF/ipcdatasheet_R-1566(W_WN).pdf","notes":"Manufacturer typical construction-specific data; not guaranteed. Confirm pressed prepreg thickness with PCB fabricator.","ply":1.0,"conditioning":null,"method_source_text":"1MHz - 1GHz ; IPC TM650-2.5.5.9","collection_group":"fr4","record_id":"PCB008882","source_file":"originals/Panasonic/Panasonic__R-1551(W-WN)_및_R-1566(W-WN)__데이터시트__FR096.pdf","dataset_role":"material_published_parameter","dk_input_status":"scalar_with_frequency","review_flags":"measurement_axis_not_stated"}
{"manufacturer":"Panasonic","product":"R-1566(W/WN)","material_family":null,"material_form":"core","dk":4.7,"dk_min":null,"dk_max":null,"dk_tolerance":null,"df":0.01,"frequency_ghz":1.0,"frequency_text":"1GHz","value_type":"typical_construction_table","method":"IPC-TM-650 2.5.5.9","axis":null,"thickness_mm":0.15,"glass_style":"1501","resin_content_pct":44.0,"source_id":"FR096","source_location":"PDF page 3, table 1, row 7, dk; PDF page 3, table 1, row 7, df","source_url":"https://industrial.panasonic.com/content/data/EM/PDF/ipcdatasheet_R-1566(W_WN).pdf","notes":"Manufacturer typical construction-specific data; not guaranteed. Confirm pressed prepreg thickness with PCB fabricator.","ply":1.0,"conditioning":null,"method_source_text":"1MHz - 1GHz ; IPC TM650-2.5.5.9","collection_group":"fr4","record_id":"PCB008883","source_file":"originals/Panasonic/Panasonic__R-1551(W-WN)_및_R-1566(W-WN)__데이터시트__FR096.pdf","dataset_role":"material_published_parameter","dk_input_status":"scalar_with_frequency","review_flags":"measurement_axis_not_stated"}
{"manufacturer":"Panasonic","product":"R-1566(W/WN)","material_family":null,"material_form":"core","dk":4.6,"dk_min":null,"dk_max":null,"dk_tolerance":null,"df":0.015,"frequency_ghz":10.0,"frequency_text":"10GHz","value_type":"typical_construction_table","method":"IPC-TM-650 2.5.5.5","axis":null,"thickness_mm":0.15,"glass_style":"1501","resin_content_pct":44.0,"source_id":"FR096","source_location":"PDF page 4, table 1, row 7, dk; PDF page 4, table 1, row 7, df","source_url":"https://industrial.panasonic.com/content/data/EM/PDF/ipcdatasheet_R-1566(W_WN).pdf","notes":"Manufacturer typical construction-specific data; not guaranteed. Confirm pressed prepreg thickness with PCB fabricator.","ply":1.0,"conditioning":null,"method_source_text":"2GHz-10GHz ; IPC TM650-2.5.5.5","collection_group":"fr4","record_id":"PCB008884","source_file":"originals/Panasonic/Panasonic__R-1551(W-WN)_및_R-1566(W-WN)__데이터시트__FR096.pdf","dataset_role":"material_published_parameter","dk_input_status":"scalar_with_frequency","review_flags":"measurement_axis_not_stated"}
{"manufacturer":"Panasonic","product":"R-1566(W/WN)","material_family":null,"material_form":"core","dk":4.7,"dk_min":null,"dk_max":null,"dk_tolerance":null,"df":0.012,"frequency_ghz":2.0,"frequency_text":"2GHz","value_type":"typical_construction_table","method":"IPC-TM-650 2.5.5.5","axis":null,"thickness_mm":0.15,"glass_style":"1501","resin_content_pct":44.0,"source_id":"FR096","source_location":"PDF page 4, table 1, row 7, dk; PDF page 4, table 1, row 7, df","source_url":"https://industrial.panasonic.com/content/data/EM/PDF/ipcdatasheet_R-1566(W_WN).pdf","notes":"Manufacturer typical construction-specific data; not guaranteed. Confirm pressed prepreg thickness with PCB fabricator.","ply":1.0,"conditioning":null,"method_source_text":"2GHz-10GHz ; IPC TM650-2.5.5.5","collection_group":"fr4","record_id":"PCB008885","source_file":"originals/Panasonic/Panasonic__R-1551(W-WN)_및_R-1566(W-WN)__데이터시트__FR096.pdf","dataset_role":"material_published_parameter","dk_input_status":"scalar_with_frequency","review_flags":"measurement_axis_not_stated"}
{"manufacturer":"Panasonic","product":"R-1566(W/WN)","material_family":null,"material_form":"core","dk":4.7,"dk_min":null,"dk_max":null,"dk_tolerance":null,"df":0.012,"frequency_ghz":4.0,"frequency_text":"4GHz","value_type":"typical_construction_table","method":"IPC-TM-650 2.5.5.5","axis":null,"thickness_mm":0.15,"glass_style":"1501","resin_content_pct":44.0,"source_id":"FR096","source_location":"PDF page 4, table 1, row 7, dk; PDF page 4, table 1, row 7, df","source_url":"https://industrial.panasonic.com/content/data/EM/PDF/ipcdatasheet_R-1566(W_WN).pdf","notes":"Manufacturer typical construction-specific data; not guaranteed. Confirm pressed prepreg thickness with PCB fabricator.","ply":1.0,"conditioning":null,"method_source_text":"2GHz-10GHz ; IPC TM650-2.5.5.5","collection_group":"fr4","record_id":"PCB008886","source_file":"originals/Panasonic/Panasonic__R-1551(W-WN)_및_R-1566(W-WN)__데이터시트__FR096.pdf","dataset_role":"material_published_parameter","dk_input_status":"scalar_with_frequency","review_flags":"measurement_axis_not_stated"}
{"manufacturer":"Panasonic","product":"R-1566(W/WN)","material_family":null,"material_form":"core","dk":4.7,"dk_min":null,"dk_max":null,"dk_tolerance":null,"df":0.012,"frequency_ghz":6.0,"frequency_text":"6GHz","value_type":"typical_construction_table","method":"IPC-TM-650 2.5.5.5","axis":null,"thickness_mm":0.15,"glass_style":"1501","resin_content_pct":44.0,"source_id":"FR096","source_location":"PDF page 4, table 1, row 7, dk; PDF page 4, table 1, row 7, df","source_url":"https://industrial.panasonic.com/content/data/EM/PDF/ipcdatasheet_R-1566(W_WN).pdf","notes":"Manufacturer typical construction-specific data; not guaranteed. Confirm pressed prepreg thickness with PCB fabricator.","ply":1.0,"conditioning":null,"method_source_text":"2GHz-10GHz ; IPC TM650-2.5.5.5","collection_group":"fr4","record_id":"PCB008887","source_file":"originals/Panasonic/Panasonic__R-1551(W-WN)_및_R-1566(W-WN)__데이터시트__FR096.pdf","dataset_role":"material_published_parameter","dk_input_status":"scalar_with_frequency","review_flags":"measurement_axis_not_stated"}
{"manufacturer":"Panasonic","product":"R-1566(W/WN)","material_family":null,"material_form":"core","dk":4.6,"dk_min":null,"dk_max":null,"dk_tolerance":null,"df":0.013,"frequency_ghz":8.0,"frequency_text":"8GHz","value_type":"typical_construction_table","method":"IPC-TM-650 2.5.5.5","axis":null,"thickness_mm":0.15,"glass_style":"1501","resin_content_pct":44.0,"source_id":"FR096","source_location":"PDF page 4, table 1, row 7, dk; PDF page 4, table 1, row 7, df","source_url":"https://industrial.panasonic.com/content/data/EM/PDF/ipcdatasheet_R-1566(W_WN).pdf","notes":"Manufacturer typical construction-specific data; not guaranteed. Confirm pressed prepreg thickness with PCB fabricator.","ply":1.0,"conditioning":null,"method_source_text":"2GHz-10GHz ; IPC TM650-2.5.5.5","collection_group":"fr4","record_id":"PCB008888","source_file":"originals/Panasonic/Panasonic__R-1551(W-WN)_및_R-1566(W-WN)__데이터시트__FR096.pdf","dataset_role":"material_published_parameter","dk_input_status":"scalar_with_frequency","review_flags":"measurement_axis_not_stated"}
{"manufacturer":"Panasonic","product":"R-1566(W/WN)","material_family":null,"material_form":"core","dk":5.0,"dk_min":null,"dk_max":null,"dk_tolerance":null,"df":0.01,"frequency_ghz":0.001,"frequency_text":"1MHz","value_type":"typical_construction_table","method":"IPC-TM-650 2.5.5.9","axis":null,"thickness_mm":0.3,"glass_style":"1501","resin_content_pct":44.0,"source_id":"FR096","source_location":"PDF page 3, table 1, row 13, dk; PDF page 3, table 1, row 13, df","source_url":"https://industrial.panasonic.com/content/data/EM/PDF/ipcdatasheet_R-1566(W_WN).pdf","notes":"Manufacturer typical construction-specific data; not guaranteed. Confirm pressed prepreg thickness with PCB fabricator.","ply":2.0,"conditioning":null,"method_source_text":"1MHz - 1GHz ; IPC TM650-2.5.5.9","collection_group":"fr4","record_id":"PCB008889","source_file":"originals/Panasonic/Panasonic__R-1551(W-WN)_및_R-1566(W-WN)__데이터시트__FR096.pdf","dataset_role":"material_published_parameter","dk_input_status":"scalar_with_frequency","review_flags":"measurement_axis_not_stated"}
{"manufacturer":"Panasonic","product":"R-1566(W/WN)","material_family":null,"material_form":"core","dk":4.8,"dk_min":null,"dk_max":null,"dk_tolerance":null,"df":0.01,"frequency_ghz":0.1,"frequency_text":"100MHz","value_type":"typical_construction_table","method":"IPC-TM-650 2.5.5.9","axis":null,"thickness_mm":0.3,"glass_style":"1501","resin_content_pct":44.0,"source_id":"FR096","source_location":"PDF page 3, table 1, row 13, dk; PDF page 3, table 1, row 13, df","source_url":"https://industrial.panasonic.com/content/data/EM/PDF/ipcdatasheet_R-1566(W_WN).pdf","notes":"Manufacturer typical construction-specific data; not guaranteed. Confirm pressed prepreg thickness with PCB fabricator.","ply":2.0,"conditioning":null,"method_source_text":"1MHz - 1GHz ; IPC TM650-2.5.5.9","collection_group":"fr4","record_id":"PCB008890","source_file":"originals/Panasonic/Panasonic__R-1551(W-WN)_및_R-1566(W-WN)__데이터시트__FR096.pdf","dataset_role":"material_published_parameter","dk_input_status":"scalar_with_frequency","review_flags":"measurement_axis_not_stated"}
{"manufacturer":"Panasonic","product":"R-1566(W/WN)","material_family":null,"material_form":"core","dk":4.7,"dk_min":null,"dk_max":null,"dk_tolerance":null,"df":0.01,"frequency_ghz":1.0,"frequency_text":"1GHz","value_type":"typical_construction_table","method":"IPC-TM-650 2.5.5.9","axis":null,"thickness_mm":0.3,"glass_style":"1501","resin_content_pct":44.0,"source_id":"FR096","source_location":"PDF page 3, table 1, row 13, dk; PDF page 3, table 1, row 13, df","source_url":"https://industrial.panasonic.com/content/data/EM/PDF/ipcdatasheet_R-1566(W_WN).pdf","notes":"Manufacturer typical construction-specific data; not guaranteed. Confirm pressed prepreg thickness with PCB fabricator.","ply":2.0,"conditioning":null,"method_source_text":"1MHz - 1GHz ; IPC TM650-2.5.5.9","collection_group":"fr4","record_id":"PCB008891","source_file":"originals/Panasonic/Panasonic__R-1551(W-WN)_및_R-1566(W-WN)__데이터시트__FR096.pdf","dataset_role":"material_published_parameter","dk_input_status":"scalar_with_frequency","review_flags":"measurement_axis_not_stated"}
{"manufacturer":"Panasonic","product":"R-1566(W/WN)","material_family":null,"material_form":"core","dk":4.6,"dk_min":null,"dk_max":null,"dk_tolerance":null,"df":0.015,"frequency_ghz":10.0,"frequency_text":"10GHz","value_type":"typical_construction_table","method":"IPC-TM-650 2.5.5.5","axis":null,"thickness_mm":0.3,"glass_style":"1501","resin_content_pct":44.0,"source_id":"FR096","source_location":"PDF page 4, table 1, row 13, dk; PDF page 4, table 1, row 13, df","source_url":"https://industrial.panasonic.com/content/data/EM/PDF/ipcdatasheet_R-1566(W_WN).pdf","notes":"Manufacturer typical construction-specific data; not guaranteed. Confirm pressed prepreg thickness with PCB fabricator.","ply":2.0,"conditioning":null,"method_source_text":"2GHz-10GHz ; IPC TM650-2.5.5.5","collection_group":"fr4","record_id":"PCB008892","source_file":"originals/Panasonic/Panasonic__R-1551(W-WN)_및_R-1566(W-WN)__데이터시트__FR096.pdf","dataset_role":"material_published_parameter","dk_input_status":"scalar_with_frequency","review_flags":"measurement_axis_not_stated"}
{"manufacturer":"Panasonic","product":"R-1566(W/WN)","material_family":null,"material_form":"core","dk":4.7,"dk_min":null,"dk_max":null,"dk_tolerance":null,"df":0.012,"frequency_ghz":2.0,"frequency_text":"2GHz","value_type":"typical_construction_table","method":"IPC-TM-650 2.5.5.5","axis":null,"thickness_mm":0.3,"glass_style":"1501","resin_content_pct":44.0,"source_id":"FR096","source_location":"PDF page 4, table 1, row 13, dk; PDF page 4, table 1, row 13, df","source_url":"https://industrial.panasonic.com/content/data/EM/PDF/ipcdatasheet_R-1566(W_WN).pdf","notes":"Manufacturer typical construction-specific data; not guaranteed. Confirm pressed prepreg thickness with PCB fabricator.","ply":2.0,"conditioning":null,"method_source_text":"2GHz-10GHz ; IPC TM650-2.5.5.5","collection_group":"fr4","record_id":"PCB008893","source_file":"originals/Panasonic/Panasonic__R-1551(W-WN)_및_R-1566(W-WN)__데이터시트__FR096.pdf","dataset_role":"material_published_parameter","dk_input_status":"scalar_with_frequency","review_flags":"measurement_axis_not_stated"}
{"manufacturer":"Panasonic","product":"R-1566(W/WN)","material_family":null,"material_form":"core","dk":4.7,"dk_min":null,"dk_max":null,"dk_tolerance":null,"df":0.012,"frequency_ghz":4.0,"frequency_text":"4GHz","value_type":"typical_construction_table","method":"IPC-TM-650 2.5.5.5","axis":null,"thickness_mm":0.3,"glass_style":"1501","resin_content_pct":44.0,"source_id":"FR096","source_location":"PDF page 4, table 1, row 13, dk; PDF page 4, table 1, row 13, df","source_url":"https://industrial.panasonic.com/content/data/EM/PDF/ipcdatasheet_R-1566(W_WN).pdf","notes":"Manufacturer typical construction-specific data; not guaranteed. Confirm pressed prepreg thickness with PCB fabricator.","ply":2.0,"conditioning":null,"method_source_text":"2GHz-10GHz ; IPC TM650-2.5.5.5","collection_group":"fr4","record_id":"PCB008894","source_file":"originals/Panasonic/Panasonic__R-1551(W-WN)_및_R-1566(W-WN)__데이터시트__FR096.pdf","dataset_role":"material_published_parameter","dk_input_status":"scalar_with_frequency","review_flags":"measurement_axis_not_stated"}
{"manufacturer":"Panasonic","product":"R-1566(W/WN)","material_family":null,"material_form":"core","dk":4.7,"dk_min":null,"dk_max":null,"dk_tolerance":null,"df":0.012,"frequency_ghz":6.0,"frequency_text":"6GHz","value_type":"typical_construction_table","method":"IPC-TM-650 2.5.5.5","axis":null,"thickness_mm":0.3,"glass_style":"1501","resin_content_pct":44.0,"source_id":"FR096","source_location":"PDF page 4, table 1, row 13, dk; PDF page 4, table 1, row 13, df","source_url":"https://industrial.panasonic.com/content/data/EM/PDF/ipcdatasheet_R-1566(W_WN).pdf","notes":"Manufacturer typical construction-specific data; not guaranteed. Confirm pressed prepreg thickness with PCB fabricator.","ply":2.0,"conditioning":null,"method_source_text":"2GHz-10GHz ; IPC TM650-2.5.5.5","collection_group":"fr4","record_id":"PCB008895","source_file":"originals/Panasonic/Panasonic__R-1551(W-WN)_및_R-1566(W-WN)__데이터시트__FR096.pdf","dataset_role":"material_published_parameter","dk_input_status":"scalar_with_frequency","review_flags":"measurement_axis_not_stated"}
{"manufacturer":"Panasonic","product":"R-1566(W/WN)","material_family":null,"material_form":"core","dk":4.6,"dk_min":null,"dk_max":null,"dk_tolerance":null,"df":0.013,"frequency_ghz":8.0,"frequency_text":"8GHz","value_type":"typical_construction_table","method":"IPC-TM-650 2.5.5.5","axis":null,"thickness_mm":0.3,"glass_style":"1501","resin_content_pct":44.0,"source_id":"FR096","source_location":"PDF page 4, table 1, row 13, dk; PDF page 4, table 1, row 13, df","source_url":"https://industrial.panasonic.com/content/data/EM/PDF/ipcdatasheet_R-1566(W_WN).pdf","notes":"Manufacturer typical construction-specific data; not guaranteed. Confirm pressed prepreg thickness with PCB fabricator.","ply":2.0,"conditioning":null,"method_source_text":"2GHz-10GHz ; IPC TM650-2.5.5.5","collection_group":"fr4","record_id":"PCB008896","source_file":"originals/Panasonic/Panasonic__R-1551(W-WN)_및_R-1566(W-WN)__데이터시트__FR096.pdf","dataset_role":"material_published_parameter","dk_input_status":"scalar_with_frequency","review_flags":"measurement_axis_not_stated"}
{"manufacturer":"Panasonic","product":"R-1566(W/WN)","material_family":null,"material_form":"core","dk":5.0,"dk_min":null,"dk_max":null,"dk_tolerance":null,"df":0.01,"frequency_ghz":0.001,"frequency_text":"1MHz","value_type":"typical_construction_table","method":"IPC-TM-650 2.5.5.9","axis":null,"thickness_mm":0.13,"glass_style":"1504","resin_content_pct":43.0,"source_id":"FR096","source_location":"PDF page 3, table 1, row 6, dk; PDF page 3, table 1, row 6, df","source_url":"https://industrial.panasonic.com/content/data/EM/PDF/ipcdatasheet_R-1566(W_WN).pdf","notes":"Manufacturer typical construction-specific data; not guaranteed. Confirm pressed prepreg thickness with PCB fabricator.","ply":1.0,"conditioning":null,"method_source_text":"1MHz - 1GHz ; IPC TM650-2.5.5.9","collection_group":"fr4","record_id":"PCB008897","source_file":"originals/Panasonic/Panasonic__R-1551(W-WN)_및_R-1566(W-WN)__데이터시트__FR096.pdf","dataset_role":"material_published_parameter","dk_input_status":"scalar_with_frequency","review_flags":"measurement_axis_not_stated"}
{"manufacturer":"Panasonic","product":"R-1566(W/WN)","material_family":null,"material_form":"core","dk":4.8,"dk_min":null,"dk_max":null,"dk_tolerance":null,"df":0.01,"frequency_ghz":0.1,"frequency_text":"100MHz","value_type":"typical_construction_table","method":"IPC-TM-650 2.5.5.9","axis":null,"thickness_mm":0.13,"glass_style":"1504","resin_content_pct":43.0,"source_id":"FR096","source_location":"PDF page 3, table 1, row 6, dk; PDF page 3, table 1, row 6, df","source_url":"https://industrial.panasonic.com/content/data/EM/PDF/ipcdatasheet_R-1566(W_WN).pdf","notes":"Manufacturer typical construction-specific data; not guaranteed. Confirm pressed prepreg thickness with PCB fabricator.","ply":1.0,"conditioning":null,"method_source_text":"1MHz - 1GHz ; IPC TM650-2.5.5.9","collection_group":"fr4","record_id":"PCB008898","source_file":"originals/Panasonic/Panasonic__R-1551(W-WN)_및_R-1566(W-WN)__데이터시트__FR096.pdf","dataset_role":"material_published_parameter","dk_input_status":"scalar_with_frequency","review_flags":"measurement_axis_not_stated"}
{"manufacturer":"Panasonic","product":"R-1566(W/WN)","material_family":null,"material_form":"core","dk":4.7,"dk_min":null,"dk_max":null,"dk_tolerance":null,"df":0.01,"frequency_ghz":1.0,"frequency_text":"1GHz","value_type":"typical_construction_table","method":"IPC-TM-650 2.5.5.9","axis":null,"thickness_mm":0.13,"glass_style":"1504","resin_content_pct":43.0,"source_id":"FR096","source_location":"PDF page 3, table 1, row 6, dk; PDF page 3, table 1, row 6, df","source_url":"https://industrial.panasonic.com/content/data/EM/PDF/ipcdatasheet_R-1566(W_WN).pdf","notes":"Manufacturer typical construction-specific data; not guaranteed. Confirm pressed prepreg thickness with PCB fabricator.","ply":1.0,"conditioning":null,"method_source_text":"1MHz - 1GHz ; IPC TM650-2.5.5.9","collection_group":"fr4","record_id":"PCB008899","source_file":"originals/Panasonic/Panasonic__R-1551(W-WN)_및_R-1566(W-WN)__데이터시트__FR096.pdf","dataset_role":"material_published_parameter","dk_input_status":"scalar_with_frequency","review_flags":"measurement_axis_not_stated"}
{"manufacturer":"Panasonic","product":"R-1566(W/WN)","material_family":null,"material_form":"core","dk":4.6,"dk_min":null,"dk_max":null,"dk_tolerance":null,"df":0.015,"frequency_ghz":10.0,"frequency_text":"10GHz","value_type":"typical_construction_table","method":"IPC-TM-650 2.5.5.5","axis":null,"thickness_mm":0.13,"glass_style":"1504","resin_content_pct":43.0,"source_id":"FR096","source_location":"PDF page 4, table 1, row 6, dk; PDF page 4, table 1, row 6, df","source_url":"https://industrial.panasonic.com/content/data/EM/PDF/ipcdatasheet_R-1566(W_WN).pdf","notes":"Manufacturer typical construction-specific data; not guaranteed. Confirm pressed prepreg thickness with PCB fabricator.","ply":1.0,"conditioning":null,"method_source_text":"2GHz-10GHz ; IPC TM650-2.5.5.5","collection_group":"fr4","record_id":"PCB008900","source_file":"originals/Panasonic/Panasonic__R-1551(W-WN)_및_R-1566(W-WN)__데이터시트__FR096.pdf","dataset_role":"material_published_parameter","dk_input_status":"scalar_with_frequency","review_flags":"measurement_axis_not_stated"}
{"manufacturer":"Panasonic","product":"R-1566(W/WN)","material_family":null,"material_form":"core","dk":4.7,"dk_min":null,"dk_max":null,"dk_tolerance":null,"df":0.012,"frequency_ghz":2.0,"frequency_text":"2GHz","value_type":"typical_construction_table","method":"IPC-TM-650 2.5.5.5","axis":null,"thickness_mm":0.13,"glass_style":"1504","resin_content_pct":43.0,"source_id":"FR096","source_location":"PDF page 4, table 1, row 6, dk; PDF page 4, table 1, row 6, df","source_url":"https://industrial.panasonic.com/content/data/EM/PDF/ipcdatasheet_R-1566(W_WN).pdf","notes":"Manufacturer typical construction-specific data; not guaranteed. Confirm pressed prepreg thickness with PCB fabricator.","ply":1.0,"conditioning":null,"method_source_text":"2GHz-10GHz ; IPC TM650-2.5.5.5","collection_group":"fr4","record_id":"PCB008901","source_file":"originals/Panasonic/Panasonic__R-1551(W-WN)_및_R-1566(W-WN)__데이터시트__FR096.pdf","dataset_role":"material_published_parameter","dk_input_status":"scalar_with_frequency","review_flags":"measurement_axis_not_stated"}
{"manufacturer":"Panasonic","product":"R-1566(W/WN)","material_family":null,"material_form":"core","dk":4.7,"dk_min":null,"dk_max":null,"dk_tolerance":null,"df":0.012,"frequency_ghz":4.0,"frequency_text":"4GHz","value_type":"typical_construction_table","method":"IPC-TM-650 2.5.5.5","axis":null,"thickness_mm":0.13,"glass_style":"1504","resin_content_pct":43.0,"source_id":"FR096","source_location":"PDF page 4, table 1, row 6, dk; PDF page 4, table 1, row 6, df","source_url":"https://industrial.panasonic.com/content/data/EM/PDF/ipcdatasheet_R-1566(W_WN).pdf","notes":"Manufacturer typical construction-specific data; not guaranteed. Confirm pressed prepreg thickness with PCB fabricator.","ply":1.0,"conditioning":null,"method_source_text":"2GHz-10GHz ; IPC TM650-2.5.5.5","collection_group":"fr4","record_id":"PCB008902","source_file":"originals/Panasonic/Panasonic__R-1551(W-WN)_및_R-1566(W-WN)__데이터시트__FR096.pdf","dataset_role":"material_published_parameter","dk_input_status":"scalar_with_frequency","review_flags":"measurement_axis_not_stated"}
{"manufacturer":"Panasonic","product":"R-1566(W/WN)","material_family":null,"material_form":"core","dk":4.7,"dk_min":null,"dk_max":null,"dk_tolerance":null,"df":0.012,"frequency_ghz":6.0,"frequency_text":"6GHz","value_type":"typical_construction_table","method":"IPC-TM-650 2.5.5.5","axis":null,"thickness_mm":0.13,"glass_style":"1504","resin_content_pct":43.0,"source_id":"FR096","source_location":"PDF page 4, table 1, row 6, dk; PDF page 4, table 1, row 6, df","source_url":"https://industrial.panasonic.com/content/data/EM/PDF/ipcdatasheet_R-1566(W_WN).pdf","notes":"Manufacturer typical construction-specific data; not guaranteed. Confirm pressed prepreg thickness with PCB fabricator.","ply":1.0,"conditioning":null,"method_source_text":"2GHz-10GHz ; IPC TM650-2.5.5.5","collection_group":"fr4","record_id":"PCB008903","source_file":"originals/Panasonic/Panasonic__R-1551(W-WN)_및_R-1566(W-WN)__데이터시트__FR096.pdf","dataset_role":"material_published_parameter","dk_input_status":"scalar_with_frequency","review_flags":"measurement_axis_not_stated"}
{"manufacturer":"Panasonic","product":"R-1566(W/WN)","material_family":null,"material_form":"core","dk":4.7,"dk_min":null,"dk_max":null,"dk_tolerance":null,"df":0.013,"frequency_ghz":8.0,"frequency_text":"8GHz","value_type":"typical_construction_table","method":"IPC-TM-650 2.5.5.5","axis":null,"thickness_mm":0.13,"glass_style":"1504","resin_content_pct":43.0,"source_id":"FR096","source_location":"PDF page 4, table 1, row 6, dk; PDF page 4, table 1, row 6, df","source_url":"https://industrial.panasonic.com/content/data/EM/PDF/ipcdatasheet_R-1566(W_WN).pdf","notes":"Manufacturer typical construction-specific data; not guaranteed. Confirm pressed prepreg thickness with PCB fabricator.","ply":1.0,"conditioning":null,"method_source_text":"2GHz-10GHz ; IPC TM650-2.5.5.5","collection_group":"fr4","record_id":"PCB008904","source_file":"originals/Panasonic/Panasonic__R-1551(W-WN)_및_R-1566(W-WN)__데이터시트__FR096.pdf","dataset_role":"material_published_parameter","dk_input_status":"scalar_with_frequency","review_flags":"measurement_axis_not_stated"}
{"manufacturer":"Panasonic","product":"R-1566(W/WN)","material_family":null,"material_form":"core","dk":5.0,"dk_min":null,"dk_max":null,"dk_tolerance":null,"df":0.01,"frequency_ghz":0.001,"frequency_text":"1MHz","value_type":"typical_construction_table","method":"IPC-TM-650 2.5.5.9","axis":null,"thickness_mm":0.25,"glass_style":"1504","resin_content_pct":43.0,"source_id":"FR096","source_location":"PDF page 3, table 1, row 12, dk; PDF page 3, table 1, row 12, df","source_url":"https://industrial.panasonic.com/content/data/EM/PDF/ipcdatasheet_R-1566(W_WN).pdf","notes":"Manufacturer typical construction-specific data; not guaranteed. Confirm pressed prepreg thickness with PCB fabricator.","ply":2.0,"conditioning":null,"method_source_text":"1MHz - 1GHz ; IPC TM650-2.5.5.9","collection_group":"fr4","record_id":"PCB008905","source_file":"originals/Panasonic/Panasonic__R-1551(W-WN)_및_R-1566(W-WN)__데이터시트__FR096.pdf","dataset_role":"material_published_parameter","dk_input_status":"scalar_with_frequency","review_flags":"measurement_axis_not_stated"}
{"manufacturer":"Panasonic","product":"R-1566(W/WN)","material_family":null,"material_form":"core","dk":4.8,"dk_min":null,"dk_max":null,"dk_tolerance":null,"df":0.01,"frequency_ghz":0.1,"frequency_text":"100MHz","value_type":"typical_construction_table","method":"IPC-TM-650 2.5.5.9","axis":null,"thickness_mm":0.25,"glass_style":"1504","resin_content_pct":43.0,"source_id":"FR096","source_location":"PDF page 3, table 1, row 12, dk; PDF page 3, table 1, row 12, df","source_url":"https://industrial.panasonic.com/content/data/EM/PDF/ipcdatasheet_R-1566(W_WN).pdf","notes":"Manufacturer typical construction-specific data; not guaranteed. Confirm pressed prepreg thickness with PCB fabricator.","ply":2.0,"conditioning":null,"method_source_text":"1MHz - 1GHz ; IPC TM650-2.5.5.9","collection_group":"fr4","record_id":"PCB008906","source_file":"originals/Panasonic/Panasonic__R-1551(W-WN)_및_R-1566(W-WN)__데이터시트__FR096.pdf","dataset_role":"material_published_parameter","dk_input_status":"scalar_with_frequency","review_flags":"measurement_axis_not_stated"}
{"manufacturer":"Panasonic","product":"R-1566(W/WN)","material_family":null,"material_form":"core","dk":4.7,"dk_min":null,"dk_max":null,"dk_tolerance":null,"df":0.01,"frequency_ghz":1.0,"frequency_text":"1GHz","value_type":"typical_construction_table","method":"IPC-TM-650 2.5.5.9","axis":null,"thickness_mm":0.25,"glass_style":"1504","resin_content_pct":43.0,"source_id":"FR096","source_location":"PDF page 3, table 1, row 12, dk; PDF page 3, table 1, row 12, df","source_url":"https://industrial.panasonic.com/content/data/EM/PDF/ipcdatasheet_R-1566(W_WN).pdf","notes":"Manufacturer typical construction-specific data; not guaranteed. Confirm pressed prepreg thickness with PCB fabricator.","ply":2.0,"conditioning":null,"method_source_text":"1MHz - 1GHz ; IPC TM650-2.5.5.9","collection_group":"fr4","record_id":"PCB008907","source_file":"originals/Panasonic/Panasonic__R-1551(W-WN)_및_R-1566(W-WN)__데이터시트__FR096.pdf","dataset_role":"material_published_parameter","dk_input_status":"scalar_with_frequency","review_flags":"measurement_axis_not_stated"}
{"manufacturer":"Panasonic","product":"R-1566(W/WN)","material_family":null,"material_form":"core","dk":4.6,"dk_min":null,"dk_max":null,"dk_tolerance":null,"df":0.015,"frequency_ghz":10.0,"frequency_text":"10GHz","value_type":"typical_construction_table","method":"IPC-TM-650 2.5.5.5","axis":null,"thickness_mm":0.25,"glass_style":"1504","resin_content_pct":43.0,"source_id":"FR096","source_location":"PDF page 4, table 1, row 12, dk; PDF page 4, table 1, row 12, df","source_url":"https://industrial.panasonic.com/content/data/EM/PDF/ipcdatasheet_R-1566(W_WN).pdf","notes":"Manufacturer typical construction-specific data; not guaranteed. Confirm pressed prepreg thickness with PCB fabricator.","ply":2.0,"conditioning":null,"method_source_text":"2GHz-10GHz ; IPC TM650-2.5.5.5","collection_group":"fr4","record_id":"PCB008908","source_file":"originals/Panasonic/Panasonic__R-1551(W-WN)_및_R-1566(W-WN)__데이터시트__FR096.pdf","dataset_role":"material_published_parameter","dk_input_status":"scalar_with_frequency","review_flags":"measurement_axis_not_stated"}
{"manufacturer":"Panasonic","product":"R-1566(W/WN)","material_family":null,"material_form":"core","dk":4.7,"dk_min":null,"dk_max":null,"dk_tolerance":null,"df":0.012,"frequency_ghz":2.0,"frequency_text":"2GHz","value_type":"typical_construction_table","method":"IPC-TM-650 2.5.5.5","axis":null,"thickness_mm":0.25,"glass_style":"1504","resin_content_pct":43.0,"source_id":"FR096","source_location":"PDF page 4, table 1, row 12, dk; PDF page 4, table 1, row 12, df","source_url":"https://industrial.panasonic.com/content/data/EM/PDF/ipcdatasheet_R-1566(W_WN).pdf","notes":"Manufacturer typical construction-specific data; not guaranteed. Confirm pressed prepreg thickness with PCB fabricator.","ply":2.0,"conditioning":null,"method_source_text":"2GHz-10GHz ; IPC TM650-2.5.5.5","collection_group":"fr4","record_id":"PCB008909","source_file":"originals/Panasonic/Panasonic__R-1551(W-WN)_및_R-1566(W-WN)__데이터시트__FR096.pdf","dataset_role":"material_published_parameter","dk_input_status":"scalar_with_frequency","review_flags":"measurement_axis_not_stated"}
{"manufacturer":"Panasonic","product":"R-1566(W/WN)","material_family":null,"material_form":"core","dk":4.7,"dk_min":null,"dk_max":null,"dk_tolerance":null,"df":0.012,"frequency_ghz":4.0,"frequency_text":"4GHz","value_type":"typical_construction_table","method":"IPC-TM-650 2.5.5.5","axis":null,"thickness_mm":0.25,"glass_style":"1504","resin_content_pct":43.0,"source_id":"FR096","source_location":"PDF page 4, table 1, row 12, dk; PDF page 4, table 1, row 12, df","source_url":"https://industrial.panasonic.com/content/data/EM/PDF/ipcdatasheet_R-1566(W_WN).pdf","notes":"Manufacturer typical construction-specific data; not guaranteed. Confirm pressed prepreg thickness with PCB fabricator.","ply":2.0,"conditioning":null,"method_source_text":"2GHz-10GHz ; IPC TM650-2.5.5.5","collection_group":"fr4","record_id":"PCB008910","source_file":"originals/Panasonic/Panasonic__R-1551(W-WN)_및_R-1566(W-WN)__데이터시트__FR096.pdf","dataset_role":"material_published_parameter","dk_input_status":"scalar_with_frequency","review_flags":"measurement_axis_not_stated"}
{"manufacturer":"Panasonic","product":"R-1566(W/WN)","material_family":null,"material_form":"core","dk":4.7,"dk_min":null,"dk_max":null,"dk_tolerance":null,"df":0.012,"frequency_ghz":6.0,"frequency_text":"6GHz","value_type":"typical_construction_table","method":"IPC-TM-650 2.5.5.5","axis":null,"thickness_mm":0.25,"glass_style":"1504","resin_content_pct":43.0,"source_id":"FR096","source_location":"PDF page 4, table 1, row 12, dk; PDF page 4, table 1, row 12, df","source_url":"https://industrial.panasonic.com/content/data/EM/PDF/ipcdatasheet_R-1566(W_WN).pdf","notes":"Manufacturer typical construction-specific data; not guaranteed. Confirm pressed prepreg thickness with PCB fabricator.","ply":2.0,"conditioning":null,"method_source_text":"2GHz-10GHz ; IPC TM650-2.5.5.5","collection_group":"fr4","record_id":"PCB008911","source_file":"originals/Panasonic/Panasonic__R-1551(W-WN)_및_R-1566(W-WN)__데이터시트__FR096.pdf","dataset_role":"material_published_parameter","dk_input_status":"scalar_with_frequency","review_flags":"measurement_axis_not_stated"}
{"manufacturer":"Panasonic","product":"R-1566(W/WN)","material_family":null,"material_form":"core","dk":4.7,"dk_min":null,"dk_max":null,"dk_tolerance":null,"df":0.013,"frequency_ghz":8.0,"frequency_text":"8GHz","value_type":"typical_construction_table","method":"IPC-TM-650 2.5.5.5","axis":null,"thickness_mm":0.25,"glass_style":"1504","resin_content_pct":43.0,"source_id":"FR096","source_location":"PDF page 4, table 1, row 12, dk; PDF page 4, table 1, row 12, df","source_url":"https://industrial.panasonic.com/content/data/EM/PDF/ipcdatasheet_R-1566(W_WN).pdf","notes":"Manufacturer typical construction-specific data; not guaranteed. Confirm pressed prepreg thickness with PCB fabricator.","ply":2.0,"conditioning":null,"method_source_text":"2GHz-10GHz ; IPC TM650-2.5.5.5","collection_group":"fr4","record_id":"PCB008912","source_file":"originals/Panasonic/Panasonic__R-1551(W-WN)_및_R-1566(W-WN)__데이터시트__FR096.pdf","dataset_role":"material_published_parameter","dk_input_status":"scalar_with_frequency","review_flags":"measurement_axis_not_stated"}
{"manufacturer":"Panasonic","product":"R-1566(W/WN)","material_family":null,"material_form":"core","dk":4.9,"dk_min":null,"dk_max":null,"dk_tolerance":null,"df":0.01,"frequency_ghz":0.001,"frequency_text":"1MHz","value_type":"typical_construction_table","method":"IPC-TM-650 2.5.5.9","axis":null,"thickness_mm":0.1,"glass_style":"2116","resin_content_pct":46.0,"source_id":"FR096","source_location":"PDF page 3, table 1, row 5, dk; PDF page 3, table 1, row 5, df","source_url":"https://industrial.panasonic.com/content/data/EM/PDF/ipcdatasheet_R-1566(W_WN).pdf","notes":"Manufacturer typical construction-specific data; not guaranteed. Confirm pressed prepreg thickness with PCB fabricator.","ply":1.0,"conditioning":null,"method_source_text":"1MHz - 1GHz ; IPC TM650-2.5.5.9","collection_group":"fr4","record_id":"PCB008913","source_file":"originals/Panasonic/Panasonic__R-1551(W-WN)_및_R-1566(W-WN)__데이터시트__FR096.pdf","dataset_role":"material_published_parameter","dk_input_status":"scalar_with_frequency","review_flags":"measurement_axis_not_stated"}
{"manufacturer":"Panasonic","product":"R-1566(W/WN)","material_family":null,"material_form":"core","dk":4.7,"dk_min":null,"dk_max":null,"dk_tolerance":null,"df":0.01,"frequency_ghz":0.1,"frequency_text":"100MHz","value_type":"typical_construction_table","method":"IPC-TM-650 2.5.5.9","axis":null,"thickness_mm":0.1,"glass_style":"2116","resin_content_pct":46.0,"source_id":"FR096","source_location":"PDF page 3, table 1, row 5, dk; PDF page 3, table 1, row 5, df","source_url":"https://industrial.panasonic.com/content/data/EM/PDF/ipcdatasheet_R-1566(W_WN).pdf","notes":"Manufacturer typical construction-specific data; not guaranteed. Confirm pressed prepreg thickness with PCB fabricator.","ply":1.0,"conditioning":null,"method_source_text":"1MHz - 1GHz ; IPC TM650-2.5.5.9","collection_group":"fr4","record_id":"PCB008914","source_file":"originals/Panasonic/Panasonic__R-1551(W-WN)_및_R-1566(W-WN)__데이터시트__FR096.pdf","dataset_role":"material_published_parameter","dk_input_status":"scalar_with_frequency","review_flags":"measurement_axis_not_stated"}
{"manufacturer":"Panasonic","product":"R-1566(W/WN)","material_family":null,"material_form":"core","dk":4.6,"dk_min":null,"dk_max":null,"dk_tolerance":null,"df":0.01,"frequency_ghz":1.0,"frequency_text":"1GHz","value_type":"typical_construction_table","method":"IPC-TM-650 2.5.5.9","axis":null,"thickness_mm":0.1,"glass_style":"2116","resin_content_pct":46.0,"source_id":"FR096","source_location":"PDF page 3, table 1, row 5, dk; PDF page 3, table 1, row 5, df","source_url":"https://industrial.panasonic.com/content/data/EM/PDF/ipcdatasheet_R-1566(W_WN).pdf","notes":"Manufacturer typical construction-specific data; not guaranteed. Confirm pressed prepreg thickness with PCB fabricator.","ply":1.0,"conditioning":null,"method_source_text":"1MHz - 1GHz ; IPC TM650-2.5.5.9","collection_group":"fr4","record_id":"PCB008915","source_file":"originals/Panasonic/Panasonic__R-1551(W-WN)_및_R-1566(W-WN)__데이터시트__FR096.pdf","dataset_role":"material_published_parameter","dk_input_status":"scalar_with_frequency","review_flags":"measurement_axis_not_stated"}
{"manufacturer":"Panasonic","product":"R-1566(W/WN)","material_family":null,"material_form":"core","dk":4.6,"dk_min":null,"dk_max":null,"dk_tolerance":null,"df":0.016,"frequency_ghz":10.0,"frequency_text":"10GHz","value_type":"typical_construction_table","method":"IPC-TM-650 2.5.5.5","axis":null,"thickness_mm":0.1,"glass_style":"2116","resin_content_pct":46.0,"source_id":"FR096","source_location":"PDF page 4, table 1, row 5, dk; PDF page 4, table 1, row 5, df","source_url":"https://industrial.panasonic.com/content/data/EM/PDF/ipcdatasheet_R-1566(W_WN).pdf","notes":"Manufacturer typical construction-specific data; not guaranteed. Confirm pressed prepreg thickness with PCB fabricator.","ply":1.0,"conditioning":null,"method_source_text":"2GHz-10GHz ; IPC TM650-2.5.5.5","collection_group":"fr4","record_id":"PCB008916","source_file":"originals/Panasonic/Panasonic__R-1551(W-WN)_및_R-1566(W-WN)__데이터시트__FR096.pdf","dataset_role":"material_published_parameter","dk_input_status":"scalar_with_frequency","review_flags":"measurement_axis_not_stated"}
