Repository: EIDOSDATA/TraceWave-Studio

# 참고자료 폴더 안내

이 폴더는 TraceWave Studio 개발에 참고하는 외부 문헌, 제조사 자료, 도면, 원문 파일과 추출 자료를 보관하는 곳이다. 개발 중 작성하는 설계 문서는 [01_개발문서](../01_개발문서/README.md)에, 제품 구현은 [Code](../Code/README.md)에 둔다.

## 보존 규칙

- 이 폴더 아래의 기존 폴더와 파일 이름을 변경하지 않는다.
- 원문 내용, 상대 경로, 출처, 수집 기록과 해시를 보존한다. 새 설계나 현재 구현에 맞춰 소급 수정하지 않는다.
- 개발 문서의 번호 및 한글 명명 규칙을 참고자료 내부에 적용하지 않는다.
- 자료 묶음을 재분류하거나 자동 정리하지 않는다. 중복처럼 보여도 원문과 추출본, 수집 기록의 역할을 먼저 구분한다.
- 사용자 또는 자료 소유자가 복구한 내용을 임의로 덮어쓰지 않는다.

이 README는 사용자가 요청한 폴더 안내 문서다. 기존 원문을 대신하거나 원문 자료의 검증 완료를 뜻하지 않는다. 자료의 미정값과 물리/제작/측정 검증 상태는 그대로 유지한다.

File: 00_참고자료/PCB RF ANT/05_PCB_Dielectric_Data_2026/data/observations/Shengyi_Technology.jsonl (part 75 of 276)
{"manufacturer":"Shengyi Technology","product":"AeroWave 300","material_family":null,"material_form":"laminate","dk":2.98,"dk_min":null,"dk_max":null,"dk_tolerance":null,"df":null,"frequency_ghz":null,"frequency_text":"1.5GHz; 6GHz","value_type":"design_dk","method":"Differential Phase Length Method","axis":"Z","thickness_mm":null,"glass_style":null,"resin_content_pct":null,"source_id":"FRS261","source_location":"HTML table 1, row 3","source_url":"https://www.syst.com.cn/en/Product/info_257.aspx?itemid=11632","notes":"Manufacturer website general-property table. Exact row context retained in source_context.","source_context":"Dielectric Constant, Design Dk Differential Phase Length Method 1.5GHz-6GHz/23°C -","collection_group":"fr4","record_id":"PCB015468","source_file":"originals/Shengyi_Technology/Shengyi_Technology__AeroWave_300__제품_기술안내__FRS261.html","dataset_role":"material_published_parameter","dk_input_status":"scalar_without_point_frequency","review_flags":"frequency_not_numeric_or_not_stated"}
{"manufacturer":"Shengyi Technology","product":"S1141 150","material_family":null,"material_form":"prepreg","dk":3.88,"dk_min":null,"dk_max":null,"dk_tolerance":null,"df":0.0205,"frequency_ghz":5.0,"frequency_text":"5 GHz","value_type":"typical_construction_table","method":"3. REMARK | 1) Test by SPDR method | 2) The data above show actual values and are not guaranteed.","axis":null,"thickness_mm":0.053,"glass_style":"106","resin_content_pct":71.0,"source_id":"FRS002","source_location":"PDF page 2, table 2, row 3","source_url":"https://www.syst.com.cn/ajax/download.aspx?name=2018/08/20180803113933944.pdf&type=&itemid=1661","notes":"Manufacturer line-up construction-specific data; typical/reference, not guaranteed. Method field preserves source measurement clauses. Pressed prepreg thickness depends on PCB pressing conditions.","construction":"106","method_is_multi_clause":true,"collection_group":"fr4","record_id":"PCB017754","source_file":"originals/Shengyi_Technology/Shengyi_Technology__S1141_150_S1141_150_Line_up__기술자료__FRS002.pdf","dataset_role":"material_published_parameter","dk_input_status":"scalar_with_frequency","review_flags":"measurement_axis_not_stated"}
{"manufacturer":"Shengyi Technology","product":"S1141 150","material_family":null,"material_form":"prepreg","dk":4.09,"dk_min":null,"dk_max":null,"dk_tolerance":null,"df":0.0196,"frequency_ghz":1.0,"frequency_text":"1 GHz","value_type":"typical_construction_table","method":"3. REMARK | 1) Test by SPDR method | 2) The data above show actual values and are not guaranteed.","axis":null,"thickness_mm":0.084,"glass_style":"1080","resin_content_pct":65.0,"source_id":"FRS002","source_location":"PDF page 2, table 2, row 4","source_url":"https://www.syst.com.cn/ajax/download.aspx?name=2018/08/20180803113933944.pdf&type=&itemid=1661","notes":"Manufacturer line-up construction-specific data; typical/reference, not guaranteed. Method field preserves source measurement clauses. Pressed prepreg thickness depends on PCB pressing conditions.","construction":"1080","method_is_multi_clause":true,"collection_group":"fr4","record_id":"PCB017755","source_file":"originals/Shengyi_Technology/Shengyi_Technology__S1141_150_S1141_150_Line_up__기술자료__FRS002.pdf","dataset_role":"material_published_parameter","dk_input_status":"scalar_with_frequency","review_flags":"measurement_axis_not_stated"}
{"manufacturer":"Shengyi Technology","product":"S1141 150","material_family":null,"material_form":"prepreg","dk":3.98,"dk_min":null,"dk_max":null,"dk_tolerance":null,"df":0.0187,"frequency_ghz":10.0,"frequency_text":"10 GHz","value_type":"typical_construction_table","method":"3. REMARK | 1) Test by SPDR method | 2) The data above show actual values and are not guaranteed.","axis":null,"thickness_mm":0.084,"glass_style":"1080","resin_content_pct":65.0,"source_id":"FRS002","source_location":"PDF page 2, table 2, row 4","source_url":"https://www.syst.com.cn/ajax/download.aspx?name=2018/08/20180803113933944.pdf&type=&itemid=1661","notes":"Manufacturer line-up construction-specific data; typical/reference, not guaranteed. Method field preserves source measurement clauses. Pressed prepreg thickness depends on PCB pressing conditions.","construction":"1080","method_is_multi_clause":true,"collection_group":"fr4","record_id":"PCB017756","source_file":"originals/Shengyi_Technology/Shengyi_Technology__S1141_150_S1141_150_Line_up__기술자료__FRS002.pdf","dataset_role":"material_published_parameter","dk_input_status":"scalar_with_frequency","review_flags":"measurement_axis_not_stated"}
{"manufacturer":"Shengyi Technology","product":"S1141 150","material_family":null,"material_form":"prepreg","dk":4.01,"dk_min":null,"dk_max":null,"dk_tolerance":null,"df":0.0193,"frequency_ghz":3.0,"frequency_text":"3 GHz","value_type":"typical_construction_table","method":"3. REMARK | 1) Test by SPDR method | 2) The data above show actual values and are not guaranteed.","axis":null,"thickness_mm":0.084,"glass_style":"1080","resin_content_pct":65.0,"source_id":"FRS002","source_location":"PDF page 2, table 2, row 4","source_url":"https://www.syst.com.cn/ajax/download.aspx?name=2018/08/20180803113933944.pdf&type=&itemid=1661","notes":"Manufacturer line-up construction-specific data; typical/reference, not guaranteed. Method field preserves source measurement clauses. Pressed prepreg thickness depends on PCB pressing conditions.","construction":"1080","method_is_multi_clause":true,"collection_group":"fr4","record_id":"PCB017757","source_file":"originals/Shengyi_Technology/Shengyi_Technology__S1141_150_S1141_150_Line_up__기술자료__FRS002.pdf","dataset_role":"material_published_parameter","dk_input_status":"scalar_with_frequency","review_flags":"measurement_axis_not_stated"}
{"manufacturer":"Shengyi Technology","product":"S1141 150","material_family":null,"material_form":"prepreg","dk":4.01,"dk_min":null,"dk_max":null,"dk_tolerance":null,"df":0.0188,"frequency_ghz":5.0,"frequency_text":"5 GHz","value_type":"typical_construction_table","method":"3. REMARK | 1) Test by SPDR method | 2) The data above show actual values and are not guaranteed.","axis":null,"thickness_mm":0.084,"glass_style":"1080","resin_content_pct":65.0,"source_id":"FRS002","source_location":"PDF page 2, table 2, row 4","source_url":"https://www.syst.com.cn/ajax/download.aspx?name=2018/08/20180803113933944.pdf&type=&itemid=1661","notes":"Manufacturer line-up construction-specific data; typical/reference, not guaranteed. Method field preserves source measurement clauses. Pressed prepreg thickness depends on PCB pressing conditions.","construction":"1080","method_is_multi_clause":true,"collection_group":"fr4","record_id":"PCB017758","source_file":"originals/Shengyi_Technology/Shengyi_Technology__S1141_150_S1141_150_Line_up__기술자료__FRS002.pdf","dataset_role":"material_published_parameter","dk_input_status":"scalar_with_frequency","review_flags":"measurement_axis_not_stated"}
{"manufacturer":"Shengyi Technology","product":"S1141 150","material_family":null,"material_form":"prepreg","dk":4.02,"dk_min":null,"dk_max":null,"dk_tolerance":null,"df":0.0199,"frequency_ghz":1.0,"frequency_text":"1 GHz","value_type":"typical_construction_table","method":"3. REMARK | 1) Test by SPDR method | 2) The data above show actual values and are not guaranteed.","axis":null,"thickness_mm":0.094,"glass_style":"1080","resin_content_pct":68.0,"source_id":"FRS002","source_location":"PDF page 2, table 2, row 5","source_url":"https://www.syst.com.cn/ajax/download.aspx?name=2018/08/20180803113933944.pdf&type=&itemid=1661","notes":"Manufacturer line-up construction-specific data; typical/reference, not guaranteed. Method field preserves source measurement clauses. Pressed prepreg thickness depends on PCB pressing conditions.","construction":"1080","method_is_multi_clause":true,"collection_group":"fr4","record_id":"PCB017759","source_file":"originals/Shengyi_Technology/Shengyi_Technology__S1141_150_S1141_150_Line_up__기술자료__FRS002.pdf","dataset_role":"material_published_parameter","dk_input_status":"scalar_with_frequency","review_flags":"measurement_axis_not_stated"}
{"manufacturer":"Shengyi Technology","product":"S1141 150","material_family":null,"material_form":"prepreg","dk":3.83,"dk_min":null,"dk_max":null,"dk_tolerance":null,"df":0.0188,"frequency_ghz":10.0,"frequency_text":"10 GHz","value_type":"typical_construction_table","method":"3. REMARK | 1) Test by SPDR method | 2) The data above show actual values and are not guaranteed.","axis":null,"thickness_mm":0.094,"glass_style":"1080","resin_content_pct":68.0,"source_id":"FRS002","source_location":"PDF page 2, table 2, row 5","source_url":"https://www.syst.com.cn/ajax/download.aspx?name=2018/08/20180803113933944.pdf&type=&itemid=1661","notes":"Manufacturer line-up construction-specific data; typical/reference, not guaranteed. Method field preserves source measurement clauses. Pressed prepreg thickness depends on PCB pressing conditions.","construction":"1080","method_is_multi_clause":true,"collection_group":"fr4","record_id":"PCB017760","source_file":"originals/Shengyi_Technology/Shengyi_Technology__S1141_150_S1141_150_Line_up__기술자료__FRS002.pdf","dataset_role":"material_published_parameter","dk_input_status":"scalar_with_frequency","review_flags":"measurement_axis_not_stated"}
{"manufacturer":"Shengyi Technology","product":"S1141 150","material_family":null,"material_form":"prepreg","dk":3.96,"dk_min":null,"dk_max":null,"dk_tolerance":null,"df":0.0193,"frequency_ghz":3.0,"frequency_text":"3 GHz","value_type":"typical_construction_table","method":"3. REMARK | 1) Test by SPDR method | 2) The data above show actual values and are not guaranteed.","axis":null,"thickness_mm":0.094,"glass_style":"1080","resin_content_pct":68.0,"source_id":"FRS002","source_location":"PDF page 2, table 2, row 5","source_url":"https://www.syst.com.cn/ajax/download.aspx?name=2018/08/20180803113933944.pdf&type=&itemid=1661","notes":"Manufacturer line-up construction-specific data; typical/reference, not guaranteed. Method field preserves source measurement clauses. Pressed prepreg thickness depends on PCB pressing conditions.","construction":"1080","method_is_multi_clause":true,"collection_group":"fr4","record_id":"PCB017761","source_file":"originals/Shengyi_Technology/Shengyi_Technology__S1141_150_S1141_150_Line_up__기술자료__FRS002.pdf","dataset_role":"material_published_parameter","dk_input_status":"scalar_with_frequency","review_flags":"measurement_axis_not_stated"}
{"manufacturer":"Shengyi Technology","product":"S1141 150","material_family":null,"material_form":"prepreg","dk":3.92,"dk_min":null,"dk_max":null,"dk_tolerance":null,"df":0.0193,"frequency_ghz":5.0,"frequency_text":"5 GHz","value_type":"typical_construction_table","method":"3. REMARK | 1) Test by SPDR method | 2) The data above show actual values and are not guaranteed.","axis":null,"thickness_mm":0.094,"glass_style":"1080","resin_content_pct":68.0,"source_id":"FRS002","source_location":"PDF page 2, table 2, row 5","source_url":"https://www.syst.com.cn/ajax/download.aspx?name=2018/08/20180803113933944.pdf&type=&itemid=1661","notes":"Manufacturer line-up construction-specific data; typical/reference, not guaranteed. Method field preserves source measurement clauses. Pressed prepreg thickness depends on PCB pressing conditions.","construction":"1080","method_is_multi_clause":true,"collection_group":"fr4","record_id":"PCB017762","source_file":"originals/Shengyi_Technology/Shengyi_Technology__S1141_150_S1141_150_Line_up__기술자료__FRS002.pdf","dataset_role":"material_published_parameter","dk_input_status":"scalar_with_frequency","review_flags":"measurement_axis_not_stated"}
{"manufacturer":"Shengyi Technology","product":"S1141 150","material_family":null,"material_form":"prepreg","dk":4.39,"dk_min":null,"dk_max":null,"dk_tolerance":null,"df":0.0165,"frequency_ghz":1.0,"frequency_text":"1 GHz","value_type":"typical_construction_table","method":"3. REMARK | 1) Test by SPDR method | 2) The data above show actual values and are not guaranteed.","axis":null,"thickness_mm":0.163,"glass_style":"1506","resin_content_pct":45.0,"source_id":"FRS002","source_location":"PDF page 2, table 2, row 9","source_url":"https://www.syst.com.cn/ajax/download.aspx?name=2018/08/20180803113933944.pdf&type=&itemid=1661","notes":"Manufacturer line-up construction-specific data; typical/reference, not guaranteed. Method field preserves source measurement clauses. Pressed prepreg thickness depends on PCB pressing conditions.","construction":"1506","method_is_multi_clause":true,"collection_group":"fr4","record_id":"PCB017763","source_file":"originals/Shengyi_Technology/Shengyi_Technology__S1141_150_S1141_150_Line_up__기술자료__FRS002.pdf","dataset_role":"material_published_parameter","dk_input_status":"scalar_with_frequency","review_flags":"measurement_axis_not_stated"}
{"manufacturer":"Shengyi Technology","product":"S1141 150","material_family":null,"material_form":"prepreg","dk":4.32,"dk_min":null,"dk_max":null,"dk_tolerance":null,"df":0.0153,"frequency_ghz":10.0,"frequency_text":"10 GHz","value_type":"typical_construction_table","method":"3. REMARK | 1) Test by SPDR method | 2) The data above show actual values and are not guaranteed.","axis":null,"thickness_mm":0.163,"glass_style":"1506","resin_content_pct":45.0,"source_id":"FRS002","source_location":"PDF page 2, table 2, row 9","source_url":"https://www.syst.com.cn/ajax/download.aspx?name=2018/08/20180803113933944.pdf&type=&itemid=1661","notes":"Manufacturer line-up construction-specific data; typical/reference, not guaranteed. Method field preserves source measurement clauses. Pressed prepreg thickness depends on PCB pressing conditions.","construction":"1506","method_is_multi_clause":true,"collection_group":"fr4","record_id":"PCB017764","source_file":"originals/Shengyi_Technology/Shengyi_Technology__S1141_150_S1141_150_Line_up__기술자료__FRS002.pdf","dataset_role":"material_published_parameter","dk_input_status":"scalar_with_frequency","review_flags":"measurement_axis_not_stated"}
{"manufacturer":"Shengyi Technology","product":"S1141 150","material_family":null,"material_form":"prepreg","dk":4.33,"dk_min":null,"dk_max":null,"dk_tolerance":null,"df":0.0155,"frequency_ghz":3.0,"frequency_text":"3 GHz","value_type":"typical_construction_table","method":"3. REMARK | 1) Test by SPDR method | 2) The data above show actual values and are not guaranteed.","axis":null,"thickness_mm":0.163,"glass_style":"1506","resin_content_pct":45.0,"source_id":"FRS002","source_location":"PDF page 2, table 2, row 9","source_url":"https://www.syst.com.cn/ajax/download.aspx?name=2018/08/20180803113933944.pdf&type=&itemid=1661","notes":"Manufacturer line-up construction-specific data; typical/reference, not guaranteed. Method field preserves source measurement clauses. Pressed prepreg thickness depends on PCB pressing conditions.","construction":"1506","method_is_multi_clause":true,"collection_group":"fr4","record_id":"PCB017765","source_file":"originals/Shengyi_Technology/Shengyi_Technology__S1141_150_S1141_150_Line_up__기술자료__FRS002.pdf","dataset_role":"material_published_parameter","dk_input_status":"scalar_with_frequency","review_flags":"measurement_axis_not_stated"}
{"manufacturer":"Shengyi Technology","product":"S1141 150","material_family":null,"material_form":"prepreg","dk":4.32,"dk_min":null,"dk_max":null,"dk_tolerance":null,"df":0.0154,"frequency_ghz":5.0,"frequency_text":"5 GHz","value_type":"typical_construction_table","method":"3. REMARK | 1) Test by SPDR method | 2) The data above show actual values and are not guaranteed.","axis":null,"thickness_mm":0.163,"glass_style":"1506","resin_content_pct":45.0,"source_id":"FRS002","source_location":"PDF page 2, table 2, row 9","source_url":"https://www.syst.com.cn/ajax/download.aspx?name=2018/08/20180803113933944.pdf&type=&itemid=1661","notes":"Manufacturer line-up construction-specific data; typical/reference, not guaranteed. Method field preserves source measurement clauses. Pressed prepreg thickness depends on PCB pressing conditions.","construction":"1506","method_is_multi_clause":true,"collection_group":"fr4","record_id":"PCB017766","source_file":"originals/Shengyi_Technology/Shengyi_Technology__S1141_150_S1141_150_Line_up__기술자료__FRS002.pdf","dataset_role":"material_published_parameter","dk_input_status":"scalar_with_frequency","review_flags":"measurement_axis_not_stated"}
{"manufacturer":"Shengyi Technology","product":"S1141 150","material_family":null,"material_form":"prepreg","dk":4.28,"dk_min":null,"dk_max":null,"dk_tolerance":null,"df":0.0178,"frequency_ghz":1.0,"frequency_text":"1 GHz","value_type":"typical_construction_table","method":"3. REMARK | 1) Test by SPDR method | 2) The data above show actual values and are not guaranteed.","axis":null,"thickness_mm":0.176,"glass_style":"1506","resin_content_pct":48.0,"source_id":"FRS002","source_location":"PDF page 2, table 2, row 10","source_url":"https://www.syst.com.cn/ajax/download.aspx?name=2018/08/20180803113933944.pdf&type=&itemid=1661","notes":"Manufacturer line-up construction-specific data; typical/reference, not guaranteed. Method field preserves source measurement clauses. Pressed prepreg thickness depends on PCB pressing conditions.","construction":"1506","method_is_multi_clause":true,"collection_group":"fr4","record_id":"PCB017767","source_file":"originals/Shengyi_Technology/Shengyi_Technology__S1141_150_S1141_150_Line_up__기술자료__FRS002.pdf","dataset_role":"material_published_parameter","dk_input_status":"scalar_with_frequency","review_flags":"measurement_axis_not_stated"}
{"manufacturer":"Shengyi Technology","product":"S1141 150","material_family":null,"material_form":"prepreg","dk":4.22,"dk_min":null,"dk_max":null,"dk_tolerance":null,"df":0.0176,"frequency_ghz":10.0,"frequency_text":"10 GHz","value_type":"typical_construction_table","method":"3. REMARK | 1) Test by SPDR method | 2) The data above show actual values and are not guaranteed.","axis":null,"thickness_mm":0.176,"glass_style":"1506","resin_content_pct":48.0,"source_id":"FRS002","source_location":"PDF page 2, table 2, row 10","source_url":"https://www.syst.com.cn/ajax/download.aspx?name=2018/08/20180803113933944.pdf&type=&itemid=1661","notes":"Manufacturer line-up construction-specific data; typical/reference, not guaranteed. Method field preserves source measurement clauses. Pressed prepreg thickness depends on PCB pressing conditions.","construction":"1506","method_is_multi_clause":true,"collection_group":"fr4","record_id":"PCB017768","source_file":"originals/Shengyi_Technology/Shengyi_Technology__S1141_150_S1141_150_Line_up__기술자료__FRS002.pdf","dataset_role":"material_published_parameter","dk_input_status":"scalar_with_frequency","review_flags":"measurement_axis_not_stated"}
{"manufacturer":"Shengyi Technology","product":"S1141 150","material_family":null,"material_form":"prepreg","dk":4.24,"dk_min":null,"dk_max":null,"dk_tolerance":null,"df":0.0172,"frequency_ghz":3.0,"frequency_text":"3 GHz","value_type":"typical_construction_table","method":"3. REMARK | 1) Test by SPDR method | 2) The data above show actual values and are not guaranteed.","axis":null,"thickness_mm":0.176,"glass_style":"1506","resin_content_pct":48.0,"source_id":"FRS002","source_location":"PDF page 2, table 2, row 10","source_url":"https://www.syst.com.cn/ajax/download.aspx?name=2018/08/20180803113933944.pdf&type=&itemid=1661","notes":"Manufacturer line-up construction-specific data; typical/reference, not guaranteed. Method field preserves source measurement clauses. Pressed prepreg thickness depends on PCB pressing conditions.","construction":"1506","method_is_multi_clause":true,"collection_group":"fr4","record_id":"PCB017769","source_file":"originals/Shengyi_Technology/Shengyi_Technology__S1141_150_S1141_150_Line_up__기술자료__FRS002.pdf","dataset_role":"material_published_parameter","dk_input_status":"scalar_with_frequency","review_flags":"measurement_axis_not_stated"}
{"manufacturer":"Shengyi Technology","product":"S1141 150","material_family":null,"material_form":"prepreg","dk":4.24,"dk_min":null,"dk_max":null,"dk_tolerance":null,"df":0.0179,"frequency_ghz":5.0,"frequency_text":"5 GHz","value_type":"typical_construction_table","method":"3. REMARK | 1) Test by SPDR method | 2) The data above show actual values and are not guaranteed.","axis":null,"thickness_mm":0.176,"glass_style":"1506","resin_content_pct":48.0,"source_id":"FRS002","source_location":"PDF page 2, table 2, row 10","source_url":"https://www.syst.com.cn/ajax/download.aspx?name=2018/08/20180803113933944.pdf&type=&itemid=1661","notes":"Manufacturer line-up construction-specific data; typical/reference, not guaranteed. Method field preserves source measurement clauses. Pressed prepreg thickness depends on PCB pressing conditions.","construction":"1506","method_is_multi_clause":true,"collection_group":"fr4","record_id":"PCB017770","source_file":"originals/Shengyi_Technology/Shengyi_Technology__S1141_150_S1141_150_Line_up__기술자료__FRS002.pdf","dataset_role":"material_published_parameter","dk_input_status":"scalar_with_frequency","review_flags":"measurement_axis_not_stated"}
{"manufacturer":"Shengyi Technology","product":"S1141 150","material_family":null,"material_form":"prepreg","dk":4.28,"dk_min":null,"dk_max":null,"dk_tolerance":null,"df":0.0178,"frequency_ghz":1.0,"frequency_text":"1 GHz","value_type":"typical_construction_table","method":"3. REMARK | 1) Test by SPDR method | 2) The data above show actual values and are not guaranteed.","axis":null,"thickness_mm":0.117,"glass_style":"2116","resin_content_pct":50.0,"source_id":"FRS002","source_location":"PDF page 2, table 2, row 6","source_url":"https://www.syst.com.cn/ajax/download.aspx?name=2018/08/20180803113933944.pdf&type=&itemid=1661","notes":"Manufacturer line-up construction-specific data; typical/reference, not guaranteed. Method field preserves source measurement clauses. Pressed prepreg thickness depends on PCB pressing conditions.","construction":"2116","method_is_multi_clause":true,"collection_group":"fr4","record_id":"PCB017771","source_file":"originals/Shengyi_Technology/Shengyi_Technology__S1141_150_S1141_150_Line_up__기술자료__FRS002.pdf","dataset_role":"material_published_parameter","dk_input_status":"scalar_with_frequency","review_flags":"measurement_axis_not_stated"}
{"manufacturer":"Shengyi Technology","product":"S1141 150","material_family":null,"material_form":"prepreg","dk":4.22,"dk_min":null,"dk_max":null,"dk_tolerance":null,"df":0.0176,"frequency_ghz":10.0,"frequency_text":"10 GHz","value_type":"typical_construction_table","method":"3. REMARK | 1) Test by SPDR method | 2) The data above show actual values and are not guaranteed.","axis":null,"thickness_mm":0.117,"glass_style":"2116","resin_content_pct":50.0,"source_id":"FRS002","source_location":"PDF page 2, table 2, row 6","source_url":"https://www.syst.com.cn/ajax/download.aspx?name=2018/08/20180803113933944.pdf&type=&itemid=1661","notes":"Manufacturer line-up construction-specific data; typical/reference, not guaranteed. Method field preserves source measurement clauses. Pressed prepreg thickness depends on PCB pressing conditions.","construction":"2116","method_is_multi_clause":true,"collection_group":"fr4","record_id":"PCB017772","source_file":"originals/Shengyi_Technology/Shengyi_Technology__S1141_150_S1141_150_Line_up__기술자료__FRS002.pdf","dataset_role":"material_published_parameter","dk_input_status":"scalar_with_frequency","review_flags":"measurement_axis_not_stated"}
{"manufacturer":"Shengyi Technology","product":"S1141 150","material_family":null,"material_form":"prepreg","dk":4.24,"dk_min":null,"dk_max":null,"dk_tolerance":null,"df":0.0172,"frequency_ghz":3.0,"frequency_text":"3 GHz","value_type":"typical_construction_table","method":"3. REMARK | 1) Test by SPDR method | 2) The data above show actual values and are not guaranteed.","axis":null,"thickness_mm":0.117,"glass_style":"2116","resin_content_pct":50.0,"source_id":"FRS002","source_location":"PDF page 2, table 2, row 6","source_url":"https://www.syst.com.cn/ajax/download.aspx?name=2018/08/20180803113933944.pdf&type=&itemid=1661","notes":"Manufacturer line-up construction-specific data; typical/reference, not guaranteed. Method field preserves source measurement clauses. Pressed prepreg thickness depends on PCB pressing conditions.","construction":"2116","method_is_multi_clause":true,"collection_group":"fr4","record_id":"PCB017773","source_file":"originals/Shengyi_Technology/Shengyi_Technology__S1141_150_S1141_150_Line_up__기술자료__FRS002.pdf","dataset_role":"material_published_parameter","dk_input_status":"scalar_with_frequency","review_flags":"measurement_axis_not_stated"}
{"manufacturer":"Shengyi Technology","product":"S1141 150","material_family":null,"material_form":"prepreg","dk":4.24,"dk_min":null,"dk_max":null,"dk_tolerance":null,"df":0.0179,"frequency_ghz":5.0,"frequency_text":"5 GHz","value_type":"typical_construction_table","method":"3. REMARK | 1) Test by SPDR method | 2) The data above show actual values and are not guaranteed.","axis":null,"thickness_mm":0.117,"glass_style":"2116","resin_content_pct":50.0,"source_id":"FRS002","source_location":"PDF page 2, table 2, row 6","source_url":"https://www.syst.com.cn/ajax/download.aspx?name=2018/08/20180803113933944.pdf&type=&itemid=1661","notes":"Manufacturer line-up construction-specific data; typical/reference, not guaranteed. Method field preserves source measurement clauses. Pressed prepreg thickness depends on PCB pressing conditions.","construction":"2116","method_is_multi_clause":true,"collection_group":"fr4","record_id":"PCB017774","source_file":"originals/Shengyi_Technology/Shengyi_Technology__S1141_150_S1141_150_Line_up__기술자료__FRS002.pdf","dataset_role":"material_published_parameter","dk_input_status":"scalar_with_frequency","review_flags":"measurement_axis_not_stated"}
{"manufacturer":"Shengyi Technology","product":"S1141 150","material_family":null,"material_form":"prepreg","dk":4.24,"dk_min":null,"dk_max":null,"dk_tolerance":null,"df":0.0182,"frequency_ghz":1.0,"frequency_text":"1 GHz","value_type":"typical_construction_table","method":"3. REMARK | 1) Test by SPDR method | 2) The data above show actual values and are not guaranteed.","axis":null,"thickness_mm":0.127,"glass_style":"2116","resin_content_pct":53.0,"source_id":"FRS002","source_location":"PDF page 2, table 2, row 7","source_url":"https://www.syst.com.cn/ajax/download.aspx?name=2018/08/20180803113933944.pdf&type=&itemid=1661","notes":"Manufacturer line-up construction-specific data; typical/reference, not guaranteed. Method field preserves source measurement clauses. Pressed prepreg thickness depends on PCB pressing conditions.","construction":"2116","method_is_multi_clause":true,"collection_group":"fr4","record_id":"PCB017775","source_file":"originals/Shengyi_Technology/Shengyi_Technology__S1141_150_S1141_150_Line_up__기술자료__FRS002.pdf","dataset_role":"material_published_parameter","dk_input_status":"scalar_with_frequency","review_flags":"measurement_axis_not_stated"}
{"manufacturer":"Shengyi Technology","product":"S1141 150","material_family":null,"material_form":"prepreg","dk":4.26,"dk_min":null,"dk_max":null,"dk_tolerance":null,"df":0.0177,"frequency_ghz":10.0,"frequency_text":"10 GHz","value_type":"typical_construction_table","method":"3. REMARK | 1) Test by SPDR method | 2) The data above show actual values and are not guaranteed.","axis":null,"thickness_mm":0.127,"glass_style":"2116","resin_content_pct":53.0,"source_id":"FRS002","source_location":"PDF page 2, table 2, row 7","source_url":"https://www.syst.com.cn/ajax/download.aspx?name=2018/08/20180803113933944.pdf&type=&itemid=1661","notes":"Manufacturer line-up construction-specific data; typical/reference, not guaranteed. Method field preserves source measurement clauses. Pressed prepreg thickness depends on PCB pressing conditions.","construction":"2116","method_is_multi_clause":true,"collection_group":"fr4","record_id":"PCB017776","source_file":"originals/Shengyi_Technology/Shengyi_Technology__S1141_150_S1141_150_Line_up__기술자료__FRS002.pdf","dataset_role":"material_published_parameter","dk_input_status":"scalar_with_frequency","review_flags":"measurement_axis_not_stated"}
{"manufacturer":"Shengyi Technology","product":"S1141 150","material_family":null,"material_form":"prepreg","dk":4.28,"dk_min":null,"dk_max":null,"dk_tolerance":null,"df":0.0175,"frequency_ghz":3.0,"frequency_text":"3 GHz","value_type":"typical_construction_table","method":"3. REMARK | 1) Test by SPDR method | 2) The data above show actual values and are not guaranteed.","axis":null,"thickness_mm":0.127,"glass_style":"2116","resin_content_pct":53.0,"source_id":"FRS002","source_location":"PDF page 2, table 2, row 7","source_url":"https://www.syst.com.cn/ajax/download.aspx?name=2018/08/20180803113933944.pdf&type=&itemid=1661","notes":"Manufacturer line-up construction-specific data; typical/reference, not guaranteed. Method field preserves source measurement clauses. Pressed prepreg thickness depends on PCB pressing conditions.","construction":"2116","method_is_multi_clause":true,"collection_group":"fr4","record_id":"PCB017777","source_file":"originals/Shengyi_Technology/Shengyi_Technology__S1141_150_S1141_150_Line_up__기술자료__FRS002.pdf","dataset_role":"material_published_parameter","dk_input_status":"scalar_with_frequency","review_flags":"measurement_axis_not_stated"}
{"manufacturer":"Shengyi Technology","product":"S1141 150","material_family":null,"material_form":"prepreg","dk":4.28,"dk_min":null,"dk_max":null,"dk_tolerance":null,"df":0.018,"frequency_ghz":5.0,"frequency_text":"5 GHz","value_type":"typical_construction_table","method":"3. REMARK | 1) Test by SPDR method | 2) The data above show actual values and are not guaranteed.","axis":null,"thickness_mm":0.127,"glass_style":"2116","resin_content_pct":53.0,"source_id":"FRS002","source_location":"PDF page 2, table 2, row 7","source_url":"https://www.syst.com.cn/ajax/download.aspx?name=2018/08/20180803113933944.pdf&type=&itemid=1661","notes":"Manufacturer line-up construction-specific data; typical/reference, not guaranteed. Method field preserves source measurement clauses. Pressed prepreg thickness depends on PCB pressing conditions.","construction":"2116","method_is_multi_clause":true,"collection_group":"fr4","record_id":"PCB017778","source_file":"originals/Shengyi_Technology/Shengyi_Technology__S1141_150_S1141_150_Line_up__기술자료__FRS002.pdf","dataset_role":"material_published_parameter","dk_input_status":"scalar_with_frequency","review_flags":"measurement_axis_not_stated"}
{"manufacturer":"Shengyi Technology","product":"S1141 150","material_family":null,"material_form":"prepreg","dk":4.17,"dk_min":null,"dk_max":null,"dk_tolerance":null,"df":0.0185,"frequency_ghz":1.0,"frequency_text":"1 GHz","value_type":"typical_construction_table","method":"3. REMARK | 1) Test by SPDR method | 2) The data above show actual values and are not guaranteed.","axis":null,"thickness_mm":0.145,"glass_style":"2116","resin_content_pct":58.0,"source_id":"FRS002","source_location":"PDF page 2, table 2, row 8","source_url":"https://www.syst.com.cn/ajax/download.aspx?name=2018/08/20180803113933944.pdf&type=&itemid=1661","notes":"Manufacturer line-up construction-specific data; typical/reference, not guaranteed. Method field preserves source measurement clauses. Pressed prepreg thickness depends on PCB pressing conditions.","construction":"2116","method_is_multi_clause":true,"collection_group":"fr4","record_id":"PCB017779","source_file":"originals/Shengyi_Technology/Shengyi_Technology__S1141_150_S1141_150_Line_up__기술자료__FRS002.pdf","dataset_role":"material_published_parameter","dk_input_status":"scalar_with_frequency","review_flags":"measurement_axis_not_stated"}
{"manufacturer":"Shengyi Technology","product":"S1141 150","material_family":null,"material_form":"prepreg","dk":4.11,"dk_min":null,"dk_max":null,"dk_tolerance":null,"df":0.0182,"frequency_ghz":10.0,"frequency_text":"10 GHz","value_type":"typical_construction_table","method":"3. REMARK | 1) Test by SPDR method | 2) The data above show actual values and are not guaranteed.","axis":null,"thickness_mm":0.145,"glass_style":"2116","resin_content_pct":58.0,"source_id":"FRS002","source_location":"PDF page 2, table 2, row 8","source_url":"https://www.syst.com.cn/ajax/download.aspx?name=2018/08/20180803113933944.pdf&type=&itemid=1661","notes":"Manufacturer line-up construction-specific data; typical/reference, not guaranteed. Method field preserves source measurement clauses. Pressed prepreg thickness depends on PCB pressing conditions.","construction":"2116","method_is_multi_clause":true,"collection_group":"fr4","record_id":"PCB017780","source_file":"originals/Shengyi_Technology/Shengyi_Technology__S1141_150_S1141_150_Line_up__기술자료__FRS002.pdf","dataset_role":"material_published_parameter","dk_input_status":"scalar_with_frequency","review_flags":"measurement_axis_not_stated"}
{"manufacturer":"Shengyi Technology","product":"S1141 150","material_family":null,"material_form":"prepreg","dk":4.15,"dk_min":null,"dk_max":null,"dk_tolerance":null,"df":0.0183,"frequency_ghz":3.0,"frequency_text":"3 GHz","value_type":"typical_construction_table","method":"3. REMARK | 1) Test by SPDR method | 2) The data above show actual values and are not guaranteed.","axis":null,"thickness_mm":0.145,"glass_style":"2116","resin_content_pct":58.0,"source_id":"FRS002","source_location":"PDF page 2, table 2, row 8","source_url":"https://www.syst.com.cn/ajax/download.aspx?name=2018/08/20180803113933944.pdf&type=&itemid=1661","notes":"Manufacturer line-up construction-specific data; typical/reference, not guaranteed. Method field preserves source measurement clauses. Pressed prepreg thickness depends on PCB pressing conditions.","construction":"2116","method_is_multi_clause":true,"collection_group":"fr4","record_id":"PCB017781","source_file":"originals/Shengyi_Technology/Shengyi_Technology__S1141_150_S1141_150_Line_up__기술자료__FRS002.pdf","dataset_role":"material_published_parameter","dk_input_status":"scalar_with_frequency","review_flags":"measurement_axis_not_stated"}
{"manufacturer":"Shengyi Technology","product":"S1141 150","material_family":null,"material_form":"prepreg","dk":4.11,"dk_min":null,"dk_max":null,"dk_tolerance":null,"df":0.0183,"frequency_ghz":5.0,"frequency_text":"5 GHz","value_type":"typical_construction_table","method":"3. REMARK | 1) Test by SPDR method | 2) The data above show actual values and are not guaranteed.","axis":null,"thickness_mm":0.145,"glass_style":"2116","resin_content_pct":58.0,"source_id":"FRS002","source_location":"PDF page 2, table 2, row 8","source_url":"https://www.syst.com.cn/ajax/download.aspx?name=2018/08/20180803113933944.pdf&type=&itemid=1661","notes":"Manufacturer line-up construction-specific data; typical/reference, not guaranteed. Method field preserves source measurement clauses. Pressed prepreg thickness depends on PCB pressing conditions.","construction":"2116","method_is_multi_clause":true,"collection_group":"fr4","record_id":"PCB017782","source_file":"originals/Shengyi_Technology/Shengyi_Technology__S1141_150_S1141_150_Line_up__기술자료__FRS002.pdf","dataset_role":"material_published_parameter","dk_input_status":"scalar_with_frequency","review_flags":"measurement_axis_not_stated"}
{"manufacturer":"Shengyi Technology","product":"S1141 150","material_family":null,"material_form":"prepreg","dk":4.42,"dk_min":null,"dk_max":null,"dk_tolerance":null,"df":0.0158,"frequency_ghz":1.0,"frequency_text":"1 GHz","value_type":"typical_construction_table","method":"3. REMARK | 1) Test by SPDR method | 2) The data above show actual values and are not guaranteed.","axis":null,"thickness_mm":0.199,"glass_style":"7628","resin_content_pct":43.0,"source_id":"FRS002","source_location":"PDF page 2, table 2, row 11","source_url":"https://www.syst.com.cn/ajax/download.aspx?name=2018/08/20180803113933944.pdf&type=&itemid=1661","notes":"Manufacturer line-up construction-specific data; typical/reference, not guaranteed. Method field preserves source measurement clauses. Pressed prepreg thickness depends on PCB pressing conditions.","construction":"7628","method_is_multi_clause":true,"collection_group":"fr4","record_id":"PCB017783","source_file":"originals/Shengyi_Technology/Shengyi_Technology__S1141_150_S1141_150_Line_up__기술자료__FRS002.pdf","dataset_role":"material_published_parameter","dk_input_status":"scalar_with_frequency","review_flags":"measurement_axis_not_stated"}
{"manufacturer":"Shengyi Technology","product":"S1141 150","material_family":null,"material_form":"prepreg","dk":4.35,"dk_min":null,"dk_max":null,"dk_tolerance":null,"df":0.0155,"frequency_ghz":10.0,"frequency_text":"10 GHz","value_type":"typical_construction_table","method":"3. REMARK | 1) Test by SPDR method | 2) The data above show actual values and are not guaranteed.","axis":null,"thickness_mm":0.199,"glass_style":"7628","resin_content_pct":43.0,"source_id":"FRS002","source_location":"PDF page 2, table 2, row 11","source_url":"https://www.syst.com.cn/ajax/download.aspx?name=2018/08/20180803113933944.pdf&type=&itemid=1661","notes":"Manufacturer line-up construction-specific data; typical/reference, not guaranteed. Method field preserves source measurement clauses. Pressed prepreg thickness depends on PCB pressing conditions.","construction":"7628","method_is_multi_clause":true,"collection_group":"fr4","record_id":"PCB017784","source_file":"originals/Shengyi_Technology/Shengyi_Technology__S1141_150_S1141_150_Line_up__기술자료__FRS002.pdf","dataset_role":"material_published_parameter","dk_input_status":"scalar_with_frequency","review_flags":"measurement_axis_not_stated"}
{"manufacturer":"Shengyi Technology","product":"S1141 150","material_family":null,"material_form":"prepreg","dk":4.37,"dk_min":null,"dk_max":null,"dk_tolerance":null,"df":0.0153,"frequency_ghz":3.0,"frequency_text":"3 GHz","value_type":"typical_construction_table","method":"3. REMARK | 1) Test by SPDR method | 2) The data above show actual values and are not guaranteed.","axis":null,"thickness_mm":0.199,"glass_style":"7628","resin_content_pct":43.0,"source_id":"FRS002","source_location":"PDF page 2, table 2, row 11","source_url":"https://www.syst.com.cn/ajax/download.aspx?name=2018/08/20180803113933944.pdf&type=&itemid=1661","notes":"Manufacturer line-up construction-specific data; typical/reference, not guaranteed. Method field preserves source measurement clauses. Pressed prepreg thickness depends on PCB pressing conditions.","construction":"7628","method_is_multi_clause":true,"collection_group":"fr4","record_id":"PCB017785","source_file":"originals/Shengyi_Technology/Shengyi_Technology__S1141_150_S1141_150_Line_up__기술자료__FRS002.pdf","dataset_role":"material_published_parameter","dk_input_status":"scalar_with_frequency","review_flags":"measurement_axis_not_stated"}
{"manufacturer":"Shengyi Technology","product":"S1141 150","material_family":null,"material_form":"prepreg","dk":4.37,"dk_min":null,"dk_max":null,"dk_tolerance":null,"df":0.0153,"frequency_ghz":5.0,"frequency_text":"5 GHz","value_type":"typical_construction_table","method":"3. REMARK | 1) Test by SPDR method | 2) The data above show actual values and are not guaranteed.","axis":null,"thickness_mm":0.199,"glass_style":"7628","resin_content_pct":43.0,"source_id":"FRS002","source_location":"PDF page 2, table 2, row 11","source_url":"https://www.syst.com.cn/ajax/download.aspx?name=2018/08/20180803113933944.pdf&type=&itemid=1661","notes":"Manufacturer line-up construction-specific data; typical/reference, not guaranteed. Method field preserves source measurement clauses. Pressed prepreg thickness depends on PCB pressing conditions.","construction":"7628","method_is_multi_clause":true,"collection_group":"fr4","record_id":"PCB017786","source_file":"originals/Shengyi_Technology/Shengyi_Technology__S1141_150_S1141_150_Line_up__기술자료__FRS002.pdf","dataset_role":"material_published_parameter","dk_input_status":"scalar_with_frequency","review_flags":"measurement_axis_not_stated"}
