Repository: EIDOSDATA/TraceWave-Studio

# 참고자료 폴더 안내

이 폴더는 TraceWave Studio 개발에 참고하는 외부 문헌, 제조사 자료, 도면, 원문 파일과 추출 자료를 보관하는 곳이다. 개발 중 작성하는 설계 문서는 [01_개발문서](../01_개발문서/README.md)에, 제품 구현은 [Code](../Code/README.md)에 둔다.

## 보존 규칙

- 이 폴더 아래의 기존 폴더와 파일 이름을 변경하지 않는다.
- 원문 내용, 상대 경로, 출처, 수집 기록과 해시를 보존한다. 새 설계나 현재 구현에 맞춰 소급 수정하지 않는다.
- 개발 문서의 번호 및 한글 명명 규칙을 참고자료 내부에 적용하지 않는다.
- 자료 묶음을 재분류하거나 자동 정리하지 않는다. 중복처럼 보여도 원문과 추출본, 수집 기록의 역할을 먼저 구분한다.
- 사용자 또는 자료 소유자가 복구한 내용을 임의로 덮어쓰지 않는다.

이 README는 사용자가 요청한 폴더 안내 문서다. 기존 원문을 대신하거나 원문 자료의 검증 완료를 뜻하지 않는다. 자료의 미정값과 물리/제작/측정 검증 상태는 그대로 유지한다.

File: 00_참고자료/PCB RF ANT/05_PCB_Dielectric_Data_2026/data/observations/Shengyi_Technology.jsonl (part 269 of 276)
{"manufacturer":"Shengyi Technology","product":"AeroWave 300","material_family":null,"material_form":"laminate","dk":2.98,"dk_min":null,"dk_max":null,"dk_tolerance":null,"df":null,"frequency_ghz":null,"frequency_text":"1.5GHz; 6GHz","value_type":"design_dk","method":"Differential Phase Length Method","axis":"Z","thickness_mm":null,"glass_style":null,"resin_content_pct":null,"source_id":"FRS261","source_location":"HTML table 1, row 3","source_url":"https://www.syst.com.cn/en/Product/info_257.aspx?itemid=11632","notes":"Manufacturer website general-property table. Exact row context retained in source_context.","source_context":"Dielectric Constant, Design Dk Differential Phase Length Method 1.5GHz-6GHz/23°C -","collection_group":"fr4","record_id":"PCB015468","source_file":"originals/Shengyi_Technology/Shengyi_Technology__AeroWave_300__제품_기술안내__FRS261.html","dataset_role":"material_published_parameter","dk_input_status":"scalar_without_point_frequency","review_flags":"frequency_not_numeric_or_not_stated"}
{"manufacturer":"Shengyi Technology","product":"Synamic9GN","material_family":null,"material_form":"core","dk":3.05,"dk_min":null,"dk_max":null,"dk_tolerance":null,"df":0.0021,"frequency_ghz":62.0,"frequency_text":"62GHz","value_type":"typical_construction_table","method":"3. REMARK | 1) Dk/Df test method(1GHz): IPC-TM-650 2.5.5.9 parallel plate. | 2) Dk/Df test method(14~62GHz): Balance-type Circular-disk Resonator (BCDR). | 3) Copper foil: HVLP3 18/35μm, HVLP4 18/35μm, RTF 70μm.","axis":null,"thickness_mm":0.089,"glass_style":"2*1037","resin_content_pct":71.0,"source_id":"FRS142","source_location":"PDF page 1, table 1, row 9","source_url":"https://www.syst.com.cn/ajax/download.aspx?name=2025/05/20250508142045187.pdf&type=&itemid=11767","notes":"Manufacturer line-up construction-specific data; typical/reference, not guaranteed. Method field preserves source measurement clauses. Pressed prepreg thickness depends on PCB pressing conditions.","construction":"2*1037","method_is_multi_clause":true,"collection_group":"fr4","record_id":"PCB023866","source_file":"originals/Shengyi_Technology/Shengyi_Technology__Synamic9GN_Synamic9GN_Line_Up__기술자료__FRS142.pdf","dataset_role":"material_published_parameter","dk_input_status":"scalar_with_frequency","review_flags":"measurement_axis_not_stated"}
{"manufacturer":"Shengyi Technology","product":"Synamic9GN","material_family":null,"material_form":"core","dk":3.34,"dk_min":null,"dk_max":null,"dk_tolerance":null,"df":0.0005,"frequency_ghz":1.0,"frequency_text":"1 GHz","value_type":"typical_construction_table","method":"3. REMARK | 1) Dk/Df test method(1GHz): IPC-TM-650 2.5.5.9 parallel plate. | 2) Dk/Df test method(14~62GHz): Balance-type Circular-disk Resonator (BCDR). | 3) Copper foil: HVLP3 18/35μm, HVLP4 18/35μm, RTF 70μm.","axis":null,"thickness_mm":0.127,"glass_style":"2*1078","resin_content_pct":61.0,"source_id":"FRS142","source_location":"PDF page 1, table 1, row 15","source_url":"https://www.syst.com.cn/ajax/download.aspx?name=2025/05/20250508142045187.pdf&type=&itemid=11767","notes":"Manufacturer line-up construction-specific data; typical/reference, not guaranteed. Method field preserves source measurement clauses. Pressed prepreg thickness depends on PCB pressing conditions.","construction":"2*1078","method_is_multi_clause":true,"collection_group":"fr4","record_id":"PCB023867","source_file":"originals/Shengyi_Technology/Shengyi_Technology__Synamic9GN_Synamic9GN_Line_Up__기술자료__FRS142.pdf","dataset_role":"material_published_parameter","dk_input_status":"scalar_with_frequency","review_flags":"measurement_axis_not_stated"}
{"manufacturer":"Shengyi Technology","product":"Synamic9GN","material_family":null,"material_form":"core","dk":3.24,"dk_min":null,"dk_max":null,"dk_tolerance":null,"df":0.0016,"frequency_ghz":14.0,"frequency_text":"14 GHz","value_type":"typical_construction_table","method":"3. REMARK | 1) Dk/Df test method(1GHz): IPC-TM-650 2.5.5.9 parallel plate. | 2) Dk/Df test method(14~62GHz): Balance-type Circular-disk Resonator (BCDR). | 3) Copper foil: HVLP3 18/35μm, HVLP4 18/35μm, RTF 70μm.","axis":null,"thickness_mm":0.127,"glass_style":"2*1078","resin_content_pct":61.0,"source_id":"FRS142","source_location":"PDF page 1, table 1, row 15","source_url":"https://www.syst.com.cn/ajax/download.aspx?name=2025/05/20250508142045187.pdf&type=&itemid=11767","notes":"Manufacturer line-up construction-specific data; typical/reference, not guaranteed. Method field preserves source measurement clauses. Pressed prepreg thickness depends on PCB pressing conditions.","construction":"2*1078","method_is_multi_clause":true,"collection_group":"fr4","record_id":"PCB023868","source_file":"originals/Shengyi_Technology/Shengyi_Technology__Synamic9GN_Synamic9GN_Line_Up__기술자료__FRS142.pdf","dataset_role":"material_published_parameter","dk_input_status":"scalar_with_frequency","review_flags":"measurement_axis_not_stated"}
{"manufacturer":"Shengyi Technology","product":"Synamic9GN","material_family":null,"material_form":"core","dk":3.24,"dk_min":null,"dk_max":null,"dk_tolerance":null,"df":0.0018,"frequency_ghz":26.0,"frequency_text":"26 GHz","value_type":"typical_construction_table","method":"3. REMARK | 1) Dk/Df test method(1GHz): IPC-TM-650 2.5.5.9 parallel plate. | 2) Dk/Df test method(14~62GHz): Balance-type Circular-disk Resonator (BCDR). | 3) Copper foil: HVLP3 18/35μm, HVLP4 18/35μm, RTF 70μm.","axis":null,"thickness_mm":0.127,"glass_style":"2*1078","resin_content_pct":61.0,"source_id":"FRS142","source_location":"PDF page 1, table 1, row 15","source_url":"https://www.syst.com.cn/ajax/download.aspx?name=2025/05/20250508142045187.pdf&type=&itemid=11767","notes":"Manufacturer line-up construction-specific data; typical/reference, not guaranteed. Method field preserves source measurement clauses. Pressed prepreg thickness depends on PCB pressing conditions.","construction":"2*1078","method_is_multi_clause":true,"collection_group":"fr4","record_id":"PCB023869","source_file":"originals/Shengyi_Technology/Shengyi_Technology__Synamic9GN_Synamic9GN_Line_Up__기술자료__FRS142.pdf","dataset_role":"material_published_parameter","dk_input_status":"scalar_with_frequency","review_flags":"measurement_axis_not_stated"}
{"manufacturer":"Shengyi Technology","product":"Synamic9GN","material_family":null,"material_form":"core","dk":3.23,"dk_min":null,"dk_max":null,"dk_tolerance":null,"df":0.002,"frequency_ghz":38.0,"frequency_text":"38 GHz","value_type":"typical_construction_table","method":"3. REMARK | 1) Dk/Df test method(1GHz): IPC-TM-650 2.5.5.9 parallel plate. | 2) Dk/Df test method(14~62GHz): Balance-type Circular-disk Resonator (BCDR). | 3) Copper foil: HVLP3 18/35μm, HVLP4 18/35μm, RTF 70μm.","axis":null,"thickness_mm":0.127,"glass_style":"2*1078","resin_content_pct":61.0,"source_id":"FRS142","source_location":"PDF page 1, table 1, row 15","source_url":"https://www.syst.com.cn/ajax/download.aspx?name=2025/05/20250508142045187.pdf&type=&itemid=11767","notes":"Manufacturer line-up construction-specific data; typical/reference, not guaranteed. Method field preserves source measurement clauses. Pressed prepreg thickness depends on PCB pressing conditions.","construction":"2*1078","method_is_multi_clause":true,"collection_group":"fr4","record_id":"PCB023870","source_file":"originals/Shengyi_Technology/Shengyi_Technology__Synamic9GN_Synamic9GN_Line_Up__기술자료__FRS142.pdf","dataset_role":"material_published_parameter","dk_input_status":"scalar_with_frequency","review_flags":"measurement_axis_not_stated"}
{"manufacturer":"Shengyi Technology","product":"Synamic9GN","material_family":null,"material_form":"core","dk":3.23,"dk_min":null,"dk_max":null,"dk_tolerance":null,"df":0.0022,"frequency_ghz":50.0,"frequency_text":"50 GHz","value_type":"typical_construction_table","method":"3. REMARK | 1) Dk/Df test method(1GHz): IPC-TM-650 2.5.5.9 parallel plate. | 2) Dk/Df test method(14~62GHz): Balance-type Circular-disk Resonator (BCDR). | 3) Copper foil: HVLP3 18/35μm, HVLP4 18/35μm, RTF 70μm.","axis":null,"thickness_mm":0.127,"glass_style":"2*1078","resin_content_pct":61.0,"source_id":"FRS142","source_location":"PDF page 1, table 1, row 15","source_url":"https://www.syst.com.cn/ajax/download.aspx?name=2025/05/20250508142045187.pdf&type=&itemid=11767","notes":"Manufacturer line-up construction-specific data; typical/reference, not guaranteed. Method field preserves source measurement clauses. Pressed prepreg thickness depends on PCB pressing conditions.","construction":"2*1078","method_is_multi_clause":true,"collection_group":"fr4","record_id":"PCB023871","source_file":"originals/Shengyi_Technology/Shengyi_Technology__Synamic9GN_Synamic9GN_Line_Up__기술자료__FRS142.pdf","dataset_role":"material_published_parameter","dk_input_status":"scalar_with_frequency","review_flags":"measurement_axis_not_stated"}
{"manufacturer":"Shengyi Technology","product":"Synamic9GN","material_family":null,"material_form":"core","dk":3.22,"dk_min":null,"dk_max":null,"dk_tolerance":null,"df":0.0024,"frequency_ghz":62.0,"frequency_text":"62GHz","value_type":"typical_construction_table","method":"3. REMARK | 1) Dk/Df test method(1GHz): IPC-TM-650 2.5.5.9 parallel plate. | 2) Dk/Df test method(14~62GHz): Balance-type Circular-disk Resonator (BCDR). | 3) Copper foil: HVLP3 18/35μm, HVLP4 18/35μm, RTF 70μm.","axis":null,"thickness_mm":0.127,"glass_style":"2*1078","resin_content_pct":61.0,"source_id":"FRS142","source_location":"PDF page 1, table 1, row 15","source_url":"https://www.syst.com.cn/ajax/download.aspx?name=2025/05/20250508142045187.pdf&type=&itemid=11767","notes":"Manufacturer line-up construction-specific data; typical/reference, not guaranteed. Method field preserves source measurement clauses. Pressed prepreg thickness depends on PCB pressing conditions.","construction":"2*1078","method_is_multi_clause":true,"collection_group":"fr4","record_id":"PCB023872","source_file":"originals/Shengyi_Technology/Shengyi_Technology__Synamic9GN_Synamic9GN_Line_Up__기술자료__FRS142.pdf","dataset_role":"material_published_parameter","dk_input_status":"scalar_with_frequency","review_flags":"measurement_axis_not_stated"}
{"manufacturer":"Shengyi Technology","product":"Synamic9GN","material_family":null,"material_form":"core","dk":3.3,"dk_min":null,"dk_max":null,"dk_tolerance":null,"df":0.0005,"frequency_ghz":1.0,"frequency_text":"1 GHz","value_type":"typical_construction_table","method":"3. REMARK | 1) Dk/Df test method(1GHz): IPC-TM-650 2.5.5.9 parallel plate. | 2) Dk/Df test method(14~62GHz): Balance-type Circular-disk Resonator (BCDR). | 3) Copper foil: HVLP3 18/35μm, HVLP4 18/35μm, RTF 70μm.","axis":null,"thickness_mm":0.14,"glass_style":"2*1078","resin_content_pct":63.0,"source_id":"FRS142","source_location":"PDF page 1, table 1, row 18","source_url":"https://www.syst.com.cn/ajax/download.aspx?name=2025/05/20250508142045187.pdf&type=&itemid=11767","notes":"Manufacturer line-up construction-specific data; typical/reference, not guaranteed. Method field preserves source measurement clauses. Pressed prepreg thickness depends on PCB pressing conditions.","construction":"2*1078","method_is_multi_clause":true,"collection_group":"fr4","record_id":"PCB023873","source_file":"originals/Shengyi_Technology/Shengyi_Technology__Synamic9GN_Synamic9GN_Line_Up__기술자료__FRS142.pdf","dataset_role":"material_published_parameter","dk_input_status":"scalar_with_frequency","review_flags":"measurement_axis_not_stated"}
{"manufacturer":"Shengyi Technology","product":"Synamic9GN","material_family":null,"material_form":"core","dk":3.2,"dk_min":null,"dk_max":null,"dk_tolerance":null,"df":0.0016,"frequency_ghz":14.0,"frequency_text":"14 GHz","value_type":"typical_construction_table","method":"3. REMARK | 1) Dk/Df test method(1GHz): IPC-TM-650 2.5.5.9 parallel plate. | 2) Dk/Df test method(14~62GHz): Balance-type Circular-disk Resonator (BCDR). | 3) Copper foil: HVLP3 18/35μm, HVLP4 18/35μm, RTF 70μm.","axis":null,"thickness_mm":0.14,"glass_style":"2*1078","resin_content_pct":63.0,"source_id":"FRS142","source_location":"PDF page 1, table 1, row 18","source_url":"https://www.syst.com.cn/ajax/download.aspx?name=2025/05/20250508142045187.pdf&type=&itemid=11767","notes":"Manufacturer line-up construction-specific data; typical/reference, not guaranteed. Method field preserves source measurement clauses. Pressed prepreg thickness depends on PCB pressing conditions.","construction":"2*1078","method_is_multi_clause":true,"collection_group":"fr4","record_id":"PCB023874","source_file":"originals/Shengyi_Technology/Shengyi_Technology__Synamic9GN_Synamic9GN_Line_Up__기술자료__FRS142.pdf","dataset_role":"material_published_parameter","dk_input_status":"scalar_with_frequency","review_flags":"measurement_axis_not_stated"}
{"manufacturer":"Shengyi Technology","product":"Synamic9GN","material_family":null,"material_form":"core","dk":3.2,"dk_min":null,"dk_max":null,"dk_tolerance":null,"df":0.0018,"frequency_ghz":26.0,"frequency_text":"26 GHz","value_type":"typical_construction_table","method":"3. REMARK | 1) Dk/Df test method(1GHz): IPC-TM-650 2.5.5.9 parallel plate. | 2) Dk/Df test method(14~62GHz): Balance-type Circular-disk Resonator (BCDR). | 3) Copper foil: HVLP3 18/35μm, HVLP4 18/35μm, RTF 70μm.","axis":null,"thickness_mm":0.14,"glass_style":"2*1078","resin_content_pct":63.0,"source_id":"FRS142","source_location":"PDF page 1, table 1, row 18","source_url":"https://www.syst.com.cn/ajax/download.aspx?name=2025/05/20250508142045187.pdf&type=&itemid=11767","notes":"Manufacturer line-up construction-specific data; typical/reference, not guaranteed. Method field preserves source measurement clauses. Pressed prepreg thickness depends on PCB pressing conditions.","construction":"2*1078","method_is_multi_clause":true,"collection_group":"fr4","record_id":"PCB023875","source_file":"originals/Shengyi_Technology/Shengyi_Technology__Synamic9GN_Synamic9GN_Line_Up__기술자료__FRS142.pdf","dataset_role":"material_published_parameter","dk_input_status":"scalar_with_frequency","review_flags":"measurement_axis_not_stated"}
{"manufacturer":"Shengyi Technology","product":"Synamic9GN","material_family":null,"material_form":"core","dk":3.19,"dk_min":null,"dk_max":null,"dk_tolerance":null,"df":0.002,"frequency_ghz":38.0,"frequency_text":"38 GHz","value_type":"typical_construction_table","method":"3. REMARK | 1) Dk/Df test method(1GHz): IPC-TM-650 2.5.5.9 parallel plate. | 2) Dk/Df test method(14~62GHz): Balance-type Circular-disk Resonator (BCDR). | 3) Copper foil: HVLP3 18/35μm, HVLP4 18/35μm, RTF 70μm.","axis":null,"thickness_mm":0.14,"glass_style":"2*1078","resin_content_pct":63.0,"source_id":"FRS142","source_location":"PDF page 1, table 1, row 18","source_url":"https://www.syst.com.cn/ajax/download.aspx?name=2025/05/20250508142045187.pdf&type=&itemid=11767","notes":"Manufacturer line-up construction-specific data; typical/reference, not guaranteed. Method field preserves source measurement clauses. Pressed prepreg thickness depends on PCB pressing conditions.","construction":"2*1078","method_is_multi_clause":true,"collection_group":"fr4","record_id":"PCB023876","source_file":"originals/Shengyi_Technology/Shengyi_Technology__Synamic9GN_Synamic9GN_Line_Up__기술자료__FRS142.pdf","dataset_role":"material_published_parameter","dk_input_status":"scalar_with_frequency","review_flags":"measurement_axis_not_stated"}
{"manufacturer":"Shengyi Technology","product":"Synamic9GN","material_family":null,"material_form":"core","dk":3.19,"dk_min":null,"dk_max":null,"dk_tolerance":null,"df":0.0022,"frequency_ghz":50.0,"frequency_text":"50 GHz","value_type":"typical_construction_table","method":"3. REMARK | 1) Dk/Df test method(1GHz): IPC-TM-650 2.5.5.9 parallel plate. | 2) Dk/Df test method(14~62GHz): Balance-type Circular-disk Resonator (BCDR). | 3) Copper foil: HVLP3 18/35μm, HVLP4 18/35μm, RTF 70μm.","axis":null,"thickness_mm":0.14,"glass_style":"2*1078","resin_content_pct":63.0,"source_id":"FRS142","source_location":"PDF page 1, table 1, row 18","source_url":"https://www.syst.com.cn/ajax/download.aspx?name=2025/05/20250508142045187.pdf&type=&itemid=11767","notes":"Manufacturer line-up construction-specific data; typical/reference, not guaranteed. Method field preserves source measurement clauses. Pressed prepreg thickness depends on PCB pressing conditions.","construction":"2*1078","method_is_multi_clause":true,"collection_group":"fr4","record_id":"PCB023877","source_file":"originals/Shengyi_Technology/Shengyi_Technology__Synamic9GN_Synamic9GN_Line_Up__기술자료__FRS142.pdf","dataset_role":"material_published_parameter","dk_input_status":"scalar_with_frequency","review_flags":"measurement_axis_not_stated"}
{"manufacturer":"Shengyi Technology","product":"Synamic9GN","material_family":null,"material_form":"core","dk":3.18,"dk_min":null,"dk_max":null,"dk_tolerance":null,"df":0.0024,"frequency_ghz":62.0,"frequency_text":"62GHz","value_type":"typical_construction_table","method":"3. REMARK | 1) Dk/Df test method(1GHz): IPC-TM-650 2.5.5.9 parallel plate. | 2) Dk/Df test method(14~62GHz): Balance-type Circular-disk Resonator (BCDR). | 3) Copper foil: HVLP3 18/35μm, HVLP4 18/35μm, RTF 70μm.","axis":null,"thickness_mm":0.14,"glass_style":"2*1078","resin_content_pct":63.0,"source_id":"FRS142","source_location":"PDF page 1, table 1, row 18","source_url":"https://www.syst.com.cn/ajax/download.aspx?name=2025/05/20250508142045187.pdf&type=&itemid=11767","notes":"Manufacturer line-up construction-specific data; typical/reference, not guaranteed. Method field preserves source measurement clauses. Pressed prepreg thickness depends on PCB pressing conditions.","construction":"2*1078","method_is_multi_clause":true,"collection_group":"fr4","record_id":"PCB023878","source_file":"originals/Shengyi_Technology/Shengyi_Technology__Synamic9GN_Synamic9GN_Line_Up__기술자료__FRS142.pdf","dataset_role":"material_published_parameter","dk_input_status":"scalar_with_frequency","review_flags":"measurement_axis_not_stated"}
{"manufacturer":"Shengyi Technology","product":"Synamic9GN","material_family":null,"material_form":"core","dk":3.25,"dk_min":null,"dk_max":null,"dk_tolerance":null,"df":0.0005,"frequency_ghz":1.0,"frequency_text":"1 GHz","value_type":"typical_construction_table","method":"3. REMARK | 1) Dk/Df test method(1GHz): IPC-TM-650 2.5.5.9 parallel plate. | 2) Dk/Df test method(14~62GHz): Balance-type Circular-disk Resonator (BCDR). | 3) Copper foil: HVLP3 18/35μm, HVLP4 18/35μm, RTF 70μm.","axis":null,"thickness_mm":0.152,"glass_style":"2*1078","resin_content_pct":66.0,"source_id":"FRS142","source_location":"PDF page 1, table 1, row 19","source_url":"https://www.syst.com.cn/ajax/download.aspx?name=2025/05/20250508142045187.pdf&type=&itemid=11767","notes":"Manufacturer line-up construction-specific data; typical/reference, not guaranteed. Method field preserves source measurement clauses. Pressed prepreg thickness depends on PCB pressing conditions.","construction":"2*1078","method_is_multi_clause":true,"collection_group":"fr4","record_id":"PCB023879","source_file":"originals/Shengyi_Technology/Shengyi_Technology__Synamic9GN_Synamic9GN_Line_Up__기술자료__FRS142.pdf","dataset_role":"material_published_parameter","dk_input_status":"scalar_with_frequency","review_flags":"measurement_axis_not_stated"}
{"manufacturer":"Shengyi Technology","product":"Synamic9GN","material_family":null,"material_form":"core","dk":3.15,"dk_min":null,"dk_max":null,"dk_tolerance":null,"df":0.0014,"frequency_ghz":14.0,"frequency_text":"14 GHz","value_type":"typical_construction_table","method":"3. REMARK | 1) Dk/Df test method(1GHz): IPC-TM-650 2.5.5.9 parallel plate. | 2) Dk/Df test method(14~62GHz): Balance-type Circular-disk Resonator (BCDR). | 3) Copper foil: HVLP3 18/35μm, HVLP4 18/35μm, RTF 70μm.","axis":null,"thickness_mm":0.152,"glass_style":"2*1078","resin_content_pct":66.0,"source_id":"FRS142","source_location":"PDF page 1, table 1, row 19","source_url":"https://www.syst.com.cn/ajax/download.aspx?name=2025/05/20250508142045187.pdf&type=&itemid=11767","notes":"Manufacturer line-up construction-specific data; typical/reference, not guaranteed. Method field preserves source measurement clauses. Pressed prepreg thickness depends on PCB pressing conditions.","construction":"2*1078","method_is_multi_clause":true,"collection_group":"fr4","record_id":"PCB023880","source_file":"originals/Shengyi_Technology/Shengyi_Technology__Synamic9GN_Synamic9GN_Line_Up__기술자료__FRS142.pdf","dataset_role":"material_published_parameter","dk_input_status":"scalar_with_frequency","review_flags":"measurement_axis_not_stated"}
{"manufacturer":"Shengyi Technology","product":"Synamic9GN","material_family":null,"material_form":"core","dk":3.15,"dk_min":null,"dk_max":null,"dk_tolerance":null,"df":0.0016,"frequency_ghz":26.0,"frequency_text":"26 GHz","value_type":"typical_construction_table","method":"3. REMARK | 1) Dk/Df test method(1GHz): IPC-TM-650 2.5.5.9 parallel plate. | 2) Dk/Df test method(14~62GHz): Balance-type Circular-disk Resonator (BCDR). | 3) Copper foil: HVLP3 18/35μm, HVLP4 18/35μm, RTF 70μm.","axis":null,"thickness_mm":0.152,"glass_style":"2*1078","resin_content_pct":66.0,"source_id":"FRS142","source_location":"PDF page 1, table 1, row 19","source_url":"https://www.syst.com.cn/ajax/download.aspx?name=2025/05/20250508142045187.pdf&type=&itemid=11767","notes":"Manufacturer line-up construction-specific data; typical/reference, not guaranteed. Method field preserves source measurement clauses. Pressed prepreg thickness depends on PCB pressing conditions.","construction":"2*1078","method_is_multi_clause":true,"collection_group":"fr4","record_id":"PCB023881","source_file":"originals/Shengyi_Technology/Shengyi_Technology__Synamic9GN_Synamic9GN_Line_Up__기술자료__FRS142.pdf","dataset_role":"material_published_parameter","dk_input_status":"scalar_with_frequency","review_flags":"measurement_axis_not_stated"}
{"manufacturer":"Shengyi Technology","product":"Synamic9GN","material_family":null,"material_form":"core","dk":3.14,"dk_min":null,"dk_max":null,"dk_tolerance":null,"df":0.0018,"frequency_ghz":38.0,"frequency_text":"38 GHz","value_type":"typical_construction_table","method":"3. REMARK | 1) Dk/Df test method(1GHz): IPC-TM-650 2.5.5.9 parallel plate. | 2) Dk/Df test method(14~62GHz): Balance-type Circular-disk Resonator (BCDR). | 3) Copper foil: HVLP3 18/35μm, HVLP4 18/35μm, RTF 70μm.","axis":null,"thickness_mm":0.152,"glass_style":"2*1078","resin_content_pct":66.0,"source_id":"FRS142","source_location":"PDF page 1, table 1, row 19","source_url":"https://www.syst.com.cn/ajax/download.aspx?name=2025/05/20250508142045187.pdf&type=&itemid=11767","notes":"Manufacturer line-up construction-specific data; typical/reference, not guaranteed. Method field preserves source measurement clauses. Pressed prepreg thickness depends on PCB pressing conditions.","construction":"2*1078","method_is_multi_clause":true,"collection_group":"fr4","record_id":"PCB023882","source_file":"originals/Shengyi_Technology/Shengyi_Technology__Synamic9GN_Synamic9GN_Line_Up__기술자료__FRS142.pdf","dataset_role":"material_published_parameter","dk_input_status":"scalar_with_frequency","review_flags":"measurement_axis_not_stated"}
{"manufacturer":"Shengyi Technology","product":"Synamic9GN","material_family":null,"material_form":"core","dk":3.14,"dk_min":null,"dk_max":null,"dk_tolerance":null,"df":0.002,"frequency_ghz":50.0,"frequency_text":"50 GHz","value_type":"typical_construction_table","method":"3. REMARK | 1) Dk/Df test method(1GHz): IPC-TM-650 2.5.5.9 parallel plate. | 2) Dk/Df test method(14~62GHz): Balance-type Circular-disk Resonator (BCDR). | 3) Copper foil: HVLP3 18/35μm, HVLP4 18/35μm, RTF 70μm.","axis":null,"thickness_mm":0.152,"glass_style":"2*1078","resin_content_pct":66.0,"source_id":"FRS142","source_location":"PDF page 1, table 1, row 19","source_url":"https://www.syst.com.cn/ajax/download.aspx?name=2025/05/20250508142045187.pdf&type=&itemid=11767","notes":"Manufacturer line-up construction-specific data; typical/reference, not guaranteed. Method field preserves source measurement clauses. Pressed prepreg thickness depends on PCB pressing conditions.","construction":"2*1078","method_is_multi_clause":true,"collection_group":"fr4","record_id":"PCB023883","source_file":"originals/Shengyi_Technology/Shengyi_Technology__Synamic9GN_Synamic9GN_Line_Up__기술자료__FRS142.pdf","dataset_role":"material_published_parameter","dk_input_status":"scalar_with_frequency","review_flags":"measurement_axis_not_stated"}
{"manufacturer":"Shengyi Technology","product":"Synamic9GN","material_family":null,"material_form":"core","dk":3.13,"dk_min":null,"dk_max":null,"dk_tolerance":null,"df":0.0022,"frequency_ghz":62.0,"frequency_text":"62GHz","value_type":"typical_construction_table","method":"3. REMARK | 1) Dk/Df test method(1GHz): IPC-TM-650 2.5.5.9 parallel plate. | 2) Dk/Df test method(14~62GHz): Balance-type Circular-disk Resonator (BCDR). | 3) Copper foil: HVLP3 18/35μm, HVLP4 18/35μm, RTF 70μm.","axis":null,"thickness_mm":0.152,"glass_style":"2*1078","resin_content_pct":66.0,"source_id":"FRS142","source_location":"PDF page 1, table 1, row 19","source_url":"https://www.syst.com.cn/ajax/download.aspx?name=2025/05/20250508142045187.pdf&type=&itemid=11767","notes":"Manufacturer line-up construction-specific data; typical/reference, not guaranteed. Method field preserves source measurement clauses. Pressed prepreg thickness depends on PCB pressing conditions.","construction":"2*1078","method_is_multi_clause":true,"collection_group":"fr4","record_id":"PCB023884","source_file":"originals/Shengyi_Technology/Shengyi_Technology__Synamic9GN_Synamic9GN_Line_Up__기술자료__FRS142.pdf","dataset_role":"material_published_parameter","dk_input_status":"scalar_with_frequency","review_flags":"measurement_axis_not_stated"}
{"manufacturer":"Shengyi Technology","product":"Synamic9GN","material_family":null,"material_form":"core","dk":3.17,"dk_min":null,"dk_max":null,"dk_tolerance":null,"df":0.0005,"frequency_ghz":1.0,"frequency_text":"1 GHz","value_type":"typical_construction_table","method":"3. REMARK | 1) Dk/Df test method(1GHz): IPC-TM-650 2.5.5.9 parallel plate. | 2) Dk/Df test method(14~62GHz): Balance-type Circular-disk Resonator (BCDR). | 3) Copper foil: HVLP3 18/35μm, HVLP4 18/35μm, RTF 70μm.","axis":null,"thickness_mm":0.178,"glass_style":"2*1078","resin_content_pct":71.0,"source_id":"FRS142","source_location":"PDF page 1, table 1, row 20","source_url":"https://www.syst.com.cn/ajax/download.aspx?name=2025/05/20250508142045187.pdf&type=&itemid=11767","notes":"Manufacturer line-up construction-specific data; typical/reference, not guaranteed. Method field preserves source measurement clauses. Pressed prepreg thickness depends on PCB pressing conditions.","construction":"2*1078","method_is_multi_clause":true,"collection_group":"fr4","record_id":"PCB023885","source_file":"originals/Shengyi_Technology/Shengyi_Technology__Synamic9GN_Synamic9GN_Line_Up__기술자료__FRS142.pdf","dataset_role":"material_published_parameter","dk_input_status":"scalar_with_frequency","review_flags":"measurement_axis_not_stated"}
{"manufacturer":"Shengyi Technology","product":"Synamic9GN","material_family":null,"material_form":"core","dk":3.07,"dk_min":null,"dk_max":null,"dk_tolerance":null,"df":0.0013,"frequency_ghz":14.0,"frequency_text":"14 GHz","value_type":"typical_construction_table","method":"3. REMARK | 1) Dk/Df test method(1GHz): IPC-TM-650 2.5.5.9 parallel plate. | 2) Dk/Df test method(14~62GHz): Balance-type Circular-disk Resonator (BCDR). | 3) Copper foil: HVLP3 18/35μm, HVLP4 18/35μm, RTF 70μm.","axis":null,"thickness_mm":0.178,"glass_style":"2*1078","resin_content_pct":71.0,"source_id":"FRS142","source_location":"PDF page 1, table 1, row 20","source_url":"https://www.syst.com.cn/ajax/download.aspx?name=2025/05/20250508142045187.pdf&type=&itemid=11767","notes":"Manufacturer line-up construction-specific data; typical/reference, not guaranteed. Method field preserves source measurement clauses. Pressed prepreg thickness depends on PCB pressing conditions.","construction":"2*1078","method_is_multi_clause":true,"collection_group":"fr4","record_id":"PCB023886","source_file":"originals/Shengyi_Technology/Shengyi_Technology__Synamic9GN_Synamic9GN_Line_Up__기술자료__FRS142.pdf","dataset_role":"material_published_parameter","dk_input_status":"scalar_with_frequency","review_flags":"measurement_axis_not_stated"}
{"manufacturer":"Shengyi Technology","product":"Synamic9GN","material_family":null,"material_form":"core","dk":3.07,"dk_min":null,"dk_max":null,"dk_tolerance":null,"df":0.0015,"frequency_ghz":26.0,"frequency_text":"26 GHz","value_type":"typical_construction_table","method":"3. REMARK | 1) Dk/Df test method(1GHz): IPC-TM-650 2.5.5.9 parallel plate. | 2) Dk/Df test method(14~62GHz): Balance-type Circular-disk Resonator (BCDR). | 3) Copper foil: HVLP3 18/35μm, HVLP4 18/35μm, RTF 70μm.","axis":null,"thickness_mm":0.178,"glass_style":"2*1078","resin_content_pct":71.0,"source_id":"FRS142","source_location":"PDF page 1, table 1, row 20","source_url":"https://www.syst.com.cn/ajax/download.aspx?name=2025/05/20250508142045187.pdf&type=&itemid=11767","notes":"Manufacturer line-up construction-specific data; typical/reference, not guaranteed. Method field preserves source measurement clauses. Pressed prepreg thickness depends on PCB pressing conditions.","construction":"2*1078","method_is_multi_clause":true,"collection_group":"fr4","record_id":"PCB023887","source_file":"originals/Shengyi_Technology/Shengyi_Technology__Synamic9GN_Synamic9GN_Line_Up__기술자료__FRS142.pdf","dataset_role":"material_published_parameter","dk_input_status":"scalar_with_frequency","review_flags":"measurement_axis_not_stated"}
{"manufacturer":"Shengyi Technology","product":"Synamic9GN","material_family":null,"material_form":"core","dk":3.06,"dk_min":null,"dk_max":null,"dk_tolerance":null,"df":0.0017,"frequency_ghz":38.0,"frequency_text":"38 GHz","value_type":"typical_construction_table","method":"3. REMARK | 1) Dk/Df test method(1GHz): IPC-TM-650 2.5.5.9 parallel plate. | 2) Dk/Df test method(14~62GHz): Balance-type Circular-disk Resonator (BCDR). | 3) Copper foil: HVLP3 18/35μm, HVLP4 18/35μm, RTF 70μm.","axis":null,"thickness_mm":0.178,"glass_style":"2*1078","resin_content_pct":71.0,"source_id":"FRS142","source_location":"PDF page 1, table 1, row 20","source_url":"https://www.syst.com.cn/ajax/download.aspx?name=2025/05/20250508142045187.pdf&type=&itemid=11767","notes":"Manufacturer line-up construction-specific data; typical/reference, not guaranteed. Method field preserves source measurement clauses. Pressed prepreg thickness depends on PCB pressing conditions.","construction":"2*1078","method_is_multi_clause":true,"collection_group":"fr4","record_id":"PCB023888","source_file":"originals/Shengyi_Technology/Shengyi_Technology__Synamic9GN_Synamic9GN_Line_Up__기술자료__FRS142.pdf","dataset_role":"material_published_parameter","dk_input_status":"scalar_with_frequency","review_flags":"measurement_axis_not_stated"}
{"manufacturer":"Shengyi Technology","product":"Synamic9GN","material_family":null,"material_form":"core","dk":3.06,"dk_min":null,"dk_max":null,"dk_tolerance":null,"df":0.0019,"frequency_ghz":50.0,"frequency_text":"50 GHz","value_type":"typical_construction_table","method":"3. REMARK | 1) Dk/Df test method(1GHz): IPC-TM-650 2.5.5.9 parallel plate. | 2) Dk/Df test method(14~62GHz): Balance-type Circular-disk Resonator (BCDR). | 3) Copper foil: HVLP3 18/35μm, HVLP4 18/35μm, RTF 70μm.","axis":null,"thickness_mm":0.178,"glass_style":"2*1078","resin_content_pct":71.0,"source_id":"FRS142","source_location":"PDF page 1, table 1, row 20","source_url":"https://www.syst.com.cn/ajax/download.aspx?name=2025/05/20250508142045187.pdf&type=&itemid=11767","notes":"Manufacturer line-up construction-specific data; typical/reference, not guaranteed. Method field preserves source measurement clauses. Pressed prepreg thickness depends on PCB pressing conditions.","construction":"2*1078","method_is_multi_clause":true,"collection_group":"fr4","record_id":"PCB023889","source_file":"originals/Shengyi_Technology/Shengyi_Technology__Synamic9GN_Synamic9GN_Line_Up__기술자료__FRS142.pdf","dataset_role":"material_published_parameter","dk_input_status":"scalar_with_frequency","review_flags":"measurement_axis_not_stated"}
{"manufacturer":"Shengyi Technology","product":"Synamic9GN","material_family":null,"material_form":"core","dk":3.05,"dk_min":null,"dk_max":null,"dk_tolerance":null,"df":0.0021,"frequency_ghz":62.0,"frequency_text":"62GHz","value_type":"typical_construction_table","method":"3. REMARK | 1) Dk/Df test method(1GHz): IPC-TM-650 2.5.5.9 parallel plate. | 2) Dk/Df test method(14~62GHz): Balance-type Circular-disk Resonator (BCDR). | 3) Copper foil: HVLP3 18/35μm, HVLP4 18/35μm, RTF 70μm.","axis":null,"thickness_mm":0.178,"glass_style":"2*1078","resin_content_pct":71.0,"source_id":"FRS142","source_location":"PDF page 1, table 1, row 20","source_url":"https://www.syst.com.cn/ajax/download.aspx?name=2025/05/20250508142045187.pdf&type=&itemid=11767","notes":"Manufacturer line-up construction-specific data; typical/reference, not guaranteed. Method field preserves source measurement clauses. Pressed prepreg thickness depends on PCB pressing conditions.","construction":"2*1078","method_is_multi_clause":true,"collection_group":"fr4","record_id":"PCB023890","source_file":"originals/Shengyi_Technology/Shengyi_Technology__Synamic9GN_Synamic9GN_Line_Up__기술자료__FRS142.pdf","dataset_role":"material_published_parameter","dk_input_status":"scalar_with_frequency","review_flags":"measurement_axis_not_stated"}
{"manufacturer":"Shengyi Technology","product":"Synamic9GN","material_family":null,"material_form":"core","dk":3.11,"dk_min":null,"dk_max":null,"dk_tolerance":null,"df":0.0005,"frequency_ghz":1.0,"frequency_text":"1 GHz","value_type":"typical_construction_table","method":"3. REMARK | 1) Dk/Df test method(1GHz): IPC-TM-650 2.5.5.9 parallel plate. | 2) Dk/Df test method(14~62GHz): Balance-type Circular-disk Resonator (BCDR). | 3) Copper foil: HVLP3 18/35μm, HVLP4 18/35μm, RTF 70μm.","axis":null,"thickness_mm":0.203,"glass_style":"2*1078","resin_content_pct":74.0,"source_id":"FRS142","source_location":"PDF page 1, table 1, row 23","source_url":"https://www.syst.com.cn/ajax/download.aspx?name=2025/05/20250508142045187.pdf&type=&itemid=11767","notes":"Manufacturer line-up construction-specific data; typical/reference, not guaranteed. Method field preserves source measurement clauses. Pressed prepreg thickness depends on PCB pressing conditions.","construction":"2*1078","method_is_multi_clause":true,"collection_group":"fr4","record_id":"PCB023891","source_file":"originals/Shengyi_Technology/Shengyi_Technology__Synamic9GN_Synamic9GN_Line_Up__기술자료__FRS142.pdf","dataset_role":"material_published_parameter","dk_input_status":"scalar_with_frequency","review_flags":"measurement_axis_not_stated"}
{"manufacturer":"Shengyi Technology","product":"Synamic9GN","material_family":null,"material_form":"core","dk":3.01,"dk_min":null,"dk_max":null,"dk_tolerance":null,"df":0.0013,"frequency_ghz":14.0,"frequency_text":"14 GHz","value_type":"typical_construction_table","method":"3. REMARK | 1) Dk/Df test method(1GHz): IPC-TM-650 2.5.5.9 parallel plate. | 2) Dk/Df test method(14~62GHz): Balance-type Circular-disk Resonator (BCDR). | 3) Copper foil: HVLP3 18/35μm, HVLP4 18/35μm, RTF 70μm.","axis":null,"thickness_mm":0.203,"glass_style":"2*1078","resin_content_pct":74.0,"source_id":"FRS142","source_location":"PDF page 1, table 1, row 23","source_url":"https://www.syst.com.cn/ajax/download.aspx?name=2025/05/20250508142045187.pdf&type=&itemid=11767","notes":"Manufacturer line-up construction-specific data; typical/reference, not guaranteed. Method field preserves source measurement clauses. Pressed prepreg thickness depends on PCB pressing conditions.","construction":"2*1078","method_is_multi_clause":true,"collection_group":"fr4","record_id":"PCB023892","source_file":"originals/Shengyi_Technology/Shengyi_Technology__Synamic9GN_Synamic9GN_Line_Up__기술자료__FRS142.pdf","dataset_role":"material_published_parameter","dk_input_status":"scalar_with_frequency","review_flags":"measurement_axis_not_stated"}
{"manufacturer":"Shengyi Technology","product":"Synamic9GN","material_family":null,"material_form":"core","dk":3.01,"dk_min":null,"dk_max":null,"dk_tolerance":null,"df":0.0015,"frequency_ghz":26.0,"frequency_text":"26 GHz","value_type":"typical_construction_table","method":"3. REMARK | 1) Dk/Df test method(1GHz): IPC-TM-650 2.5.5.9 parallel plate. | 2) Dk/Df test method(14~62GHz): Balance-type Circular-disk Resonator (BCDR). | 3) Copper foil: HVLP3 18/35μm, HVLP4 18/35μm, RTF 70μm.","axis":null,"thickness_mm":0.203,"glass_style":"2*1078","resin_content_pct":74.0,"source_id":"FRS142","source_location":"PDF page 1, table 1, row 23","source_url":"https://www.syst.com.cn/ajax/download.aspx?name=2025/05/20250508142045187.pdf&type=&itemid=11767","notes":"Manufacturer line-up construction-specific data; typical/reference, not guaranteed. Method field preserves source measurement clauses. Pressed prepreg thickness depends on PCB pressing conditions.","construction":"2*1078","method_is_multi_clause":true,"collection_group":"fr4","record_id":"PCB023893","source_file":"originals/Shengyi_Technology/Shengyi_Technology__Synamic9GN_Synamic9GN_Line_Up__기술자료__FRS142.pdf","dataset_role":"material_published_parameter","dk_input_status":"scalar_with_frequency","review_flags":"measurement_axis_not_stated"}
{"manufacturer":"Shengyi Technology","product":"Synamic9GN","material_family":null,"material_form":"core","dk":3.0,"dk_min":null,"dk_max":null,"dk_tolerance":null,"df":0.0017,"frequency_ghz":38.0,"frequency_text":"38 GHz","value_type":"typical_construction_table","method":"3. REMARK | 1) Dk/Df test method(1GHz): IPC-TM-650 2.5.5.9 parallel plate. | 2) Dk/Df test method(14~62GHz): Balance-type Circular-disk Resonator (BCDR). | 3) Copper foil: HVLP3 18/35μm, HVLP4 18/35μm, RTF 70μm.","axis":null,"thickness_mm":0.203,"glass_style":"2*1078","resin_content_pct":74.0,"source_id":"FRS142","source_location":"PDF page 1, table 1, row 23","source_url":"https://www.syst.com.cn/ajax/download.aspx?name=2025/05/20250508142045187.pdf&type=&itemid=11767","notes":"Manufacturer line-up construction-specific data; typical/reference, not guaranteed. Method field preserves source measurement clauses. Pressed prepreg thickness depends on PCB pressing conditions.","construction":"2*1078","method_is_multi_clause":true,"collection_group":"fr4","record_id":"PCB023894","source_file":"originals/Shengyi_Technology/Shengyi_Technology__Synamic9GN_Synamic9GN_Line_Up__기술자료__FRS142.pdf","dataset_role":"material_published_parameter","dk_input_status":"scalar_with_frequency","review_flags":"measurement_axis_not_stated"}
{"manufacturer":"Shengyi Technology","product":"Synamic9GN","material_family":null,"material_form":"core","dk":3.0,"dk_min":null,"dk_max":null,"dk_tolerance":null,"df":0.0019,"frequency_ghz":50.0,"frequency_text":"50 GHz","value_type":"typical_construction_table","method":"3. REMARK | 1) Dk/Df test method(1GHz): IPC-TM-650 2.5.5.9 parallel plate. | 2) Dk/Df test method(14~62GHz): Balance-type Circular-disk Resonator (BCDR). | 3) Copper foil: HVLP3 18/35μm, HVLP4 18/35μm, RTF 70μm.","axis":null,"thickness_mm":0.203,"glass_style":"2*1078","resin_content_pct":74.0,"source_id":"FRS142","source_location":"PDF page 1, table 1, row 23","source_url":"https://www.syst.com.cn/ajax/download.aspx?name=2025/05/20250508142045187.pdf&type=&itemid=11767","notes":"Manufacturer line-up construction-specific data; typical/reference, not guaranteed. Method field preserves source measurement clauses. Pressed prepreg thickness depends on PCB pressing conditions.","construction":"2*1078","method_is_multi_clause":true,"collection_group":"fr4","record_id":"PCB023895","source_file":"originals/Shengyi_Technology/Shengyi_Technology__Synamic9GN_Synamic9GN_Line_Up__기술자료__FRS142.pdf","dataset_role":"material_published_parameter","dk_input_status":"scalar_with_frequency","review_flags":"measurement_axis_not_stated"}
