Repository: EIDOSDATA/TraceWave-Studio

# 참고자료 폴더 안내

이 폴더는 TraceWave Studio 개발에 참고하는 외부 문헌, 제조사 자료, 도면, 원문 파일과 추출 자료를 보관하는 곳이다. 개발 중 작성하는 설계 문서는 [01_개발문서](../01_개발문서/README.md)에, 제품 구현은 [Code](../Code/README.md)에 둔다.

## 보존 규칙

- 이 폴더 아래의 기존 폴더와 파일 이름을 변경하지 않는다.
- 원문 내용, 상대 경로, 출처, 수집 기록과 해시를 보존한다. 새 설계나 현재 구현에 맞춰 소급 수정하지 않는다.
- 개발 문서의 번호 및 한글 명명 규칙을 참고자료 내부에 적용하지 않는다.
- 자료 묶음을 재분류하거나 자동 정리하지 않는다. 중복처럼 보여도 원문과 추출본, 수집 기록의 역할을 먼저 구분한다.
- 사용자 또는 자료 소유자가 복구한 내용을 임의로 덮어쓰지 않는다.

이 README는 사용자가 요청한 폴더 안내 문서다. 기존 원문을 대신하거나 원문 자료의 검증 완료를 뜻하지 않는다. 자료의 미정값과 물리/제작/측정 검증 상태는 그대로 유지한다.

File: 00_참고자료/PCB RF ANT/05_PCB_Dielectric_Data_2026/search_text/AGC/AGC__Meteorwave_8000_AGC_Meteorwave_8000_Dk_Table__기술자료__RF312__추출텍스트.txt
                                 Meteorwave® 8000 - Dielectric Properties Table
                                       AMMA Manufacturing Location
LAMINATE (Available from AGC U.S. manufacturing location – AMMA):
                                                                 Nominal      2       2       10      10      40      40      80      80
 Thickness
              &    Tol.           Construction          RC%     Thickness    GHz     GHz     GHz     GHz     GHz     GHz     GHz     GHz
   (inch)
                                                                  (inch)     Dk       Df     Dk       Df     Dk       Df     Dk       Df
   0.0020     ±   0.0005    1   1078                    58%         0.0022   3.52   0.0014   3.49   0.0018   3.48   0.0021   3.45   0.0030
   0.0020     ±   0.0005    1   1035                    70%         0.0021   3.35   0.0012   3.33   0.0017   3.33   0.0020   3.30   0.0028
   0.0025     ±   0.0005    1   1078                    63%         0.0026   3.44   0.0013   3.42   0.0018   3.41   0.0021   3.39   0.0029
   0.0030     ±   0.0005    1   1078                    69%         0.0031   3.36   0.0012   3.34   0.0017   3.34   0.0020   3.31   0.0028
   0.0040     ±   0.0005    1   2013                    59%         0.0039   3.50   0.0013   3.47   0.0018   3.46   0.0021   3.44   0.0030
   0.0040     ±   0.0005    2   1035                    70%         0.0041   3.35   0.0012   3.33   0.0017   3.33   0.0020   3.30   0.0028
   0.0045     ±   0.0005    2   1078                    58%         0.0044   3.52   0.0014   3.49   0.0018   3.48   0.0021   3.45   0.0030
   0.0050     ±   0.0007    2   1078                    63%         0.0051   3.44   0.0013   3.42   0.0018   3.41   0.0021   3.39   0.0029
   0.0050     ±   0.0007    1   2116                    60%         0.0052   3.49   0.0013   3.46   0.0018   3.45   0.0021   3.43   0.0030
   0.0060     ±   0.0007    2   1078                    69%         0.0062   3.36   0.0012   3.34   0.0017   3.34   0.0020   3.31   0.0028
   0.0080     ±   0.0010    2   2116                    51%         0.0081   3.63   0.0014   3.59   0.0020   3.58   0.0023   3.56   0.0031
   0.0100     ±   0.0010    2   2116                    60%         0.0103   3.49   0.0013   3.46   0.0018   3.45   0.0021   3.43   0.0030
   0.0120     ±   0.0015    3   2013                    61%         0.0124   3.47   0.0013   3.45   0.0018   3.44   0.0021   3.41   0.0029
   0.0150     ±   0.0015    3   2116                    60%         0.0155   3.49   0.0013   3.46   0.0018   3.45   0.0021   3.43   0.0030
   0.0200     ±   0.0025    5   2116                    51%         0.0204   3.63   0.0014   3.59   0.0020   3.58   0.0023   3.56   0.0031
   0.0240     ±   0.0025    6   2116                    51%         0.0244   3.63   0.0014   3.59   0.0020   3.58   0.0023   3.56   0.0031
   0.0300     ±   0.0025    6   2116                    60%         0.0309   3.49   0.0013   3.46   0.0018   3.45   0.0021   3.43   0.0030
   0.0394     ±   0.0040    7   2116    +   1    1080   61%         0.0392   3.48   0.0013   3.45   0.0018   3.44   0.0021   3.42   0.0029
   0.0400     ±   0.0040    4   2116    +   5    2116   55%         0.0410   3.56   0.0014   3.52   0.0019   3.51   0.0022   3.49   0.0030
   0.0600     ±   0.0050   12   2116                    60%         0.0618   3.49   0.0013   3.46   0.0018   3.45   0.0021   3.43   0.0030


Page 1 of 4                                                                                                                  August 6, 2025
                                 Meteorwave® 8000 - Dielectric Properties Table
                                       AMMA Manufacturing Location
PREPREG (Available from AGC U.S. manufacturing location - AMMA):
                                                           2         2       10      10      40      40       80          80
                             Thickness    Thickness
    Glass         RC%                                     GHz       GHz     GHz     GHz     GHz     GHz      GHz         GHz
                              (inches)       (µm)
                                                          Dk         Df     Dk       Df     Dk       Df      Dk           Df
     1035          75%        0.0025          64         3.29      0.0012   3.28   0.0016   3.27   0.0019   3.2462      0.0028
     1035          79%        0.0030          77         3.24      0.0011   3.23   0.0015   3.23   0.0018   3.2041      0.0027
     1067          77%        0.0028          71         3.26      0.0012   3.26   0.0016   3.25   0.0019   3.2249      0.0027
     1078          63%        0.0026          65         3.44      0.0013   3.42   0.0018   3.41   0.0021   3.3875      0.0029
     1078          69%        0.0031          79         3.36      0.0012   3.34   0.0017   3.34   0.0020   3.3138      0.0028
     1078          75%        0.0039         100         3.29      0.0012   3.28   0.0016   3.27   0.0019   3.2462      0.0028
     1080          73%        0.0037          93         3.31      0.0012   3.30   0.0016   3.29   0.0019   3.2681      0.0028
     2116          60%        0.0052         131         3.49      0.0013   3.46   0.0018   3.45   0.0021   3.4270      0.0030




Page 2 of 4                                                                                                        August 6, 2025
                                 Meteorwave® 8000 - Dielectric Properties Table
                                       AMMS Manufacturing Location
LAMINATE (Available from AGC Singapore manufacturing location – AMMS):
                                                                 Nominal     2       2       10      10      40      40      80      80
 Thickness
              &    Tol.           Construction          RC%     Thickness   GHz     GHz     GHz     GHz     GHz     GHz     GHz     GHz
   (inch)
                                                                  (inch)    Dk       Df     Dk       Df     Dk       Df     Dk       Df
   0.0012     ±   0.0005    1   1027                    70%      0.0013     3.35   0.0012   3.33   0.0017   3.33   0.0020   3.30   0.0028
   0.0020     ±   0.0005    1   1035                    71%      0.0021     3.33   0.0012   3.32   0.0016   3.31   0.0019   3.29   0.0028
   0.0020     ±   0.0005    1    106                    75%      0.0021     3.29   0.0012   3.28   0.0016   3.27   0.0019   3.25   0.0028
   0.0030     ±   0.0005    1   1078                    69%      0.0031     3.36   0.0012   3.34   0.0017   3.34   0.0020   3.31   0.0028
   0.0035     ±   0.0005    1   1078                    72%      0.0035     3.32   0.0012   3.31   0.0016   3.30   0.0019   3.28   0.0028
   0.0040     ±   0.0005    1   2013                    61%      0.0041     3.47   0.0013   3.45   0.0018   3.44   0.0021   3.41   0.0029
   0.0040     ±   0.0005    2    106                    75%      0.0042     3.29   0.0012   3.28   0.0016   3.27   0.0019   3.25   0.0028
   0.0040     ±   0.0005    2   1035                    71%      0.0043     3.33   0.0012   3.32   0.0016   3.31   0.0019   3.29   0.0028
   0.0050     ±   0.0007    1   2116                    60%      0.0052     3.49   0.0013   3.46   0.0018   3.45   0.0021   3.43   0.0030
   0.0050     ±   0.0007    2   1078                    63%      0.0051     3.44   0.0013   3.42   0.0018   3.41   0.0021   3.39   0.0029
   0.0050     ±   0.0007    2   1035                    76%      0.0052     3.27   0.0012   3.27   0.0016   3.26   0.0019   3.24   0.0027
   0.0060     ±   0.0007    2   1078                    69%      0.0062     3.36   0.0012   3.34   0.0017   3.34   0.0020   3.31   0.0028
   0.0080     ±   0.0010    2   2013                    61%      0.0083     3.47   0.0013   3.45   0.0018   3.44   0.0021   3.41   0.0029
   0.0100     ±   0.0010    2   2116                    60%      0.0103     3.49   0.0013   3.46   0.0018   3.45   0.0021   3.43   0.0030
   0.0150     ±   0.0015    3   2116                    60%      0.0155     3.49   0.0013   3.46   0.0018   3.45   0.0021   3.43   0.0030
   0.0160     ±   0.0015    4   2116                    51%      0.0163     3.63   0.0014   3.59   0.0020   3.58   0.0023   3.56   0.0031
   0.0290     ±   0.0025    2   2116   +    4    2116   59%      0.0299     3.50   0.0013   3.48   0.0018   3.47   0.0021   3.44   0.0030
   0.0390     ±   0.0040    8   2116                    60%      0.0412     3.49   0.0013   3.46   0.0018   3.45   0.0021   3.43   0.0030
   0.0600     ±   0.0050   12   2116                    60%      0.0618     3.49   0.0013   3.46   0.0018   3.45   0.0021   3.43   0.0030




Page 3 of 4                                                                                                                 August 6, 2025
                                       Meteorwave® 8000 - Dielectric Properties Table
                                             AMMS Manufacturing Location
 PREPREG (Available from AGC Singapore manufacturing location - AMMS):
                                                                   2             2            10           10           40           40           40            40
                                  Thickness      Thickness
      Glass           RC%                                         GHz           GHz          GHz          GHz          GHz          GHz          GHz           GHz
                                   (inches)         (µm)
                                                                  Dk             Df          Dk            Df          Dk            Df          Dk             Df
      0106            75%          0.0021            53           3.29        0.0012         3.28       0.0016         3.27        0.0019        3.25        0.0028
      1027            70%          0.0013            34           3.35        0.0012         3.33       0.0017         3.33        0.0020        3.30        0.0028
      1035            71%          0.0021            54           3.33        0.0012         3.32       0.0016         3.31        0.0019        3.29        0.0028
      1035            76%          0.0026            67           3.27        0.0012         3.27       0.0016         3.26        0.0019        3.24        0.0027
      1078            63%          0.0026            65           3.44        0.0013         3.42       0.0018         3.41        0.0021        3.39        0.0029
      1078            69%          0.0031            79           3.36        0.0012         3.34       0.0017         3.34        0.0020        3.31        0.0028
      1078            72%          0.0035            88           3.32        0.0012         3.31       0.0016         3.30        0.0019        3.28        0.0028
      2013            61%          0.0041           105           3.47        0.0013         3.45       0.0018         3.44        0.0021        3.41        0.0029
      2116            51%          0.0041           103           3.63        0.0014         3.59       0.0020         3.58        0.0023        3.56        0.0031
      2116            56%          0.0046           117           3.55        0.0014         3.51       0.0019         3.51        0.0022        3.48        0.0030
      2116            60%          0.0052           131           3.49        0.0013         3.46       0.0018         3.45        0.0021        3.43        0.0030




These laminate and prepreg items are representative of available materials. These items and their associated values may not be regularly available and additional
lead times or minimum order quantities could apply. Please contact our office or your local technical representative for assistance with choosing the best material for
your design and application.
                                                                    For More Information:
                                      North America +1.480.967.5600 • Europe +33.5.62.98.52.90 • Asia Pacific +65.686.17117
 Page 4 of 4                                     agc-ml.multimaterial@agc.com • www.agc-multimaterial.com                                               August 6, 2025

File: 00_참고자료/PCB RF ANT/05_PCB_Dielectric_Data_2026/search_text/AGC/AGC__Meteorwave_8300__데이터시트__RF313__추출텍스트.txt
METEORWAVE 8300
High Speed / Ultra Low Loss
≤3.0 Dk Laminate and Prepreg

 Benefits
     •    Excellent Electrical Properties utilizing SI® Technology
     •    Dk ≤ 3.0 +/- 0.05 for all laminate thicknesses.
     •    Robust Thermal and Mechanical Properties
     •    Highly CAF Resistant
     •    High-Tg FR-4 Processing




 Applications
     •    Automotive Radar and Communications
     •    Base Station Components and Equipment
     •    Satellite Communication: LNB/LNA, GPS, Guidance, Radar




Meteorwave® 8300 high speed / ultra-low loss digital and RF electronic material is a controlled ≤Dk 3.0 laminate and
prepreg system based on Meteorwave 8000, which has been tailored to meet the needs of the RF and Microwave
markets.

The advanced electrical performance and very high reliability of this material is designed for multiple high-temperature
lead-free assemblies and high layer count printed circuit board designs used in automotive, base station and satellite
communication applications.

    Excellent Electrical Properties utilizing SI® Technology
     Controlled Dk of ≤ 3.0 +/- 0.05 laminate available.
     Very low Df electrical performance
     Stable electrical properties versus frequency when tested over environmental conditions

    Thermal and Mechanical Properties
     Good peel strength on ultra-smooth copper
     Outstanding thermal reliability
     Time to Delamination T300 > 40 minutes
     Meets NASA outgassing specification

    Highly CAF Resistant
     All constructions utilize super spread weaves and fiberglass finishes optimized for CAF performance.

    High-Tg FR-4 Processing
     Processes similar to other high-Tg materials
     90 minutes cure at 216°C and 400-500 psi
Meets UL 94V-0 and IPC4101/102, IPC 4103/230 laminate and IPC 4103/530 prepreg specifications
UL file number: E36295
                 Properties                       Conditions                Typical Value              Unit                 Test Method
 Electrical Properties
                                                    @ 2 GHz                      3.03
 Dielectric Constant                                                                                                  IPC-TM-650.2.5.5.5
                                                   @ 10 GHz                      3.00
                                                    @ 2 GHz                     0.0022
 Dissipation Factor
                                                   @ 10 GHz                     0.0025
                                                C - 96 / 35 / 90               4.2 x 106
 Volume Resistivity                                                                                  MΩ - cm         IPC-TM-650.2.5.17.1
                                                  E – 24 / 125                 8.8 x 107
                                                C - 96 / 35 / 90               3.1 x 105
 Surface Resistivity                                                                                    MΩ           IPC-TM-650.2.5.17.1
                                                  E - 24 / 125                 3.6 x 107
 Electric Strength                                                          5.9x104 (1500)        V/mm (V/mil)        IPC-TM-650.2.5.6.2
 Thermal Properties

 *Glass Transition Temperature (Tg)         DMA(°C) (Tan d Peak)                 190                    °C           IPC-TM-650.2.4.24.2
                                              Degradation Temp
 Degradation Temp (TGA)                              (TGA)                       376                    °C            IPC-TM-650.2.3.40
                                                 (5% wt. loss)
                                            Time to delamination @
 T-300                                                                            40                 minutes         IPC-TM-650.2.4.24.1
                                                     300°C
 Thermal Conductivity                                                            0.51                 W/mK                  ASTM E1461
 Specific Heat                                                                  0.943                  J/gK                 ASTM E1461
 Mechanical Properties
                                                                                                       N/mm
                                                 1 oz (35µ) Cu                0.91 (5.2)                               IPC-TM-650.2.4.8
                                                                                                     (lbf/inch)
 Peel Strength
                                                                                                       N/mm
                                               After Solder Float             0.86 (4.9)                               IPC-TM-650.2.4.8
                                                                                                     (lbf/inch)
 X / Y CTE                                      -40°C to + 125°C               14 / 16               ppm/°C           IPC-TM-650.2.4.41
 Z Axis CTE Alpha 1 / Alpha 2              50°C to Tg / Tg to 260°C            33 / 180              ppm/°C           IPC-TM-650.2.4.24
 Z Axis Expansion                                50°C to 260°C                    2.5                    %            IPC-TM-650.2.4.24
                                                                              19.9 / 18.6             GN/m    2
 Young’s Modulus (X / Y)
                                                                              (2.9 / 2.7)            (psi x106)
 Poisson’s Ratios (X / Y)                                                   0.177 / 0.163
                                                                              0.31 / 0.38             GN/m2                 ASTM D3039
                                                    @ 125°C                                          (psi x104)
                                                                              (4.5 / 5.5)
 Flexural Strength (X / Y)
                                                                              0.23 / 0.15             GN/m2
                                                    @ 150°C                                          (psi x104)
                                                                              (3.4 / 2.2)
 Chemical / Physical Properties
 Moisture Absorption                                                             0.01                  wt. %          IPC-TM-650.2.6.2.1
* DMA is the preferred method for measuring Tg - other methods may be less accurate.
    •    All test data provided are typical values and not intended to be specification values. For review of
         critical specification tolerances, please contact a company representative directly
    •    Meteorwave® 8300 can be manufactured in laminate thickness from 1.2 mil (0.031 mm) and up.
    •    Meteorwave® 8300 is available in most common panel sizes.
    •    Please contact AGC for availability of any other constructions, copper weights and glass styles including
         ultra-low profile copper and RTFOIL®
    •    The resistor foil manufacturer covers the warranty for the copper foil that includes the resistor layer, as well
         as the performance and workability related to the copper foil. Our company does not take responsibility
         for the processing of resistor layers and the performance or workability of the final products.

 AGC Inc. 2026-10
 agc-ml.multimaterial@agc.com

File: 00_참고자료/PCB RF ANT/05_PCB_Dielectric_Data_2026/search_text/AGC/AGC__Meteorwave_M1_M1e_Processing__공정가이드__RF316__추출텍스트.txt
                                                    Confidential
                            General Processing Guidelines


 Meteorwave M1 / M1e
                                                              Adsorbed moisture in the inner layer can affect the
Very Low Loss and Ultra Low Loss                              curing properties of the prepreg. Conveyorized
Material Systems                                              warm air drying is usually not effective in removing
                                                              adsorbed moisture from the etched layer.
Meteorwave® M1 high frequency / ultra-low loss
electronic materials offer advanced electrical
performance and high reliability for automotive
radar applications. Meteorwave® M1 is ideal for                                          Recommendations
automotive radar programs up to 77GHz.

                                                                                257°F (125°C) in vertical racks with
Material Handling & Storage                                     Signal layers   minimum 0.5” (12mm) separation for
Store laminates flat in a dry environment. Do not                               120 minutes
bend, scratch or dent laminate.
Store prepreg flat, in a cool, dry environment at               Plane layers
less than 72°F (23C) and 50% RH.                              and plated
                                                                                257°F (125°C) in vertical racks with
Vacuum reseal opened bags of unused prepreg.                      sub-lam       minimum 0.5” (12mm) separation for
                                                                                120 minutes
                                                                   layers
Copper & Surface Preparation
Prepare copper surface for photo resist application           Note: 1) If cores are allowed to sit exposed for 24
with a mild micro-etch.                                                hours or greater they should be re-
                                                                       baked.
Bond Enhancing Treatments                                           2) Baking cores in stacks does not provide
                                                                       an effective airflow to remove entrapped
Meteorwave products are meant for high speed
                                                                       moisture from the cores and should be
signal integrity circuitry. Brown and black oxide
                                                                       avoided.
may be used but are not recommended for signal
                                                                    3) Cores with thickness greater than 100
integrity.
                                                                       mils (2.54mm) may require additional
                                                                       bake time, please contact your local
Alternative oxides such as Atotech Bondfilm HF or
                                                                       technical representative.
equivalent are recommended.

Inner Layer Drying                                            Sub-Assembly Baking
Inner layers should be oven dried to remove                   Post oxide bake is also recommended for each sub-
adsorbed moisture prior to re-lamination.                     assembly before relamination. The same
                                                              recommendations outlined above in Inner Layer
                                                              Drying should be followed.

Lay-up
For best results, use inner layers within 2 hours after drying. Rebake inner layers if not used within 24 hours.
                                                     Confidential




Lamination
For best results, fully cure in vacuum assisted hydraulic press

                                                               Recommendations
                                               A minimum of 28.5” Hg (965 mbars) for 20 minutes
  Vacuum Gauge Pressure
                                   before applying heat & pressure. Maintain vacuum throughout press cycle
       Heat Up Rate*                                       4 - 7°F (2 - 4 °C) per minute
       Critical Range                                       180 – 330°F (82 – 165°C)
          Pressure                                          450 - 550 psi (31 - 38 bar)
                                                 >90 minutes @ 420 °F (>90 minutes @ 216 °C )
      Cure Time, Temp

      Cool Down Rate                     <5ºF (3°C) per minute or less until stack reaches 260°F (127°C)
        Breakdown                                  After panels have cooled below 150°F (65 °C)

*Note: Heat rise is usually controlled by using an acceptable thermal lagging such as kraft paper or press pads.
Alternately the heat rise can be controlled by ramping the platen temperature about 5 – 10 °F (5 °C) higher than
book temperatures and controlling the heat up rate through the critical temperature range.

Drilling
  Typical Drill Parameters                                     Recommendations
          Drill Sizes              0.010” – 0.20” (0.25 – 0.5 mm)               0.020” - 0.040” (0.5 – 1.0 mm)
       Surface Speed              315 – 400 SFM (96 – 122 m/min.)                    400 SFM (122m/min.)
          Chip Load              0.7 – 1.2 mils (0.018-0.030 mm/rev)        1.2 – 1.5 mils (0.030 – 0.038 mm/rev)
    Maximum Hit Count                        750 - 1000                                    1000 -1500
    Typical Stack Height                 ≤0.180” (≤4.5 mm)                             ≤0.240” (≤6.0 mm)


Note: Undercut drills are recommended for small hole drills < 0.0185” (0.47 mm). Peck drilling is recommended
for panel thicknesses greater than .100” (2.5mm). Lubricated entry and/or back-up materials may be used to
reduce the heat generation during drilling.
Drilling parameters should be adjusted depending on hole size, layer count, panel thickness, copper content
and stack height. For specific feed and speed parameters, contact your drill supplier or AGC’s technical
representative. Detailed typical drilling parameters are available for many products. Please contact www.agc-
ml.info-maltimaterial@agc.com.


Hole Cleaning (Resin Smear Removal)
Chemical desmear is preferred , but a plasma desmear followed by a milsd permanganate desmear can be used.

Plasma: Typical desmear conditions
        Temperature                  Gas mixture                       Power                            Time
          80 2C              10%CF4 , 80% O2, 10% N2                 4000 W                     15-20 min


Note: Depending on the amount of resin removal required, a preheat cycle and an oxygen burn cycle for ash
removal may be necessary.
                                                  Confidential




Chemical Desmear:
                     Type                  Temp (°F /°C)                             Time
            Cyclic Amine 50%              173 ± 5 / 78 ± 2                         4 - 6 min.
   Alkaline Permanganate oxidizer         175 ± 5 / 80 ± 2                       8 - 12 min.


Panels > 0.180” (4.6 mm): Desmear process must be evaluated to insure adequate solution transfer through
vias. It may be necessary to use a very light plasma cycle followed by chemical desmear on very thick panels
with high aspect ratio vias. Due to variations in plasma equipment, proper process times and equipment
settings should be evaluated for effectiveness when desmearing Meteorwave material.


Routing
        Typical Drill Parameters                                 Recommendations
               Stack Height                                        0.250” (6 mm)
                    Tool Size                                      0.093” (2.4 mm)
                Feed Rate                                        60 IPM (1.5 m/min.)
                     Speed                                            24K RPM




 These guidelines can provide only basic and reference information for PCB fabricators. Because of different
 environment, equipment, tooling and so on, in all instances, the user shall determine suitability in any given
 conditions or applications. For more detailed processing information, please contact with the AGC engineer or
 sales representative.




 AGC Inc. 2025-06
 agc-ml.multimaterial@agc.com

File: 00_참고자료/PCB RF ANT/05_PCB_Dielectric_Data_2026/search_text/AGC/AGC__Meteorwave_M1__데이터시트__RF315__추출텍스트.txt
METEORWAVE M1
High Frequency / Ultra Low Loss Laminate &
Prepreg for Automotive Radar and mmWave Applications

 Benefits
     •    Stable dielectric performance over a wide frequency range
     •    Excellent electrical properties utilizing SI® Technology
     •    Very high reliability and fracture toughness
     •    High Conductive Anodic Filament (CAF) resistance
     •    Available in a variety of constructions




 Applications
     •    Automotive radar (77GHz)
     •    mmWave antenna
     •    Aerospace & Defense
     •    Satellite communication



Meteorwave® M1 high frequency / ultra-low loss electronic materials offer advanced electrical performance and high
reliability for automotive radar applications. Meteorwave® M1 is ideal for automotive radar programs up to 77GHz.

    Excellent Electrical Properties Utilizing SI® Technology
     Stable Dk/Df versus frequency and temperature
     Ultra-low loss
     High aging resistance

    Very High Reliability
     Low thermal expansion
     T300 > 120 minutes
     High fracture toughness
     Very high Conductive Anodic Filament (CAF) resistance
     Lead-free assembly compatibility
     Tight thickness and resin content controls

    Highly CAF Resistant
     All constructions utilize super spread weaves and fiberglass finishes optimized for CAF performance.

    High-Tg FR-4 Processing
     Processes similar to other high-Tg materials
     90 minutes cure at 216°C and 400-500 psi

Meets UL 94V-0 and IPC4101/102, IPC 4103/240 laminate and IPC 4103/540 prepreg specifications
UL file number: E36295
                                                                   Typical
         Properties                      Conditions                                  Unit                 Test Method
                                                                    Value
                                                     Electrical Properties
                                         @ 10 GHz                    3.10                             IPC-TM-650.2.5.5.5
     Dielectric Constant
                                  @ 77 GHz (RTF2 copper)             3.10                           Ring Resonator method
     Dissipation Factor                  @ 10 GHz                  0.0018                            IPC-TM-650.2.5.5.15
     TcDk (-50 – 140°C)           Dk vs Temp. @ 10 GHz                12           ppm/ °C            IPC-TM-650.2.5.5.5
                                      C - 96 / 35 / 90             2.8x108         MΩ-cm             IPC-TM-650.2.5.17.1
     Volume Resistivity
                                        E - 24 / 125               1.9x108         MΩ-cm             IPC-TM-650.2.5.17.1
                                      C - 96 / 35 / 90             4.0x107           MΩ              IPC-TM-650.2.5.17.1
     Surface Resistivity
                                        E - 24 / 125               7.7x107           MΩ              IPC-TM-650.2.5.17.1
      Electric Strength                                               69           kV / mm             IPC-TM-650.2.5.6.2
    Dielectric Breakdown                                             >50              kV                IPC-TM-650.2.5.6
       Arc Resistance                                               > 180          seconds              IPC-TM-650.2.5.1
                                                     Thermal Properties
     Glass Transition
                                   DMA(°C) (Tan d Peak)              230              °C              IPC-TM-650.2.4.24.2
    Temperature (Tg)
 Degradation Temperature
                                         5% wt. loss                 391              °C               IPC-TM-650.2.3.40
          (TGA)
                                   Time to delamination
            T-300                                                >120              minutes            IPC-TM-650.2.4.24.1
                                         @ 300°C
    Thermal Conductivity                     RT                  0.54               W/mK                  ASTM E1461
        Specific Heat                       20°C                 0.95               J/gK                  ASTM E1461
                                                   Mechanical Properties
                                     1/2 oz Cu (18µm)
                                                                  0.6               N/mm                IPC-TM-650.2.4.8
        Peel Strength                 (RTF2 copper)
                                     After Solder Float           0.6               N/mm               IPC-TM-650.2.4.8
                                                                                                 IPC-TM-650.2.4.41 (modified):
          X / Y CTE                   -40°C to + 125°C             18 / 18         ppm/°C
                                                                                                   5 mil 1x1078 construction
Z Axis CTE Alpha 1 / Alpha 2      50°C to Tg / Tg to 260°C       47 / 178          ppm/°C             IPC-TM-650.2.4.24
      Z Axis Expansion                 50°C to 260°C                2.4              %                IPC-TM-650.2.4.24
      Flexural Modulus                 125 °C (W/F)               12/11             GPa               IPC-TM-650.2.4.4.1
                                                Chemical / Physical Properties
    Moisture Absorption                                            0.088            wt. %              IPC-TM-650.2.6.2.1
       Flammability                                                 V-0             Rating                   UL94

•    All test data provided are typical values and not intended to be specification values. For review of
     critical specification tolerances, please contact a company representative directly
•    Meteorwave® M1 is available in most common panel sizes.
•    Please contact AGC for availability of any other constructions, copper weights and glass styles including
     ultra-low profile copper and RTFOIL®
•    The resistor foil manufacturer covers the warranty for the copper foil that includes the resistor layer, as well as the performance
     and workability related to the copper foil. Our company does not take responsibility for the processing of resistor layers and the
     performance or workability of the final products.




AGC Inc. 2026-10
agc-ml.multimaterial@agc.com

File: 00_참고자료/PCB RF ANT/05_PCB_Dielectric_Data_2026/search_text/AGC/AGC__N4000-13_EP_AGC_N4000-13EP_Dk_Table__기술자료__RF322__추출텍스트.txt
                                      N4000-13EP - Dielectric Properties Table

LAMINATE:
                                                              Nominal     Nominal     1      2       2       10       10
 Thickness
              &    Tol.          Construction          RC%   Thickness   Thickness   GHz    GHz     GHz     GHz      GHz
   (inch)
                                                               (inch)       (µm)     Dk     Dk       Df     Dk        Df
   0.0020     ±   0.0005   1   106                     72%    0.0023        59       3.25   3.24   0.0085   3.20    0.0094
   0.0025     ±   0.0005   1   1080                    57%    0.0027        67       3.56   3.51   0.0081   3.49    0.0090
   0.0030     ±   0.0005   1   1080                    61%    0.0030        75       3.47   3.44   0.0082   3.41    0.0091
   0.0030     ±   0.0005   1   2113                    44%    0.0031        78       3.91   3.83   0.0076   3.82    0.0085
   0.0035     ±   0.0005   1   2113                    49%    0.0035        88       3.78   3.71   0.0078   3.69    0.0087
   0.0035     ±   0.0005   1   106    +   1     106    65%    0.0035        90       3.39   3.36   0.0083   3.33    0.0092
   0.0040     ±   0.0005   1   106    +   1     106    68%    0.0039        98       3.34   3.32   0.0084   3.28    0.0093
   0.0040     ±   0.0005   1   1080   +   1     106    59%    0.0042       107       3.52   3.49   0.0081   3.46    0.0090
   0.0040     ±   0.0005   1   2116                    44%    0.0041       105       3.90   3.82   0.0076   3.82    0.0085
   0.0040     ±   0.0005   1   2113                    55%    0.0041       105       3.61   3.56   0.0080   3.54    0.0089
   0.0045     ±   0.0005   2   1080                    51%    0.0044       113       3.71   3.65   0.0079   3.63    0.0088
   0.0050     ±   0.0007   2   1080                    57%    0.0053       135       3.56   3.51   0.0081   3.49    0.0090
   0.0050     ±   0.0007   1   2113   +   1     106    55%    0.0054       137       3.62   3.57   0.0080   3.54    0.0089
   0.0060     ±   0.0007   2   1080                    61%    0.0059       150       3.47   3.44   0.0082   3.41    0.0091
   0.0060     ±   0.0007   2   2113                    44%    0.0062       156       3.91   3.83   0.0076   3.82    0.0085
   0.0070     ±   0.0010   2   2113                    49%    0.0069       176       3.78   3.71   0.0078   3.69    0.0087
   0.0080     ±   0.0010   2   2116                    44%    0.0082       209       3.90   3.82   0.0076   3.82    0.0085
   0.0100     ±   0.0010   2   2116                    54%    0.0105       267       3.65   3.60   0.0080   3.58    0.0089
   0.0120     ±   0.0015   2   1080   +   1     7628   46%    0.0124       316       3.84   3.77   0.0077   3.76    0.0086




Page 1 of 3                                                                                                    September 16, 2026
                                      N4000-13EP - Dielectric Properties Table

LAMINATE (continued):
                                                              Nominal     Nominal     1      2       2       10       10
 Thickness
              &    Tol.          Construction          RC%   Thickness   Thickness   GHz    GHz     GHz     GHz      GHz
   (inch)
                                                               (inch)       (µm)     Dk     Dk       Df     Dk        Df
   0.0140     ±   0.0015   2   2113   +   1     7628   45%    0.0146       372       3.87   3.80   0.0077   3.79    0.0085
   0.0140     ±   0.0015   2   7628                    39%    0.0143       362       4.07   3.97   0.0074   3.98    0.0083
   0.0160     ±   0.0015   2   7628   +   1     1080   41%    0.0165       418       4.02   3.93   0.0075   3.93    0.0083
   0.0160     ±   0.0015   2   2116   +   1     7628   43%    0.0159       405       3.93   3.85   0.0076   3.85    0.0085
   0.0180     ±   0.0015   2   7628   +   1     2113   42%    0.0184       467       3.96   3.88   0.0076   3.87    0.0084
   0.0200     ±   0.0025   3   7628                    39%    0.0214       543       4.07   3.97   0.0074   3.98    0.0083
   0.0240     ±   0.0025   2   2116   +   2     7628   45%    0.0248       629       3.89   3.81   0.0077   3.80    0.0085
   0.0280     ±   0.0025   4   7628                    39%    0.0285       724       4.07   3.97   0.0074   3.98    0.0083




Page 2 of 3                                                                                                    September 16, 2026
                                              N4000-13EP - Dielectric Properties Table
 PREPREG:
                                                                          1              2              2              10            10
                                     Thickness        Thickness
      Glass            RC%                                               GHz            GHz            GHz            GHz           GHz
                                      (inches)           (µm)
                                                                         Dk             Dk              Df            Dk             Df
       106            68.4%            0.0020             51            3.32           3.30          0.0084          3.26          0.0093
       106            72.2%            0.0023             59            3.25           3.24          0.0085          3.20          0.0094
       106             75%             0.0026             66            3.20           3.19          0.0085          3.15          0.0095
      1080             65%             0.0034             86            3.39           3.37          0.0083          3.33          0.0092
      1080             70%             0.0041            103            3.29           3.28          0.0084          3.24          0.0094
      2113             57%             0.0044            111            3.57           3.52          0.0081          3.50          0.0090
      2116             54%             0.0053            135            3.64           3.59          0.0080          3.56          0.0089
      7628             44%             0.0080            204            3.91           3.83          0.0076          3.82          0.0085




These laminate and prepreg items are representative of available materials. These items and their associated values may not be regularly available and additional
lead times or minimum order quantities could apply. Please contact our office or your local technical representative for assistance with choosing the best material for
your design and application.
                                                                    For More Information:
                                      North America +1.480.967.5600 • Europe +33.5.62.98.52.90 • Asia Pacific +65.686.17117
 Page 3 of 3                                     agc-ml.multimaterial@agc.com • www.agc-multimaterial.com                                        September 16, 2026
