Repository: EIDOSDATA/TraceWave-Studio

# 참고자료 폴더 안내

이 폴더는 TraceWave Studio 개발에 참고하는 외부 문헌, 제조사 자료, 도면, 원문 파일과 추출 자료를 보관하는 곳이다. 개발 중 작성하는 설계 문서는 [01_개발문서](../01_개발문서/README.md)에, 제품 구현은 [Code](../Code/README.md)에 둔다.

## 보존 규칙

- 이 폴더 아래의 기존 폴더와 파일 이름을 변경하지 않는다.
- 원문 내용, 상대 경로, 출처, 수집 기록과 해시를 보존한다. 새 설계나 현재 구현에 맞춰 소급 수정하지 않는다.
- 개발 문서의 번호 및 한글 명명 규칙을 참고자료 내부에 적용하지 않는다.
- 자료 묶음을 재분류하거나 자동 정리하지 않는다. 중복처럼 보여도 원문과 추출본, 수집 기록의 역할을 먼저 구분한다.
- 사용자 또는 자료 소유자가 복구한 내용을 임의로 덮어쓰지 않는다.

이 README는 사용자가 요청한 폴더 안내 문서다. 기존 원문을 대신하거나 원문 자료의 검증 완료를 뜻하지 않는다. 자료의 미정값과 물리/제작/측정 검증 상태는 그대로 유지한다.

File: 00_참고자료/PCB RF ANT/05_PCB_Dielectric_Data_2026/search_text/AGC/AGC__RF-35HTC_Processing_Guide__공정가이드__RF249__추출텍스트.txt (part 1 of 2)
                                    RF-35HTC
                                       General Processing Guidelines



General Information                                          Do not mechanically scrub the material
                                                             As with thin core or flexible substrates, mechanically
RF-35TC, RF-35A2, and TSM-DS3 are Thermally
                                                             scrubbing will stretch and deform the material. The
Stable ceramic filled Materials. The TSM-DS3 is
                                                             pinch rollers used to move the panel during
developed to meet the demanding requirements for
                                                             scrubbing can also cause dents as particle or brush
dielectric constant temperature stability and plated
                                                             material are pressed into the surface of the laminate.
hole reliability for high temperature and varying
                                                             Chemical cleaning is much preferred. Eliminating
environmental conditions. TSM-DS3 are low loss,
                                                             mechanical cleaning and unnecessary handling will
dimensionally stable thin core material for
                                                             improve the dimensional accuracy of subsequent
multilayer digital applications, that can be combined
                                                             processes by preventing mechanical distortion of
with our fastRise prepregs for the lowest stripline
                                                             the laminate.
insertion losses. The TSM-DS3 uses a light weight
style of fiberglass and very high loadings of ceramic
                                                             Do not pick up a panel horizontally by one end or
particles yielding excellent dimensional and
                                                             edge
electronic performance, as well as ease of
                                                             By allowing the material to flop over you may
processing. TSM-DS3 are available in thickness
                                                             stretch the copper and substrate. Lift the panel by
multiples of 0.005” (0.125mm), making it ideal for
                                                             two parallel edges; preferably the two closest
double-sided or multilayer applications.
                                                             dimensionally.
Processing recommendation for the TSM-DS3 are
                                                             Prevent contaminant deposits on the material or
similar to other types of PTFE based AGC materials.
                                                             copper
It should be noted that these recommendations are
                                                             The use of clean protective gloves and slip sheets
based on standard industry practices and optimal
                                                             will prevent contamination and staining. You will
parameters may differ somewhat, depending on
                                                             not need to remove oils, grease or fingerprints if
available processing equipment.
                                                             you don’t deposit them.

Handling                                                     Do not mechanically abrade the PTFE surface after
PTFE is a thermoplastic material which is very stable        etching/removing the copper
electrically and chemically when compared with               If left undisturbed, the PTFE surface is very good
common thermosetting resins such as epoxy,                   for adhesion of solder mask, prepreg and bonding
polyphenyleneoxide, polyimide and cyanate ester.             adhesive without further preparation. The etched
Part of what gives PTFE its superior performance             surface of the PTFE is very wettable due to the rough
over frequency and temperature also makes the                tooth structure left behind after cooper removal.
pure resin relatively soft. It is for this reason that all
AGC laminates are reinforced with glass fabric.              If the surface becomes disturbed, further surface
                                                             preparation using sodium or plasma etching can
The glass fabric reinforcement of the substrate              improve wettability and adhesion to the surface.
greatly increases stability in the X and Y axis over
non-woven or unreinforced PTFE products. While               Do not stack panels directly on top of each other
the glass fabric provides excellent dimensional              Particles or debris on the surface of the panel can
stability, the following process and handling                become imprinted into the copper and substrate of
precautions should be taken to prevent damage                adjacent panels. The preferred method of storage
or deformation of the laminate during fabrication.           is to rack the panels vertically.

                                                             If panels must be stacked use clean, soft, slip sheet
                                                             material between each panel and keep stack height
                                                             to a minimum.
Drilling for Double Sided Ceramic Filled PTFE Laminates
Good hole quality can be achieved using AGC recommended drill parameters. Standard 130° point geometry, 32 -
35 helix angle PCB carbide drills work well with all AGC PTFE-based laminates. Hole quality can be affected by drill
sharpness. AGC recommends using new drills for the best hole quality. Hole wall quality will be directly related to
drill bit hit count. TSM-DS3 have very high loadings of ceramic particles. A conservative hit count is 150 hits/bit.
200-300 hits/bit can be used for less critical applications…50-100 hits/bit might be necessary if drill smear is a
problem. Stack height should not exceed 2/3 the flute length of the smallest diameter drill being used. Standard
phenolic entry material (≥0.020” [0.5mm] thickness) is acceptable. A hard phenolic backup board (from 0.090” to
0.125” [2.29mm – 3.18mm] thickness) is recommended to reduce bottom-side burring. The pressure of the drill
foot should be a minimum of 40 psi and should be increased if topside burring is excessive. The primary objective
of drilling PTFE based laminates is avoiding bird nesting. Debris on the drill bit runs the risk of smearing off onto
the hole and adhering to the hole as the drilled hole and drill tool become hot and the PTFE acts like an adhesive.
Hard phenolic on entry serves to abrade Teflon debris off the bit. Optimizing the amount of phenolic to clean the
drill tool between hits is a necessary factor in high quality TSM-DS3 drilled holes. Although the process window is
wider for drilling TSM-DS3 double sided pwbs vs multilayer pwbs, one should follow the same strategies and tactics
that one would use to fabricate a multilayer based on TSM-DS3 cores.

AGC recommends the following drill conditions for double sided ceramic filled PTFE material:
    • Entry material: Aluminum sheet or standard phenolic entry (10-15 mil Phenolic preferred).
    • Backup material: Hard phenolic of thickness from 0.060” to 0.125”.
    • Stack height should not exceed 2/3 the flute length of the smallest diameter drill being used.
    • Drill parameters as found in the drill appendix. For microdrilling (<0.020” diameter) use the highest speed
        column parameters that equipment allows.
    • Optimize drill parameters to reduce or eliminate birdnesting, burrs, and smearing.
    • Hit counts range from 50 hits to 500 hits depending on drill size and board thickness.
    • Peck drilling if necessary.

All drilling debris must be removed prior to hole wall preparation such as plasma or sodium treatment. Thoroughly
remove all debris in the holes with a high pressure air or water blast. If water is used, bake the laminate for 1 hour
at 250°F [120°C] to remove moisture prior to through hole treatment. Burring can occur if drilling conditions are
not correct. If burring occurs, sanding is not recommended. Pumice scrubbing has been known to be effective,
however AGC does not recommend any process that may cause distortion of the laminate. The best solution to
prevent burrs is by thoroughly understanding and implementing the optimum drilling process and parameters for
your equipment. Smearing is a condition where the PTFE resin has been heated to a point where it softens and is
easily moved within the hole. It usually appears as a line between the copper foil and the plated copper. Assuming
that sharp drill bits are being used, the solution is to reduce the cutting speed (thus surface feet per minute) and
infeed rate to prevent the heating up of the drill bit. Low chip loads are the key to success in drilling PTFE. If debris
builds up on the bits (birdnesting) it is necessary to optimize the thickness of the phenolic entry material. Phenolic
entry material is a hard material that will abrade PTFE off the surface of the bit. If the drill tool is contaminated
with PTFE in the flutes, the drill debris will strike an inner layer and smear drill bit debris across the post. The
phenolic entry material should be used as a sacrificial material to smear drill bit debris onto the phenolic so that
the drill bit reaches the PTFE laminate core free of any debris. Dwell times between hits will allow the bit to cool
before reentry. Protrusions may not be noticeable until after the electroless plating process, even if a high
magnification microscope is used. See Section 6 for hole-wall preparation. Hole wall tear-out, or gouging, is
another possible defect caused during the drilling process. Gouging is usually an indicator of either a dull drill or
an excessively high chip load. Another factor that can influence gouging is the fiberglass weave style. A coarse
glass is more prone to gouging than a medium or fine glass style.

If gouging occurs, first check for worn drill bits before adjusting the drill parameters. If gouging persists, reduce
the chip load. Care should be taken to keep drill bit temperatures to a minimum by keeping the cutting speed low
while adjusting chip loads downward. Due to the thickness of high layer count digital multilayer boards, peck
drilling may be required for acceptable hole wall quality. The thermoplastic nature of the PTFE resin and the
thickness of the board may result in the inability of the drill bit to clear debris which may result in smearing and
burrs. Peck drilling with a full withdrawal of the drill bit after each peck will reduce heat buildup and debris accrual.
A general rule of thumb for peck depth is 20 to 30 mils per peck and should be optimized at the board shop.
                    Figure 1 – Cross section illustrates the very low fiberglass content of TSM-DS3


Drilling TSM-DS3 and Multilayers Containing fastRise Prepreg
The typical material combination for RF / Microwave and digital multilayers are TSM-DS3, fastRise27 and one of
the fastRise27 part numbers. Tight process control and optimized parameters are essential to achieve required
hole wall quality for thick multilayer (> 0.100”) and back plane. High speed digital application
has tight specification to ensure that press fit connectors are not damaged.




                               Figure 2 - Multilayer containing TSM-DS3 and fastRise27

Drill setup conditions
(1) Drill bits: Use only new straight shank bits. For example: a. Diameter < 15mil Tycom/Kyocera 560 series straight
shank. A comparison of drill bit vendors yielded the following results for a 10 mil tool when drilling a 115 mil TSM-
DS3/FR27 multilayer stackup:

       Vendor                      Model                      Helix Angle           Style             Nodules/hole
        Union                NEU L026, 0.25 x 4.5                 40                  UC                 0.54
        Union              MD35 A3815, 0.25 x 5 / #8              35               Straight              0.72
       Kemmer                SH381010021021R                      38               Straight              0.67
       Kemmer                E34000250-C45040                     38                  UC                 0.72
    Kyocera/Tycom               460.0098.177                      38                  UC                 0.98
    Kyocera/Tycom               560.0098.177                      38               Straight              0.12
        HPTec                    8 212 0250                       40                  UC                 0.48
        HPTec                 212, 157mil flute                   45                  UC                 0.25

Parameters: 10 mil Tycom 560 series straight shank, 7 mil aluminum entry, 16.5 mil phenolic entry, 16.5 mil
phenolic exit, 120K speed, infeed 55, 0.25 second dwell between hits, 1st peck to the depth of phenolic + aluminum
+ 2 mils into material (28 mil), 1 peck/30 mils thereafter.

(2) Maximum hit counts: 200 hits/bit
(3) Drill Stackup Illustration (for 250 mil thick pwbs, thick phenolic entry should be used):
                                        Figure 3 – Stackup of Multilayer Drilling

(4) Vacuum: Maximum capacity
(5) Drill foot pressure: > 40 psi
(6) Dwell between hits: 1 second (250 millisecond may work)
(7) Peck drilling through the phenolic entry material.

                        Table 1. TSM-DS3 Double Sided or Multilayer Drill parameters with fastRise.
         Drill Size                Chipload         Spindle Speed              Feed Rate              Retract Rate
          (inch)                     (mil)              (Krpm)                   (ipm)                  (in/min)
          0.0100                   0.4 – 0.6           80 – 125                 55 – 60                   1000
          0.0120                   0.4 – 0.6           80 – 125                 55 – 60                   1000
         0.02001                     0.64                 70                       45                     1000
         0.02002                     0.33                 45                       15                     1000
          0.0280                      1.0                 32                       32                     1000
          0.0380                      1.3                 24                       31                     1000
          0.0400                      1.8                 22                       40                     1000
          0.0420                      1.8                 21                       38                     1000
          0.0440                      1.8                 20                       37                     1000
          0.0460                      1.8                 19                       35                     1000
          0.0480                      1.8                 19                       34                     1000
          0.0500                      2.0                 19                       36                     1000
1
  50 hits per bit with peck drilling
2
  150 hits per bit, no pecking

Entry/Exit Materials
Phenolic entry and exit material is critical for drilling PTFE based circuit boards. 16-25 mil phenolic is recommended
for 100 mil pwbs. 40-50 mil phenolic entry is recommended for 250 mil thick pwbs. PTFE gets hot and likes to
accumulate on the surfaces of the bit. Phenolic entry and exit material will essentially “clean” the surface of a bit.
Debris builds up on the bit which includes anything the bit comes into contact with: entry material, copper,
fiberglass, silica, PTFE, metal from the bit itself, phenolic, Aluminum etc. It is necessary to use a hard thick phenolic
entry material to essentially break the debris off the bit and smear the debris onto the phenolic before the bit
arrives clean at the surface of the pcb and drills. Following these drill parameters should allow the user to arrive
at fairly good hole wall quality on very thick telecom type boards (200-300 mil).

DO NOT WORRY ABOUT PHENOLIC CAUSING EXCESSIVE DRILL WEAR. Drilling Teflon is limited by debris filling and
fusing to the drill bits. Drill bits are generally exchanged due to debris build up on the bits before wear becomes
an issue. Reducing hit count should eliminate wear as a factor. Typically 70 mil phenolic is used as backup but the
phenolic only needs to be 15 mils or the depth of the drill. If the drill only penetrates 20 mils at the bottom the
phenolic need only be 20 mil. Phenolic backup can be stacked with spectrumboard. Phenolic can also be combined.
A 25 mil piece of phenolic can be combined with a 15 mil piece of phenolic to yield a 40 mil piece of phenolic. If
the requirements are such that even higher hole wall quality is needed there is another solution:
Tip: Strategies to remove plating nodules: for very demanding hole wall specifications it might be necessary to
drill the holes, pass the pcb through an electroless treatment or flash plating treatment to essentially make the
debris in the hole rigid, then redrill to snap the debris from the side of the hole wall. Another strategy for critical
hole wall quality is to slightly under drill (using undersized diameter drill bit)the hole, thereby remove most of the
PTFE-ceramic from the hole, flash plate the hole, and then redrill it with the proper size bit. If undersized drilling
is used, flash plating between drill sizes may not be necessary.

Dwell Times
Studies have shown that the best hole wall quality is obtained when the drill bit has a chance to cool. This makes
intuitive sense because a cooler bit will be less likely to cause the PTFE to become soft and stretchy. We have
found that a 1 second (1,000ms) dwell time between hits is sufficient. Longer dwell times will not improve hole
wall quality.

Peck Drilling
We have also found that it is beneficial to “clean” the bit by pecking to a depth that corresponds to the thickness
of the entry material. Pecking through the distance of the phenolic will abrade debris off the bit in the phenolic
and allow the debris from the phenolic to be removed before the bit reenters the hole and starts drilling the
multilayer based on fastRise. Therefore the first peck should be the depth of the entry material. This is necessary
to remove the phenolic debris before “cleaned” drill bit starts drilling into the PTFE based pcb. Past studies have
shown that peck drilling inside of PTFE pcb is necessary for micro diameters (12mil and 14mil) to remove the debris
in order to prevent tool breakage. However, for 28mil holes, peck drilling inside 200 mil PTFE based pcb is still not
clear. Some drill studies suggest that peck drilling will leave a small circular ring where the drill bits stop in the
hole. However, it may be necessary to peck drill to remove drill debris. Peck drilling has the benefit of allowing the
bit to cool a bit and it improves debris removal. However, we have found in a very complex 250 mil pwb that the
peck drilling puts a lot more wear on the drill bit. You need a sharp cutting tool to cut the Teflon smoothly
otherwise it does smear. Some drill bit vendors claim that pecks increase drill wear proportional to the # of pecks.
No pecking and low 50 hits per bit has the best chance of eliminating smear because the drill bit will stay very
sharp. To drill a thick pwb with no pecking however, you have to operate at very low chiploads. Table 4 shows two
different successful drill parameters for drilling a 20 mil hole, with and without peck drilling.

Inner Layer Preparation
Multilayer applications require that two or more laminates be bonded together to form a single circuit board.
There are two important considerations when processing the circuit board. The first is registration of the features
from one layer to another. The second is the condition of the bond surface prior to lamination.

Registration: Layer to layer registration is often a critical requirement of the finished circuit board and
misregistration can cause a variety of issues such as open circuits and poor coupler performance. Therefore, it is
important that the material be acclimated to the processing environment and the correct artwork compensation
used. Acclimation to the processing environment is simply making sure that the laminate is at ambient
temperature prior to processing. It is recommended that if the laminate has seen extreme temperatures during
shipment or storage, it should be placed in ambient conditions for 24 hours prior to processing. All laminates
experience movement after the copper foil has been etched. Various factors such as laminate thickness, glass style,
construction, copper foil thickness, and circuit design all contribute to the characteristic known as dimensional
stability. The data is reference only and, again, is dependent on the factors listed above. Most printed circuit board
shops determine artwork compensation data by running samples or estimating based on previous experience.

                                Dimensional Change in                                       Dimensional Change in
    Material Designation                                       Material Designation
                                Parts Per Million (PPM)                                     Parts Per Million (PPM)
           TSM-DS3                     200 - 400                       TLY                         400 – 800
             TLC                       200 – 400                    RF-35, 35P                     200 – 400
             TLE                       220 – 400                      RF-60                        400 – 600
             TLT                       400 – 600                     CER-10                        400 – 600
Table 2 – Typical dimensional change
Hole Wall Preparation
PTFE based laminates require that drilled holes be subjected to a process which will prepare the PTFE resin system
for subsequent plating. There are two processes that have been shown capable of providing void-free copper
plating. One process is chemical in nature and involves a sodium-based solution that strips the fluorine atoms from
the PTFE molecules. This process has been used for many years in the industry with great success. The advantages
of sodium etching include long shelf life of the hole wall treatment, fast treatment time, and complete coverage.
The primary disadvantage of sodium etchant is the volatility of the chemical. Various manufacturers and etchant
services are available. Another method of preparing the holes for plating is plasma etching. If the proper gases
and cycles are used, plasma will allow plating to the PTFE resin. Experience has shown that the best gases to use
are a mixture of hydrogen and nitrogen. Helium can also be used in many cases. The advantage of plasma etching
is that it is a relatively safe procedure. Disadvantages include relatively long cycle times (35 to 60 minutes) and
short shelf life of the effect (4 – 24 hours).

Sodium Treatment: A sodium-based chemical treatment process does an excellent job of preparing the PTFE
through-hole surface prior to the plated through hole process. Follow the manufacturer’s recommended
treatment process. Bake for 1 hour at 250°F (121°C) prior to plating to remove moisture that may have been
absorbed during the sodium treatment process.

NOTE: Do not subject the treated holes to heavily concentrated chlorine-based chemical processes prior to
electroless copper plating or direct metallization. Chlorine can have adverse effects on the sodium treatment and
result in plating voids.

Plasma Etching: Plasma treat using a 30-70% Hydrogen, 70-30% Nitrogen gas mixture. Power setting for the RF-
signal generator should be 60-75% of full rated power for 30-60 minutes depending on the hole diameter, number
of holes, and thickness of the board. Boards with relatively higher aspect ratios will require longer plasma cycle
times. Industry experience has shown that gases such as helium and CF4 are not as effective as hydrogen as
evidenced by sporadic plating voids and higher contact angles.

Special treatment should be used if TSM-DS3 are combined with AGC’s fastRise. fastRise also contains a
thermoset resin as the bonding agent. This requires a desmear process in addition to the PTFE treatment. There
are two common methods of desmearing thermoset resin systems. One of the desmear processes involves dipping
the boards in a permanganate chemical which dissolves the resin. The second method is plasma. Generally
speaking, the gases used to desmear the thermoset resin do not affect the PTFE resin, nor do the gases used for
treating the PTFE resin desmear the thermoset resin very well if at all. Also, the sodium solution commonly used
to treat the PTFE resin will not affect the thermoset resins system. Because TSM-DS3 contain no thermosetting
resin…..they must be treated with either plasma gases or sodium etching for proper wet out and adhesion of the
plating chemicals.

For multilayer applications, Permanganate desmear IS NOT RECOMMENDED and has been shown to be very
aggressive, due to the relatively thin layer of thermosetting resin and due to the fact that the thermosetting layer
contains a silica filler, and can cause excessive etchback. Permanganate will not affect the PTFE. Desmearing of
the fastRise can be more closely controlled with a plasma desmear cycle. In addition, hole wall treatment of the
PTFE can also be done successfully with plasma and it is possible to have back-to-back desmear and hole treatment
without removing the product from the plasma machine. Basically desmear and PTFE activation should occur in a
two cycle plasma cycle. TSM-DS3 core materials will not be affected by a permanganate desmear process.


 AGC recommends the following hole wall treatment:
     • Thoroughly clean holes prior to treatment. If water cleaning is used, bake the boards at 220°F (105°C)
         for 1 hour
     • Plasma treat the epoxy component using a standard epoxy desmear gases and power and a 15 minute
         cycle time to reduce overetching of the epoxy
     • Continue plasma cycle with a PTFE cycle shown below
Plasma Etching: If desmearing or etchback of the thermoset used to bond fastRise is necessary, the prepreg should
first be exposed to a standard FR4 plasma desmear (10-15 minutes, 185°F /85°C, O2, N2 CF4 gas mixture. If too
much etchback or pencil tipping of the interconnect occurs at the post then the dwell time in the FR4 plasma
desmear cycle needs to be reduced. The treatment of the PTFE requires a different gas mixture. Plasma treatment
of the PTFE resin using a 30-70% Hydrogen, 70-30% Nitrogen gas mixture has been shown to be very effective. If
Hydrogen is not available, a 100% Helium should also suffice. Power setting for the RF-signal generator should be
60-75% of full rated power for 30-60 minutes depending on the hole diameter, number of holes, and thickness of
the board. Boards with relatively higher aspect ratios will require longer plasma cycle times. Industry experience
has shown that gases such as helium and CF4 are not as effective as hydrogen as evidenced by sporadic plating
voids and higher contact angles.

Note: Regardless of which method of hole wall treatment is used, desmearing of the thermoset resin should be
done prior to treatment of the PTFE resin.

Plating
After the hole wall has been properly prepared, fastRise will accept either electroless copper or direct metallization
plating. The electrolytic plating process is the same for PTFE or epoxy based materials. Typical plating consists of
1 – 1.5 mils [25μm - 35μm] of copper plate in the holes and/or on the surface.

Image, Develop, Etch, Strip
Prepare the copper surface, apply dry film, and image and develop using a standard process. The copper surface
preparation should consist of microetching the copper. Scrubbing is not recommended for thin core PTFE-based
materials or multilayer inner layers due to possible registration issues.

The etching process is the same as for a standard printed circuit board. Machine settings should be appropriate
for the copper thickness of the multilayer inner layers. Strip the photoresist using a standard process.

Solder Mask
Soldermasking of PTFE materials can be achieved quite easily once the processes of cleaning, application and the
adhesion mechanisms are thoroughly understood. The following covers these fundamentals. Soldermask
materials have changed drastically in the last 10 years with a move from two component fixed pot life epoxies, to
single component heat cured epoxies, to the now standard liquid photo imageable soldermasks. The LPI’s are
different in that they incorporate a UV reactive component which allows these modified acrylic formulas (or
combinations of epoxy and acrylates) to be imaged photographically for fine line resolution between fine pitch
pads.

With the advantages of LPI’s being their ease of use and resolution capability they often do not have the same
adhesion characteristics as the previous pure epoxy systems. This fact must be taken into account when applying
LPI’s to PTFE laminates. The mechanism for adhesion of soldermask (or prepreg or bonding film) to the PTFE
laminate surface is the condition of the PTFE surface prior to application. By nature, PTFE is a very low surface
energy fluoropolymer and thus it has excellent non-stick properties, which make it highly popular in lubrication
and release applications.

However, the adhesion of the base copper cladding is achieved by lamination of the relatively rough (Table 3)
treated copper surface to the PTFE material under high heat and pressure. This process is able to produce an
excellent mechanical bond between the PTFE resin and the rough dendritic surface of the copper (Figure 3). It is
the negative impression of the rough copper treatment that remains in the PTFE after etching the copper to form
the circuitry pattern (Figure 4), which provides adequate surface area for mechanical bonding of the soldermask
to the PTFE surface (Figure 5). Therefore it is important to eliminate traditional scrubbing techniques which may
disturb or destroy this rough surface.
                                                   RzDin (microns)                           Ra (microns)
             Copper Type
                                                       “Peak”                                 “Average”
          1⁄4 oz. ED copper                              4.95                                    0.80
          1⁄2 oz. ED copper                              6.65                                    1.00
           1 oz. ED copper                               9.60                                    1.50
           2 oz. ED copper                               9.70                                    1.55
Table 3 – Typical copper treatment roughness for various standard weights of electrodeposited copper foils.




                   Figure 4 – Illustration of PTFE surface remaining after copper removal / etching.




                  Figure 5 – Illustration of soldermask wetting and adhesion to rough PTFE surface.

With the need to replace the process a substitute process has been used which has several added benefits.
Chemical cleaning of the copper surface offers the advantage of reduced mechanical stress on the material. This
becomes critically important when dealing with thin laminates (<0.010” or 25 mm) and or critical dimensional
tolerances in soldermask or second stage drilling or routing.

The removal of the scrubbing application also eliminates pits and dents which may be caused by high pressure
contact with the steel or ceramic coated steel pinch rollers typically used in scrubbing machines to prevent panel
movement during rotary scrubbing.
Soldermask Process – Pattern Plated Copper
1. Etch panels as normal to define circuitry pattern.

2. Allow plated metal etch resist (tin or tin/lead, in the case of nickel or gold surfaces obviously these will remain)
to remain on panel through post etch inspection processes to prevent copper surface contamination, staining or
oxidation prior to soldermask application.

3. Set up soldermask application process, prior to stripping or removing the metallic etch resist. Note: For double
sided soldermask applications, setup soldermask process to apply soldermask to the side of the panel with the
largest copper area to be covered (i.e. if the ground plane is to be completely covered with soldermask then this
would be the first side coated).

4. Strip tin or tin/lead from copper surfaces. The copper surfaces should be bright and stain free following tin or
tin/lead strip. Note: Omit this process for nickel and gold finishes.

5. Chemically clean and roughen the copper surfaces using an acid or alkaline cleaner followed by a micro-etch
process which removes 30-60μ” of copper. This should provide adequate surface area for adhesion of soldermask
to copper surfaces.

6. Dry panels thoroughly. If you do not have an adequate horizontal drier then an oven bake is recommended at
150-170°F (66-77°C) for 15-20 minutes. Note: Drying process should not cause oxidation of copper surfaces. If
oxidation occurs reduce drying time.

7. Allow panels to cool to room temperature (approximately 5-10 minutes) and immediately apply soldermask.

8. Tack dry (LPI) or bake and cure (silk screened epoxy) soldermask per manufacturer’s recommendation.

9. Continue processing per manufacturer’s recommendation for LPI soldermasks (image, develop and cure).

10. For second side, repeat processes beginning with # 5.

Soldermask Process – Panel Plated Copper
1. Etch panels as normal to define circuitry pattern.

2. Strip dry film resist from panels and rinse and dry thoroughly to prevent copper surface oxidation.

3. Using clean white cotton gloves, perform post etch inspection immediately following dry film removal. Move
panels to soldermask process directly after inspection.

4. Set up soldermask application process while post etch inspection is taking place to minimize hold time between
etch, strip and soldermask application.

Note: For double sided soldermask applications, setup soldermask process to apply soldermask to the side of the
panel with the largest copper area to be covered (i.e. if the ground plane is to be completely covered with
soldermask then this would be the first side coated).

5. Chemically clean and roughen the copper surfaces using an acid or alkaline cleaner followed by a micro-etch
process which removes 30-60μ” of copper. This should provide adequate surface area for adhesion of soldermask
to copper surfaces.

6. Dry panels thoroughly. If you do not have an adequate horizontal drier then an oven bake is recommended at
150-170°F (66-77°C) for 15-20 minutes. Note: Drying process should not cause oxidation of copper surfaces. If
oxidation occurs reduce drying time.

7. Allow panels to cool to room temperature (approximately 5-10 minutes) and immediately
apply soldermask.

8. Tack dry (LPI) or bake and cure (silk screened epoxy) soldermask per manufacturer’s recommendation.

9. Continue processing per manufacturer’s recommendation for LPI soldermasks (image, develop and cure).

10. For second side, repeat processes beginning with step # 5.
Solder Reflow
Hot air solder leveling is a common method of protecting exposed copper circuitry. Two basic types of hot air level
machines are used in the industry, horizontal and vertical. By far the more popular of the two is the vertical
machine. It is less expensive and easier to maintain than the horizontal type. However, the vertical machine
subjects the printed circuit board to a more severe level of thermal shock than the horizontal.

Once the board is clamped in the vertical machine, the only preheat the board sees is the few seconds above the
solder pot prior to immersion. Typical immersion times are 5 – 6 seconds from entry into the solder pot to
complete withdrawal. This minimal preheat time can be particularly harsh on PTFE based laminates due to their z
axis expansion characteristics. When using hot air solder leveling on PTFE laminates, AGC recommends a bake
cycle of 2–3 hours at 300°F (149°C) just prior to the HASL process. The solder pot temperature should be
maintained at 460° - 480°F (238° - 249°C)) for optimal performance. Cycle time should be 5 – 6 seconds from the
time of entry to the complete withdrawal of the board. Dwell time in the solder pot should not exceed 2 seconds.

Machining / Routing
Machining of PTFE-based substrates is typically more difficult than epoxy-based substrates due to the softness of
the PTFE resin system. The style of fiberglass used in the substrate also affects the quality of routing with respect
to burrs and fibers. The heavier the fiberglass weave, the more difficult it is to cut.

AGC products can be successfully machined using two flute end mills when the recommended methods and rout
parameters are used. In addition to the rout parameters, an equally important factor in successful routing is having
intimate contact throughout the routed package. Figure 6 shows a typical rout stack with phenolic entry and
backer material on either side of the circuit board. Notice that the entry material rides on top of the copper traces
leaving an air gap between the entry material and the PTFE substrate. In this case, the router bit will force the soft
substrate into the air gap at the area circled in red.

Many circuit board applications also have soldermask on top of the copper traces which increases the gap further.
The solution to a cleaner cut is to introduce a material between the copper traces and the phenolic entry material
that will conform at the edge and will help fill in the air gap. One type of paper that has been shown to work well
is the paper found in between artwork film. It is thick enough to fill in the normal air gap and cuts without
generating as much debris as other paper such as Kraft paper.




       Figure 6 – A typical rout stack with phenolic entry and backer material on either side of the circuit board
                                    Figure 7 – Typical TSM-DS3 rout stack-up

Recent routing trials using AGC materials have yielded the following recommended rout parameters. These
parameters are good starting points for all standard AGC materials. Special materials such as those with heavy
metal ground planes may require different rout parameters and are not addressed in this guideline.

                            Recommended Routing Parameters for All AGC Materials
                                                 Spindle Type                             Z - Feed Rate
     Tool
                Chipload           60,000 max                   80,000 max           Without         With
  Diameter
               (mils/rev)     Spindle     Feed Rate        Spindle     Feed Rate    predrilling   predrilling
    (mils)
                            Speed(rpm)     (in/min)      Speed(rpm)     (in/min)     (in/min)      (in/min)
    31.5          0.24        50,000          11.8         50,000          11.8        0.0            20
    35.4          0.26         45,000         11.8         45,000          11.8        0.0            20
    39.4          0.30         40,000         11.8         40,000          11.8        0.0            79
    43.3          0.32         37,000         11.8         37,000          11.8        0.0            79
    47.2          0.35         34,000         11.8         34,000          11.8        0.0            79
    51.2          0.51         31,000         15.8         31,000          15.8        0.0            79
