Repository: EIDOSDATA/TraceWave-Studio

# 참고자료 폴더 안내

이 폴더는 TraceWave Studio 개발에 참고하는 외부 문헌, 제조사 자료, 도면, 원문 파일과 추출 자료를 보관하는 곳이다. 개발 중 작성하는 설계 문서는 [01_개발문서](../01_개발문서/README.md)에, 제품 구현은 [Code](../Code/README.md)에 둔다.

## 보존 규칙

- 이 폴더 아래의 기존 폴더와 파일 이름을 변경하지 않는다.
- 원문 내용, 상대 경로, 출처, 수집 기록과 해시를 보존한다. 새 설계나 현재 구현에 맞춰 소급 수정하지 않는다.
- 개발 문서의 번호 및 한글 명명 규칙을 참고자료 내부에 적용하지 않는다.
- 자료 묶음을 재분류하거나 자동 정리하지 않는다. 중복처럼 보여도 원문과 추출본, 수집 기록의 역할을 먼저 구분한다.
- 사용자 또는 자료 소유자가 복구한 내용을 임의로 덮어쓰지 않는다.

이 README는 사용자가 요청한 폴더 안내 문서다. 기존 원문을 대신하거나 원문 자료의 검증 완료를 뜻하지 않는다. 자료의 미정값과 물리/제작/측정 검증 상태는 그대로 유지한다.

File: 00_참고자료/PCB RF ANT/05_PCB_Dielectric_Data_2026/search_text/AGC/AGC__TLY-5A__데이터시트__RF285__추출텍스트.txt
TLY-5A
Avionics & aerospace grade very low DK base material

 Benefits
      •    Dimensionally Stable
      •    Lowest Df
      •    High Peel Strength
      •    Low Moisture Absorption
      •    Uniform, Consistent Dk
      •    Laser Ablatable

 Applications
      •    Automotive Radar
      •    Satellite/Cellular Communications
      •    Power Amplifiers
      •    LNBs, LNAs, LNCs
      •    Aerospace
      •    Ka, E and W band Applications


TLY-5A laminates are manufactured with very lightweight woven fiberglass and are much more dimensionally stable than chopped
fiber reinforced PTFE composites. The woven matrix in the TLY-5A material yields a more mechanically stable laminate that is suitable
for high volume manufacturing. The low dissipation factor enables successful deployment for automotive radar applications designed
at 77 GHz as well as other antennas in millimeter wave frequencies.
Comparative OEM testing at 77 GHz of lightly reinforced TLY-5A vs. its closest chopped fiber reinforced competitor has shown “drop
in”/equivalent insertion losses/dielectric properties. The primary benefit is much higher manufacturing yields. The dielectric constant
range is 2.17 to 2.40. For most thicknesses, the dielectric constant can be specified anywhere within this range with a tolerance of
+/- .02. In the low dielectric constant range, the dissipation factor is approximately 0.0009 at 10 GHz. Typical applications include
satellite communications, automotive radar, filters, couplers, avionics and phased array antennas.
            Properties                Conditions            Typical Value            Unit                          Test Method
 Electrical Properties
 Dielectric Constant                  @ 10 GHz               2.17 ± 0.02                         IPC-650 2.5.5.5
 Dissipation Factor                   @ 10 GHz                 0.0009                            IPC-650 2.5.5.5
                                                                1010           Mohms/cm          IPC-650 2.5.17.1 (after elevated temp.)
 Volume Resistivity
                                                                1010           Mohms/cm          IPC-650 2.5.17.1 (after humidity)
                                                                 108            Mohms            IPC-650 2.5.17.1 (after elevated temp.)
 Surface Resistivity
                                                                 108            Mohms            IPC-650 2.5.17.1 (after humidity)
 Thermal Properties
 Thermal Conductivity                                           0.22                W/M*K        ASTM F 433
                                           X                     26
 CTE (25-260°C)                            Y                     15                 ppm/°C       ASTM D 3386 (TMA)
                                           Z                    217
 Mechanical Properties
                                   1/2 oz. ED copper           1.96 (11)      N/mm (Ibs/in)
                                    1 oz. CL1 copper           2.86 (16)      N/mm (Ibs/in)      IPC-650 2.4.8
 Peel Strength
                                    1 oz. C1 copper            3.04 (17)      N/mm (Ibs/in)
                                                               2.32 (13)      N/mm (Ibs/in)      IPC-650 2.4.8 (at elevated temp.)
                                          MD                96.91 (14,057)     N/mm2 (psi)
 Flexural Strength                                                                               IPC-650 2.4.4
                                          CD                89.32 (12,955)     N/mm2 (psi)
                                                              9.65 X 103
 Young’s Modulus                          MD                                   N/mm2 (psi)       ASTM D 3039 / IPC-650 2.4.19
                                                              (1.4 X 106)
 Poisson’s Ratio                          MD                     0.21                            ASTM D 3039 / IPC-650 2.4.19
 Density                            Specific Gravity             2.19           g/cm3            ASTM D 792
                                      MD, 10 mil                -0.038       mm/M (mils/in)      IPC-650 2.4.39
 Dimensional Stability
                                      CD, 10 mil                -0.038       mm/M (mils/in)      (avg. after bake & thermal stress)
 Chemical / Physical Properties
 Moisture Absorption                                            0.02                  %          IPC-650 2.6.2.1
                                         TML                    0.01                  %
 NASA Outgassing                        CVCM                    0.01                  %
                                        WVR                     0.01                  %

                                                              Typical Thicknesses
                 Inches                            mm                                  Inches                               mm
                 0.0035                            0.09                                0.0200                               0.51
                 0.0050                            0.13                                0.0300                               0.76
                 0.0075                            0.19                                0.0600                               1.52
                 0.0100                            0.25
                                                             Available Sheet Sizes
                 Inches                           mm                                   Inches                              mm
                 12 x 18                        305 x 457                              16 x 36                          406 x 914
                 16 x 18                        406 x 457                              24 x 36                          610 x 914
                 18 x 24                        457 x 610                              18 x 48                          457 x 1220

* All test data provided are typical values and not intended to be specification values. For review of critical specification tolerances,
   please contact a company representative directly.
* TLY-5A can be manufactured in increments of 0.005” (0.125mm).
* Standard panel size is 18” x 24” (457 mm x 610 mm).
* Please contact AGC for availability of additional thicknesses, other sizes & any other type of cladding.




 AGC Inc. 2024-02
 agc-ml.multimaterial@agc.com
