Repository: EIDOSDATA/TraceWave-Studio

# 참고자료 폴더 안내

이 폴더는 TraceWave Studio 개발에 참고하는 외부 문헌, 제조사 자료, 도면, 원문 파일과 추출 자료를 보관하는 곳이다. 개발 중 작성하는 설계 문서는 [01_개발문서](../01_개발문서/README.md)에, 제품 구현은 [Code](../Code/README.md)에 둔다.

## 보존 규칙

- 이 폴더 아래의 기존 폴더와 파일 이름을 변경하지 않는다.
- 원문 내용, 상대 경로, 출처, 수집 기록과 해시를 보존한다. 새 설계나 현재 구현에 맞춰 소급 수정하지 않는다.
- 개발 문서의 번호 및 한글 명명 규칙을 참고자료 내부에 적용하지 않는다.
- 자료 묶음을 재분류하거나 자동 정리하지 않는다. 중복처럼 보여도 원문과 추출본, 수집 기록의 역할을 먼저 구분한다.
- 사용자 또는 자료 소유자가 복구한 내용을 임의로 덮어쓰지 않는다.

이 README는 사용자가 요청한 폴더 안내 문서다. 기존 원문을 대신하거나 원문 자료의 검증 완료를 뜻하지 않는다. 자료의 미정값과 물리/제작/측정 검증 상태는 그대로 유지한다.

File: 00_참고자료/PCB RF ANT/05_PCB_Dielectric_Data_2026/search_text/AGC/AGC__TLY-5Z__데이터시트__RF273__추출텍스트.txt
TLY-5Z
Low DK/Low Z-Axis Expansion/Low Density Laminates

 Benefits
      •    Low Z Axis CTE
      •    Plated Through Hole Stability
      •    Low Density (1.92 g/cm3)
      •    Attractive Price/Performance Ratio
      •    Excellent Peel Strength
      •    Compatible with Flat Copper




 Applications
      •    Aerospace Components
      •    Low Weight Antennas for Aircraft
      •    RF Passive Components




TLY-5Z laminates are advanced, glass-filled, PTFE composites with woven fiberglass reinforcement. The glass-filled
structure was designed for low density applications such as aerospace having optimally low weight requirements.
This results in a dimensionally stable composite which is otherwise not possible with nonreinforced PTFEs. The low
density approach also makes for a composite with a low Z axis expansion which is also not otherwise possible with
PTFE-rich composites. TLY-5Z is much more thermally stable with respect to z axis expansion induced stress on plated
through holes than conventional low dielectric constant PTFE composites.

TLY-5Z is also an attractive choice from a cost perspective. The glass-filled structure is a cost effective solution versus
standard PTFE-rich copper clad laminates. TLY-5Z can be used in high volume commercial microwave applications
where PTFE-rich substrates would be cost prohibitive. TLY5Z can be used in PWB designs which would be extremely
difficult to manufacture or thermally unreliable with conventional PTFE-rich substrates. Often, plated through
holes in conventional PTFE-rich substrates suffer from drilling defects and must be plated with thick copper to have any
hope of reliability. These PWBs may suffer from thermal cycle induced cracks. TLY-5Z has half the thermal expansion
of PTFE-rich substrates, offers improved drilling and can be thermally cycled. Ground stitching along transmission lines
can be readily accomplished and they will be thermally reliable. TLY-5Z offers a much better option for complex multilayer stripline
design than older PTFE-rich substrates.TLY-5Z can support Substrate Integrated Waveguide (SIW) applications with many mode
suppression vias.

TLY-5Z can be combined with the flattest of coppers such as the new ULP ultra low profile copper foils.

TLY-5Z shows reduced temperature coefficient of dielectric constant (TcK) relative to conventional 2.2 dielectric constant materials.
                                                 Conventional 2.2 DK PTFE Subtrates




                                                             PIMD / PIM

PIMD (Passive Intermodulation Distortion) occurs in complex communications systems where multiple frequencies induce unwanted
harmonic distortion. PIM can result from many sources other than the copper clad laminates. However, laminates such as AGC’s TLY
and TLY-5Z exceed PIM requirements of PCBs of -153 dBc (measured between 880 and 960 MHz, from 1710 to 1880 MHz and from
1920 to 2100 MHz). Data was collected using 20 Watt signal carriers and reverse treated copper (CL1).

TLY-5Z’s improved PTH reliability results in consistent PIMD levels in PWB designs with plated
through holes even after repeated thermal cycling.




                                               PIMD example of TLY-5Z-0300-CL1/CL1




                                                  PTH example after thermal cycle
            Properties                      Conditions       Typical Value                Unit                      Test Method
 Electrical Properties
 Dielectric Constant                        @ 10 GHz           2.20 ± 0.04                                IPC-650 2.5.5.5.1 Mod.
 Dissipation Factor                         @ 10 GHz             0.0015                                   IPC-650 2.5.5.5.1 Mod.
 Volume Resistivity                                                109                Mohms/cm            IPC-650 2.5.17.1
 Surface Resistivity                                               108                 Mohms              IPC-650 2.5.17.1
 Thermal Properties
 Thermal Conductivity                                             0.2                   W/M*K             IPC-650 2.4.50
                                                X                 30
 CTE (25-260°C)                                 Y                 40                    ppm/°C            IPC-650 2.4.41
                                                Z                 130
 Mechanical Properties
 Peel Strength                          1 oz. copper            1.3 (7)              N/mm (Ibs/in)        IPC-650 2.4.8
                                             MD                63 (9,137)             N/mm2 (psi)
 Tensile Strength
                                              CD               66 (9,572)             N/mm2 (psi)
                                                                                                          IPC-650 2.4.18.3
                                             MD             1,260 (182,748)           N/mm2 (psi)
 Tensile Modulus
                                              CD            1,140 (165,344)           N/mm2 (psi)
                                             MD                    6.0                     %
 Elongation                                                                                               IPC-650 2.4.18.3
                                              CD                   6.9                     %
                                             MD               71 (10,300)             N/mm2 (psi)
 Flex Strength                                                                                            ASTM D790
                                              CD              80 (11,600)             N/mm2 (psi)
                                             MD             2,600 (377,100)           N/mm2 (psi)
 Flex Modulus                                                                                             ASTM D790
                                              CD            2,980 (432,213)           N/mm2 (psi)
 Density                               Specific Gravity           1.92                  g/cm3             IPC-650 2.3.5
                                                                 -0.05                 % (10 mil)
                                               MD
                                                                 -0.05                 % (30 mil)
 Dimensional Stability                                                                                    IPC-650 2.4.39 (Bake)
                                                                 -0.17                 % (10 mil)
                                               CD
                                                                 -0.11                 % (30 mil)
                                                                 -0.07                 % (10 mil)
                                               MD
                                                                 -0.07                 % (30 mil)
 Dimensional Stability                                                                                    IPC-650 2.4.39 (Stress)
                                                                 -0.22                 % (10 mil)
                                               CD
                                                                 -0.14                 % (30 mil)
 Chemical / Physical Properties
 Moisture Absorption                                              0.03                     %              IPC-650 2.6.2.1
 Hardness                                   Durometer              68                                     ASTM D2240
 UL-94 Flammability Rating                                        V-0                                     UL-94

                                                           Typical Thicknesses
                                  Inches                                                               mm
                                  0.0100                                                               0.25
                                  0.0200                                                               0.51
                                  0.0300                                                               0.76
                                  0.0600                                                               1.52
                                                          Available Sheet Sizes
                                  Inches                                                               mm
                                  12 x 18                                                            305 x 457
                                  16 x 18                                                            406 x 457
                                  18 x 24                                                            457 x 610

* All test data provided are typical values and not intended to be specification values. For review of critical specification tolerances,
   please contact a company representative directly.
* TLY-5Z can be manufactured in increments of 0.0100”(0.25mm).
* Standard panel size is 18” x 24” (457 mm x 610 mm).
* Please contact AGC for availability of additional thicknesses, other sizes & any other type of cladding.


 AGC Inc. 2023-12
 agc-ml.multimaterial@agc.com

File: 00_참고자료/PCB RF ANT/05_PCB_Dielectric_Data_2026/search_text/AGC/AGC__TSM-DS3__데이터시트__RF275__추출텍스트.txt
TSM-DS3
Dimensionally Stable Low Loss Laminate

 Benefits
      •    Industry Best Df (Df = 0.0014 @10 GHz)
      •    High Thermal Conductivity (TC = 0.65 W/m*K)
      •    Low (~5%) Fiberglass Content
      •    Dimensional Stability Rivals Epoxy
      •    Enables Large Format High Layer Count PWBs
      •    Builds Complex PWBs in Yield w/ Consistency and Predictability
      •    Temperature Stable Dk ± 0.25% (-30 to 120°C)
      •    Compatible With Resistive Foils

 Applications
      •    Couplers
      •    Phased Array Antennas
      •    Radar Manifolds
      •    mmWave Antenna/Automotive
      •    Oil Drilling
      •    Semiconductor/ATE Testing


TSM-DS3 is a thermally stable, industry leading low loss core (Df = 0.0014 at 10 GHz) that can be manufactured with the
predictability and consistency of the best fiberglass reinforced epoxies. TSM-DS3 is a ceramic-filled reinforced material with very low
fiberglass content (~ 5%) that rivals epoxies in fabricating large format complex multilayers.
TSM-DS3 was developed for high power applications (TC = 0.65 W/m*K) where it is necessary for the dielectric material to conduct
heat away from other heat sources in a PWB design. TSM-DS3 was also developed to have very low coefficients of thermal expansion
for demanding thermal cycling.

A TSM-DS3 core combined with fastRise™27 (Df = 0.0014 at 10 GHz) prepreg is an industry leading solution for the lowest possible
dielectric losses that can be attained at epoxy-like 420°F fabrication temperatures. The low insertion losses of TSM-DS3/ fastRise™27
are only rivaled by fusion bonding (PTFE laminates melt from 550 to 650°F (288 - 343°C)). Fusion bonding is expensive, it causes
excessive material movement and it puts stress on plated through holes. For complex multilayers, the price of poor yield drives up
the final material cost. fastRise™27 enables the sequential lamination of TSM-DS3 at a low 420°F (215°C) with consistency and
predictability that reduces cost.
For microwave applications, the low x, y and z CTE values assure that critical spacings between traces in filters and couplers have
very low movement with temperature.

TSM-DS3 can be used with very low profile copper foils yielding a smooth copper edge between coupled lines.
Registration over many layers is critical for yield and variations in copper weight and copper etching across a panel can cause
nonlinear movement. Non-linear movement over large panels leads to a lack of registration of the drilled hole to the pad and
possibly open circuits.

TSM-DS3 is compatible with Ticer® and OhmegaPly® resistive foils. Resistor foil stability is best achieved when laminating at low
temperatures using AGC’s fastRise™27 family of prepregs.

TSM-DS3 is intended for RF circuitry and requires OEM design validation for digital circuitry.
TSM- DS3/DS3B/DS3M series: DK over Temperature                  TSM- DS3/DS3B/DS3M series: DF over Temperature




                                                                           The dissipation factor varies from
    The TSM-DS3 dielectric constant shows a
                                                                       0.0010 - 0.0015 over a typical application
      +/- 0.2% deviation with temperature.
                                                                                  temperature range.

   Ring Resonator Properties vs. Frequency on                  TSM- DS3/DS3B/DS3M series at mmWave (Damaskos)
          TSM- DS3/DS3B/DS3M series.




                     Insertion loss comparison of TSM-DS3 vs. a synthetic rubber hydrocarbon
                         laminate. Test vehicle shown below using Southwest Connectors.




                                          INSERTION LOSS - Loss Per Inch
                   Item                                    30 GHz                    57 GHz                   67 GHz
            TSM-DS3 (Dk = 3.0)
              Dielectric 5 mils                           - 1.038 dB                - 2.386 dB              - 2.861 dB
           Trace Width = 12 mils
               Hydrocarbon
                 (Dk=3.38)
                                                          - 2.023 dB                - 3.553 dB              - 4.150 dB
              Dielectric 8 mils
           Trace Width = 17 mils
            Properties                Conditions               Typical Value               Unit                      Test Method
 Electrical Properties
 Dielectric Constant                                            3.00 ± 0.05                           IPC-650 2.5.5.3
 Dissipation Factor                                               0.0014                              IPC-650 2.5.5.5.1 (Modified)
                                                                 2.3 x 106              Mohms*cm      IPC-650 2.5.17.1 Sec. 5.2.1 (ET)
 Volume Resistivity
                                                                 2.1 x 107              Mohms*cm      IPC-650 2.5.17.1 Sec. 5.2.1 (HC)
                                                                 1.1 x 107               Mohms        IPC-650 2.5.17.1 Sec. 5.2.1 (ET)
 Surface Resistivity
                                                                 1.8 x 108               Mohms        IPC-650 2.5.17.1 Sec. 5.2.1 (HC)
 Thermal Properties
 Thermal Conductivity                   unclad                     0.65                   W/M*K       ASTM F 433/ASTM 1530-06
                                    2% Weight Loss                 526                      °C
 Td                                                                                                   IPC-650 2.4.24.6 (TGA)
                                    5% Weight Loss                 551                      °C
                                           X                        10
 CTE (RT to 125°C)                         Y                        16                    ppm/°C      IPC-650 2.4.41/TMA
                                           Z                        23
 Mechanical Properties
 Density                            Specific Gravity             2.11                     g/cm3       ASTM D 792
                                          MD                 81 (11,811)                N/mm2 (psi)   ASTM D 790/ IPC-650 2.4.4
 Flexural Strength
                                           CD                 51 (7,512)                N/mm2 (psi)   ASTM D 3039/IPC-650 2.4.19
                                          MD                  48 (7,030)                N/mm2 (psi)
 Tensile Strength                                                                                     ASTM D 3039/IPC-650 2.4.19
                                           CD                 26 (3,830)                N/mm2 (psi)
                                          MD                      1.6                       %
 Elongation at Break                                                                                  ASTM D 3039/IPC-650 2.4.19
                                           CD                     1.5                       %
                                          MD               6,708 (973,000)              N/mm2 (psi)
 Young’s Modulus                                                                                      ASTM D 3039/IPC-650 2.4.19
                                           CD              6,784 (984,000)              N/mm2 (psi)
                                          MD                     0.24
 Poisson’s Ratio                                                                                      ASTM D 3039/IPC-650 2.4.19
                                           CD                    0.20
 Chemical / Physical Properties
 Dielectric Breakdown                                              47.5                  kV           IPC-650 2.5.6 (ASTM D 149)
 Dielectric Strength                                           21,575 (548)         V/mm (V/mil)      ASTM D 149 (Through Plane)
 Arc Resistance                                                    226                Seconds         IPC-650 2.5.1
 Moisture Absorption                                               0.07                  %            IPC-650 2.6.2.1
* ET - Elevated Temperature               * HC - Humidity Conditioning

                                                                 Typical Thicknesses1
                                 Inches                                                                     mm
                         0.0050, 0.0100, 0.0200                                                       0.13, 0.25, 0.51
                         0.0300, 0.0600, 0.0900                                                       0.76, 1.52, 2.29
                                                                Available Sheet Sizes2
               Inches                                mm                                     Inches                            mm
               12 x 18                             305 x 457                                16 x 36                         406 x 914
               16 x 18                             406 x 457                                24 x 36                         610 x 914
               18 x 24                             457 x 610                                18 x 48                        457 x 1,220
All test data provided are typical values and not intended to be specification values. For review of critical specification tolerances,
   please contact a company representative directly.
TSM-DS3 can be manufactured in increments of 0.005”(0.125mm).
Standard panel size is 18” x 24” (457 mm x 610 mm).
Please contact AGC for availability of additional thicknesses, other sizes & any other type of cladding.
The resistor foil manufacturer covers the warranty for the copper foil that includes the resistor layer, as well as the performance and
workability related to the copper foil. Our company does not take responsibility for the processing of resistor
layers and the performance or workability of the final products.

 AGC Inc. 2026-07
 agc-ml.multimaterial@agc.com

File: 00_참고자료/PCB RF ANT/05_PCB_Dielectric_Data_2026/search_text/AGC/AGC__fastRise_Processing_Guide__공정가이드__RF288__추출텍스트.txt
                                 fastRise™
                                    General Processing Guidelines




General Information                                      fastRise™ S Prepregs
Overview
                                                         The fastRise™ S family employs much of the same
fastRise™ prepreg is designed for applications
                                                         nanomaterial technology utilized in EZ-IO. fastRise™
where low loss or high operating temperature is
                                                         S prepregs maintain the performance gains of EZ-IO
required. fastRise™ utilizes a high loading of ceramic
                                                         nanomaterials while providing simplified and
for low electrical loss and dimensional stability, a
                                                         reduced processing costs. The fastRise™ S family will
high performance thermoset resin as a bonding
                                                         also grant improved hole quality for both
agent, and a small amount of PTFE. Each ply of
                                                         mechanical and laser drilled vias. Such prepregs
fastRise™ is comprised of three layers; a pliable
                                                         include fastRise™ S part numbers FR28-0040-50S
highly ceramic loaded PTFE film with a
                                                         and FR27-0050-40S, though others may also be
thermosetting adhesive resin on the top and bottom:
                                                         made available.




                                                                                 fastRise S
It is important to understand that the different                               (Nanomaterial)
fastRise™ part numbers have been optimized for
different applications; using the correct fastRise™
part number for each design can greatly ease
fabrication and improve quality. fastRise™ can be
roughly broken into four families (standard,
specialty, S, and 7) in which variants of the center
film and/or resin are used (details are discussed
below). More detailed information regarding
specific fastRise™ part number properties can be                                  fastRise
found on the data sheet(s).                                                      (Standard)

fastRise™ Standard Prepregs                              * Notice the difference in the film particle sizes between the
The standard fastRise™ family use a ceramic loaded       FR27-0050-40S and standard FR27-0050-40
PTFE film and are recommended for the majority of
applications. This family provides a very versatile
material with forgiving processing.

fastRise™ Specialty Prepregs
The specialty fastRise™ family uses a pure PTFE film
which enables thinner dielectric thicknesses.
Although this product is used daily in production
applications with excellent results, it should be
noted that it is less forgiving in processing and
additional process development may be required.
The primary difficulty is a result of drill smear from
the pure PTFE film which can be resolved.
fastRise™7 Prepreg
fastRise™ 7 is a high Dk (7.45 at 10 GHz) prepreg designed for use with other high Dk laminates. It consists of a
fiberglass reinforced PTFE/ceramic film with a modified fastRise™ resin coated on each side. There is only one
fastRise™ 7 part number with a nominal thickness of 0.0055” (140μm). Applications requiring fill of copper
greater than 1 oz should be discussed with AGC technical service. Processing of fastRise™ 7 is similar to other
fastRise™ part numbers, exceptions are noted in this guide where applicable.




Storage
Store the material in a cool dry area away from direct sunlight and high humidity, avoiding material contamination.
fastRise™ is certified to meet all requirements as agreed upon between the user and supplier for a given shelf life
as defined by the storage conditions below.

Storage Conditions

     Condition 1 (i.e. refrigeration) : <4.5°C (40°F)
     Condition 2 (i.e. room temp) : <23°C (73°F), Relative Humidity <50%

When removing fastRise™ prepreg from refrigeration, it should be allowed to acclimate to room temperature in
the sealed bag. This will reduce the chance of moisture condensation on the prepreg and will also provide a more
consistent start temperature for the lamination process. Bags should be resealed when not in use.

Shelf Life
If material is stored under Condition 1 above, a shelf life of 180 days after receipt of shipment will apply. If material
is stored under Condition 2 above, a shelf life of 90 days after receipt of shipment will apply. AGC will not ship
fastRise™ material with less than 90 days of remaining shelf life. Packaging will default to indicate shelf life based
on storage Condition 2 unless we are notified that Condition 1 applies. In the event that prepreg expires, please
contact your AGC technical sales person for assistance to coordinate re-testing the expired prepreg.

Handling
fastRise™ prepreg is supplied between two release sheets. The surface of fastRise™ may be tacky (especially for
freshly manufactured material). Although it is recommended to allow refrigerated fastRise™ prepregs to acclimate
prior to opening a sealed bag, in some cases it may be advantageous to use the prepreg while it is cool* which will
reduce the tackiness of the material and make handling easier.

*do not allow condensation to form on the prepreg

 Note: The fastRise™ resin exhibits a high degree of tackiness and should always be handled at cooler
 temperatures to prevent contamination or other handling damage.
Inner Layer Preparation
Laminate Preparation
fastRise™ will bond well to most other materials. Inner-layers should be clean and dry before bonding. Oxide
treatments of copper surfaces are recommended.

Flow Patterns / Thieving
Solid copper boarders with small alternating “star burst” vent lines are ideal. Interlocking thieving patterns, offset
diamonds, honeycombs, or other patterns which inhibit resin flow channels are also acceptable. Interlocking “star
burst” flow patterns or other patterns which may promote resin flow channel formation should be avoided.

Lamination
 Excessive resin flow should be avoided as it can cause flow channels or other undesirable conditions.

Quick Start
 The following chart is provided as a general starting point for lamination recipe development. The later sections
 provide substantially more detail allowing recipes to be optimized for specific applications.

                                      Low Flow /                                           High Flow /
                                                                   Standard
                                    Foil Lamination                                         30+ Layers
          Vacuum                               Full vacuum is recommended through entire cycle
       Vacuum Delay                      Hold vacuum 10-20 minutes before applying heat or pressure
       Heating Rate                                         3 - 8°F /min (2 – 4°C/min)
       Critical Range                                     176°F – 302°F (80°C – 150°C)
        Pressure                     100 – 200 psi               200 – 350 psi                  350 – 500 psi
    Cure Temp / Time                                   420°F -480°F for 60 – 120 minutes
  (measured at bondline)                               (215 – 250°C for 60 - 120 minutes)
      Cooling Rate                                        Less than 6°F/min (3°C/min)
        Breakdown                 Breakdown or transfer to cold press when bondline is less than 200°F (95°C)
*Please see the section on Foil Lamination which covers additional process parameters


Padding and Conformance Materials
Press padding (outside separator plates) is recommended. Use of conformance materials such as AGC TacPad,
PTFE skive film, clutch lamination, or others are often helpful to balance pressure variations induced from circuits.

Pressure
 Excessive pressure should be avoided; it can distort circuit patterns, induce resin/filler separation, or create
 flow channels.

Full pressure should be achieved before the fastRise™ reaches 250°F (120°C). fastRise™ resin flow has been shown
to be directly proportional to lamination pressure. Pressure can be used to control flow so that high-flowing
fastRise™ part numbers can potentially act as no-flows. Conversely, low-flowing part numbers can achieve
additional flow with increased pressure.

For example, FR27-0035-66 resin flow can be approximated with the following equation:

                                          Flow % = Pressure X 0.0002 [psi]
Data has shown that lower lamination pressures are linked to decreased grain-direction scale variation between
panels (see Pressure Effects on Scaling below). This effect was not observed in the fill-direction. Although low
pressures can be used to reduce grain-direction scale variation, it is advised to modify heating rates before
reducing the pressures because heating rates have a larger impact on scale variation and the risk of inadequate
pressure is avoided.




Many fabricators find that a lamination pressure of 200-350 psi is effective for the majority of products. In the
event that high flow is required (e.g. heavy copper, via filling, etc.), some fabricators increase lamination pressure
to 350-550 psi. Likewise, for low-flow applications (e.g. cavities, foil lamination, etc.) pressure ranges of 100-200
psi are often advantageous.

 Note: The fastRise™ resin is a lower flowing resin and should be laminated using the highest possible pressure (500+
 psi). Care should also be taken during the design phase to minimize low pressure areas in the board and coupons to
 prevent lamination voids.

Low flow applications
Where limited or no resin flow is required, there are low resin flow formats of the fastRise™ and the engineer
should consider using these types along with exploring how to manage the flow level with pressure and time in
the low viscosity window, with the specific design of PCB. It is strongly recommended that suitable conformal
press materials are used as well as employing methods for damming the resin flow in cut-outs or cavities. Where
cut-outs are made in the fastRise™, damming methods help with limited registration, restricted clearance to vias
near the cavity, and gathering at the cut path when using mechanical processes. Although the minimum pressure
should be used, pressure must be adequate to achieve adhesive contact surrounding the cutout area. Extending
time in the low viscosity window may be helpful.
Temperature
Resin Flow Window / Critical Range
fastRise™ resin gels and flows between 176°F - 302°F (80°C – 150°C) and reaches its lowest viscosity between
215°F – 260°F (100°C – 125°C). Extending the time in which the resin is at its lowest viscosity can improve flow and
may be advantageous in hard to fill applications (e.g. heavy copper, embedded component cavities, via filling, etc.).
Lengthening the time in this low viscosity window is accomplished by reducing the heating rate or by adding a
dwell of up to 1 hour at 250°F (120°C).

 Note: Due to its lower flow rate, fastRise™ laminations should always include a 30-60 minute dwell at
 250°F (120°C) against anything other than ½ oz copper (or where low pressure areas may exist).

Heating Rate
A cold start of the press is desirable. Typical fastRise™ heating rates are 3-8°F/min (2-4°C/min) and rates of 3-
10°F/min (2-5°C /min have been successful. In difficult to fill applications such as heavy copper (>1oz.), via filling,
using fastRise™, etc. or in high layer count boards, a slow heating rate should be used. It is strongly recommended
that low heating rates be used if the process is to accommodate tight registration requirements or high layer
counts. Data has shown that lower heating rates can provide substantial improvements in registration
repeatability (see Heating Rate Effects on Scaling below)




Curing
Curing begins at 395°F (200°C) and fastRise™ curing processes are usually designed to hold the bondline between
420°F – 450°F (215°C – 230°C) for a minimum of 1 hour. Curing temperatures of up to 480°F (250°C) can be used
and the elevated temperatures will achieve performance gains while lower temperatures have also been
successful in hybrid lamination cycles. AGC has observed that higher lamination temperatures combined with a 2
hour dwell can lower Z-axis CTE values by more than 30%. High-reliability applications often use a 2 hour cure at
the elevated temperatures. The reduction in Z axis CTE is related to the resin content of the fastRise™ part number
and will vary by fastRise™ part number. Elevated curing temperatures have also been shown to improve peel
strengths. For this reason, it is strongly recommended that foil laminations use a cure temperature of at least
450°F (230°C). Hybrid laminations have successfully been accomplished by curing at 395°F (200°C) for 3 hours.
AGC advises caution as this is the minimum possible cure temperature and adhesion may be reduced.

Cooling
A slow cool is necessary to avoid any issues associated with delamination. The hot press should be cooled below
200°F (95°C) before transferring to a cold press. In situations where mismatched CTE’s may induce delamination
or where warping may be an issue, slower cooling rates may provide better results.
Foil Lamination
fastRise™ Selection
FR27-0040-43F and FR25-0021-45F were specifically designed for foil laminations and tend to provide superior
surface quality and aesthetics. FR27-0040-43F is preferred due to the increased chances of drill smear with FR25-
0021-45F. Other fastRise™ part numbers will also work with foil lamination, but additional process development
may be required. Lower flowing part numbers typically yield better results.

Recommended Foils
TWS or TW foils from Circuit Foils is ideal. Other copper foils with sufficient dendrite tooth structure may also be
acceptable.

Pressure
Foil lamination requires minimal pressure. 100-200 PSI should be adequate and higher pressures may be used to
fill copper that is plated to 1-2 oz.

If the surface appearance shows signs of excessive flow or flow channels, the pressure should be reduced. Pressure
has a little to no impact on peel strength. Cure temperature is much more effective at improving bond strengths.

Temperature
Slower heating rates are recommended for foil laminations and an added 60 minute dwell at 225°F (110°C) may
also be advantageous to allow the resin to flow uniformly without flow channels. When heating from 225° (110°C)
to 450°F (230°C), much lower heating rates of 3-5°F/min (2-3°C/min) should be used.

A cure temperature of 450°F (230°C) for a minimum of 1 hour should be used for foil laminations. Peel strengths
increase with elevated cure temperatures and extended cure times. Cooling rates should not exceed 6°F/min
(3°C/min) until bondline is less than 200°F (95°C).

Foil Lamination Surface Quality
Excessive resin flow can cause flow channels which may be visible on the foil surface after lamination. If the
adhesion is good in some areas but delamination is found in other areas, it is likely the result of thermal shear
stresses and there are several steps which can be taken. Cooling should never be done by transferring the
laminates from a hot press to a cold press. Cooling rates of 2-4°F/min (1-2°C/min) or lower are ideal.

An aluminum sheet and/or conformal padding (e.g. AGC TacPad, skive PTFE, PacoPlus, etc.) placed between the
panel and the steel plate will help reduce transferred shear stress. Press padding, such as PacoPad will also help.

Several fabricators have found clutch laminations helpful in which a layer of higher flowing prepreg (e.g. FR4,
acrylic, polyimide) is placed between release sheets (e.g. PTFE film, foil release, PVDF film) that are then placed
against the part during lamination. The higher flowing prepreg will provide hydrostatic pressure as well as offset
thermal stresses.
Additional Notes
Cavity Applications
All fastRise™ part numbers can be successfully used in cavity applications. Prepreg cutbacks are often 0.005”-
0.020” (0.1 – 0.5 mm), but results can vary widely based on the board design, processing, and between fastRise™
part numbers. Low flowing part numbers, such as FR27-0040-43F and FR25-0021-12-45F, are often ideal for
processing without a plug or dam to restrain resin flow.

Other part numbers will benefit from the use of a plug or dam to contain resin flow from depositing within the
cavity area. Since resin flow is proportional to lamination pressure, pressures as low as 75-150 psi are sometimes
used to prevent resin flow into the cavity area.

Again, results can be greatly impacted by design, process, or differences between part numbers. AGC Technical
Service is available for assistance.

Poor Pressure Distribution
Constructions containing very low pressure areas with stacked regions of little or no copper between layers (e.g.
coupons, ground clearances, fiducials, etc.) may require special considerations to achieve ideal bonding. Resin
from the higher flowing fastRise™ part numbers combined with higher pressures will fill the low pressure areas to
balance the pressure.

Although the low flow fastRise™ may be capable, caution is advised to ensure that adequate resin flow and resin
volume are present to avoid poor adhesion and resin starvation. Copper distribution should be as balanced as
possible especially with thicker or plated circuits.

Multiple Ply Constructions
Resin flow can increase dramatically if multiple plies of fastRise™ are used against each other. If high-flow is not
desired, pressure should be reduced to approximately 25%-50% to prevent excess resin flow, resin separation, or
formation of flow channels.

Encapsulating the conductor pattern
Although fastRise™ film is not porous, it is flexible and will conform to circuit patterns. The film can have an
elongation of 30-300% and will fill circuit patterns as long as there is sufficient resin to flow within the areas.
Drilling




 In most cases, the laminate cores will dictate drilling parameters. The following information is provided as a
 general suggested starting point where fastRise is the primary material. Contact AGC technical service for AGC
 laminate processing guides.

Quick Start
                                              Imperial units                              SI units
          Entry Material                 Phenolic (0.010” – 0.024”)             Phenolic (0.25mm - 0.6mm)
         Backer Material                              Rigid Phenolic, Slickback, or comparable
  Cutting Speed (Surface Speed)                   100 SFM                               30.5 MPM
              Chip Load                          0.0010 in                                25 μm
                                                                     0-1000 ms
               Dwell                      (increase dwell time as speed and chip load deviate from above
                                                                recommendations)

Drill Bits
Sharp drill bits are critical to any PTFE drilling; new drill bits should always be used. Undercut drill bits are
recommended, but past studies have shown that some drill bit brands may obtain better results using their
standard drill bits.

Chip Load
A chip load of 1.0 mil (25 μm) is common when fastRise™ is paired with ceramic/PTFE laminates. Increasing the
chip load to 1.25 mils (30 μm ) may provide acceptable hole quality and improved productivity.

Cutting Speed
Drill speeds of 100 SFM (30.5 m/min) or less will usually eliminate drill smear if it is present. The slower speeds
allow generated heat to dissipate before smearing PTFE. Drill speed can be increased due to equipment limitations,
but added dwell times may become more important.

Dwell Time
If smear is present and ideal cutting speeds cannot be obtained, a 250ms dwell is recommended for initial process
setup in order to cool the drill bit between holes. Past AGC studies have shown that hole-wall quality in PTFE
materials may improve as dwell times are increased to as much as 1000ms.
Peck Drilling
Peck drilling should be avoided where possible; it has been shown to increase drill bit wear as well as increase
process time. Peck drilling may be required in some situations (e.g. bird nesting, hole plugging, chip extraction on
thick panels, breaking thin drill bits, etc.). If traditional peck drilling is not used, hole-wall quality in PTFE laminates
may be improved with the use of a “clean” peck where the peck depth is set to equal that of the phenolic entry.
In this, the entry material will effectively clean the drill bit, retract to clear phenolic debris and cool, and then
reenter to drill the hole.

Hit Count
Hit counts can vary widely and are usually determined by the laminates used. Hit counts of 100-300 hits per bit
are typical for ceramic/PTFE constructions. However, in cases where fastRise™ S or Specialty fastRise™ are used
with nanomaterials (i.e. EZ-IO) or non-ceramic laminates, hit counts of 700-1000 are not uncommon. Hit counts
exceeding 2000 hits have been obtained on thick high layer count boards using EZ-IO and fastRise™ S (see the
following photos).

 Note: fastRise™ contains fiberglass reinforcement and drill life will be affected accordingly.




              100 Hits - EZ-IO / fastRise™ S                                700 Hits - EZ-IO / fastRise™ S

Entry / Backer Materials
Rigid entry and exit material is critical in order to remove any debris or deposits from the drill bit. 0.010 – 0.025”
(0.25 – 0.60 mm) phenolic entry is acceptable for most applications and 0.030 – 0.050” (0.75 – 1.25 mm) phenolic
entry can be used if pressure foot clearance is substantial. Like the entry, rigid backer is necessary to prevent
burring and aid in obtaining hole-wall quality. Thick phenolic is typical and lubricated rigid backers such as
SlickBack® from L.C.O.A.® have also been successful.

Laser Drilling / MicroVias
The lasing of the fastRise™ part numbers will vary between the different part numbers; please consult the
fastRise™ data sheet or selector guide for details regarding the ideal part numbers. The lack of fiberglass
reinforcement produces smoother hole wall plating. Standard fastRise™ part numbers or fastRise™ S part numbers
typically yield improved hole-wall quality.




                            Laser microvia in FR27-0050-40 as performed by Hughes Circuits
Hole Wall Preparation
fastRise™ requires a PTFE activation cycle. fastRise™ will benefit from a desmear/etchback process performed
prior to the PTFE activation.

Desmear
Plasma
If panels have been exposed to moisture, bake the boards at 220°F - 250°F (105°C - 120°C) for one or more hours
to drive out moisture. Standard FR4/epoxy desmear processes should then be used. The desmear plasma time is
typically half that of standard FR4/epoxy times because fastRise™ resin system tends to etch back very quickly.

Permanganate
Permanganate desmear IS NOT RECOMMENDED and has been shown to be very aggressive on fastRise™ resulting
in excessive etchback. This is due to the high silica filler content and thermoset content in the resin system. If
permanganate baths must be used for desmear or activation of other materials used in conjunction with fastRise™,
consult with your AGC technical service representative for specific process recommendations.

PTFE Activation
Plasma
If panels have been exposed to moisture, pre-bake the boards at 220°F - 250°F (105°C - 120°C) for 1 hour. Plasma
treat the PTFE resin using 70%/30% Hydrogen/Nitrogen gas mixture. 100% Helium may also suffice. Power settings
for the RF-signal generator are typically 60-75% of full rated power for 30-60 minutes, but results may vary. Thick
panels or high-aspect ratio holes may require extended plasma cycle times. Thick panels may also benefit from an
additional 30 minute O2 plasma process prior to the PTFE activation plasma.

Sodium Etch
Sodium Etches (e.g. Fluoroetch) work well with fastRise™ as well as other AGC materials. Follow the
manufacturer’s recommended treatment process. Subsequently, bake for 1 hour at 250°F (120°C) prior to plating
to remove moisture that may have been absorbed during the sodium treatment process.

 Chlorine can have adverse effects on the sodium treatment. Do not subject exposed sodium etch treated holes
 to heavily concentrated chlorine-based chemical processes.


Process Example
The following table is offered by March Plasma as a basic starting point recipe:

 Power     Pressure                 Gas       Flow     Pnl Temp        Time
                        Gases                                                                   Function
  (kW)       (mT)                  Ratios     (slm)       (°C)       (minutes)
   4.5        250       O2 / N2    90 / 10     2.5         90           A/R                      Heating
                         CF4 /
    4         250                  10 / 90     2.5         99            10               Thermoset etch-back
                          O2
                                                                                    Removes fluorine and cleans the
    4         250         O2         100       2.5         99             5
                                                                                                   glass
                                                                                   Activates PTFE. 70/30 H2/N2 Cycle
   4.2        250         N2         100       2.5         99            30          is typically more effective and
                                                                                                  reliable
Note: Regardless of which method of hole wall treatment is used, desmearing of the thermoset resin should be done prior to
treatment of the PTFE resin.
Plating
A robust hole wall preparation process is necessary for a successful deposition plating process due to the PTFE
content in the fastRise™. Following hole wall preparation, fastRise™ will accept standard electroless copper or
direct metallization plating. For high-aspect ratios or other difficult to plate applications, a second pass through
the electroless process is sometime used to ensure proper hole-wall coverage. It may also be beneficial to run a
short duration of electrolyzed copper, rinse etc., then restart the electrolyzed copper from the beginning to expose
the hole wall to fresh chemistry.

Image, Develop, Etch, Srtip
When copper surface preparation is required, chemical cleaning processes are preferred (e.g. microetch);
mechanical scrubbing (e.g. pumice scrub) should be avoided due to possible mechanical damage. Although
fastRise™ should be resistant to this damage, typical materials used in conjunction with fastRise™ may not be.
Otherwise, standard processing should be used.

Solder Mask
Panels should be clean and dry. No other special treatment is required if the surface has not been mechanically
scrubbed.

Solder Reflow
A pre-bake cycle of 2 – 3 hours at 300°F (150°C) is recommended prior to thermal stressing. Longer pre-heat times
and minimal cycle times may be advantageous depending on design and processes.

Routing / Milling
fastRise™ can be successfully machined using standard router bits or end mills. Machine parameters will be driven
by the laminates used. In general, rigid phenolic entry and a rigid backer should be used. In some cases, adding
paper (white paper or craft paper) between the phenolic and the part allows better conformance to surface
topography (e.g. circuits, soldermask, etc.) and may reduce burring. For tight tolerances or superior edge quality,
a “rough cut” placed 0.005 – 0.010” (0.1 – 0.2 mm) off the part edge may be run prior to the finish cut at the
nominal part edge.




 These guidelines can provide only basic and reference information for PCB fabricators. Because of different
 environment, equipment, tooling and so on, in all instances, the user shall determine suitability in any given
 conditions or applications. For more detailed processing information, please contact with the AGC engineer or
 sales representative.

 AGC Inc.
 agc-ml.info-maltimaterial@agc.com
