Repository: EIDOSDATA/TraceWave-Studio

# 참고자료 폴더 안내

이 폴더는 TraceWave Studio 개발에 참고하는 외부 문헌, 제조사 자료, 도면, 원문 파일과 추출 자료를 보관하는 곳이다. 개발 중 작성하는 설계 문서는 [01_개발문서](../01_개발문서/README.md)에, 제품 구현은 [Code](../Code/README.md)에 둔다.

## 보존 규칙

- 이 폴더 아래의 기존 폴더와 파일 이름을 변경하지 않는다.
- 원문 내용, 상대 경로, 출처, 수집 기록과 해시를 보존한다. 새 설계나 현재 구현에 맞춰 소급 수정하지 않는다.
- 개발 문서의 번호 및 한글 명명 규칙을 참고자료 내부에 적용하지 않는다.
- 자료 묶음을 재분류하거나 자동 정리하지 않는다. 중복처럼 보여도 원문과 추출본, 수집 기록의 역할을 먼저 구분한다.
- 사용자 또는 자료 소유자가 복구한 내용을 임의로 덮어쓰지 않는다.

이 README는 사용자가 요청한 폴더 안내 문서다. 기존 원문을 대신하거나 원문 자료의 검증 완료를 뜻하지 않는다. 자료의 미정값과 물리/제작/측정 검증 상태는 그대로 유지한다.

File: 00_참고자료/PCB RF ANT/05_PCB_Dielectric_Data_2026/search_text/AGC/AGC__fastRise__데이터시트__RF287__추출텍스트.txt
fast Rise™
Multilayer Non-Reinforced Prepreg
 Benefits
      •   Df = 0.0014 / 0.0017 (10/40 GHz)
      •   Laser ablatable, HDI ready
      •   Low Dk enables reduced thickness of ATE boards
      •   Low temperature alternative to thermoplastic films in military
          designs
      •   Multilayer prepreg for high layer count high speed digital
      •   Stable Dk over temperature
      •   Fiberglass free prepreg
      •   Enables 5+ sequential laminations
      •   Compatible with conductive pastes between subassemblies

 Applications
      •   Filters, Couplers
      •   Avionics & aerospace
      •   Automotive Radar
      •   Beam Steerable Antennas
      •   Flexible Circuits


fastRise™ is designed to bond all manner of circuit boards together with the lowest possible loss of any thermosetting
prepreg available today. fastRise™ enables 77 GHz automotive radar. fastRise™ is non-reinforced and eliminates
skew/variation in high speed digital/RF circuits. fastRise™ is based on ceramic, thermoset and PTFE and is ideal for use with
AGC’s TSM-DS3, TSM-DS3b, TSM-DS3M and EZ-IO-F. fastRise™ can be foil laminated, laser ablated, and sequentially
laminated to yield layers of stacked or staggered microvias. Please consult with a technical sales person for microvia design
and reliability testing data. The low temperature lamination leads to less variation when resistive foils are used. fastRise™ is
flexible enough in the prepreg stage for lasing and impregnation with conductive paste for interconnecting between
subassemblies. When combined with stable dielectric materials like EZ-IO-F, fastRise™ passes reliability testing including IST,
HATS and CAF.

The low 420 °F (215 °C) lamination temperature enables 5+ sequential laminations at temperatures lower than those
normally used for FEP and PFA in Avionics & aerospace constructions. The fastRise™ bonds to PTFE, epoxy, low-flow epoxy,
LCP, polyimide, and hydrocarbon materials.
There are many fastRise™ part numbers due to the diverse number of tasks that a prepreg must fulfill. For doing sequential
laminations where the intent is to flow and fill copper that has been plated up to 2-3 mils, high resin content and high flow
is required from the prepreg. For applications where you do not want the prepreg flowing into cavities, a low flow prepreg
is desirable.

Extremely high flow is needed for filling blind or buried vias or milled out cavities. In some coupler designs, a very thin
prepreg is desirable for maximum coupling between the overlay couplers and sufficient flow is only needed to bond artwork
with 0.5 oz. copper. Low flow prepregs are best for doing foil laminations. Flow and fill requirements don’t exist in a foil
lamination so a low flow prepreg is appropriate whereas a high flow prepreg might be more prone to cosmetic defects.
AGC has found that low flow prepregs are most suitable for microvia formation following a foil lamination (the microvia
cross sections below are courtesy of Hughes Circuits).

AGC’s low flow prepregs have a much better lased hole quality than the high flow prepregs. In a high layer count PWB,
often there are many layers of overlapping edge-coupled traces. High layer count PWBs are susceptible to lamination voids
due to areas of high and low pressure. For all of these reasons it is best to consult the fastRise™ design guide or talk to an
AGC applications engineer to design with the most suitable prepreg.
         fastRiseTM prepreg between
                                                           fastRise™ used at 77 GHz for Automotive Radar
        subassemblies w/copper paste


                  EZ-IO-F-R / TSM-DS3b-R Resistor Foil Stability with Prepreg Lamination




fastRise™ Dielectric Loss at mmWave Frequency               Temperature Influence on Dielectric Constant
fastRise™ is shipped at a very low degree of cure. The best flow conditions are achieved when the prepreg spends the
maximum amount of time possible at a temperature of 225 °F (107 °C) using the highest possible pressure. For difficult
flow and fill designs or when using AGC’s low flow prepregs, the lamination press should ramp up to 225 °F (107 °C) and
hold for 30-60 minutes at maximum pressure, followed by a slow 2.0-4.0 °C/min. ramp rate to 420 °F (216 °C).
Because of the large number of possible applications for the fastRise™ prepreg series and the complexity of many
multilayer printed circuit designs, AGC does not warranty or guarantee the performance of fastRise™ when combined
with any supplier’s core materials. It is the responsibility of the end user to determine the suitability of fastRise™ for any
application.


AGC's fastRise™ materials meet the requirements of IPC-4103B/520 and IPC-4103B/530

             Properties                   Conditions        Typical Value        Unit                          Test Method
 Electrical Properties
 Dielectric Constant                      @ 10 GHz            2.43 – 2.77                      IPC-650 2.5.5.5.1 (modified)
 Dissipation Factor                       @ 10 GHz         0.0010 – 0.0015                     IPC-650 2.5.5.5.1 (modified)
                                                              8.00 x 108      Mohms/cm         IPC-650 2.5.17.1 (after elevated temp)
 Volume Resistivity
                                                              1.71 x 108      Mohms/cm         IPC-650 2.5.17.1 (after humidity)
                                                              3.48 x 108       Mohms           IPC-650 2.5.17.1 (after elevated temp)
 Surface Resistivity
                                                              1.16 x 108       Mohms           IPC-650 2.5.17.1 (after humidity)
 Thermal Properties
 Thermal Conductivity                                           0.25            W/M*K          ASTM F433
                                              X                  59             ppm/°C
 CTE (-55 to125°C)                            Y                  70             ppm/°C         IPC-650 2.4.41/TMA
                                              Z                  72             ppm/°C
                                          2% wt. loss         376 (709)          °C (°F)
 Td                                                                                            IPC-650 2.4.24.6/TGA
                                          5% wt. loss         421 (790)          °C (°F)
 TcK (-30 to 100 °C)                                            0.06            ppm/°C         IPC-650 2.5.5.5.1 (modified)
 Tg                                                             188                °C          ASTM E 1640 (DMA)
 Mechanical Properties
 Peel Strength                              HH/H1          0.35-0.53 (2-3)   N/mm (lbs/in)     IPC-650 2.4.8
 Dielectric Strength                                        42.9 (1,090)     Kv/mm (V/mil)     ASTM D 149
                                               x             12 (1,690)       N/mm2 (psi)
 Tensile Strength                                                                              ASTM D 882
                                               y             10 (1,480)       N/mm2 (psi)
                                               x            2,100 (304)       N/mm2 (kpsi)
 Tensile Modulus                                                                               ASTM D 882
                                               y            2,030 (295)       N/mm2 (kpsi)
                                               x                0.82              %
 Elongation at Break                                                                           ASTM D 882
                                               y                0.73              %
 Chemical / Physical Properties
 Moisture Absorption                                            0.08               %           IPC-650 2.6.2.1
 Dielectric Breakdown                                            49               Kv           IPC-650 2.5.6 (parallel to lamination)
 Density                                Specific Gravity        1.82             g/cm3         ASTM D 792 Method A
 Hardness                                                        68             Shore D        ASTM D 2240




                                                    Standard fastRise™ Part Numbers
                           Stripline                      Between                                         Microvia
                                          High Layer                     Fill Blind/        Resin
      Product                 with                        Plated Up                                    Formation/Foil        Drill Quality
                                         Count PWBs                     Buried Vias        Content
                            1 oz. Cu                   Subassemblies                                     Lamination
 FR-27-0040-43F           See below 2        Yes1        See below 3          No           Medium           Best                 Best
 FR-27-0045-35            See below 2        Yes 1
                                                              No              No            High             R                   Best
 FR-28-0040-50                Yes            Yes         See below 3          No            High             R                   Best
 FR-27-0050-40                Yes            Yes         See below 3          No            High             R                   Best
                                                     Specialty fastRise™ Part Numbers
                            Stripline                      Between                                      Microvia
                                           High Layer                      Fill Blind/    Resin
         Product              with                         Plated Up                                 Formation/Foil      Drill Quality
                                          Count PWBs                      Buried Vias    Content
                            1 oz. Cu                    Subassemblies                                  Lamination
    FR-25-0021-45              No             No1              No               No        Low             No             Susceptible4
    FR-25-0021-45F             No             No1              No               No        Low             No             Susceptible4
    FR-26-0025-60              Yes            Yes1        See below 3           No        High            No             Susceptible4
    FR-27-0035-66              Yes            Yes1            Yes              Yes        High            No             Susceptible4
    FR-27-0042-75              Yes            Yes1            Yes              Yes       Highest          No             Susceptible4
1
  Some layers only
2
  FR-27-0030-25, FR-27-0040-43F and FR-27-0045-35 can be used with 1 oz. copper on low layer count PWBs but should not
be used where many layers are bonded together in a single lamination due to the risk of low pressure areas during
lamination.
3
  Plated up subassemblies can vary in the ultimate copper thickness. A discussion with an AGC Applications Engineer is
advised.
4
  Susceptible to common PTFE drilling defects
R = Recommended


                                                            fastRise™ Prepreg
                                                   Pressed              Pressed               Pressed
                               Nominal Dk
          Product                                 Thickness¤          Thickness¤          Thickness¤ (mil)       Typical Flow %
                                (10 GHz)
                                                     (mil)          (mil) 0.5 oz. Cu          1 oz. Cu
    FR-25-0021-45                  2.43               2.1                  1.9                   1.5                     10.0
    FR-25-0021-45F                 2.45               2.1                  1.9                   1.5                     2.0
    FR-26-0025-60                  2.52               2.8                  2.5                   2.1                     11.0
    FR-27-0030-25                  2.70               3.6                  3.2                   2.8                     3.0
    FR-27-0035-66                  2.62               3.9                  3.6                   3.2                     15.0
    FR-27-0040-43F                 2.77               4.1                  3.8                   3.5                     3.0
    FR-27-0042-75                  2.68               5.0                  4.7                   4.3                     30.0
    FR-27-0045-35                  2.72               5.6                  5.2                   4.8                     7.0
    FR-27-0050-40                  2.74               6.0                  5.6                   5.2                     11.0
    FR-28-0040-50                  2.74               4.4                  4.1                   3.7                     10.0




¤ : Pressed between ground planes                                                                  * Insufficient data

* All test data provided are typical values and not intended to be specification values. For review of critical specification
  tolerances, please contact a company representative directly.
* Please contact AGC for availability of additional thicknesses, other sizes.




    AGC Inc. 2026-08
    agc-ml.multimaterial@agc.com

File: 00_참고자료/PCB RF ANT/05_PCB_Dielectric_Data_2026/search_text/AGC/AGC__종합카탈로그_AGC_N9000-13RF_TDS__데이터시트__RF271__추출텍스트.txt
N9000-13 RF
PTFE Performance Blended Laminate


 Benefits
      •    Blended PTFE / Epoxy Material
      •    Does not use ceramic fillers
      •    Optimized PTFE processing
      •    UL 94-V0 rating



 Applications
      •    Antennas
      •    LNB’s
      •    Hybrid RF Multilayers
      •    Avionics
      •    Military


N9000-13 RF is a PTFE Performance Blended product which combines the RF electrical properties of PTFE with the competitive
performance features of AGC’s proprietary N4000-13 epoxy.

    Blended material offers the mechanical performance of a thermoset epoxy with the electrical performance of PTFE
    ⚫ Lead-free assembly compatibility
    ⚫ Excellent for cost-sensitive applications such as LNB’s, In-building antennas and automotive telematics
    ⚫ Does not use expensive and abrasive ceramic fillers
    ⚫ CAF Resistant

    Optimized N9000 PTFE processing
    ⚫ Conventional PTFE processing
    ⚫ Most epoxy prepregs will adhere for hybrid multilayer applications

    Specifications
    ⚫ UL 94V-0
    ⚫ UL file number: E36295

    Standard constructions for a wide range of applications

      Dielectric         Dissipation      Laminate Core Thickness
      Constant*          Factor*
      3.00               0.0040           0.020”, 0.030”, 0.060”
      3.20               0.0045           0.020”, 0.030”, 0.060”
      3.38               0.0046           0.020”, 0.030”, 0.060”
      3.50               0.0055           0.020”, 0.030”, 0.060”
     *All Dk and loss testing performed according to IPC TM 650 testing methods at 10 GHz.
                 Properties                       Conditions             Typical Value          Unit                Test Method
 Electrical Properties

                                                N9300-13 RF                  3.00                               IPC-TM-650.2.5.5.5

                                                N9320-13 RF                  3.20
 Dielectric Constant @ 10 GHz
                                                N9338-13 RF                  3.38

                                                N9350-13 RF                  3.48

                                                N9300-13 RF                 0.0040                              IPC-TM-650.2.5.5.5

                                                N9320-13 RF                 0.0045
 Dissipation Factor @ 10 GHz
                                                N9338-13 RF                 0.0046

                                                N9350-13 RF                 0.0055
                                                C - 96 / 35 / 90             x 108
 Volume Resistivity                                                                          MΩ - cm            IPC-TM-650.2.5.17.1
                                                 E – 24 / 125                X 109
                                                C - 96 / 35 / 90             X 106
 Surface Resistivity                                                                           MΩ               IPC-TM-650.2.5.17.1
                                                 E - 24 / 125                x 107
 Electric Strength                                                       4.8x104 (1300)    V/mm (V/mil)         IPC-TM-650.2.5.6.2

 Thermal Properties

 *Glass Transition Temperature (Tg)         DMA(°C) (Tan d Peak)             >245               °C              IPC-TM-650.2.4.24.3

                                           Degradation Temp (TGA)
 Degradation Temperature (TGA)                                                350               °C              IPC-TM-650.2.3.40
                                                (5% wt. loss)
                                           Time to delamination @
 T-260                                                                        30+            minutes            IPC-TM-650.2.4.24.1
                                                    260°C
 Mechanical Properties

                                                1 oz (35µ) Cu
 Peel Strength                                                             1.60 (9.1)     N/mm (lbf/inch)        IPC-TM-650.2.4.8
                                              After Solder Float

 X / Y CTE                                     -40°C to + 125°C             13 / 20          ppm/°C             IPC-TM-650.2.4.41
 Z Axis Expansion (43% RC)                      50°C to 260°C                 TBD               %               IPC-TM-650.2.4.24
 Chemical / Physical Properties

 Moisture Absorption                                                         0.07             wt. %             IPC-TM-650.2.6.2.1
* DMA is the preferred method for measuring Tg - other methods may be less accurate.

    •    All test data provided are typical values and not intended to be specification values. For review of
         critical specification tolerances, please contact a company representative directly
    •    N9000-13 RF is available in most common panel sizes.
    •    Please contact AGC for availability of constructions, copper weights and glass styles.




 AGC Inc. 2024-02
 agc-ml.multimaterial@agc.com

File: 00_참고자료/PCB RF ANT/05_PCB_Dielectric_Data_2026/search_text/Arlon_Electronic_Materials/Arlon_Electronic_Materials__35N__데이터시트__RF141__추출텍스트.txt
35N
Polyimide Laminate and Prepreg
                              35N is a pure polyimide laminate and prepreg system for
                              applications requiring high temperature performance.
                              High Tg (250°C) results in low Z-direction expansion for
                              resistance to PTH failure during PWB processing, and
                              minimizes risk of latent PTH defects in-service. Reduced
                              temperature and time to cure offers improved throughput
                              compared to traditional polyimide cycles.

Features:
            • Meets IPC4101/40 and /41 description and specification

            • UL recognized as UL-94 V-1

            • Best-in-Class thermal properties

                    Tg=> 250°C

                    Decomposition temperature >407°C

            • Low Z-axis expansion

                    1.2% between 50-260°C (vs. 2.5-4.0% for typical high-performance epoxies)

                    Minimizes the risk of latent PTH defects caused during solder reflow and device
                     attachment.

            • Decomposition temperature of 407°C, compared with 300-360°C for typical high-
              performance epoxies, offering outstanding long- term high-temperature performance

            • Toughened chemistry resists resin fracturing

            • Compatible with lead-free processing

            • RoHS/WEEE compliant

Typical Applications:
            • PCB's that are subjected to high temperatures during processing, such as lead-free soldering,
              HASL, IR Reflow

            • Applications with long term exposure to high temperatures such as aircraft engine
              instrumentation, down hole drilling, under-hood automotive controls, burn-in boards, or industrial
              sensors
35N
Typical Properties:
35N
Availability:




                  Arlon                                          Scaled Flow        Scaled Flow
                                 Glass Style        Resin %
               Part Number                                        Hf (mils)          ∆H (mils)
          85N0672       106                             72          1.7 ± 0.3        0.75 ± 0.20
          85N8063      1080                             63          2.4 ± 0.3        0.75 ± 0.20
          85N2355      2313                             55          3.4 ± 0.3        0.75 ± 0.20
Recommended Process Conditions:
          85N2650      2116                             50          4.1 ± 0.3        0.75 ± 0.20
          85N2840      7628                             40          6.6 ± 0.3        0.70 ± 0.20
Process inner-layers through develop, etch, and strip using standard industry practices. Use brown oxide on inner
layers. Adjust dwell time in the oxide bath to ensure uniform coating. Bake inner layers in a rack for 60 minutes at
107°C - 121°C (225°F - 250°F) immediately prior to lay-up. Store prepreg at 60-70°F at or below 30%
RH. Vacuum desiccate the prepreg for 8 - 12 hours prior to lamination.
                      Panel Size                  Pressure            Pressure/29˝ Vacuum
Lamination Cycle:
                       in           cm             psi       kg/cm2          psi      kg/cm2
1) Pre-vacuum for12 30x-18 45 minutes
                                  40 x 46          275         19            200       14.0
2) Control the heat16rise
                        x 18      30 x 46
                           to 4.5°C - 6.5°C (8°F - 350         25
                                                   12°F) per minute          250
                                                                    between 100°C      17.5
                                                                                  and150°C  (210°F and 300°F).
                  18 x 24         46 x 61          400         28            300       21.0
  Vacuum lamination is preferred. Start point vacuum lamination pressures are shown in the table below:




3) Set cure temperature at 213˚C (415˚F). Start cure time when product temperature > 210˚ C (410˚F)
4) Cure time at temperature = 90 minutes
   NOTE: For sequential lamination use 60 minutes for the first lamination and 90 minutes for the final.


Drill at 350 SFM. Undercut bits are recommended for vias 0.0 18” (0.45mm) and smaller
De-smear using alkaline permanganate or plasma with settings appropriate for polyimide;
plasma is preferred for positive etchback
Conventional plating processes are compatible with 35N
Standard profiling parameters may be used; chip breaker style router bits are not
recommended Bake for 1 - 2 hours at 250°F (121°C) prior to solder to reflow of HASL
For samples, technical assistance and customer service, please contact
Arlon Electronic Materials at the following locations:


                                        NORTH AMERICA:
                     Arlon EMD, 9433 Hyssop Drive, Rancho Cucamonga, CA
                            Tel: (909) 987-9533 • Fax: (909) 987-8541


FRANCE:                     ISRAEL:                                               JAPAN:
CCI Eurolam                 Tech Knowledge, Ltd. 159 Yigal                        Nakao Corp.
9, rue Marcelin Bertholet   Alon Street,                                          12-8 Nihonbashi Hisamatsu-Cho Tokyo
92160 Antony, France        Tel Aviv 6744367, Israel                              103-0005 Japan
Phone: (33) 146744747       Phone: (972) 36958117                                 Phone: (81) 336623201
Fax: (33) 146666313         Fax: (972) 36917117                                   Fax: (81) 336617118
www.ccieurolam.com          www.tech-knowledge.co.il
                                                                                  KOREA
GERMANY:                    SINGAPORE:                                            Landmark International Corp.
CCI Eurolam                 C.T.S. Industries Pte Ltd                             306 Sihwa Venture-ro, Siheung-si
Otto-Hahn-Str. 46 63303                                                           Gyeonggi-do, Korea
                            47 Kaki Bukit Place
Dreiech Germany             Singapore 416225                                      Phone: (82) 31-434-0606
                                                                                  Fax: (82) 31-434-0868
Phone: (49) 610339920       Phone: (65) 6276 3328                                 www.landmarkcorp.net
Fax: (49) 6103399229        Fax: (65) 6276 3336
                            www.ctsind.com.sg                                     CHINA:
UK & SCANDINAVIA:
CCI Eurolam – UK                                                                  Zack Peng
                            INDIA:                                                Room 6A, Unit 2, Bldg 2
Ulness Walton Lane
                            Synertec                                              Jin Cheng Shi Dai, Tian Road
Leyland, PR26 8NB, UK
                            301 Raheja Chambers,12                                Shenzhen, China 518103
Phone: (44) 1772452236      Museum Rd Bangalore, India
Fax: (44) 1772456859                                                              Phone: (86) 75528236491
                            560001
                                                                                  Fax: (86) 75528236463
                            Phone: (91) 80-25585432
ITALY:                      Fax: (91) 80-25588565
CCI Eurolam
9, rue Marcelin Bertholet
92160 Antony, France
Phone: (33) 146744755
Fax: (33) 146666313

 Ver 1.9                        © 2023, 2022, 2021,2020, 2019, 2015, 2014, 2013, 2012, 2011, 2010, 2009, 2008 Arlon
