Repository: EIDOSDATA/TraceWave-Studio

# 참고자료 폴더 안내

이 폴더는 TraceWave Studio 개발에 참고하는 외부 문헌, 제조사 자료, 도면, 원문 파일과 추출 자료를 보관하는 곳이다. 개발 중 작성하는 설계 문서는 [01_개발문서](../01_개발문서/README.md)에, 제품 구현은 [Code](../Code/README.md)에 둔다.

## 보존 규칙

- 이 폴더 아래의 기존 폴더와 파일 이름을 변경하지 않는다.
- 원문 내용, 상대 경로, 출처, 수집 기록과 해시를 보존한다. 새 설계나 현재 구현에 맞춰 소급 수정하지 않는다.
- 개발 문서의 번호 및 한글 명명 규칙을 참고자료 내부에 적용하지 않는다.
- 자료 묶음을 재분류하거나 자동 정리하지 않는다. 중복처럼 보여도 원문과 추출본, 수집 기록의 역할을 먼저 구분한다.
- 사용자 또는 자료 소유자가 복구한 내용을 임의로 덮어쓰지 않는다.

이 README는 사용자가 요청한 폴더 안내 문서다. 기존 원문을 대신하거나 원문 자료의 검증 완료를 뜻하지 않는다. 자료의 미정값과 물리/제작/측정 검증 상태는 그대로 유지한다.

File: 00_참고자료/PCB RF ANT/05_PCB_Dielectric_Data_2026/search_text/Arlon_Electronic_Materials/Arlon_Electronic_Materials__38N__데이터시트__RF143__추출텍스트.txt
38N
Polyimide Low-Flow Prepreg
                                      38N is a polyimide low-flow prepreg suitable
                                      for bonding multilayer polyimide rigid-flex,
                                      attaching heat sinks to polyimide MLBs, or
                                      other applications where minimal and uniform
                                      resin flow is required.



Features:
            • Novel chemistry ensuring faster and more uniform resin cure
              for minimal and consistent resin flow, preventing excessive flow into clearance/relief areas

            • Tg = 200°C and expansion characteristics typical of polyimide greatly improves PTH
              reliability

            • Curable at temperatures as low as 350°F (177°C)

            • Excellent thermal stability

            • Improved bond strength to copper and other metals for
              excellent performance in heat sink bonding applications

            • Electrical and mechanical properties meeting the requirements
              of IPC-4101/42

            • Compatible with lead-free processing

            • RoHS/WEEE compliant




Typical Applications:

            • Bonding multilayer polyimide rigid-flex

            • Finished PCB assemblies requiring excellent thermal stability

            • Dielectric insulators

            • Other applications where minimal and uniform resin flow is required
38N
Typical Properties:
38N
Availability:




                  Arlon                                          Scaled Flow    Scaled Flow
                                 Glass Style        Resin %
               Part Number                                        Hf (mils)      ∆H (mils)
                   85N0672              106           72          1.7 ± 0.3        0.75 ± 0.20
Recommended Process Conditions:
          85N8063      1080                           63          2.4 ± 0.3        0.75 ± 0.20
                  85N2355             2313            55          3.4 ± 0.3        0.75 ± 0.20
Because of varying85N2650
                   storage conditions,2116
                                       it is recommended
                                                      50 that 38N prepreg
                                                                  4.1 ± 0.3 be dried at 29”
                                                                                   0.75     (736mm) Hg for
                                                                                        ± 0.20
12 to 24 hours.   85N2840             7628            40          6.6 ± 0.3        0.70 ± 0.20


38N Low-Flow prepreg is very process tolerant. It laminates well with either a cold platen press start or
with a hot start. Vacuum or vacuum assist lamination is recommended for the removal of moisture and air.
Low-Flow products do not displace air voids as well as standard prepregs, and vacuum will help assure a
                       Panel Size                Pressure             Pressure/29˝ Vacuum
void-free final product.
                    in          cm            psi       kg/cm2           psi        kg/cm2
                  12 x 18     40 x 46         275         19             200         14.0
Lamination Cycle:
                  16 x 18     30 x 46         350         25             250         17.5
                  18 x 24     46 x 61         400         28             300         21.0
  1) Vacuum draw down the package for 30 minutes at <29” (736 mm Hg) prior to applying pressure in the
     press. Maintain the vacuum beyond the set point of the resin, i.e., above 320°F (160°C)
  2) Use a platen temperature in the range of 370°F - 380°F (188°C - 193°C).
  3) Control the heat rise to about 8°F - 12°F per minute (4.5°C - 6.5°C) between 210°F and 300°F
     (100°C and 150°C)
  4) Use a pressure of 180 to 350 psi (12.6 to 24 kg/sq.cm), depending on panel size and complexity.
     Following are recommended pressures relative to panel size to use as starting points:




Cure time is 90 minutes at temperature.


The subsequent processing should be the same as those normally used for rigid-flex PCBs

File: 00_참고자료/PCB RF ANT/05_PCB_Dielectric_Data_2026/search_text/Arlon_Electronic_Materials/Arlon_Electronic_Materials__49N__데이터시트__RF148__추출텍스트.txt
49N
Multifunctional Epoxy Low-Flow Prepreg
                                   49N is a low-flow epoxy prepreg engineered for
                                   bonding multilayer epoxy rigid-flex or attaching
                                   heat- sinks to multilayer epoxy PCBs. With a high
                                   Tg, the prepreg can be used in high-performance or
                                   high- temperature applications compared to a
                                   standard difunctional epoxy low-flow.

Features:
            • Multifunctional epoxy resin system with a Tg of 170°C offers improved high-
              temperature and PTH reliability

            • Engineered with discrete low ranges and various fiberglass styles to optimize
              flexibility

            • Electrical and mechanical properties meeting the requirements of IPC-4101/26,
              modified to be “Low-Flow”

            • RoHS/WEEE compliant




Typical Applications:

            • Bonding multilayer epoxy rigid-flex

            • Bonding adhesiveless epoxy rigid-
              flex

            • Attaching heat sinks to polyimide
              MLBs
49N
Typical Properties:
49N
Availability:




                  Arlon                                         Scaled Flow      Scaled Flow
                                  Glass Style      Resin %
               Part Number                                       Hf (mils)        ∆H (mils)
          85N0672       106                            72          1.7 ± 0.3        0.75 ± 0.20
          85N8063      1080                            63          2.4 ± 0.3        0.75 ± 0.20
          85N2355      2313                            55          3.4 ± 0.3        0.75 ± 0.20
Recommended Process Conditions:
          85N2650      2116                            50          4.1 ± 0.3        0.75 ± 0.20
          85N2840      7628                            40          6.6 ± 0.3        0.70 ± 0.20
Process inner-layers through develop, etch, and strip using standard industry practices. Bake inner layers
in a rack for 60 minutes at 225°F - 250°F (107°C - 121°C) immediately prior to lay-up. Vacuum desiccate
the prepreg for 8 - 12 hours prior to lamination.


                      Panel Size                 Pressure              Pressure/29˝ Vacuum
Lamination Cycle:
                    in           cm            psi       kg/cm2          psi      kg/cm2
                 12 x 18       40 x 46         275         19           200        14.0
 1) Pre-vacuum for 30 - 45 minutes
                 16 x 18       30 x 46         350         25           250        17.5
 2) Control the heat
                 18 xrise
                       24 to about
                               46 x 8°F
                                    61 - 12°F per
                                               400minute (4.5°C
                                                           28 - 6.5°C) between
                                                                        300    210°F and 300°F
                                                                                   21.0
     (100°C and 150°C)
 3) Lamination Pressure: 150-300 PSI (11-21 Kg/cm2) depending on complexity
 4) Product temperature at start of cure = 360°F (182°C).
 5) Cure time at temperature = 90 minutes
 6) Cool down under pressure at ≤ 10°F/min (6°C/min)


Drill at 350-400 SFM. Undercut bits are recommended for vias 0.023” (0.9cm) and smaller
De-smear using alkaline permanganate or plasma with settings appropriate for epoxy; plasma is
preferred for positive etchback
Conventional plating processes are compatible with 49N
Standard profiling parameters may be used; chip breaker style router bits are not recommended
Bake for 1 - 2 hours at 250°F (121°C) prior to solder reflow or HASL
For samples, technical assistance and customer service, please contact
Arlon Electronic Materials at the following locations:


                                        NORTH AMERICA:
                     Arlon EMD, 9433 Hyssop Drive, Rancho Cucamonga, CA
                            Tel: (909) 987-9533 • Fax: (909) 987-8541


FRANCE:                     ISRAEL:                                               JAPAN:
CCI Eurolam                 Tech Knowledge, Ltd. 159 Yigal                        Nakao Corp.
9, rue Marcelin Bertholet   Alon Street,                                          12-8 Nihonbashi Hisamatsu-Cho Tokyo
92160 Antony, France        Tel Aviv 6744367, Israel                              103-0005 Japan
Phone: (33) 146744747       Phone: (972) 36958117                                 Phone: (81) 336623201
Fax: (33) 146666313         Fax: (972) 36917117                                   Fax: (81) 336617118
www.ccieurolam.com          www.tech-knowledge.co.il
                                                                                  KOREA
GERMANY:                    SINGAPORE:                                            Landmark International Corp.
CCI Eurolam                 C.T.S. Industries Pte Ltd                             306 Sihwa Venture-ro, Siheung-si
Otto-Hahn-Str. 46 63303                                                           Gyeonggi-do, Korea
                            47 Kaki Bukit Place
Dreiech Germany             Singapore 416225                                      Phone: (82) 31-434-0606
                                                                                  Fax: (82) 31-434-0868
Phone: (49) 610339920       Phone: (65) 6276 3328                                 www.landmarkcorp.net
Fax: (49) 6103399229        Fax: (65) 6276 3336
                            www.ctsind.com.sg                                     CHINA:
UK & SCANDINAVIA:
CCI Eurolam – UK                                                                  Zack Peng
                            INDIA:                                                Room 6A, Unit 2, Bldg 2
Ulness Walton Lane
                            Synertec                                              Jin Cheng Shi Dai, Tian Road
Leyland, PR26 8NB, UK
                            301 Raheja Chambers,12                                Shenzhen, China 518103
Phone: (44) 1772452236      Museum Rd Bangalore, India
Fax: (44) 1772456859                                                              Phone: (86) 75528236491
                            560001
                                                                                  Fax: (86) 75528236463
                            Phone: (91) 80-25585432
ITALY:                      Fax: (91) 80-25588565
CCI Eurolam
9, rue Marcelin Bertholet
92160 Antony, France
Phone: (33) 146744755
Fax: (33) 146666313

 Ver 1.8                        © 2023, 2022, 2021,2020, 2019, 2015, 2014, 2013, 2012, 2011, 2010, 2009, 2008 Arlon

File: 00_참고자료/PCB RF ANT/05_PCB_Dielectric_Data_2026/search_text/Arlon_Electronic_Materials/Arlon_Electronic_Materials__51N__데이터시트__RF149__추출텍스트.txt
51N
Multifunctional High Tg Epoxy Low-Flow Prepreg
                              51N is a non-DICY multifunctional epoxy low-flow prepreg
                              system designed to provide high reliability through lead-
                              free solder operations. The high decomposition
                              temperature and high thermal stability of this material is
                              ideal for use in complex rigid-flex fabrication and assembly
                              operations where minimum resin flow is required.


 Features:
             • Decomposition temperature > 350°C is ideally suited for lead-free solder processing and offers
               significant improvement over traditional FR-4 Epoxy systems.

             • Multifunctional epoxy resin system with a Glass transition temperature (Tg) of 170°C for
               optimized thermal cycling PTH reliability

             • Improved bond adhesion over multiple thermal excursions results in better reliability through
               reflow and rework operations.

             • Best-in-class thermal performance for an epoxy system with T260 > 60 minutes,
               T280 > 30 minutes and T300 = 15 minutes

             • Electrical and mechanical properties meet the requirements of
               IPC-4101/126 prepreg, modified to be “Low-Flow”

             • Compatible with lead-free solder processing

             • RoHS/WEEE compliant


 Typical Applications:
             • Bonding multilayer rigid-flex boards

             • Finished PCB assemblies requiring excellent thermal stability

             • Dielectric insulators

             • Other applications where minimal and uniform resin flow is required
51N
Typical Properties:
51N
Availability:




                  Arlon                                                      Scaled Flow              Scaled Flow
                                  Glass Style            Resin %
               Part Number                                                    Hf (mils)                ∆H (mils)
          85N0672       106                                    72                 1.7 ± 0.3              0.75 ± 0.20
          85N8063      1080                                    63                 2.4 ± 0.3              0.75 ± 0.20
          85N2355      2313                                    55                 3.4 ± 0.3              0.75 ± 0.20
Recommended Process Conditions:
          85N2650      2116                                    50                 4.1 ± 0.3              0.75 ± 0.20
          85N2840      7628                                    40                 6.6 ± 0.3              0.70 ± 0.20
Process inner-layers through develop, etch, and strip using standard industry practices. Bake inner layers
in a rack for 60 minutes at 225°F - 250°F (107°C - 121°C) immediately prior to lay-up. Vacuum desiccate
the prepreg for 8 - 12 hours prior to lamination.


                      Panel Size                       Pressure                      Pressure/29˝ Vacuum
Lamination Cycle:
                    in           cm            psi       kg/cm2          psi      kg/cm2
                 12 x 18       40 x 46         275         19           200        14.0
 1) Pre-vacuum for 30 - 45 minutes
                 16 x 18       30 x 46         350         25           250        17.5
 2) Control the heat
                 18 xrise
                       24 to about
                               46 x 8°F
                                    61 - 12°F per
                                               400minute (4.5°C
                                                           28 - 6.5°C) between
                                                                        300    210°F and 300°F
                                                                                   21.0
      (100°C and 150°C)
 3) Lamination Pressure: 150-300 PSI (11-21 Kg/cm2) depending on complexity
 4) Product temperature at start of cure = 360°F (182°C).
 5) Cure time at temperature = 90 minutes
 6) Cool down under pressure at ≤ 10°F/min (6°C/min)


Drill at 350-400 SFM. Undercut bits are recommended for vias 0.023” (0.9cm) and smaller
De-smear using alkaline permanganate or plasma with settings appropriate for epoxy; plasma is
preferred for positive etchback
Conventional plating processes are compatible with 51N
Standard profiling parameters may be used; chip breaker style router bits are not recommended
Bake for 1 - 2 hours at 250°F (121°C) prior to solder reflow or HASL




 Ver 1.6                             © 2021,2020, 2019, 2015, 2014, 2013, 2012, 2011, 2010, 2009, 2008 Arlon

File: 00_참고자료/PCB RF ANT/05_PCB_Dielectric_Data_2026/search_text/Arlon_Electronic_Materials/Arlon_Electronic_Materials__85N_Processing_Guide_v1.1a__공정가이드__RF136__추출텍스트.txt
85N
PROCESSING GUIDELINES


                      Processing 85N Polyimide Materials
  There are several areas in which the processing of polyimide multilayers differs significantly
  from that of handling conventional epoxy materials.

  Key Differences in Processing Polyimide:
     Prepreg should be thoroughly dried before lamination, preferably in a vacuum at 29+” for at
      least 8-16 hours.
     Brown oxide or oxide alternative inner layer treatment followed by thorough rinsing is
      required for bonding. Old black oxide chemistries will not work.
     Carefully control the heatup rate during lamination for consistency of flow and thickness
      yields.
     High temperature cures are necessary to achieve optimum material properties.
     Plasma or permanganate etchback/ desmear. Sulfuric/chromic systems will not attack
      polyimides.

  It has been determined that as little as 0.4% water retained in polyimide prepreg will result in
  slightly frothy flow and significant deterioration of the quality of inner layer bonding. Although
  desiccant boxes have been used with varying degrees of success for drying polyimide prepreg,
  we feel that 16 hours at 29” of vacuum is the best and most reliable way to dry polyimide prepreg
  for use. Polyimide will eventually start to compete with desiccant chemicals for water unless the
  desiccant is dried and changed regularly and consistently. Although 85N is slightly less
  moisture sensitive than older polyimides, these precautions are still valid.

  PREPREG STORAGE CONDITIONS
  85N prepreg should be stored in a controlled environment and protected from exposure to
  radiation or ultraviolet light. Prepreg properties will be maintained for three months after
  receipt if stored below 20ºC (<68ºF) and < 30% relative humidity. Prepreg should be
  allowed to equilibrate at processing conditions before use and care should be used to prevent
  moisture condensation. Arlon strongly recommends to vacuum desiccate prepreg for 8-12
  hours prior to use.

  LAYER PREPARATION
  The use of brown (sometimes called red or bronze) oxide or newer oxide alternative
  processes are necessary for bonding polyimide inner layers. The needle like structure of the
  older black oxide does not survive internal shear forces caused by thermal stress and the
  bonds fail. Although aesthetically it is considered desirable to have a uniform dark oxide,
  bond strengths have been verified repeatedly to be higher when a much lighter oxide is
  used. This may be accomplished by reducing the concentration of oxide chemicals or
  through the combination of lower bath temperature and shorter times. Oxide weights of 0.1 to
  0.2 mg/cm2 are typical.
Rinsing after brown oxide treatment is critical. Polyimides are sensitive to alkalis and will tend to
hold onto excess alkali after oxiding. Alkali will also hide in the oxide’s nodular structure. Hot
water spray rinsing to remove the excess alkali both from the polyimide surface and from within
the oxide itself is considered essential. Inadequate rinsing can be expected to cause serious
inner layer bonding problems and possible delamination during subsequent thermal processing.
Most of the newer oxide alternatives work well with polyimide materials. Achieving a rough
copper surface at the microetch step is key to optimizing adhesion. Layers should be baked at
110 to 125°C just prior to lamination.

LAMINATION
There is a wide variety of permutations of temperature, pressure and time that can be combined
to make what is known as a "lamination cycle”. These are varied to suit the capabilities and
needs of the PWB producer. Pressure, temperature and time may vary depending on the
available equipment, panel size and complexity and other factors. The following cycle is typical
of what will be expected to yield good results. A heatup rate of 8-12°F/min. (4-6°C/min.) between
100°C and150°C (210°F and 300°F) is recommended. The use of vacuum assist is highly
encouraged.

A minimum cure of 2 hours at 425-430°F is recommended to achieve full resin cure. It is
preferred to complete the cure in the press although post cures has been used. The actual time
required will be dependent on the laminate thickness, the number of laminates in the
opening, the weight of copper in the laminate (especially true for heavy copper power or ground
planes or metal core boards, etc.
There is no single correct pressure to use in laminating polyimide multilayers. It has been
determined that the following are good starting points. If it is necessary to fill heavy copper,
somewhat higher pressures might be of some help in addition to selection of a prepreg with
adequate surface resin.
                         Polyimide Lamination Pressures
DRILLING
Starting point drilling recommendations for polyimide are as follows (with typical drill sizes given
for reference purposes):

                                    Drilling Parameters




A separate guide is available containing tables with detailed drilling parameters.


HOLE PREPARATION

Hole cleaning is strongly recommended with all resin systems used on multilayer printed wiring
boards to assure reliable interconnection. A post-drill bake of 110-120ºC for 2 hours is
recommended prior to desmear/etchback operations. Plasma hole cleaning is the preferred
method, using a cycle suitable for polyimide. As a starting point, chemical parameters and dwell
times appropriate for high glass transition temperature systems should be used for desmear and
adjusted based on effectiveness. Etchback/Desmear should be optimized through careful study
of hole wall quality pre & post processing.

Desmear or etchback using a 60% carbon tetrafluoride (Freon) / 40% dry oxygen plasma. Set
plasma unit to 60% of power capability for 25 to 30 minutes. Time will vary depending on gas
flow, temperature, hole sizes and quantity, etc. Follow as necessary by 2-3 minutes in
ammonium bifluoride to remove exposed glass fibers.

Another hole preparation method is alkaline permanganate. As a preparation for plating of holes
in polyimide PWBs, permanganate systems are reported to give good results and are available
from several suppliers of PWB chemicals.

COPPER PLATING
Standard plating processes and several direct metallization systems have been used. To assure
the highest standards of plated through reliability, copper plating thickness should be 0.0015” at
the center of the plated through hole, for high layer count PWBs.
METAL FINISHING
Traditional metal finishes have been used without issue including reflowed tin-lead, hot air leveled
solder, electroless and electrolytic nickel, tin-palladium, tin-silver, immersion tin, and various types
of gold plating. A bake at 110-120ºC for 2 hours prior to thermal excursions, such as those
encountered during hot air solder leveling, is considered prudent. Bake times and temperatures
may require adjustment depending on local conditions.

SOLDER MASK
Liquid photo-imageable solder masks, as well as screened-on thermal cured epoxy solder
masks may be used on 85N and 85NT based PWBs without special surface preparation.

PROFILING/ROUTING
Either scoring or routing may be used with polyimide materials. A carbide, multifluted router bit
is recommended for the best edge quality. Tool wear, as well as edge quality, should be
monitored to avoid cracking or fracturing the edges. High spindle speeds and reduced in-feeds
may be necessary to improve router yield. Rigid phenolic backer board should be used to
minimize burring. Contact your router supplier for additional recommendations. Scoring, using a
30ºV -pitch blade, is a cost effective technique for many commercial applications.

PRINTED WIRING ASSEMBLY
Standard through hole and surface mount assembly processes are compatible with 85N.
Pre-baking boards is recommended for 6 hours at 110-120ºC, although longer times may be
necessary depending on overall thickness or if boards have been exposed to moisture or
humidity for long periods of time. Fixturing may be required for thin boards or in-panel
soldering to minimize warping. PWBs should be removed from panels by sawing or routing;
shearing will induce warp and increase the possibility of cracked ceramic components.

File: 00_참고자료/PCB RF ANT/05_PCB_Dielectric_Data_2026/search_text/Arlon_Electronic_Materials/Arlon_Electronic_Materials__85N__데이터시트__RF153__추출텍스트.txt
85N
Polyimide Laminate and Prepreg
                                    85N is the ultimate pure polyimide laminate and
                                    prepreg system. Bromine-free chemistry provides
                                    Best-in-Class thermal stability for applications with
                                    sustained high in-use temperatures as well as for
                                    use in lead-free soldering applications.


Features:
            • Meets IPC4101/40 and /41 description and specification
                     Pure polyimide, no secondary resin
                     No epoxy added, blended or reacted
            • Best-in-Class thermal properties
                     Tg=> 250°C
                     Decomposition temperature >407°C
                     T300>60 min.
            •   Low Z-axis expansion
                     1.2% between 50-260°C (vs. 2.5-4.0% for typical high-performance epoxies)
                     Minimizes the risk of latent PTH defects caused during solder reflow and device
                      attachment.
            • Decomposition temperature of 407°C, compared with 300-360°C for typical high-
              performance epoxies, offering outstanding long- term high-temperature performance

            •   Toughened chemistry resists resin fracturing

            •   Halogen-free chemistry

            •   Compatible with lead-free processing

            •   RoHS/WEEE compliant


Typical Applications:
            • PCB's that are subjected to high temperatures during processing, such as lead-free
              soldering, HASL, IR Reflow

            •    Applications with long term exposure to high temperatures such as aircraft engine
                instrumentation, down hole drilling, under-hood automotive controls, burn-in boards, or
                industrial sensors
85N
Typical Properties:
85N
Availability:




                  Arlon                                             Scaled Flow   Scaled Flow
                                 Glass Style              Resin %
               Part Number                                           Hf (mils)     ∆H (mils)
          85N0672       106                                  72       1.7 ± 0.3     0.75 ± 0.20
          85N8063      1080                                  63       2.4 ± 0.3     0.75 ± 0.20
          85N2355      2313                                  55       3.4 ± 0.3     0.75 ± 0.20
Recommended  Process Conditions:
          85N2650      2116                                  50       4.1 ± 0.3     0.75 ± 0.20
          85N2840      7628                                  40       6.6 ± 0.3     0.70 ± 0.20
Process inner-layers through develop, etch, and strip using standard industry practices. Use brown oxide on inner
layers. Adjust dwell time in the oxide bath to ensure uniform coating. Bake inner layers in a rack for 60 minutes at

107°C - 121°C (225°F - 250°F) immediately prior to lay-up. Store prepreg at 60-70°F at or below 30% RH.
Vacuum desiccate the prepreg for 8 - 12 hours prior to lamination.
                     Panel Size                       Pressure          Pressure/29˝ Vacuum
Lamination Cycle:
                     in           cm            psi        kg/cm2          psi     kg/cm2
1) Pre-vacuum for1230x -1845 minutes
                                40 x 46         275          19           200       14.0
                  16 x 18       30 x 46         350          25           250       17.5
2) Control the heat rise to 4.5°C - 6.5°C (8°F - 12°F) per minute between 100°C and150°C (210°F and 300°F).
                  18 x 24       46 x 61         400          28           300       21.0
  Vacuum lamination is preferred. Start point vacuum lamination pressures are shown in the table below:




3) Set cure temperature at 218˚C (425˚F). Start cure time when product temperature > 213˚ C (415˚F)
4) Cure time at temperature = 120 minutes

5) Cool down under pressure at ≤ 5°C/min (10°F/min)

Drill at 350 SFM. Undercut bits are recommended for vias 0.0 18” (0.45mm) and smaller
De-smear using alkaline permanganate or plasma with settings appropriate for polyimide;
plasma is preferred for positive etchback
Conventional plating processes are compatible with 85N
Standard profiling parameters may be used; chip breaker style router bits are not
recommended Bake for 1 - 2 hours at 250°F (121°C) prior to solder to reflow of HASL
Ver 1.7                              © 2025- 2008 Arlon

File: 00_참고자료/PCB RF ANT/05_PCB_Dielectric_Data_2026/search_text/Arlon_Electronic_Materials/Arlon_Electronic_Materials__Color_of_Polyimide_Materials__기술자료__RF120__추출텍스트.txt
                                                                APPLICATION NOTES


                                             COLOR OF POLYIMIDE MATERIALS
                                                                                            Arlon 2016




Thermoset polyimide materials have a natural coloration ranging from a pale yellow to a dark
reddish-brown color. The final color of laminated material can have a wide variation caused by
numerous factors. Some of these factors are discussed here.

Resin Color

The resins used by Arlon are purchased to specific requirements and one of the requirements is
the color of the resin solution. The resins are tested and measured by a Gardner Color Scale.
The resin used in Arlon 85N has a specification range of 14 to 18 on the Gardner scale. Arlon
35N is a blend of materials. One of the components has a color range of 14 to 18, a second
component has a range of 0 to 8, and a third is an amber/brown liquid. A picture of the color
scale is shown below. As can be seen in this picture, there can be a lot of variation in the color of
the base resin as received at Arlon.
Resin Content and Thickness

Arlon coats this resin onto various styles of glass fabric to produce a prepreg. These range from
about 0.001 inch thick to over 0.006 inch thick. Each of these have a different construction of
fibers and produce prepreg with a range of resin contents. The range can vary from >73% by
weight on the thin fabrics to <32% on the thick fabrics. The resin ratio as well as the thickness
will significantly influence the product color with thickness generally producing a darker material.


The prepreg is stacked up in layers and cured to produce the laminates. In laminate form, again
the color can be significantly influenced by the thickness and resin content. The following
picture shows three different laminates with the thicker material on the left to thinner material on
the right.




Resin Cure and Oxidation

Polyimide resin also continues to darken with additional thermal cure. The thermal history of the
material from resin manufacture, coating and B-staging to make prepreg, and lamination
processes can all affect the color of the final product. Any additional processes such as baking
or thermal testing could cause the product to become darker.
The resin is also subject to oxidative effects when the material is exposed to air during thermal
processing. These effects on color can vary widely depending on the temperature and the
condition of the air. A sample that is baked in air at very high temperatures may almost
approach a dark brown to black color. The same material baked in a nitrogen atmosphere will
still darken to a brown color due to the additional cure that the resin is receiving, but not as
dark as the sample in air.




Exposure to Light

Polyimide is also photo sensitive and will darken when exposed to light. The photo below on
the left is a sample as etched and the photo on the right is after only a two hour exposure to
sunlight.
          Summary

          Polyimide laminates may appear as many different shades of color. There are many different
          sources for the variation from the start of the process through to the end that may cause the
          color to change.
          Arlon has tested materials with different color with FTIR, Tg, Dielectric Constant, Dissipation
          Factor, and others and there are no changes to the properties of the material, except when
          the color changes due to very high temperature exposure. This will result in an increase in the
          Tg, flexural strength, and tensile strength. It may cause a reduction in copper adhesion. Arlon
          optimizes our cure recommendation to provide the best balance of all of the laminate
          properties. The optimization is based on electrical and mechanical characteristics and not
          color since color has no effect on the material.

          Vince Weis
          Applications Engineer




                                               9433 Hyssop Drive
                                     Rancho Cucamonga, California 91730
                                   Tel: (909) 987-9533 • Fax: (909) 987-8541

                                             www.arlonemd.com

Ver 1.0

File: 00_참고자료/PCB RF ANT/05_PCB_Dielectric_Data_2026/search_text/Arlon_Electronic_Materials/Arlon_Electronic_Materials__Continuous_Operating_Temperature__기술자료__RF121__추출텍스트.txt
                                                                APPLICATION NOTES


                                        Continuous Operating Temperature
                                                                                  Vince Weis, Arlon 2016

    The Up’s and Down’s of Continuous Operating Temperature
  What determines "Continuous Operating Temperature" of a system and how does that
  differ from Tg?
  What are the Continuous Operating Temperatures of common laminate systems?
  Can I relate "Continuous Operating Temperature" to service life of my board under real-
  time conditions?

The truth is that no answer to this question will ever totally satisfy a board designer with
specific conditions in mind, and only some kind of accelerated testing of an actual board or
assembly will give a meaningful answer.

Continuous operating temperature is the temperature at which a particular material can
operate without undue deterioration for a long period of time. The first trap is the word
"continuous" because it implies "forever" and that will never be the case. So someone has
to stop and ask "At what temperature..?" and "For how long..?" For instance, if you wanted
to use the product to check core temperatures in a volcano, our standard measures of
"continuous operating temperature" would quickly prove inadequate.

There are many ways to evaluate this. We measure Tg (glass transition temperature -
typically not an indicator of long term performance) and look at thermal decomposition via
TGA (thermogravimetric analysis - which looks at the temperature at which a material starts
to come apart rapidly, also not necessarily an indicator of long term stability at some lower
temperature). Short term testing at various temperatures (T260, T288 and T300) give an
indication of short term thermal stability suitable for determining process and soldering
stability, but not related to long term performance. Underwriters Laboratories(UL )
developed a Relative Thermal Index (RTI) that may be the best general indicator of
extended life at specific temperatures; given that it looks at specific properties and not at the
broad spectrum of functional performance crtiteria. All of these are indicators of relative
performance and allow comparisons between materials. For many reasons, no single
approach will necessarily be able to provide one easy-to-use number that can reliably be
taken as the "Continuous Operating Temperature." We will look at why this is the case.
The UL RTI uses an Arrhenius plotting of time vs temperature based on a four point thermal
aging study, similar to the idealized graph shown in the illustration below, for materials
which is the mathematical extrapolation of data from a four temperature accelerated aging
evaluation to a temperature at which the material will operate for 100,000 hours and still
retain at least 50% of its original physical or electrical properties. Typical properties tested
are tensile strength (physical) and dielectric breakdown resistance (electrical).

Remember, however, that the maker of a PWB wants their entire board to operate for a
long period of time, and most data available on materials was specifically developed on
the unclad laminate composite, (resin and glass). The internal structure of the board itself,
(amount of heat sinking capacity and density of power-generating components), as well as
the intended use environment, will also affect the service life of a board.

                                                  It is quite possible that a PWB that has less
                                                  than 50% of its original tensile strength and
                                                  less than 50% of its original dielectric
Nominal                    0.003     0.0053       breakdown
                                                 0.010           voltage0.020
                                                              0.015       will still work
                                                                                       0.031perfectly  well
                                                                                                   0.062       0.093
Thickness (mils)          ±0.0005   ±0.0005       in its intended
                                                ±0.001      ±0.0015application.
                                                                        ±0.002       At  best, these
                                                                                      ±0.002           are
                                                                                                  ±0.004      ±0.005
                                                  indicators rather than absolutes, and good
Actual Thickness (mils)   0.0031     0.0053     0.0095       0.0155      0.020        0.0304
                                                  judgement      should continue     to  play an 0.0624       0.0932
Dielectric Constant         2.75      2.85        important 2.95
                                                  2.94         role in assessing
                                                                          2.96       how2.98they relate
                                                                                                    2.98 to    2.98
                           ±0.08     ±0.06        your application.
                                                ±0.06        ±0.04       ±0.04        ±0.04        ±0.04      ±0.04

                                                 I am often concerned when the UL RTI is used
                                                 as an absolute, rather than a relative
                                                 performance indicator. While the UL RTI may
                                                 not identify the ultimate use temperature of a
                                                 material, it is a good starting point guideline.
                                                 Although, use above that temperature will
                                                 result in increasingly rapid failure. The UL plot
                                                 is logarithmic and in a relative sense you can
                                                 quickly estimate what will happen as you
                                                 increase (or decrease) temperatures.

Oxidation is the principal mechanism by which epoxies and polyimides embrittle and turn
brown as they sit or operate at high temperatures over a period of time. Above the Tg this
process occurs more rapidly because of greater diffusion rates and more molecular motion.
As with many chemical reactions, the rate at which it proceeds roughly doubles for every 10°
C temperature increase. With polyimide, for example, although it turns brown fairly quickly,
this is mostly a surface oxidation and not a deep deterioration of the material. Lower
temperature materials, epoxies with fairly labile bromine and the like will deteriorate
substantially at temperatures which are relatively innocuous to polyimide.

Oxidation is also the major cause of long term failure of copper bonds on PWB's. Copper
traces oxidize not only on the top side,(where they turn purple or black), but also underneath
due to diffusion of oxygen. When the treatment that bonds the copper to the surface
oxidizes sufficiently, the bond will fail and the line will fall off with relatively little handling.
    Not one of the standard thermal indexing values relates to this phenomenon, which will
    occur as a function of the rate of diffusion of oxygen under the copper traces and as a
    function of temperature. The use of a protective coating that will inhibit surface oxidation
    and absorb UV will help to substantially prolong the life of any material.

     Polyimide is clearly the most thermally stable of the available resins in the marketplace with
     an RTI (for a rigid board) of 170/180 (electrical/mechanical). Materials such as BT with RTI
     of 140/150 or FR5 epoxy with RTI of 130/140, (note that FR-5 is not inherently more
     thermally stable than FR-4 – it is designed to maintain its rigidity at a higher temperature
     than FR-4 but this does not indicate thermal stability per se), will not have the survivability at
     high temperature of polyimide.

     Prolonged temperatures over 250°F will eventually deteriorate copper bonds on any PWB
     surface. This is a primary mechanism for failure of copper bonds on Teflon® boards which
     otherwise are entirely resistant to normal oxidative, (or almost any chemical), attack on the
     resin itself. Use of designs with "Pads Only" surfaces, or employment of high temperature
     conformal coatings will significantly extend the service life of a board under such conditions.

     TROUBLESHOOTING TIP: It is always important that a designer test the materials he is
     choosing to ensure that they will actually perform acceptably in their intended use. This is
     not a cop-out to avoid responsibility for the performance of our materials. Neither we, nor
     any laminator, can ensure that our material will perform in conditions that are out of our
     control. There needs to be a good early dialogue between the designer and the laminator to
     discuss needs and specifications and make sure they select the best available material for
     the job. This will minimize the risk of designing boards that will fail prematurely.
     BLATANT COMMERCIAL MESSAGE: The best available laminate resin for long term high
     temperature applications is Arlon's 85N and 85HP, which is a pure polyimide with no flame
     retardants or other thermally unstable additives. Where optimal thermal performance is
     needed, we don't know of any material with superior property retention at high temperature.
     It is used, for example, in downhole drilling applications where a combination of high
     temperature, corrosive environment and high humidity tend to eat inferior materials in a very
     short time.




                                                 9433 Hyssop Drive
                                       Rancho Cucamonga, California 91730
                                     Tel: (909) 987-9533 • Fax: (909) 987-8541

                                                www.arlonemd.com

Ver 1.0
