Repository: EIDOSDATA/TraceWave-Studio

# 참고자료 폴더 안내

이 폴더는 TraceWave Studio 개발에 참고하는 외부 문헌, 제조사 자료, 도면, 원문 파일과 추출 자료를 보관하는 곳이다. 개발 중 작성하는 설계 문서는 [01_개발문서](../01_개발문서/README.md)에, 제품 구현은 [Code](../Code/README.md)에 둔다.

## 보존 규칙

- 이 폴더 아래의 기존 폴더와 파일 이름을 변경하지 않는다.
- 원문 내용, 상대 경로, 출처, 수집 기록과 해시를 보존한다. 새 설계나 현재 구현에 맞춰 소급 수정하지 않는다.
- 개발 문서의 번호 및 한글 명명 규칙을 참고자료 내부에 적용하지 않는다.
- 자료 묶음을 재분류하거나 자동 정리하지 않는다. 중복처럼 보여도 원문과 추출본, 수집 기록의 역할을 먼저 구분한다.
- 사용자 또는 자료 소유자가 복구한 내용을 임의로 덮어쓰지 않는다.

이 README는 사용자가 요청한 폴더 안내 문서다. 기존 원문을 대신하거나 원문 자료의 검증 완료를 뜻하지 않는다. 자료의 미정값과 물리/제작/측정 검증 상태는 그대로 유지한다.

File: 00_참고자료/PCB RF ANT/05_PCB_Dielectric_Data_2026/search_text/Arlon_Electronic_Materials/Arlon_Electronic_Materials__FAQs_About_Moisture_Control__기술자료__RF124__추출텍스트.txt
                                                                      TECHNICAL ARTICLE

                                                            FAQ’s About Moisture Control
                                                                                                      Arlon 2016




Why is moisture an issue in prepreg?
With most high temperature, multifunctional epoxies, the effect of moisture is to reduce Tg by reacting
with the resin (hydrolysis). The same rules that apply for polyimide may be applied to high temperature
epoxies. While moisture technically doesn’t reduce the Tg of polyimide (or interfere with crosslink density),
it can later result in delamination or blistering when the finished board is post processed at high temps in
soldering or leveling.


What about polyimide prepregs? Is moisture really a bigger issue with polyimides than
with epoxy systems?
Polyimides are more moisture sensitive than epoxies in the sense that they will absorb water from the air
more quickly. Moisture which is in the prepreg does not do the prepreg itself any harm, but may result
in voids, delamination and other defects in laminated boards. Foamy flow is an indicator of moisture in
prepreg. It is not exclusively a phenomenon associated with polyimide, but because polyimide picks up
moisture faster than FR-4, it is seen as a problem more often. Drying any prepreg by storing at low humidity
with desiccant, or vacuum drying before use will minimize this effect.
Moisture can cause additional problems in finished PWBs – the integrity of a multilayer board under high
temperature stressed conditions (such as are simulated by the T288 or T300 test for materials designated
“Lead-Free”) can be compromised by excessive moisture. Thus it is important to control moisture even in
finished bare boards prior to solder reflow or assembly processing, and even in finished boards if they are
going to be subsequently exposed to high temperatures, such as when they are to be repaired, or when
devices require replacement or re-soldering. Obviously this is exaggerated with lead-free solder systems
due to their higher temperatures.

We recommend vacuum drying prepregs for several hours at 29” of Hg, and this will be discussed at length
in the Processing section. Vacuum desiccation at room temperature is preferred over any kind of oven
drying for standard epoxy or polyimide prepreg, even when you believe the oven drying is under controlled
conditions and the temperature low enough not to hurt the prepreg. Oven drying may tend to advance
the prepreg, and may result in marginal or insufficient flow or bond that can result in delamination or other
failures on subsequent thermal processing. The only exception to that might be for non-woven aramid
polyimide where a vacuum oven temperature of no more than 90˚F (32˚C) for 4-5 hours at 29” of vacuum
may be helpful in removing excess moisture.
Why does Arlon recommend vacuum desiccation of all prepregs prior to use?

Prepreg stored under refrigeration at < 5ºC (41ºF) must be allowed to stabilize at ambient temperatures
prior to use. This time can be included as part of a vacuum desiccation process. Vacuum desiccation of
Arlon’s prepreg is recommended to remove moisture. Moisture trapped in a multiplayer PCB can cause
excess resin flow, measles, delamination and depressed Tg values. Store the dried prepreg in either a
nitrogen dry box or chemical desiccation box. Control the temperature and humidity in these chambers per
the conditions stated above.



                                              Vacuum Times
  Epoxy Prepregs:                     44N, 45N, 45NK, 47N, 49N, 51N                       = 6-8 Hours
  Polyimide Prepregs:                 33N, 35N, 37N, 38N, 84N, 85N                        = 8-12 Hours
  Thermount® Prepregs:                55NT, 85NT                                          = 24 Hours


Nominal                0.003
What special precautions must be0.0053
                                 taken with0.010
                                            regard to0.015
                                                      moisture 0.020
                                                               in                      0.031       0.062          0.093
Thickness (mils)      ±0.0005  ±0.0005    ±0.001    ±0.0015   ±0.002                  ±0.002      ±0.004         ±0.005
high performance polyimide and some multifunctional epoxy prepregs?
Actual Thickness (mils)     0.0031     0.0053        0.0095      0.0155     0.020     0.0304     0.0624     0.0932
Polyimide prepregs are more sensitive to moisture pickup from the air than conventional epoxy prepregs.
Dielectric Constant
The presence   of moisture in2.75
                              prepreg, as2.85
                                           is also the 2.94       2.95 can cause
                                                       case in epoxies,      2.96 any of2.98      2.98
                                                                                         a number of process 2.98
and product quality problems including foamy flow, voids, delamination and uneven thickness. In the case ±0.04
                             ±0.08      ±0.06         ±0.06      ±0.04      ±0.04      ±0.04     ±0.04
of polyimide, it also has an established link with poor bond to inner layer treated copper foil.
Grannells and Lamm (United Technologies) determined that as little as 0.2% moisture in a polyimide
prepreg may result in some blistering and delamination, and as little as 0.4% can result in frothy flow and
significantly deteriorated inner layer bonding. It is possible for polyimide prepreg to absorb this much or
more water while sitting around in an uncontrolled humidity environment.
TROUBLESHOOTING TIP: Other volatile components of polyimide prepreg include low molecular weight
resin fractions and some traces of retained high boiling solvents which may serve as process lubricant and
actually react during prepreg cure, so measurement of total volatiles is not necessarily a good measure of
retained water. Proactive removal of moisture by desiccation is important.
Although desiccant boxes have been used with some degree of success to remove water, the process
is slow and unless you use dry desiccant and change it or “recharge” it regularly, it is often unreliable for
critical jobs. Polyimide will eventually start to compete with desiccant for water if the desiccant is not dry
and changed regularly. If you use a dry box, it is extremely helpful to use a slow bleed of dry nitrogen (use
a bubble type flow meter to ensure that the flow is continuous) over the material. This will remove ambient
moisture and by reducing the partial pressure of water over the material, aid in the diffusion of residual
moisture out of the product.

The relationship between dry prepreg and quality of inner layer bond is a most important aspect of this
phenomenon. The one method which has reliably removed water from prepreg down to the 0.2% level is
vacuum desiccation. Roughly 12 to 16 hours (overnight) at 29 inches of mercury will remove essentially all
the water that is not chemically bonded. “Hydrogen bonded” water at the surface of the fiberglass fibers,
for example is not volatile under normal conditions although it can over time affect the degree of cure and
the flow. Keeping prepreg in a dry environment prior to use will minimize the risk, but proactive drying is
always recommended.
There are several ways to remove water effectively using vacuum:

1. Use a plasma unit during its “time off”. The plasma unit is capable of pulling a hard vacuum and unless it
    is in use 24 hours a day, it may be free overnight. Vacuum pumps are made for continuous duty and this
    will not hurt them.

2. If you are using vacuum assisted hydraulic presses or autoclave presses, prepreg can be dried in these
    units (without heat and pressure, of course!) during their off time at night.

3. Prepreg can be “turkey bagged” or placed into an improvised tool (made for example from silicone
    rubber sheeting designed for structural mold tooling) and held overnight in a vacuum.

4. A dedicated vacuum oven or vacuum chamber is always a good approach. Shelving will permit
    reasonable loading without stacking too high (which hinders water removal).

TROUBLESHOOTING TIP: The purpose of vacuum drying and vacuum lamination is the removal of volatile
elements in the system to prevent their interfering with the process or product. While vacuum drying at
room temperature or slightly above will largely remove only water, vacuum lamination may release low
molecular weight resin or other trace materials at cure temperatures that over time can build up in the
vacuum system and contaminate vacuum pump oil. Coalescing type filters collect this type of volatiles, but
may become plugged up quickly, negating the effect of the vacuum. Cold trap filters, while they are less
common and require continuing attention, do not plug up as readily. Valves and fittings in the system need
to be cleaned periodically so they perform optimally. Be sure the vacuum pump has an oil return line and
change vacuum pump oil on a regular preventive maintenance schedule to prevent damage to the pump.



Why is vacuum lamination superior to conventional press lamination for high performance
multilayers? How does it differ?

Vacuum lamination is now the norm in most high end MLB facilities, although in some high volume FR-4
facilities, non-vacuum presses are still in use. For many reasons, vacuum lamination is highly desirable for
MLB manufacture as it has become for the laminators themselves. Both enclosed vacuum presses and
autoclave systems are in use. The biggest difference is that autoclave systems are slower in heat up rate
and so consideration needs to be given to using prepregs with sufficient resin content to flow and fill at
lower heat rate, hence higher melt viscosity/lower flow.
In a vacuum lamination system reduced lamination pressures are possible since the vacuum itself helps
with resin flow around traces and into via holes. It may be possible to reduce pressures to about 60-70%
of the pressure used in a non-vacuum press.
The reduced pressure also seems to help with registration, especially on complex PWB’s.
      Are there other sources of moisture that should be considered?
      Laminate layers used in the multilayer board can be a significant source of moisture that can damage the
      final product. If the layers have not been sufficiently dried and kept dry up to the time of lamination, the
      moisture in the layers will try to escape during lamination. This occurs at the same time that the prepreg is
      melting and flowing. The moisture escape path is directly into the prepreg at its most critical phase. This will
      make problems appear to be a prepreg issue but the cause could be moisture in the layers and not prepreg
      conditioning.




                                                     9433 Hyssop Drive
                                           Rancho Cucamonga, California 91730
                                         Tel: (909) 987-9533 • Fax: (909) 987-8541

                                                     www.arlonemd.com

Ver 1.1

File: 00_참고자료/PCB RF ANT/05_PCB_Dielectric_Data_2026/search_text/Arlon_Electronic_Materials/Arlon_Electronic_Materials__Low_Flow_Guide_v1.9a__기술가이드__RF138__추출텍스트.txt
Low-Flow Guide                                                                      v1.09


       Low-Flow prepreg, also referred to in some cases as “No-Flow” prepreg, is
       engineered to have a controlled melt viscosity that results in controlled low
       flow for laminating rigid flex products or bonding heat sinks to printed wiring
       boards. Characterized by a high melt viscosity, Low-Flow prepregs do not
       flow excessively into cutouts in heat sinks or past the edge of the rigid
       segment of a rigid-flex board, so that insertion of devices into cutouts is
       enabled, and flexibility of the flex section of the board is maintained.

       Arlon manufactures a range of Low-Flow prepregs designed for a variety of
       heat sink and rigid-flex bonding applications. Individual product lines may
       also have some variation in available glass styles and flow ranges to further
       provide optimized materials for specific applications.


       47N Modified Epoxy Low-Flow (Tg=135°C) – 47N is optimized for bonding
       PWB’s to heat sinks and can be processed at reduced laminating
       temperatures and pressures to protect devices already mounted on partially
       stuffed assembled devices. 47N is available in 106 and 1080 glass
       reinforcement styles.

       49N Multifunctional Epoxy Low-Flow (Tg=170°C) – 49N is designed
       primarily for use in epoxy rigid-flex assemblies, and is available in both 106
       and 1080 glass reinforcement styles with flow ranges to accommodate a
       range of process requirements.

       51N Lead-Free Multifunctional Low-Flow (Tg=170°C) – 51N is the first of
       a new generation of low flow products designed with enhanced melt rheology
       for better bond and wetting and using a resin system specifically engineered
       for lead-free application environments.

       37N Epoxy Modified Polyimide Low-Flow (Tg=200°C) – 37N is Arlon’s
       basic polyimide Low-Flow product. Modified with epoxy for flow control and
       enhanced adhesion, 37N was originally designed for use in polyimide rigid-flex
       assemblies. 37N is available in 106 and 1080 glass reinforcements with
       several flow ranges.

       38N 2nd Generation Modified Polyimide Low-Flow (Tg=200°C) – Designed
       with a significantly improved bond to untreated polyimide film, 38N was
       designed to offer robust rheological characteristics for a variety of rigid-flex
       designs utilizing adhesiveless flex products. 38N drops easily into a wide
       range of process conditions.
Defining Characteristics of Low-Flow Systems:
Effect of Heatup Rate on Flow Characteristics
                                                      Influence of Temperature Ramp Rate on Rheology
                                                          33N Polyimide and 37N Low Flow Polyimide
                                                     Determination of Minimum Viscosity at 3, 5, 7°C/min
                                  1.E+08



                                  1.E+07
Log of complex viscosity, poise




                                  1.E+06
                                                                                                                             37N_3°C/min
                                                                                                                             37N_5°C/min
                                  1.E+05                                                                                     37N_7°C/min
                                                                                                                             33N_3°C/min
                                                                                                                             33N_5°C/min
                                                                                                                             33N_7°C/min
                                  1.E+04



                                  1.E+03



                                  1.E+02
                                           50   70      90       110       130       150      170          190   210   230

                                                                       Temperature, C

Most resin systems will respond to a change in heatup rate to provide different melt viscosities and
flows. This can be seen in the above chart comparing Arlon’s 37N low-flow product with Arlon’s 33N
standard polyimide prepreg at varying heat-up rates of 3, 5, and 7°C/minute. The following illustrates
the key differences resulting from changing heatup rate, comparing a low-flow product and a standard
prepreg:




The most significant difference is the almost two orders of magnitude higher viscosity (less flow) for
the Low-Flow 37N than for the standard flow 33N polyimide. This is achieved by the use of high
molecular weight additives that inhibit flow, as well as careful control of the resin system
advancement during B-staging. This allows for tailored flow control in applications requiring low
controlled resin flow as distinct from conventional prepreg which is optimized for flowing around
etched lines and filling via holes in inner layers. Like standard flow materials, the melt viscosity of
Low-Flow products can be varied by the adjustment of heat-up rate. The combination of heating rate
and pressure will permit “fine tuning” of the Low Flow systems. Multiple flow ranges are available for
certain products to help with process optimization.



Low-Flow Characterization
Low-Flow prepregs are outside the range
which can be accurately measured by the
standard IPC TM-650 4” x 4” flow test and
require a special test method to measure
and control flow. Because the amount of
flow into cutout areas is critical, the
standard test consists of a sample stack of
prepreg with two 1” diameter holes
punched in it, which is then laminated
under specified test conditions. The
amount of flow into the holes is measured
as the number of mils (thousandths of an
inch) by which the diameter of the circle is
reduced by the resin flowing into the circle.
To ensure accuracy in testing, Arlon uses
an advanced optical comparator to make
precise and repeatable measurements of
Low-Flow materials (see Figure 1, right).

The resin flows into the circle during
lamination and the final diameter of the
circle is measured (see Figure 2 and 3).
The difference between the original 1.000”
diameter of the circle and the final diameter
is the amount of flow in mils. By this
method (IPC TM650 2.3.17.2), a typical
Low-Flow material may have anywhere
between 0.030” and 0.120” of flow,
depending on the grade and the degree to
which the flow is restricted in the resin
formula    and     treating    (prepregging)
operation.
Flow is expressed as the average amount of reduction in the diameter of the two 1” diameter holes
after pressing. The diagram below shows the process. The diameter of the holes is fixed by the
diameter of the punch size at a nominal 1.000”. After pressing the average flow is measured either
using a caliper (Standard Measurement) or using the Arlon computerized optical measurement which
calculates the mathmatical best fit for of over 500 points around the circle. The difference between
the original diameter (1.000”) and the calculated final diameter is the flow in mils.




Key Properties of Low-Flow Products
Selecting the right Low-Flow product for an application, of course, requires evaluation of several key
properties as they relate to the specific products being manufactured, as well as the details of the
manufacturing process. Arlon offers the widest range of materials to accommodate the most complex
PCB manufacturing and assembly. The following table lists key properties of Arlon Low-Flow
products.

General Properties of Arlon Low-Flow Products
Selecting the Right Arlon Low-Flow Product
for Your Application:

If the application is Rigid-Flex bonding:

• High Performance Polyimide Rigid-Flex (Adhesiveless Flex) — use 38N
      - For 2.0 mils/ply, use Style 106
      - For 3.0 mils/ply, use Style 1080
• Commercial Polyimide Rigid-Flex (Acrylic Adhesive Flex) — use 37N or 38N
     - For 1.8 to 2.0 mils/ply use Style 106
     - For 3.0 mils/ply use Style 1080
     - For general use, use 70-100 mils flow (37N), 70-120 mils flow (38N)
     - To fill heavier copper, or for additional flow, use the 100-130 mils or
       the 4-8% flow version of 37N
      Note: 38N was engineered to have improved bond to untreated polyimide film, so if this
      is critical to your process or to the end-device performance or reliability, 38N may be the
      better choice.

• Commercial Epoxy Rigid-Flex (Adhesiveless Flex) — use 49N or 51N (Lead-Free Applications)
     - For 2.3 mils/ply use Style 106 Glass
     - For 3.4 mils/ply, use Style 1080 glass
     - For general purpose, including heavy copper fill, use 60-120 mil flow range
      Note: 51N was engineered to have improved bond to untreated polyimide film. 51N is flow
      modified for lower nominal melt viscosity for enhanced wet-out and bond.

• Low Cost Commercial Epoxy Rigid-Flex (Acrylic Adhesive Flex) — use 47N, 49N or 51N
      - For 2.3 mils/ply use Style 106 Glass
      - For 3.4 mils/ply, use Style 1080 glass
      - For Tg 135°C use 47N, for Tg 170°C use 49N or 51N
      - For general purposes, use 50-100 mil flow range (60-120 for 51N and 49N)
      Note: Some low cost flex-rigid applications may be fabricated using polyester film or other
      lower temperature materials in place of polyimide film. In such cases the lowest temperature
      curing Low-Flow material is 47N which can be laminated as low as 300°F and 100 psi
      (depending on the amount of flow required, pressure can be adjusted)
 Continued:
 Selecting the Right Arlon Low-Flow Product

  If the application is Heat-Sink bonding:

 • Applications requiring Polyimide Tg (200°C) use 38N
       - For 2.0 mils/ply use Style 106
       - For 3.0 mils/ply use Style 1080
 • Applications requiring Tg, of 130°-170°C, use 49N
        - For 2.3 mils/ply use Style 106
       - For 3.4 mils/ply, use Style 1080
       - For general purposes, use 60-120mil flow range
       - Where less flow is needed, use 30-90 mil flow range (as with critical cut-outs)
 • Applications requiring low temperature and low pressure bonding (because the boards already
   have been assembled with some active devices) — use 47N which can be cured at reduced
   temperature and pressure of 300°F and 100 psi.
        - For 2.3 mils/ply use Style 106
       - For 3.4 mils/ply, use Style 1080
       - For general purposes, use 50-100 mil flow range
       - Where less flow is needed, use 30-90 mil flow range (as with critical cut-outs)
 • Applications requiring the lowest cost option, where high Tg is not essential — use 47N
        - For 2.3 mils/ply, use Style 106
       - For 3.4 mils/ply, use Style 1080
       - For general purposes, use 50-100 mil flow range
       - Where less flow is needed, use 30-90 mil flow range (as with critical cut-outs)
 • Applications where Lead-Free performance is indicated — use 51N


Note: Specific grades of each material have been developed in response to customer’s varying
processes and requirements. In general the lower flow values are recommended for heat sink
bonding applications.

If your application is unique or not covered above, contact an Arlon technical service engineer for
specific recommendations. It is likely that one of the product grades already available will be
adaptable to your application. For high volume special applications, Arlon engineers may be able
to develop a grade customized for your product and process.
Arlon Low-Flow Part Number List

A detailed list of the various Arlon Low-Flow grades is included below. This table shows Tg, glass
reinforcement style, resin content (%), nominal pressed thickness, flow range (diameter reduction
expressed in mils as noted above) and “typical application” (either R/F — Rigid Flex — or HS —Heat
Sink Bonding). It also includes the Arlon part number for ease of ordering, and the most recent IPC
4101 Slash Sheet to which the product conforms.
Arlon Low-Flow Application Selection Guide

                                                                               What       What
                                                                               Glass      Flow
                                                                               Style?    Range?
Rigid-Flex                                                                                (mils)


                                                                                        106 (70-120)
                                                                                         2.0mils/ply
     High Performance Polyimide
                                                         38N
   (Adhesiveless) and Polyimide Film                                                    1080 (70-120)
                                                                                         3.0mils/ply



                                                                                         106 (60-90)
                                                                                         1.8mils/ply
                                                                  Normal
                                                                                        1080 (60-90)
       Commercial Polyimide                                                              3.0mils/ply
                                                         37N
         (Acrylic Adhesive)

                                                                                         106 (4-8%)
                                                                                         1.8mils/ply
                                                                  Fill 2 oz.
                                                                                        1080 (4-8%)
                                                                                         3.0mils/ply



                                                                    106 (60-120)
                                                                     2.3mils/ply
         Commercial Epoxy
                                                         49N
           (Adhesiveless)                                           1080 (60-120)
                                                                     3.4mils/ply




                                                       Tg 170°C



         Commercial Epoxy                                                               106 (50-100)
                                                                                         2.3mils/ply
         (Acrylic Adhesive)
                                                       Tg 135°C     47N
                                                                                        1080 (50-100)
                                                                                         3.4mils/ply


    In general, for rigid flex, use higher flow only
    when heavier copper fill is needed.

    In general, for heat sinks, use medium flow
    except in the case when there are several
    cutouts, when a low flow may be preferred.
  Arlon Low-Flow Application Selection Guide

                                                                    What           What
                                                                    Glass          Flow
                                                                    Style?        Range?
  Heat-Sink Bonding                                                                (mils)


                                                                                 106 (60-120)
                                                                                  2.3mils/ply
                                     51N
                                            Normal
                                                                                 1080 (60-120)
         High Performance or
                                                                                  3.4mils/ply
        High Temp Application        49N


                                                                                  106 (30-90)
                                                                                  2.3mils/ply
                                           Cutouts          Lower Flow
                                                                                 1080 (30-90)
        Low Temperature and                                                       3.4mils/ply
         Low Pressure Bond
           300°F / 100 psi
                                                                                 106 (50-100)
                                                                                  2.3mils/ply
                                           Normal
                                                                                 1080 (50-100)
                                     47N                                          3.4mils/ply




                                                                                  106 (30-90)
           Lowest Cost                                                            2.3mils/ply
         Commercial Option                 Cutouts          Lower Flow

                                                                                  1080 (30-90)
                                                                                   3.4mils/ply




Other


        Contact Arlon Tech Service         In general, for rigid flex, use higher flow only
          for Recommendations              when heavier copper fill is needed.

                                           In general, for heat sinks, use medium flow
                                           except in the case when there are several
                                           cutouts, when a low flow may be preferred.

File: 00_참고자료/PCB RF ANT/05_PCB_Dielectric_Data_2026/search_text/Arlon_Electronic_Materials/Arlon_Electronic_Materials__Low_Flow_Prepreg_Defining_the_Beast__기술자료__RF127__추출텍스트.txt
                                                                                          APPLICATION NOTES


                                                              Low-Flow Prepregs – Defining the Beast!
                                                                                                                 by Chet Guiles, Arlon 2013



One of my favorite authors once wrote       introduction of the concept.     (My                        adjusted, the minimum viscosity of the
about perception: “For now we see in        personal involvement in low flow                            low flow product behaves similar to
a mirror, dimly…” speaking in an era        materials began in the Early Mesozoic                       that of a standard flow resin. As the
when mirrors were at best polished          Period.)                                                    heatup rate increases, the minimum
metal surfaces. In the infancy of low                                                                   melt viscosity is lower, and hence,
                                            How “low” is low flow compared
flow products we used to speak about                                                                    the product will flow more, all other
                                            to “normal prepregs?                        The charts
“No-Flow” prepregs as if “no-flow” was                                                                  conditions being equal. If only it were
                                            identified as “35N Rheology” and “47N
sufficient definition of the product, but                                                               practical to use a three temperature
                                            Rheology” are respectively a standard
as we have recently pointed out in our                                                                  ramp rate test to characterize low flow
                                            polyimide prepreg – 35N — (minimum
discussions of rheology, “Everything                                                                    products during manufacture! Instead,
                                            viscosity about 800 poise at heatup
Flows,” and as we consider these                                                                        we have an IPC test procedure (IPC
                                            rate 5˚C/minute) and a standard epoxy
increasingly essential but sometimes                                                                    TM-650 2.3.17.2) that defines low flow
                                            low flow product, 47N – (minimum
hard to define products, much                                                                           in terms of average reduction of the
                                            viscosity about 8000 poise at heatup
consideration will have to be given to                                                                  diameter of a cut-out circle when the
                                            rate of 5˚C/minute). As you can see,
what the products need to do, how                                                                       material is tested under “standard”
                                            the viscosity of the low flow product
they do it, how we test them, what                                                                      conditions    of   temperature      and
                                            is about an order of magnitude higher
the testing means, and how or if the                                                                    pressure.
                                            than that of the full flow prepreg.
testing relates meaningfully to how
                                            Note also that as the heat-up rate is What this looks like is as follows.
the products work in a PWB rigid-flex
                                                                                                   The sample involves three pieces of
production environment.
                                                                     35N Rheology                  prepreg into which are punched two
Let’s try to define “low flow” in terms        10000000                                            1” diameter holes, as shown. After
that will make sense to both suppliers          1000000
                                                                                                   test, the resin has flowed into the
and users of the products. A “low                                                                  circles (irregularly as shown in the
                                              Viscosity (P)




                                                 100000
flow” prepreg is a prepreg that flows                                                              middle diagram) and the average
sufficiently to wet out and adhere to                                                              reduction in diameter of the circle as
                                                                                      35N 3°C per min
                                                  10000
                                                                                      35N 5°C per min
                                                                                      35N 7°C per min

bonding surfaces and to fill inner layer           1000                                            measured along several diameters is
copper details, but that does not flow              100                                            defined as the “flow. A typical low flow
                                                        110     130         150        170
so much as to fill in cut-out areas in                              Temperature (°C)
                                                                                                   product may flow into the holes in a
a heat-sink or run unevenly out of the                                                             range of 0.030” to as much as 0.150”
interface between rigid and flexible                                47N Rheology
                                                                                                   depending on the grade and type.
elements of a rigid-flex PWB. That            1000000                                              Measuring this manually has proved to
being said, how to define that flow             100000
                                                                                                   have a great deal of inherent variability
quantitatively and to control it in such                                                           (as much as +/- 30% of nominal!), so
                                            Viscosity (P)




a way that the resulting product has             10000                                             use of a computerized automated
wide applicability in a variety of PWB            1000
                                                                                                   measurement system as is indicated
                                                                                      47N 3°C per min
                                                                                      47N 5°C per min


heat-sink and rigid-flex designs has                                                               by the test coupon on the far right has
                                                                                      47N 7°C per min




been an issue with both producers                  100
                                                       80   100     120       140    160   180
                                                                                                   been developed in which 500 to 1000
and users of the products since the                                Temperature (°C)                individual measurements are taken
                                                                                       work quite like “Product X.” Different
                                                                                       products, even if they are “the same”
                                                                                       according to IPC testing (remember,
                                                                                       this is at several hundred degrees F/
                                                                                       minute heat-up rate at 200 psi), do not
                                                                                       necessarily “work” the same way in
                                                                                       process and the only way to really get
                                                                                       the best out of any low flow product
                                                                                       is to work with it in your own process
                                                                                       until you are sufficiently familiar with it
                                                                                       to make it jump through hoops.
                                                                                       I’m sure there are a few “miracle”
                                                                                       prepregs out there that have inherent
                                                                                       organic bio-feedback loops that adapt
around the “diameter” of the flow a normal press cycle, far too long for a
                                                                                       flow and viscosity to the specific
bead and a statistical “best fit” circle is real-time prepreg manufacturing test.
                                                                                       design being manufactured, but for
defined to determine the flow.              So what happens? We test using the
                                                                                       the most part we in the business
                                            IPC procedure. Many of our customers
Although we have gotten something of                                                   have to be constrained by the laws of
                                            test in a realistic process simulation.
a handle on the measurement method,                                                    chemistry and physics, the limitations
                                            And there is (Surprise, surprise!) often
the test itself remains somewhat                                                       of     human-designed       processes,
                                            poor correlation and the potential for
variable, and correlation between test                                                 and the constraints of “standard”
                                            issues in terms of how and whether
presses and between test facilities                                                    testing.   Doing “the best we can”
                                            “specs” have been met.
remains problematic. To be practical                                                   with “what we’ve got” is not a cheap
as a ‘real time manufacturing test, One of the unintended consequences                 excuse to avoid getting better – over
the test procedure needs to be able of test methods that relate only                   the years we’ve improved materials
to be completed in a relatively few marginally to in-use parameters is                 and methods, and so have the guys
minutes. The quality of die punched that individual products (rather than              producing PWB’s. Working together
holes in the prepreg is critical, since generic slash sheet designations)              we can evolve newer and better
any damage to prepreg edges will become                locked     into   processes     materials, provided we are willing to
result in irregular flow. The IPC method because engineers and shop floor              tune our processes to get the best out
also results in unrealistically high heat- people become familiar with their use       of them.
up rates (several hundred degrees F and make the necessary adjustments
                                                                                       Next time: How Low-Flow materials
per minute!) and not unexpectedly, in pressure and temperature, prepreg
                                                                                       work in-process and what kinds of
irregular flow. Users who employ test cut-backs, etc. so that they will work
                                                                                       modifications of flow and viscosity
procedures based on normal PWB with a variety of designs. They come
                                                                                       have been made to open the process
manufacturing processes with heat- to have the belief that the product
                                                                                       window with a minimum of pain.
up rates around 10˚F/minute get better itself is infinitely process-flexible,
results, but the testing takes as long as and so anything new seems never to




                                                     9433 Hyssop Drive
                                           Rancho Cucamonga, California 91730
                                         Tel: (909) 987-9533 • Fax: (909) 987-8541

                                                     www.arlonemd.com

Ver 1.1
