Repository: EIDOSDATA/TraceWave-Studio

# 참고자료 폴더 안내

이 폴더는 TraceWave Studio 개발에 참고하는 외부 문헌, 제조사 자료, 도면, 원문 파일과 추출 자료를 보관하는 곳이다. 개발 중 작성하는 설계 문서는 [01_개발문서](../01_개발문서/README.md)에, 제품 구현은 [Code](../Code/README.md)에 둔다.

## 보존 규칙

- 이 폴더 아래의 기존 폴더와 파일 이름을 변경하지 않는다.
- 원문 내용, 상대 경로, 출처, 수집 기록과 해시를 보존한다. 새 설계나 현재 구현에 맞춰 소급 수정하지 않는다.
- 개발 문서의 번호 및 한글 명명 규칙을 참고자료 내부에 적용하지 않는다.
- 자료 묶음을 재분류하거나 자동 정리하지 않는다. 중복처럼 보여도 원문과 추출본, 수집 기록의 역할을 먼저 구분한다.
- 사용자 또는 자료 소유자가 복구한 내용을 임의로 덮어쓰지 않는다.

이 README는 사용자가 요청한 폴더 안내 문서다. 기존 원문을 대신하거나 원문 자료의 검증 완료를 뜻하지 않는다. 자료의 미정값과 물리/제작/측정 검증 상태는 그대로 유지한다.

File: 00_참고자료/PCB RF ANT/05_PCB_Dielectric_Data_2026/search_text/Arlon_Electronic_Materials/Arlon_Electronic_Materials__Low_Flow_Prepreg_Taming_the_Beast__기술자료__RF128__추출텍스트.txt
                                                                                APPLICATION NOTES


                                                        Low-Flow Prepregs – Using the Beast!
                                                                                                  by Chet Guiles, Arlon 2013




In our last column we talked a little bit    with Table 3-2 (which calls out IPC-      reported normally as the average of
about what a Low-Flow Prepreg was, a         TM-650 Method 2.3.17.2) the nominal       several individual readings (necessary
bit about flow and rheology, ranted a bit    resin flow range for no flow shall be     in this writer’s opinion because of the
about the IPC Low Flow test and how          as indicated on the procurement           inherent variability in the test method
and why it was not a perfect predictor       document. The resin flow percent          itself) which must be in spec for
of production performance. All that          for no flow shall not vary from the       material to be shipped. An additional
being said, the industry regularly           nominal value more than specified         requirement       that    no    individual
uses substantial amounts of low flow         on the applicable specification sheet     measurement shall be out of the spec
materials in a wide variety of rigid-flex    or as agreed upon between user and        range is problematic because the
and heat-sink bonding applications.          supplier.                                 inherent variability of the method itself
And, since highly filled materials                                                     can result in individual readings that
                                             Generally speaking users will accept
often approach “low flow” status, the                                                  are “out of spec” when the batch or lot
                                             the values for flow and variation from
line between low-flow prepregs and                                                     is actually well controlled and centered.
                                             their suppliers’ data sheets, and, not
prepregs that just happen to have
                                             unreasonably, expect that those will be An incoming test often is a single
lower than standard flows is becoming
                                             met on material shipped to them. In measurement taken on one test sample
somewhat fuzzy. An example of that is
                                             many cases when incoming material expected to be representative of the lot
filled “green,” high temperature epoxy
                                             is tested, lo and behold, the test result and when it “fails” it is assumed the lot
(“lead-free”) systems used for bonding
                                             falls outside the published value and is is deficient. But as the old song goes,
aluminum heat-sinks to PWB’s to
                                             different from the test result reported “It ain’t necessarily so! A single test
mount high intensity LED lighting.
                                             by the supplier. This triggers all kinds result can have as much as a ±30%
Given the admitted difficulties inherent     of demands for cause and corrective deviation from the average of the lot
in trying to use industry test methods       action, results in changes in supplier simply based on the inherent “noise”
and standards it is little surprise that     quality ratings, etc. And in many cases in the test method and measurement.
the IPC more or less gives laissez           it’s a reaction to an issue that’s not Lab to lab correlation is at best
faire to both supplier and user to           really an issue. Why? A spec is a spec, marginal and so in many cases users
establish specifications. It’s interesting   yes? So what happens? And does it wind up employing a “real-lamination”
to see the highlighted “shalls” in a         really impact product performance?        procedure to accept/reject material
specification that has no specifications                                               based on the empirical proposition:
                                             Data sheet values are generally
and to see resin flow described as a                                                   “Does it work OK in a lamination
                                             based on averages of significant
“percentage” when the actual test calls                                                simulation test?” This protects the
                                             amounts of real data and represent
for measuring flow in mils of reduction                                                user, but may well reject in-spec
                                             statistically significant values that an
of a 1” diameter cut-out circle. (“Shall”                                              material, resulting in delays, claims
                                             in-control process will generate with
in an IPC document means that this                                                     and counter claims and pain for both
                                             6-sigma control when a meaningful
defines a requirement that has to be                                                   parties involved. Moreover, the supplier
                                             number of samples are taken.         Test
met.) From IPC 4101B we read:                                                          does not have the time to do a “real
                                             data reported for individual rolls of
                                                                                       lamination” cycle for manufacturing
3.9.2.2.3 No Flow (NF) When                  material produced in production will
                                                                                       testing purposes because it would
specimens are tested in accordance           represent a limited sampling that are
                                                                                       take too much time and would not
give any real-time indicator of product are more likely to work well in a         to test the material is inherently more
performance or process drift, key to wide range of process conditions             “noisy” than the coating process itself.
process control.                         without the need for constant
                                         tweaking. Subject of course to           I’d love to say that the answer to all
We can measure the diameter of a
                                         Murphy’s Law!                            your problems would be to use
test hole repeatably and between
                                                                                  Arlon’s second-generation low flow
operators, to within 0.001” to 0.002” –
                                         That all leads to the second issue       materials, 51N epoxy and 38N
but when we are accurately measuring
                                         in using low-flow materials,             polyimide, which we are able to
data from a test that may vary by as
                                         whatever the questions there may         keep in spec consistently (taking a
much as ±0.015 on any given sample
                                         be about testing and correlation         statistically valid sample and
(more on higher flow “low flow”
                                         to in-use conditions. And that           averaging results), but that would be
materials) measurement accuracy isn’t
                                         second issue is that once a material     overstating their benefits unless
the issue.
                                         has been used for a while                users are prepared to “tweak” their
I wish I could say that there is a       successfully, the end use processes      processes to take advantage of the
comprehensive answer to this issue       have been tweaked to fit its             unique properties of the materials.
that “works for everybody”, but there    idiosyncrasies, and alternative,         So it will also be with anyone
isn’t. Suppliers are working hard to     competitive materials never quite fit    else’s products. The “secret” to
make their processes run in tighter      in. (Chet’s Corollary to Murphy’s        making the best use of any material
control (which does not resolve the      Law is that “There is no such thing      is to work with the material
test method variability question) and    as a drop-in replacement!”) This is      supplier to get the most out of it by
most users recognize that there is       almost always attributed to the          taking advantage of its unique
a testing “gray area” but whenever       alternative material’s not being as      properties, and not trying to force a
there is a nonconformance, nobody        “process friendly” – but in fact if it   round peg into a square hole.
wants to take the responsibility for the were the other way around, the same
risk of bad product, so “Does it work?” thing would occur. I know I risk          For now this is The Material Witness
becomes the gold standard, and           being charged with heresy here, but      wishing you a prosperous 2011.
suppliers either suck it up or           no two products process exactly
get tossed out. While our in-house       the same, no matter what generic
specifications are designed to be as     slash sheet they purport to meet, and
process friendly as we know how to       no two suppliers produce identical
make them, there will always be some products, even if they totally meet
percentage of the end user’s part        the same IPC specification. There
numbers that seem to defy the ability    are always “phantom variables”
of the product to “work” even when it    because no man-made process is
is in spec.                              perfect no matter how good the
                                         engineering or how accurate the
Newer generations of low flow products
                                         metrics by which the control is
have been designed to provide a wider
                                         established. And in the case of
process window – in other words they
                                         low flow materials, the method used




                                                  9433 Hyssop Drive
                                        Rancho Cucamonga, California 91730
                                      Tel: (909) 987-9533 • Fax: (909) 987-8541

                                                  www.arlonemd.com

Ver 1.1

File: 00_참고자료/PCB RF ANT/05_PCB_Dielectric_Data_2026/search_text/Arlon_Electronic_Materials/Arlon_Electronic_Materials__Moisture_Absorption_of_Polyimide_MLBs__기술자료__RF130__추출텍스트.txt
                                                                             APPLICATION NOTES


                                                   Moisture Absorption of Polyimide MLB’s
                                                                                                               Arlon 2016



Because polyimide materials tend            Both moisture pickup, and                  dried prior to processing” but we
to absorb moisture faster (and to a         subsequent drying are impacted             have modeled a simple multilayer with
higher equilibrium point) than epoxies,     by a number of variables including         10 mil outer layers, solid power and
we have long recommended taking             the particular resin system used,          ground planes, and 30 mil inners, then
particular care in removing moisture        the board thickness, any protective        exposed these to room temperature
from prepreg and inner layer details        coatings that may be on the board,         50% and 85% RH for about a week.
prior to lamination to avoid blistering     the distance from the outer surface to     In this test, we used three different
and delamination in finished boards.        the nearest ground or power plane,         Arlon polyimides and a multifunctional
Over time, however, when finished           and the number and size of internal        FR-4 as a control.
bare boards are stored prior to             clearances that might permit moisture
                                                                                       85N is a 250˚C Tg pure polyimide
assembly, reflow or other thermal           to penetrate beyond the otherwise
                                                                                       (no flame retardant)
processes, moisture will be absorbed        impermeable copper power and
by the boards, and may be present at        ground layers. Naturally if finished       35N is a short cure time, 250˚C Tg
a level sufficient to cause blistering or   board are dried, desiccated and            multipurpose polyimide
delamination during those processes.        kept in a well sealed vapor barrier        85HP is a filled 250˚C Tg
In general it has been determined that      bag, the risk of moisture incursion is     polyimide with low Z-expansion
a level of about 0.22% moisture in a        dramatically lessened. Because of          and higher thermal conductivity.
PWB is sufficient to cause problems         all these variables, no single test of
during assembly or reflow. How              moisture pickup will be completely         45N is a 170˚C Tg multifunctional
quickly does moisture pickup occur,         reliable as an indicator of “how long      epoxy system
and what should the assembly house          can they sit before they have to be        To summarize the results:
do about it prior to processing the
boards?


                                               45N            35N            85N               85HP
                        85% RH
                        Equilibrium            0.28%          0.63%          0.68%             0.52%
                        Time to 0.22%          55 hr          9 hr           10 hr             12.5 hr
                        50% RH
                        Equilibrium            0.29%          0.56%          0.57%             0.49%
                        Time to 0.22%          110 hr         20 hr          19.5 hr           33 hr
Somewhat “surprising” is that the          Drying Polyimide MLB Boards                 And regardless of the drying
final equilibrium levels of moisture       Prior to Assembly                           cycle selected, it is of paramount
absorbed after a week of exposure                                                      importance that dried samples be
                                           So how long does it take to dry the
were about the same for 85% RH                                                         run through the process to verify that
                                           boards after they have absorbed
and 50% RH, although for the                                                           adequate drying has taken place
                                           water? In all cases drying is much
conventional unfilled polyimides they                                                  before the whole batch is processed.
                                           faster than moisture pickup because it
were slightly lower at 50% RH. It                                                      Be especially cognizant of possible
                                           is done at 125˚C (250˚F) but a simple
suggests that, like in a “bucket” only                                                 blowouts of plated copper and
                                           rate of drying graph is deceptive,
so much water can be picked up,                                                        possible blistering and delamination
although at the 85% RH level the           because it does not take into account       adjacent to internal clearance holes
rate of pickup was about double that       the time it takes to remove water that      or near board edges where moisture
of the 50% RH level. It is likely that     has gone down through clearance             might be getting in between the solid
at elevated temperature, additional        holes or that has bled in at edges and      copper planes.
pickup could be expected, but for          diffused into layers below the solid
purposes of this work we assumed           copper power and ground layers.
that boards will be stored at ambient
                                           Our experience has been that it takes
conditions, not under elevated
                                           4-6 hours at 125˚C in a circulating hot
temperature.
                                           air oven to adequately dry a PWB that
The individual charts of water             has been exposed to humidity long
pickup vs time are included below.         enough to absorb more than about
The data was fit to an exponential         0.2% moisture.
equation that treated the data as
                                           Removal of water from a polyimide
being asymptotic to a final
                                           PWB involves breaking of hydrogen
equilibrium level (based on an
                                           bonds as well as the diffusion of free
incremental increase over the level
                                           water out of the board. While it may
attained at 168 hours) and time to
                                           be true that if it has absorbed less
0.22% was calculated using the
                                           water, it may take less time to dry, but
best fit to an equation of the form:
                                           unless we can know how much
y=ke(1-at)                                 it absorbed and how the geometry
where                                      of the board will impact the rate of
                                           drying, it is risky to use less time than
k is the empirically determined
                                           recommended.
equilibrium moisture level
a is a form factor that fits the rate of
rise of the graph (shape of the curve)
to the plotted data.
In all cases the fits were excellent
with R2 (correlation coefficient)
values of 0.97 to 0.99.
                                                                                                                                   Moisture Pickup – 85% RH, 25˚C
                                                               45N	
  @	
  85%RH	
   t(0.22%)=55 hr
                                                                                                                                   (Blue Line = Original Data, Red Line = Best Fit)
                                  0.7	
  
%	
  Moisture	
  Pickup	
         0.6	
  
                                  0.5	
  
                                  0.4	
  
                                  0.3	
  
                                  0.2	
  
                                  0.1	
  
                              1E-­‐15	
  
                                 -­‐0.1	
   0	
     25	
     50	
     75	
      100	
      125	
     150	
     175	
     200	
  
                                                                               Hours	
  
                                  Correlation 0.989




                                                                                                           t(0.22%)=9 hr




                                   Correlation 0.991




                                                                                                          t(0.22%)=10 hr




                                    Correlation 0.988




                                    Correlation 0.975
                                                             Moisture Pickup – 85% RH, 25˚C
                                            t(2.2%)=20 hr    (Blue Line = Original Data, Red Line = Best Fit)




            Correlation 0.978




                                          t(2.2%)=19.5 hr




          Correlation 0.986




                                            9433 Hyssop Drive
                                  Rancho Cucamonga, California 91730
                                Tel: (909) 987-9533 • Fax: (909) 987-8541

                                          www.arlonemd.com

Ver 1.1

File: 00_참고자료/PCB RF ANT/05_PCB_Dielectric_Data_2026/search_text/Arlon_Electronic_Materials/Arlon_Electronic_Materials__NASA_Volatiles_Testing__기술자료__RF131__추출텍스트.txt
                                                                            APPLICATION NOTES


                         Arlon Products Meet NASA Outgassing Requirements
                                                                                                            Arlon 2016




Rancho Cucamonga, CA – Arlon              plate. One obvious example of            criteria are based on many years of
recently updated data on their high       the significance of this in space        experience and represent a degree of
performance laminate products that        applications is in sophisticated         confidence based on experience.
have successfully completed NASA          optical systems deployed in space
                                                                                   What does this test data does not tell
testing for outgassing and total          where condensable materials could
                                                                                   you? The test method is a screening
condensable volatiles according to        seriously degrade performance.
                                                                                   test for materials done under specific
ASTM E-595-93 (Standard Method            As you can see in the table below,
                                                                                   conditions. The ASTM test method
for Total Mass Loss and Collected         Arlon’s materials have extremely
                                                                                   cautions that “The use of materials
Volatile Condensable Materials from       low %CVMC, indicating that only a
                                                                                   that are deemed acceptable in
Outgassing in a Vacuum Environment)       negligible part of the mass loss is
                                                                                   accordance with this test does not
and thus can be considered for critical   other than water vapor.
                                                                                   ensure that the system or component
space applications.
                                          %WVR (Water Vapor Regain) is a           will remain uncontaminated.
What do these tests tell you?             measure of how much water will be        Therefore subsequent functional,
                                          reabsorbed by the material after being developmental and qualification
%TML (Total Mass Loss) is the total
                                          re-exposed to 50% RH at 23oC for         tests should be used as necessary to
amount of material that outgases from
                                          24 hours. While this is not a specific ensure that the material’s performance
a conditioned sample expressed as
                                          space requirement, it does provide       is satisfactory.”
a percent of the initial sample mass.
                                          a valuable insight into the degree of
For example if a sample weighing                                                   For example, Arlon’s 85NT nonwoven
                                          need for desiccation and/or drying
100 grams loses a half gram of mass                                                aramid polyimide product (which has
                                          of materials during the fabrication
during the test, the %TML is 0.5%.                                                 a %TML of 1.57% and thus is outside
                                          process.
In many instances the total mass lost                                              the NASA “accept” parameters) has
will consist of absorbed water, which     What does this information mean to       already been used in commercial
in moderate quantities will dissipate     you as a designer of space-based         space applications and is being
in the vacuum of space and not be         electronics systems (beyond the          qualified in other space programs
problematic. If some of the mass          obvious that it is a requirement for any based on performance, despite being
loss is not water, then another test      NASA program)? Historically a TML        high in total mass loss (all of which is
(%CVMC) is more critical.                 of 1.00% and a CVMC of 0.1% have water). In such a case the selection
                                          been used as screening levels for        of material needs to be based on
%CVMC (Collected Volatile
                                          space materials. This testing ensures the designer’s knowledge of the
Condensable Materials) represents
                                          that these materials have been           material and application and sufficient
the percentage of the weight of the
                                          screened by NASA and selected for        reliability testing to ensure function.
sample that will outgas from the
                                          space applications. These selection
sample then condense on a collector
          Current Arlon products which have completed NASA/ASTM E595-93 testing are:

             Product        Description                           %TML           %CVCM                 %WVR

              33N           Flame Retardant Polyimide UL-94 V0      0.52              0.00                0.21
              35N           Flame Retardant Polyimide UL-94V1       0.42              0.01                0.26
              37N           Low Flow Polyimide Prepreg              0.77              0.00                0.39
              38N           2nd Gen Low Flow Polyimide Prepreg      0.71              0.00                0.34
              45N           Multifunctional Epoxy                   0.24              0.01                0.01
              47N           Modified Epoxy Low Flow                 0.62              0.01                0.15
              49N           Multifunctional Epoxy Low Flow          0.69              0.00                0.35
              51N           Lead-Free Epoxy Low Flow                0.48              0.01                0.25
              55NT          Epoxy Nonwoven Aramid                   1.32              0.00                0.58
              84N           Filled Polyimide Prepreg                0.44              0.01                0.20
              85HP          High Performance Polyimide              0.46              0.01                0.22
              85N           High Temp Polyimide                     0.78              0.01                0.27
              85NT          Polyimide Nonwoven Aramid               1.91              0.00                0.93
              HF-50         Powdered Poly Hole Fill Compound        1.05              0.02                0.86




                                                      9433 Hyssop Drive
                                            Rancho Cucamonga, California 91730
                                          Tel: (909) 987-9533 • Fax: (909) 987-8541

                                                    www.arlonemd.com

Ver 1.2                                                                                      (Source: http://outgassing.nasa.gov )
