Repository: EIDOSDATA/TraceWave-Studio

# 참고자료 폴더 안내

이 폴더는 TraceWave Studio 개발에 참고하는 외부 문헌, 제조사 자료, 도면, 원문 파일과 추출 자료를 보관하는 곳이다. 개발 중 작성하는 설계 문서는 [01_개발문서](../01_개발문서/README.md)에, 제품 구현은 [Code](../Code/README.md)에 둔다.

## 보존 규칙

- 이 폴더 아래의 기존 폴더와 파일 이름을 변경하지 않는다.
- 원문 내용, 상대 경로, 출처, 수집 기록과 해시를 보존한다. 새 설계나 현재 구현에 맞춰 소급 수정하지 않는다.
- 개발 문서의 번호 및 한글 명명 규칙을 참고자료 내부에 적용하지 않는다.
- 자료 묶음을 재분류하거나 자동 정리하지 않는다. 중복처럼 보여도 원문과 추출본, 수집 기록의 역할을 먼저 구분한다.
- 사용자 또는 자료 소유자가 복구한 내용을 임의로 덮어쓰지 않는다.

이 README는 사용자가 요청한 폴더 안내 문서다. 기존 원문을 대신하거나 원문 자료의 검증 완료를 뜻하지 않는다. 자료의 미정값과 물리/제작/측정 검증 상태는 그대로 유지한다.

File: 00_참고자료/PCB RF ANT/05_PCB_Dielectric_Data_2026/search_text/Arlon_Electronic_Materials/Arlon_Electronic_Materials__종합카탈로그_Everything_You_Wanted_to_Know_About_Laminates_2023_Edition__기술자료__RF122__추출텍스트.txt (part 1 of 7)
                                           TABLE OF CONTENTS
I. MATERIALS
How are PWB Laminate Materials Classified?                                                             1
Is there an "Ideal" PWB Material or system?                                                            1
What Do We Need to Know About Epoxy Resins?                                                            4
What do we Need to Know About Blended Resin Systems?                                                   4
What are Polyimides and Why are They Used in PWB Laminates?                                            5
What are Non-Traditional Resin Systems?                                                                5
What are Some Typical Polyimide and Epoxy Products (Arlon Systems)?                                    6
How Do We Define High performance in Terms of PWB Materials?                                           7
Define Glass Transition Temperature (Tg) and discuss its significance?                                 7
Why do epoxies and polyimide turn brown when we exposed to elevated temperature?                       9
What determines "Continuous Operating Temperature" of a system?                                        9
Do resins require a post cure after laminating?                                                        10
Can we cure polyimide at 360 °F without a post cure?                                                   11
What are Dielectric Constant and Loss Tangent?                                                         11
What is Impedance? How do you calculate impedance?                                                     13
Given the normal variability in materials and process, can you design around the laminate dielectric
properties you can get from your PWB manufacturer?                                                     14
What is the importance of the copper foil used on laminates?                                           14
What is the difference between "rolled annealed" and electrodeposited foil?                            15
What is Copper Foil Treatment?                                                                         15
What is Ohmega-Ply®/Ticer What is its application?                                                     16
What is HTE Copper? Why do we use it?                                                                  16
What is Release Copper? Why do we use it?                                                              16
How is copper affected by Tg, operating temperature, etc.? What factors contribute to copper
bond longevity?                                                                                        16
What governs the choice of which copper foil type or weight to use in a particular laminate?           17
What Kinds of Reinforcements are used in PWB Laminates and Prepregs?                                   17
What are the differences between the common fiberglass fabric styles used in laminates?                18
What are "Warp" and "Fill?" What other terms are used to describe the direction of weave in fabric?    18
What is "Weave Distortion?" What problems can it cause?                                                19
What is Kevlar®? Where do we use it?                                                                   19
What is Nonwoven Aramid?                                                                               19
II. PREPREG
What is Prepreg? Briefly, how do we produce it?                                                           20
What is gel time? Why does IPC-4101 make gel time an "optional" test?                                     20
What is resin content? Why is it important? How do we test for it and control it?                         20
What is flow? How do we test for and control it? Why is it important?                                     21
What is Scaled Flow? How do we measure it? What does it tell us?                                          22
Are there other flow test methods more useful than traditional Mil Flow & Scale Flow tests?               22
What is ODR Used for?                                                                                     23
Why do we Need to Understand Rheological Testing?                                                         23
What are "No-Flow" (more accurately “Low-Flow”) Prepregs?                                                 23
What are the most common problems customers will encounter with prepreg? What do we need to
know to help resolve those problems?                                                                      24
How do we know what the "Shelf-Life" of various prepregs should be? What are the shelf-life
requirements for polyimide prepregs?                                                                      24
Tell us more about moisture issues in prepreg?                                                            25
What about polyimide prepregs? Is moisture a bigger issue with polyimides than with epoxy systems?        25
Why does Arlon recommend vacuum desiccation of all prepregs prior to use?                                 26


III. LAMINATE
What is a Laminate?                                                                                       27
How are Laminates Classified?                                                                             27
What are the Most Important Laminate Properties?                                                          27
What is IPC-4101?                                                                                         28
What is IPC Validation Services?                                                                          28
How does our part number relate to the IPC-4101 line callout?                                             29
What testing does IPC-4101 require us to do?                                                              30
What determines the thickness of a laminate? What do we mean by "buildup"?                                30
What thicknesses can we build and what buildups are typical of standard products?                         31
Why don't we recommend the use of single side clad laminate as cap sheets on multilayer boards?           31
How does measurement of thickness by cross-section differ from measurement of thickness by
micrometer? What difference does it make?                                                                 31
What are the IPC-4101 requirements for thickness tolerance? How do we define them?                        33
Can we get Special Thicknesses, Tolerances?                                                               33
What are the "X", "Y" and "Z" axes of a laminate? What is their significance to our use of laminate? _____ 33
What is the significance of UL Recognition of polyimide laminates?                                        34
What is a Cert? What do we include in a Cert/Test Report?                                                 34
How do we control traceability?                                                                         35


IV. PROCESSING
How can a laminator be of assistance to customers in defining or providing process information?         36
What are the limitations of laminator-supplied processing recommendations?                              36
What are the “critical” process parameters we need to be aware of?                                      37
At what points in the manufacturing process must changes be made in handling high performance
resins (i.e., polyimide and others) vs. FR-4?                                                           37
What special precautions must be taken with “heavy copper” polyimide MLB Designs?                       37
What special precautions must be taken with regard to moisture in high performance polyimide
and some multifunctional epoxy prepregs?                                                                38
Talk to me some more about oxides? Why shouldn’t we use the traditional black oxide?                    39
What will be the biggest problems with oxidizing? What Are “Oxide Alternatives”?                        40
What press cycles should we use for MLB lamination?                                                     41
What do we have to do to ensure that our product is properly cured?                                     41
Why is the rate of heat-up critical?                                                                    42
What issues might I encounter with out-of-norm pressure?                                                42
How do I control prepreg flow?                                                                          43
Why is vacuum lamination superior to conventional press lamination for high performance
multilayers? How does it differ?                                                                        43
We have heard a lot about dimensional stability. How can we get materials that are dimensionally
stable? How is Dimensional Stability Characterized?                                                     43
Does Laminate Construction Affect Registration?                                                         44
What Methods are Available for Enhancing Registration?                                                  44
What determines drill speeds and feed rates? What are the best drilling conditions used with polyimides? 45
Why can’t I punch my polyimide boards?                                                                  46
Lead-Free Solder processing. What effect will higher solder temperatures have on my MLBs?               46
How about processing Woven Kevlar® Materials? Are there any special precautions to take while
processing aramid fiber reinforced boards?                                                              47
Are there any problems drilling or routing Kevlar®?                                                     47
How about nonwoven aramid? What are the process issues we will encounter with nonwoven
reinforced laminate systems?                                                                            47


V. CONTROLLED CTE
Why is the CTE of a MLB so important?                                                                   48
What is CTE (Coefficient of Thermal Expansion)?                                                         48
Can we find CTE-Controlled Products in all Resin systems? What are the CTEs of the materials
used in making MLBs?                                                                                    49
What is the CTE of a typical multilayer board?                                                          49
What are the available solutions to the CTE mismatch problem?                                           50
Is there a "correct CTE" for a surface mount MLB?                                                       50
Why is the coefficient of thermal expansion of the laminate always greater in the Z-direction that in
the X and Y axes in the plane of the laminate?                                                          51
Discuss the issue of total Z-direction expansion 50 to 260˚C                                            51
What is The Schapery Equation?                                                                          51
What is Howefill 50®? How do we use it?                                                                 52
Talk to us about woven aramid reinforced PWBs. What are the advantages of this system?                  52
Does the use of Woven aramid Reinforced Laminates have any disadvantages?                               53
Talk to us about nonwoven aramid. It looked like the ideal balance of cost/performance for
Surface Mount PWBs. Where does that all stand?                                                          54
What is the downside of nonwoven aramid?                                                                54


VI. ANALYTICAL METHODS
What Analytical Methods are used in the PWB Laminates Industry?                                         55
What is Thermomechanical Analysis (TMA) and why is it used?                                             55
Can you define Tg in terms of TMA measurement, and discuss its significance?                            56
What is Differential Scanning Calorimetry (DSC)?                                                        57
What does DSC tell us about the resin systems we use in PWBs?                                           58
Why do we use TMA instead of DSC to measure the Tg of polyimide systems?                                58
What is TGA (Thermogravimetric Analysis) and what do we learn from it?                                  59
What is IR (Infrared Spectrophotometry)?                                                                60
What is Rheology?                                                                                       60
What kinds of flow (rheological) testing are available and what information do they provide?            61
What does rheological characterization mean to you?                                                     61
What is a Parallel Plate or Oscillating Disc Rheometer (ODR)?                                           62
How does the ODR present this data?                                                                     63
What is Cone & Plate Rheometry?                                                                         63
How do we measure Thermal Conductivity?                                                                 63
What is the Importance of Thermal Conductivity?                                                         64
How do we Measure Dielectric Constant and Loss Tangent?                                                 65
What Mechanical Properties are Considered Important in PWB Materials?                                   65
I. MATERIALS

How are PWB Laminate Materials Classified?
The popular names of the materials which comprise the majority of printed wiring board laminates have often
been generalizations of the chemical names of the principal resin systems used in each, such as "Epoxy," "Poly-
imide,” "PTFE" and the like. In recent years the search for products suitable for evolving high performance ap-
plications have resulted in the use of new materials and combinations of materials that make the generalizations
of the past somewhat more difficult to sustain. For instance, reference to “Epoxy” or “FR-4” is too general to
accommodate the diverse requirements that characterize Low Flow, Multifunctional, Lead-Free, CAF Resistant,
High-Speed Digital and “Green” epoxy products. This diversification is reflected in the proliferation of slash
sheets in IPC-4101, the laminate and prepreg spec currently in effect in the industry. (IPC-4101 is discussed in
some detail in section III, “Laminates.”) Products can also be characterized in terms of intrinsic properties, resin
system, end application or even substrate type.
Some of the newer products, such as those based on laser drillable fiberglass, woven Kevlar®, nonwoven aramid
substrate or woven quartz reinforcement are frequently referred to by the generic name of the substrate rather
than by the resin utilized, and of course all laminators including Arlon would like to have you all use our trade
names rather than generic resin designators! (Naturally that would preclude you from referring to them by our
competitors' trade names...)
Many of the resins in use in the electronic laminates industry are thermosets (which means that they "cure" into
a hard final product) rather than thermoplastics (which may be melted and re-melted). The most notable
exception of course is the use of PTFE, or polytetrafluoroethylene (also known by its DuPont trade name as
Teflon® although DuPont is not the only manufacturer of PTFE) in laminates for microwave and RF, where its
dielectric properties are ideal for high frequency applications.

Is there an "Ideal" PWB Material or system?
If not, what would be the key elements of such a system?
Because of the diversity of materials available and the wide range of applications, the concept of an “ideal
laminate” has become fuzzy, to say the least. A material ideal for a high temperature application may be
impractical in a microwave or high-speed digital design, for instance. As a result, while we can list properties that
are potentially important, each design team needs to establish a prioritization among them because no one
material will have the optimal value for all the properties which might be considered important. Your laminate
“cookbook” does have some common “ingredients” (i.e., properties) from which designers will be making choices
during the design phase:
Glass Transition Temperature (Tg): The highest temperature systems are polyimides (such as Arlon’s 85N,
85HP, and 86HP) with Tgs of 250°C or above. Tg is a rough indicator of total Z-direction expansion and hence
is considered a proxy for plated through hole reliability. A wide variety of epoxy systems in the 160-170°C range
have found application where either process temperatures or in-use temperatures (or both) are less demanding.
While Tg is a good frame of reference for traditional epoxy and polyimide materials, it is less reliable for reliability
characterization of highly filled systems and for many of the non-traditional resin systems used in high
frequency/low loss applications whose properties are composites of their various components.
Example: Polyimide nonwoven aramid MLBs will survive 2-3x the thermal cycles of standard polyimide glass
despite having identical resin and Tg because there are no stress concentrators caused by fiber bundles
intersecting the walls of the plated through holes.




                                                             1
T260, T288 and T300 values represent the length of time that a clad laminate will survive a particular temperature
(respectively 260°C, 288°C and 300°C) before it begins to delaminate or blister. The test is performed in a TMA
(Thermo-Mechanical Analyzer) and these values are considered good indicators of the short-term resistance of
products to solder processing; as such, they have become part of the Lead-Free minimum requirements as
defined by IPC.
Thermal Decomposition Temperature (Td): This property varies greatly with the chemical composition of
materials, from the mid 300°C range for many epoxy systems to over 400°C for some polyimides. Td is the
temperature at which a material begins to degrade thermally. Some data sheets will list a Td as the temperature
at which a material has lost 5% of its original weight due to decomposition. A better indicator of performance
would be the onset temperature, at which significant weight loss begins to occur. By the time a material, has lost
5% of its weight to decomposition it may well be unusable in many applications.
Dielectric Constant (Dk) and Loss Tangent (Df): Dielectric constant determines the speed at which an
electrical signal will travel in a dielectric material. Signal propagation speed is expressed relative to the speed of
light in a vacuum, which is roughly 3.0 x 10 cm/sec. The dielectric constant of a hard vacuum (space) is defined
as 1.00. Higher dielectric constants will result in slower signal propagation speed. Loss Tangent is a measure of
how much of the power of a signal is lost as it passes along a transmission line on a dielectric material.
These are determined by the inherent properties of the components of any specific resin system, although we
normally refer to a “relative dielectric constant” because it is dependent on test method and frequency as well as
material per-se. No one value of Dk is “ideal” for all applications. For many high-speed digital applications,
modified epoxy systems with dielectric constants in the range of 3.0 to 3.5 have been found to offer good
cost-performance value. In other applications such as critical antennas, low noise amplifiers, etc., a very low
loss material such as PTFE is optimal. Choice of specific material is as much driven by loss characteristics under
use conditions as it is by the nominal Dk. For microwave and RF applications, pure PTFE on a fiberglass
substrate, with a Dk of 2.1 and Loss of 0.0009, is the best available in wide commercial use. Consistency of
dielectric constant is important for maintaining designed characteristic impedance (Zo) values.
Registration (aka “Dimensional Stability”): All laminate materials move to some degree on etching, and the
key to proper registration is consistency both of product and process. The most suitable material would be one
that moves minimally when it is etched and has consistent and reproducible movement that would allow
predictable factors for artwork compensation. The “ideal” material would not require artwork compensation at all
and would always register properly so as not to require drill compensation. The IPC test referred to as
“dimensional stability” has at best a tenuous connection to the actual registration of a specific board design.
Registration continues to be a key fabrication requirement for high layer count and HDI designs.
Coefficient of Thermal Expansion (CTE, expressed in ppm/°C): CTE should be roughly matched to the
expansion requirements of claddings, devices to be mounted on the surface and thermal planes buried in the
interior. Current thinking says that for leadless ceramic chip carrier attachment, 6.0 ppm/°C is ideal. (At present,
Arlon’s 45NK woven Kevlar® reinforced laminates with relatively low resin contents come closest to the 6.0 CTE
ideal.) Other materials such as quartz reinforcement, Copper-Invar-Copper distributed constraining planes and
nonwoven aramid reinforcement achieve values as low as 9-11, a substantial improvement over 17-18 for
conventional epoxy or polyimide laminates and have proven acceptable and consistent in a variety of SMT
designs.
Thermal Conductivity (Tc): As the density of components on a board increases due to demand for increasing
functionality, and the overall surface areas of PWBs decrease, the watt-density of power being generated on a
PWB increases. Critical devices exhibit failure rates that double for every 10°C of temperature increase, and so
there is a push to have the thermal conductivity of the PWB materials themselves be high enough to help remove
heat from devices on the surface of the board, without at the same time suffering in terms of electrical and
dielectric properties. Target thermal conductivities to achieve significant reduction in board surface temperatures
near active devices fall in the 1.0 to 3.0 W/m-K range, significant when compared with values of 0.25 to 0.3 W/m-
K for traditional epoxy or polyimide systems.



                                                            2
Z-Direction Expansion: Ideally the Z-direction expansion should match that of the copper in the plated through
holes (about 17 ppm/°C) to avoid damaging the plated copper during thermal excursions resulting from process
steps such as solder reflow. Most standard materials have CTEs of 50-60 ppm/°C below the Tg, and roughly 4x
higher above the Tg. High Tg materials such as polyimide have less overall Z-direction expansion (about 1.1%
from 50°C to 250°C) than typical epoxy systems (with about 3 to 4% from 50°C to 250°C) due to their higher Tg.
Lead-Free Compatibility: Lead-Free materials are materials able to withstand the higher soldering and reflow
temperatures of lead-free solder systems. These may be anywhere from 30°C to 50°C higher than traditional
lead-tin systems. Lead-free systems are usually characterized in terms of Tg (>155°C), T288 and T300 thermal
resistance, Td (>330°C to 5% decomposition) and overall CTE (<3.5%). Materials such as polyimide have always
been “lead-free” compliant, but newer generations of epoxy systems have had to be developed to meet the newer
requirements. Lead-free is more complex than it might seem, since many current laminate materials will survive
in “lead-free” applications, while some of the devices that are mounted on the boards have not even been tested
at the higher lead-free temperatures. The overall thrust is to provide materials that will have a “margin of safety”
across a range of higher lead-free solder temperatures.
CAF Resistance: Conductive Anodic Filament (CAF) growth between adjacent plated through holes can cause
electrical shorts and intermittent performance in PWBs when a combination of ionic residues, physical pathway
(such as a separation between resin and an individual fiberglass fiber) and a steady voltage differential between
holes drives the deposition of electromigrated copper along a glass fiber. CAF is of particular interest to designers
making large high-performance boards that will be in use continually for long periods of time such as in high end
servers. Realistic “specifications” for Pass-Fail have been difficult to define, and CAF issues can be as much
related to board fabrication as to material choices. Laminators have found that proper resin formulation,
engineered glass finish technology, and optimized processing can increase resistance to CAF formation.
“Green” Laminate and Prepreg: The “green” requirement is driven as much by market considerations as by
“good science.” Green materials are broadly defined as materials with UL-94 V0 flammability ratings achieved
without the use of brominated flame retardants. Even though the brominated bisphenol-A that is used in most
conventional FR-4 systems is NOT “banned,” non-governmental organizations (NGOs) such as Greenpeace, are
pressuring to have “green” systems become the norm and hence are trying to force a move to non-brominated
systems wherever possible. Some like to refer to non-brominated systems as “environmentally friendly,” although
little long-term work has been done to-date to assess the actual health or environmental impact of phosphorus
compounds and other non-brominated systems.
Modeled on the European Union’s RoHS (Recycling of Hazardous Substances) and WEEE (Waste Electrical &
Electronic Regulation), many countries (and even individual states) have enacted or are in the process of
developing regulations concerned with the content of electronic materials. To some degree this is a sort of
technical minefield, because even if the various regulations are “normalized,” the cost of compliance to multiple
independent and different regulations may become a significant part of the cost of a finished PWB.
Uncomplicated Processing: The “ideal” laminate and prepreg system should be able to be processed using
conventional photo-imaging methods, etching and wet chemical processing and lamination techniques. High
process yields and process and design flexibility should be such that the material can be used in multiple designs
with high probability of success. Unfortunately, much of the industry still defines “normal process” as being that
for conventional FR-4 and has tooled for that. Use of advanced materials in high performance MLBs will require
some rethinking of what “ideal” processing is.




                                                           3
What Do We Need to Know About Epoxy Resins?
By far the most common resin systems used worldwide in making PWBs are based on epoxies. Epoxies are
relatively low in raw material cost yet are capable of a wide range of formulation variations, Tg values from 110°C
to as high as 170°C and are very compatible with most PWB fabrication processes.
Briefly: Difunctional Epoxies (FR-4) begin with brominated bisphenol-A epoxy resins and are formulated with
accelerators (i.e., 2-methylimidazole, aka 2MI), hardeners (dicyandiamide, aka "dicy") and fillers (talc is cheap and
improves drilling, silica, and hollow glass spheres lower dielectric constant, etc.). There are a variety of epoxy
products, distributed roughly by Tg into four basic categories:
   1. Low end traditional difunctional systems (Tg range 110-130°C)

   2. Modified Difunctional systems blended with tetrafunctional or multifunctional resins;
      (Tg range 135-160°C.)\

   3. Multifunctional epoxy systems; (Tg 165°C or above.)

   4. Lead-Free multifunctional epoxy Systems (Tg 165-170°C)
Tetrafunctional modified systems offer somewhat higher Tg due to the enhanced crosslinking, as well as better
resistance to many of the solvents and chemicals used in board manufacture. Midrange difunctional modified
systems offer improved performance in higher layer count designs, and multifunctionals ("Pure Multifunctionals")
result in improved yields on high layer count designs where PTH reliability as well as resistance to measling
(failure of resin adhesion at glass interstices) are problematic.
Low-Flow epoxy systems are designed with restricted flow for applications such as heat sink bonding and rigid-
flex PWB manufacture. Low-Flow systems are available in various Tg and flow ranges. Arlon manufactures
several epoxy low-flow materials:

      •   47N (130°C Tg) is used primarily for heat sink bonding

      •   49N (170°C Tg) is used in rigid-flex applications

      •   51N (Tg 170°C) is a “Lead-Free” Low Flow based on a thermally enhanced
          epoxy system for use in a wide range of applications.
Lead-Free compatible epoxy systems are often formulated using phenolic resins and non Dicyandiamide (DiCy)
cures to achieve higher decomposition temperature and significantly enhanced short term (process friendly)
thermal stability.
Thermally conductive epoxy systems are designed to have substantially higher Tc values than traditional epoxy
systems. Typical values for thermally conductive epoxies range from 1 to 3 W/m-K compared to 0.25 W/m-K for
traditional epoxy systems. Thermally conductive systems promote heat transfer both vertically through the
laminate and laterally within the laminate, to reduce temperatures at the board surface (i.e. device temperatures)
by anywhere from 10 to 20°C compared to traditional systems.
What do we Need to Know About Blended Resin Systems?
Blends of different resin systems are also available, such as BT-Epoxy, BT-bismaleimide, Epoxy-Polyimide,
Epoxy-PPO, etc. It is often assumed that blending will result in properties proportionally between the two primary
blend components, but this assumption is not "scientific," and can lead to trouble.
Note: The IPC Resin Technology Task Group has available a "Terms and Definitions" guide to assist in
understanding the terms used in naming and describing resins and resin systems. Besides the names and
definitions of common resins and additives, it also addresses such concepts as "blend", "cure", "crosslink", "filler",
etc. The use of standard definitions might help us all be more precise in referring to various materials, avoiding
a Pandora's Box of possible mix-and-match chemistries to assail the PWB designer.

                                                            4
What are Polyimides, and Why are They Used in PWB Laminates?
Polyimide resins are used where high temperature is expected either in process or in application. The high Tg
of polyimide (>250°C) makes it the optimum material for use in any of several applications or environments:
   •   Where high process temperatures may result in latent defects in plated through holes (PTHs) the use of
       polyimides reduces the overall strain in a hole due to thermal processing, solder reflow, and the like.

   •   Where the product will be subject to periodic field repair, or where devices will be repeatedly
       removed and re-soldered, polyimide resists pad lifting and other damage caused by repeated
       application of temperature.

   •   Where the product’s application requires exposure to severe temperature conditions, such as in the
       case of “burn-in” testing of ICs or PWBs used in down hole drilling in oil exploration or geothermal
       projects.
POLYIMIDES begin with addition polymerization of bismaleimides and maleic anhydride or other similar
chemistries containing imide structures. There are three broad types of polyimides in common use today, newer
generations of materials that overcome some of the issues with so-called “1st Generation” polyimides: the
venerable (and since discontinued) Kerimid 601 products.
   1. "Pure Polyimides" including 2nd generation polyimides, such as Arlon's 85N, which do not have
      brominated flame retardants or other additives which reduce thermal stability, represent the ultimate in
      thermal stability and temperature resistance.

   2. Filled polyimide systems such as Arlon’s 84N,84HP, & 85HP are used on multilayer designs with heavy
      copper (≥ 2oz/70µm). The filler (about 25-30% by weight) serves to reduce resin shrinkage, thus
      minimizing crack formation in filled areas either during cure and/or when clearance holes are
      subsequently drilled.

   3. Low-Flow polyimides consist of bismaleimide resins, epoxy resins and the necessary catalysts, flow
      restrictors and accelerators appropriate to their formulation. Arlon's 37N and 38N No-Flow polyimides are
      examples of blended polyimides with Tgs around 200°C, used primarily in rigid-flex applications where
      polyimide materials are required for reliability, typically in commercial aerospace and military applications.

   4. 4th Generation advanced polyimides such as Arlon’s 86HP, with improved adhesion to copper foil,
      reduced sensitivity to ambient moisture, reduced Z-direction expansion, improved registration stability,
      CAF resistance, and 94-V0 flammability have been developed by adjusting basic chemistry.


What are Non-Traditional Resin Systems?
The requirement for improved dielectric and loss properties has resulted in the development of a variety of
blended products and the use of resin systems that are “non-traditional” in that they may use entirely different
cure mechanisms (such as peroxide cures). Such systems may be based on materials that historically were not
considered for traditional PWBs (such as polyolefins, blends with polyphenylene oxide/polyphenylene ether,
etc.).
Other systems are under development, some based on unique patented technology and aimed at the transition
market between traditional systems and those requiring enhanced dielectric properties, as well as modified
systems that enhance traditional materials in terms of performance and cost.

Remember -- no matter what the name of a resin may be, or how sophisticated it may sound, it is the actual in-
use properties of the material, your ability to purchase consistent product over a period of time, and its ability to


                                                           5
be processed successfully into MLBs that you are counting on when designing. There are dozens of properties
which we can use to differentiate between one material and another, and trying to make material selection based
on too many of these can actually confuse the issue of what is really important for an application.
Select materials based on the properties you really need, and don't be tempted by the game of supplier
"specsmanship" that provides a plethora of non-critical property values that make one product look "better" than
another, while in reality not contributing real value for the specific application. Such properties as chemical
resistance, dielectric constant and dissipation factor, thermal coefficient of expansion, flexural strength (at
various temperatures), thermal conductivity, tensile modulus, Poisson's Ratio and others are often tossed into
the properties "pot" when writing specification sheets and making design decisions on laminate materials.
Remember also that based on historical specification standards such as IPC-4101, data sheet properties are
often based on 0.062” rigid laminates and while they may be used as the basis for a first order comparison of
materials, may not be good predictors of actual properties in all laminate thicknesses, prepreg resin contents or
MLB constructions. Data sheet data alone should not be taken as proxy for evaluation of a design in actual use
environments. Discussions with your laminator’s technical people about your application and requirements will
help you avoid falling into the “specsmanship” trap and will enable you to make better selections of the specific
materials for your designs.


What are Some Typical Polyimide and Epoxy Products (Arlon Systems)?
The following table illustrates the variety of different laminate and prepreg systems that can be made using
various epoxy and polyimide base resins with selected reinforcements. The examples are based on Arlon
standard products, however many of these and other variants on the basic theme are made by a number of
suppliers worldwide.




                                                         6
How Do We Define High performance in Terms of PWB Materials?
The term "High Performance" has been used to mean various things at different times and clarification is in order.
In general, a “high performance” laminate is one that performs a function that can’t be achieved using traditional
FR-4 materials. There are several areas (at least) which demand "High Performance" PWBs:
   1. Boards that have special thermal requirements, either because they will operate continuously or
      intermittently in high temperature environments or because they will have to handle high concentrations
      of power in small areas.

   2. High Speed Digital applications often require large or high layer count multilayers that are extremely
      complex to manufacture and may have need for enhanced electrical properties such as reduced dielectric
      constant to improve signal propagation speeds; this includes such jobs as mother-boards with complex
      etched patterns requiring precise registration;

   3. Boards requiring Controlled Thermal Expansion characteristics for SMT technology

   4. Boards with special or tightened electrical requirements, especially those requiring precise controlled
      characteristic impedance. (Note that impedance can be controlled using traditional materials as long as
      laminate “variables” such as resin content and glass construction are specified and held to acceptable
      tolerances.)

   5. Boards which will operate at microwave/RF frequencies and therefore require materials with low loss or
      low dielectric constant. Especially as materials are now handling high frequency high volume digital data,
      these characteristics have become increasingly important and, in many cases, trump traditional
      properties in terms of overall importance.

   6. Boards which require high density interconnection (HDI) and for which materials are required to be able
      to be laser-drilled for the formation of microvias from the surface to layers 2 and 3.
With some thought, many of these can be subcategorized and there may be others that are considered “high
performance” that we have omitted. In any case, the term generally implies that the PWBs themselves must
perform beyond the ability of traditional designs and materials, and hence the raw materials used in their
manufacture have to exhibit some properties set that is “beyond the norm.”
Define Glass Transition Temperature (Tg) and discuss its
significance. What are the Tgs of the common laminate materials?
The simplest way to define Glass Transition Temperature is to call it "The temperature at which the mechanical
properties of a laminate begin to change rapidly." Glass Transition Temperature is just what its name suggests:
it is that temperature at which a material changes from a hard, brittle "glass-like" form to a softer, rubberlike
consistency. Technically, we can relate this phenomenon to changes in "free volume" and the relative mobility of
individual molecular segments within the crosslinked lattice. With a highly crosslinked thermoset polymer the
